Repository: RiverYanggg/SteelDig_multimodal

# Evaluation Framework

这个目录实现当前的结构化抽取评估流程。它比较两套 `text_extraction.json`，数据来自 `outputs_exp/` 下各模型的抽取结果目录。

当前 `outputs_exp/` 中可用的模型目录示例：`deepseek`、`doubao`、`kimi`（以实际存在的子目录为准）。

- 真值（truth）：`outputs_exp/<truth_model>/<paper_id>/final/text_extraction.json`
- 预测（pred）：`outputs_exp/<pred_model>/<paper_id>/final/text_extraction.json`

通过 `--truth` 与 `--pred` 可任意指定哪套模型作为真值、哪套作为预测。例如 `--truth doubao --pred deepseek` 表示以 doubao 为真值、以 deepseek 为预测进行评估。

当前评估的核心原则是：

- 论文级配对由目录名决定，例如 `A0`、`A1`。
- 先做对象对齐，尤其是 `alloy/process/sample`。
- 对齐后由代码展开同一个 canonical object 下的同一个字段。
- 代码先做确定性判断；只有语义不确定的同字段值才交给 LLM judge。
- LLM judge 只输出 `true/false`，不负责计算指标。
- Precision/Recall/F1 全部由代码根据最终字段匹配结果计算。

---

File: evaluation_json2json/outputs_exp/deepseek/A11/final/figure_001.json
{
  "paper_id": "A11",
  "figure_id": "figure_001",
  "image_paths": [
    "images/d00254a972bd6e37b02ff8cdaee1998be9644d22846c6412a670471efb07ea23.jpg"
  ],
  "image_count": 1,
  "image_type": "chart_schematic",
  "description": "The provided image displays a publisher \"Check for updates\" functional icon featuring a red bookmark symbol within a multicolored circular ring, rather than experimental scientific data. Based on the accompanying text extraction summary, the paper investigates multi-stage dynamic recrystallization (DRX) in low-alloy steel (0.398C-0.87Mn-0.31Si) under varying deformation conditions using an inhomogeneous-dislocation-density 3D cellular automaton model. The actual scientific figures in this work reportedly include flow stress-strain curves at 850-1150 degrees Celsius and strain rates of 0.01-10 s^-1, evolution of average grain size under transient conditions, and EBSD-based prior austenite grain reconstructions with grain orientation spread (GOS) analysis. The figure likely compares experimental hot compression results with CA simulations for DRX fraction, grain size distribution, and flow stress evolution under both constant and transient temperature/strain rate paths. The material system involves hot compression at 850-1050 degrees Celsius with varying strain rates (0.001-1 s^-1) and temperature transitions. However, these scientific details are not directly visible in the provided icon image and are derived solely from the textual context.",
  "confidence": 0.0
}

File: evaluation_json2json/outputs_exp/deepseek/A11/final/figure_003.json
{
  "paper_id": "A11",
  "figure_id": "figure_003",
  "image_paths": [
    "images/c913ae1d78e00f7cd1073483fd709a19be26d05b0e832e7564ee767ae1e9b9bd.jpg"
  ],
  "image_count": 1,
  "image_type": "property_mechanical",
  "description": "This figure presents a schematic diagram illustrating the evolution of true stress-true strain curves for low-alloy steel under varying thermomechanical deformation conditions, specifically demonstrating the effect of transient changes in the Zener-Hollomon parameter (Z_p) during hot compression. The graph is divided into two stages: Stage I (Before variation) shows the initial deformation behavior up to strain ε_I, while Stage II (After variation) depicts the stress response after a sudden change in deformation conditions. Four distinct curves are plotted: black dashed line for constant low Z_p1, purple dashed line for constant high Z_p2 (where Z_p2 > Z_p1), blue solid line for decreasing Z_p from Z_p2 to Z_p1 at ε_I, and red solid line for increasing Z_p from Z_p1 to Z_p2 at ε_I. Key stress parameters are labeled including initial yield stresses (σ_01, σ_02), critical stresses for dynamic recrystallization (σ_c1, σ_c2), peak stresses (σ_p2, σ_p2^(v)), and steady-state stresses (σ_ss1, σ_ss2). The schematic demonstrates that a decrease in Z_p (blue curve) causes an abrupt stress drop followed by gradual softening to a new steady state, while an increase in Z_p (red curve) leads to stress elevation and subsequent work hardening. This figure supports the core scientific conclusion that transient variations in deformation conditions induce non-continuous flow stress responses governed by the competition between work hardening, dynamic recovery, and dynamic recrystallization mechanisms, which is fundamental for understanding multi-stage recrystallization behavior in metallic materials.",
  "confidence": 0.0
}

File: evaluation_json2json/outputs_exp/deepseek/A11/final/figure_005.json
{
  "paper_id": "A11",
  "figure_id": "figure_005",
  "image_paths": [
    "images/c053428fa4b006507c35875c63721c957a1ea4be199c3c660bcda75810699325.jpg",
    "images/33bf5e52cfe75cfe0e99ff40caf06358454cc1bb4be18a7278efd06aa2dffa55.jpg",
    "images/a76f4f3e4cef03882e30c85b83848178e63765b3577f102427c664206176e151.jpg",
    "images/943a5a4d28ac9df552d97812cf7e425f90ec3ac50a1bad63a267ff31ba24ecef.jpg",
    "images/efefb977ffb56952a65ce7003d8537873ef57f1f07bc6d60141500f96ff56c52.jpg"
  ],
  "image_count": 5,
  "image_type": "microscopy_optical",
  "description": "The figure presents a comprehensive comparison of experimental and simulated initial mixed-grain microstructures in low-alloy steel (0.398C-0.87Mn-0.31Si). Subfigure (a) displays the experimental 3D optical metallography results showing the as-homogenized austenite grain structure with visible grain boundaries, scale bars of 100 μm, and annotated average grain sizes ranging from 127.63 μm to 166.00 μm along different directions. Subfigure (b) illustrates the corresponding 3D cellular automaton (CA) simulated microstructure with color-coded grains, exhibiting similar average grain sizes (126.45–159.75 μm), alongside X-direction cross-sectional slices revealing internal grain morphology. Subfigures (c), (d), and (e) present quantitative grain size distribution histograms: (c) experimental metallography data showing an average grain size (AGS) of 141.66 μm with standard deviation (SD) of 54.54 μm and extreme values of 10.22–265.20 μm; (d) 2D CA simulation results with AGS of 140.01 μm (SD: 51.88 μm); and (e) 3D CA simulation results with AGS of 143.78 μm (SD: 58.25 μm). The close agreement between experimental and simulated distributions (all within 140–144 μm average range) validates the 3D CA model's capability to accurately reconstruct the inhomogeneous initial microstructure characterized by significant grain size variation, establishing a reliable foundation for subsequent dynamic recrystallization simulations under varying deformation conditions.",
  "confidence": 0.0
}

File: evaluation_json2json/outputs_exp/deepseek/A11/final/figure_006.json
{
  "paper_id": "A11",
  "figure_id": "figure_006",
  "image_paths": [
    "images/d3ac1d47505d0ff1727c000201e1458b83233f647145498f47ee067a3a9f72c7.jpg"
  ],
  "image_count": 1,
  "image_type": "chart_flow",
  "description": "This flowchart illustrates the algorithmic framework of a three-dimensional cellular automaton (CA) model incorporating inhomogeneous dislocation density evolution for simulating dynamic recrystallization (DRX) in low-alloy steel (0.398C-0.87Mn-0.31Si) under varying thermomechanical conditions. The workflow initiates with three input modules: load conditions (temperatures, strain rates, and strains for first and second deformation stages), initial microstructure parameters (grain orientation, size, and dislocation density), and constitutive model parameters (work-hardening rate, saturation stress, DRX activation energy). The central CA loop progresses through Step n, where total strain is compared against the first-stage strain εI to detect transient deformation condition changes; if detected, stress softening coefficient ks and varying saturation stress are recalibrated. The model then bifurcates into two concurrent pathways: average and inhomogeneous dislocation density evolution (Eqs. 26-32) accounting for uneven accumulation and slip-induced strain increments, and DRX kinetics governed by critical dislocation density ρc (Eqs. 35-36). Upon satisfying ρ≥ρc, inhomogeneous nucleation occurs, triggering grain boundary migration calculations (Eqs. 37-41) and state variable updates. The iterative process continues until reaching the end strain, outputting grain orientation distribution and dislocation density distribution maps.",
  "confidence": 0.0
}

File: evaluation_json2json/outputs_exp/deepseek/A11/final/figure_007.json
{
  "paper_id": "A11",
  "figure_id": "figure_007",
  "image_paths": [
    "images/976c48266cff6f62f1bc8588e3943160d21b007941efbfecc5cfe076ffac26ca.jpg",
    "images/635bb0f9f7e3c667438152ea7b29adba1b738362a92e46e2b05b279594e0687f.jpg",
    "images/decf78e1d1eccc7302d08d6dc2916c0d9a961a2ed5a2f85bb0a3605e95346063.jpg",
    "images/90aaa5b74310e67dc30febd7b8a9e1c9cc076a57c4a23b4a644b23e0f69e0a07.jpg"
  ],
  "image_count": 4,
  "image_type": "chart_plot",
  "description": "Figure 6 presents experimental (solid lines) and simulated (dashed lines with open circles) dynamic recrystallization (DRX) fraction evolution curves for low-alloy steel (0.398C-0.87Mn-0.31Si) under hot compression at four deformation temperatures: (a) 850°C, (b) 950°C, (c) 1050°C, and (d) 1150°C. Each panel displays sigmoidal DRX kinetic curves for four strain rates—0.01 s⁻¹ (red circles), 0.1 s⁻¹ (blue circles), 1 s⁻¹ (magenta circles), and 10 s⁻¹ (green circles)—plotted against time on a logarithmic scale (0.001–100 s). The results demonstrate that DRX kinetics are strongly accelerated by both increasing temperature and increasing strain rate, as evidenced by the systematic leftward shift of curves toward shorter times with higher temperatures and faster deformation rates. At 850°C, DRX initiates rapidly at 10 s⁻¹ (complete within ~0.1 s) but requires tens of seconds at 0.01 s⁻¹, whereas at 1150°C, substantial DRX occurs within 0.01–1 seconds across all strain rates. The close agreement between experimental data and 3D cellular automaton simulations validates the inhomogeneous-dislocation-density model for quantifying multi-stage DRX behavior under varying thermomechanical conditions.",
  "confidence": 0.0
}

File: evaluation_json2json/outputs_exp/deepseek/A11/final/figure_011.json
{
  "paper_id": "A11",
  "figure_id": "figure_011",
  "image_paths": [
    "images/4ee8bfa52f0b9dce398db45bfe5c77affe9b36050e2fbb74ae49458f8fd94cf4.jpg",
    "images/c9bc85d748f54f3d8da1dc696a4060de0103ccdeb6c3f895e8dced1a6c91a734.jpg",
    "images/f14e7d285798e16044fc3ca3f197f2580724579df2b50a62850b71fa89a8579b.jpg",
    "images/80669c6293c9717080d3d0772cef282c0463e4c24781045dd09c6d2d76506954.jpg"
  ],
  "image_count": 4,
  "image_type": "property_mechanical",
  "description": "This four-panel figure presents force-stroke curves comparing experimental hot compression data with finite element simulations using two constitutive models (Model1 and Model2) for low-alloy steel under transient deformation conditions. Panels (a) and (b) show results at 950°C with strain rate transients (0.01 s⁻¹ ↔ 0.1 s⁻¹) occurring at strains of 0.2 and 0.4, respectively. Panels (c) and (d) display curves at a constant strain rate of 0.01 s⁻¹ with temperature transients (1050°C ↔ 950°C) at strains of 0.2 and 0.4, respectively. Each subplot contains three curves: solid lines for experimental results, star-dashed lines for Model1, and circle-dashed lines for Model2. The visual comparison reveals that Model1 significantly overestimates the force during the second deformation stage following abrupt changes in strain rate or temperature, exhibiting a slower decline velocity than observed experimentally. In contrast, Model2, which incorporates optimized t₀.₅ (time for 50% recrystallization) and characteristic stresses, demonstrates superior agreement with experimental force evolution across all transient conditions. This validates that the improved constitutive model provides more reliable load prediction for industrial hot forming applications involving varying deformation parameters.",
  "confidence": 0.0
}

File: evaluation_json2json/outputs_exp/deepseek/A11/final/figure_012.json
{
  "paper_id": "A11",
  "figure_id": "figure_012",
  "image_paths": [
    "images/6ae746312b794b2d4887ddcee5794e0066e090336846b43e1b08939cb4666be6.jpg"
  ],
  "image_count": 1,
  "image_type": "property_mechanical",
  "description": "This figure presents coupled mechanical flow curves and three-dimensional cellular automaton (CA) simulation results for low-alloy steel (0.398C-0.87Mn-0.31Si) under isothermal hot compression at 850°C. The upper and lower panels compare experimental and simulated true stress-true strain behaviors at strain rates of 0.01 s⁻¹ and 1 s⁻¹, respectively, showing good agreement between experiment (solid blue lines) and simulation (dotted magenta lines with circular markers). Embedded within each panel are 3D CA visualizations (100 μm scale bars) illustrating the spatial distribution of dislocation density (ρ) at true strains of 0.45 and 0.9, with color scales indicating values ranging from 0.001 to 2.500×10¹⁴ m⁻² (for 0.01 s⁻¹) and 0.001 to 7.000×10¹⁴ m⁻² (for 1 s⁻¹). At 0.01 s⁻¹, the density ranges from an initial 1×10¹¹ m⁻² to 2.821×10¹⁴ m⁻² at ε=0.45 and reaches 3.872×10¹⁴ m⁻² at ε=0.9, concentrating in unrecrystallized matrix regions and along grain boundaries. At 1 s⁻¹, significantly higher densities up to 1.087×10¹⁵ m⁻² at ε=0.45 demonstrate strain-rate-dependent dislocation accumulation. The figure illustrates that dynamically recrystallized (DRX) grains maintain lower dislocation densities compared to the deformed matrix, and higher strain rates impede DRX nucleation, resulting in greater flow stress and heterogeneous microstructure evolution.",
  "confidence": 0.0
}
