Repository: RiverYanggg/SteelDig_multimodal

# Evaluation Framework

这个目录实现当前的结构化抽取评估流程。它比较两套 `text_extraction.json`，数据来自 `outputs_exp/` 下各模型的抽取结果目录。

当前 `outputs_exp/` 中可用的模型目录示例：`deepseek`、`doubao`、`kimi`（以实际存在的子目录为准）。

- 真值（truth）：`outputs_exp/<truth_model>/<paper_id>/final/text_extraction.json`
- 预测（pred）：`outputs_exp/<pred_model>/<paper_id>/final/text_extraction.json`

通过 `--truth` 与 `--pred` 可任意指定哪套模型作为真值、哪套作为预测。例如 `--truth doubao --pred deepseek` 表示以 doubao 为真值、以 deepseek 为预测进行评估。

当前评估的核心原则是：

- 论文级配对由目录名决定，例如 `A0`、`A1`。
- 先做对象对齐，尤其是 `alloy/process/sample`。
- 对齐后由代码展开同一个 canonical object 下的同一个字段。
- 代码先做确定性判断；只有语义不确定的同字段值才交给 LLM judge。
- LLM judge 只输出 `true/false`，不负责计算指标。
- Precision/Recall/F1 全部由代码根据最终字段匹配结果计算。

---

File: evaluation_json2json/outputs_exp/deepseek/A11/final/figure_015.json
{
  "paper_id": "A11",
  "figure_id": "figure_015",
  "image_paths": [
    "images/387522379c320d45577ed6b1b1086a5bed9837ad6930c39dbd32e2224f377b0b.jpg"
  ],
  "image_count": 1,
  "image_type": "chart_plot",
  "description": "This figure presents a comparative analysis of dynamic recrystallization (DRX) fraction evolution simulated by two distinct modeling approaches—Model 2 (a modified phenomenological constitutive model) and 3D Cellular Automaton (CA) with inhomogeneous dislocation density—under varying thermomechanical deformation conditions in low-alloy steel (0.398C-0.87Mn-0.31Si). The eight panels are organized into four rows (a-d) comparing both models side-by-side, with each panel plotting DRX fraction (0-1.0) against true strain (0-0.9). Subfigures (a) and (b) examine strain rate transients at 950°C: (a) shows transient increases from 0.01 s⁻¹ to 0.1 s⁻¹ at strains of 0.2 or 0.4, while (b) shows transient decreases from 0.1 s⁻¹ to 0.01 s⁻¹ at equivalent strains. Subfigures (c) and (d) investigate temperature transients at a constant strain rate of 0.01 s⁻¹: (c) depicts cooling from 1050°C to 950°C, and (d) shows heating from 950°C to 1050°C, both initiated at 0.2 or 0.4 strain. Solid lines represent constant deformation conditions (0.01 s⁻¹ or 0.1 s⁻¹, and 950°C or 1050°C), while dashed lines indicate two-stage deformation paths. The figure reveals that when the Zener-Hollomon parameter (Z) is transiently increased (higher strain rate or lower temperature), the DRX fraction in the second stage initially lags behind constant-condition predictions due to delayed nucleation of new DRX grains (DRXGsII) and the refinement of existing DRX grains from the first stage (DRXGsI). Conversely, when Z is transiently decreased, the 3D CA model predicts DRX fractions that can exceed constant-condition values due to enhanced grain boundary mobility and accelerated growth, whereas Model 2 fails to capture this overshoot phenomenon. These comparisons demonstrate that the 3D CA model with inhomogeneous dislocation density more accurately quantifies multi-stage recrystallization kinetics and history-dependent softening behavior under non-steady-state hot forming conditions.",
  "confidence": 0.0
}

File: evaluation_json2json/outputs_exp/deepseek/A11/final/figure_016.json
{
  "paper_id": "A11",
  "figure_id": "figure_016",
  "image_paths": [
    "images/0cb468aff0946beccf26b71b0722a356d4ef5cbe51af0617df1d8b59a1c22ede.jpg",
    "images/5240e3ea6547f95fa16215d7d9e1f5783cd5ea7c1cc26031fd80882537c3edfa.jpg"
  ],
  "image_count": 2,
  "image_type": "chart_plot",
  "description": "Figure 15 presents simulated dynamic recrystallization (DRX) fraction evolution curves for low-alloy steel obtained using Model 1 under transient deformation conditions, plotted against true strain. Subfigure (a) shows results at 950°C comparing constant strain rates (0.01 s⁻¹ and 0.1 s⁻¹) with cases where strain rate transiently decreases from 0.1 s⁻¹ to 0.01 s⁻¹ at true strains of 0.2 or 0.4. Subfigure (b) displays curves at constant 0.01 s⁻¹ strain rate comparing constant temperatures (950°C and 1050°C) with cases where temperature transiently increases from 950°C to 1050°C at strains of 0.2 or 0.4. The curves demonstrate that transient changes in deformation conditions (decreasing strain rate or increasing temperature, equivalent to decreasing Zener-Hollomon parameter Z_p) significantly alter DRX kinetics compared to constant conditions, with DRX fractions potentially exceeding those under the initial constant conditions depending on the transition strain. This illustrates the history-dependent nature of multi-stage DRX and validates the capability of the cellular automaton model to capture non-monotonic microstructural evolution during thermomechanical processing.",
  "confidence": 0.0
}

File: evaluation_json2json/outputs_exp/deepseek/A11/final/figure_017.json
{
  "paper_id": "A11",
  "figure_id": "figure_017",
  "image_paths": [
    "images/a4663c3260cbe6c4950da50b6631327fdadceea0d491e04872406b65db00694b.jpg",
    "images/629968f924839a834bf2e2d6cb0d5a553cd3a19e070d60917d48ca6619fa3cf1.jpg",
    "images/122d09de8f9a4f23043a2d867bd09c9335626958df3afcc24f43238a227587a2.jpg",
    "images/74ba648e4b2876a0ce2e4776f3d363deb4adbe2ded15965522cb73a8988bb870.jpg"
  ],
  "image_count": 4,
  "image_type": "chart_plot",
  "description": "The figure presents four subplots comparing experimental measurements (solid circles with error bars) and 3D cellular automaton (CA) simulations (dashed lines) of average grain size (AGS) evolution as a function of true strain for low-alloy steel (0.398C-0.87Mn-0.31Si) under transient deformation conditions. Subplot (a) shows AGS reduction at 950°C with strain rate transiently increased from 0.01 s⁻¹ to 0.1 s⁻¹ at true strains (ε₁) of 0.2 (red curve) or 0.4 (blue curve), demonstrating accelerated grain refinement under higher strain rates. Subplot (b) depicts the inverse scenario at 950°C with strain rate decreased from 0.1 s⁻¹ to 0.01 s⁻¹ at ε₁=0.2 or 0.4, revealing coarser final grains upon transitioning to lower strain rates. Subplot (c) illustrates AGS evolution during temperature transient from 1050°C to 950°C at constant strain rate 0.01 s⁻¹, where earlier temperature reduction (ε₁=0.2) produces finer grains than later reduction (ε₁=0.4). Subplot (d) shows the reverse temperature path from 950°C to 1050°C, exhibiting grain coarsening following the temperature increase. The quantitative agreement between experimental data and 3D CA predictions across all four transient conditions validates the inhomogeneous-dislocation-density model for capturing multi-stage dynamic recrystallization kinetics under varying thermal-mechanical processing paths.",
  "confidence": 0.0
}

File: evaluation_json2json/outputs_exp/deepseek/A11/final/figure_020.json
{
  "paper_id": "A11",
  "figure_id": "figure_020",
  "image_paths": [
    "images/41748d0a2f36a0fb1380a0b48e0d7cfe5824730a611bdfb7eaef57860f603bfd.jpg"
  ],
  "image_count": 1,
  "image_type": "diffraction_ebsd",
  "description": "Figure 19 presents experimental and simulated microstructure evolutions in low-alloy steel (0.398C-0.87Mn-0.31Si) under constant and decreasing temperature deformation at 0.01 s⁻¹. Panel (a) compares reconstructed EBSD inverse pole figure maps and corresponding GOS (Grain Orientation Spread) maps at 0.9 true strain, contrasting a constant 950°C condition (grain size 52.01±3.48μm, DRX fraction 97.2%) against decreasing temperature paths from 1050°C to 950°C initiated at εI=0.2 (53.29±3.77μm, 96.1% DRX) and εI=0.4 (60.93±2.91μm, 97.2% DRX). Panel (b) shows reconstructed microstructures at intermediate strains (0.4-0.5), highlighting grain refinement differences between constant 1050°C (80.79±5.43μm), decreasing temperature (74.40±5.36μm), and constant 950°C (56.97±5.24μm). Panels (c) and (d) display 3D cellular automaton simulations of DRX progression: (c) at constant 950°C showing DRX fractions increasing from 76.9% to 99.5% with grain size reducing from 68.69μm to 52.52μm; (d) under decreasing temperature (1050°C→950°C) revealing multi-stage recrystallization (white matrix, green first-stage, red second-stage grains) with DRX fractions rising from 94.2% to 98.6% and final grain size 58.30μm. The figure validates that the inhomogeneous-dislocation-density 3D CA model accurately captures DRX kinetics and grain size evolution under varying thermal-mechanical conditions.",
  "confidence": 0.0
}

File: evaluation_json2json/outputs_exp/deepseek/A11/final/figure_022.json
{
  "paper_id": "A11",
  "figure_id": "figure_022",
  "image_paths": [
    "images/c5bf2c505cce402444442c42da9369a8443041f4a19bb5be9108d5bf62021e4c.jpg"
  ],
  "image_count": 1,
  "image_type": "diffraction_ebsd",
  "description": "This figure presents experimental and simulated microstructure evolutions in low-alloy steel (0.398C-0.87Mn-0.31Si) under constant versus increasing temperature conditions at 0.01 s⁻¹ strain rate, comparing hot compression at constant 1050°C against a two-stage process increasing from 950°C to 1050°C during strain range 0.4–0.5. Panel (a) displays reconstructed EBSD inverse pole figure maps and corresponding GOS (Grain Orientation Spread) maps at 0.5 true strain, showing average grain sizes of 80.01±4.30 μm (DRX fraction 98.6%) for constant temperature versus 62.63±4.11 μm (DRX fraction 97.3%) for the increasing temperature path. Panel (b) provides reconstructed microstructures at 0.9 strain, revealing 81.30±4.39 μm for constant temperature versus 79.69±4.78 μm for increasing temperature. Panels (c) and (d) present 3D cellular automaton simulations: (c) shows simulated microstructures at constant 1050°C with grain sizes of 79.79 μm (0.5 strain, 98.2% DRX) and 79.89 μm (0.9 strain, 98.6% DRX), while (d) displays simulated multi-stage microstructures with color-coded grain origins (green: first stage at 950°C; red: second stage at 1050°C), showing grain sizes of 65.61 μm (0.5 strain, 99.5% DRX) and 75.90 μm (0.9 strain, 99.8% DRX). The figure demonstrates that the increasing temperature path yields finer grain structures compared to constant temperature processing, and validates that the inhomogeneous-dislocation-density 3D CA model accurately captures multi-stage dynamic recrystallization kinetics and grain size evolution under varying thermal conditions.",
  "confidence": 0.0
}

File: evaluation_json2json/outputs_exp/deepseek/A11/final/figure_023.json
{
  "paper_id": "A11",
  "figure_id": "figure_023",
  "image_paths": [
    "images/636261cd6155e3ee2fa5844e54a4cb59e2b03cdbb1e171ed788abf549ecb9579.jpg",
    "images/9182d92ebcd065e06dfba81416e2a0b1b9c31aca2880bf698ee5d4a062332ce8.jpg",
    "images/0fea0a390054048f5bb9d32246fb60db12ecc612c12c8d56dc9c7629ff2d0a63.jpg",
    "images/79be4675b14da7972a685c3812a08049ae80404b17334c1b92c7f71ba7fd88a1.jpg"
  ],
  "image_count": 4,
  "image_type": "chart_plot",
  "description": "The figure presents 3D cellular automaton (CA) simulation results quantifying multi-stage dynamic recrystallization (DRX) and average dislocation density evolution in low-alloy steel (0.398C-0.87Mn-0.31Si) under transient deformation conditions. Subfigures (a) and (b) display the evolution of DRX fraction (Total, First stage DRXGs_I, Second stage DRXGs_II) versus true strain, while (c) and (d) show corresponding average dislocation densities (×10¹³ m⁻²) for matrix grains, DRXGs_I, and DRXGs_II. The left column [(a) and (c)] examines transient strain rate increases from 0.01 s⁻¹ to 0.1 s⁻¹ at 950°C initiated at strains of 0.2 or 0.4, whereas the right column [(b) and (d)] investigates temperature decreases from 1050°C to 950°C at 0.01 s⁻¹ over strain ranges 0.2–0.3 or 0.4–0.5. Key observations include: upon increasing Zener-Hollomon parameter (Z_P), the second-stage DRX fraction increases significantly after an incubation period, while the first-stage DRX fraction gradually decreases, indicating that DRXGs_II refine both the matrix and pre-existing DRXGs_I. Notably, DRXGs_II exhibit lower average dislocation density than both the matrix and DRXGs_I, creating a driving force for grain refinement. The total DRX fraction shows delayed growth initially but eventually reaches high values, supporting the concept of 'pseudo-metadynamic recrystallization' where only DRX grains grow during the transient period.",
  "confidence": 0.0
}

File: evaluation_json2json/outputs_exp/deepseek/A11/final/figure_024.json
{
  "paper_id": "A11",
  "figure_id": "figure_024",
  "image_paths": [
    "images/fe5b9e561f6d09f052d0f15be1b0adb5ba6e23f48753d9cc461171ecf5fd4b1d.jpg"
  ],
  "image_count": 1,
  "image_type": "calculation_fe",
  "description": "This figure presents simulated evolutions of microstructure and dislocation density distribution on the YZ surface in low-alloy steel under varying deformation conditions using an inhomogeneous-dislocation-density 3D cellular automaton model. The three panels depict: (a) transient strain rate increase from 0.01 s⁻¹ to 0.1 s⁻¹ at 0.2 strain and 950°C; (b) the same strain rate jump at 0.4 strain and 950°C; and (c) temperature decrease from 1050°C to 950°C in the strain range of 0.4–0.5 at 0.01 s⁻¹. For each condition, the left column shows microstructural maps where white grains represent the unrecrystallized matrix, green grains denote first-stage DRX grains, and red grains indicate second-stage DRX grains, with DRX fractions explicitly labeled (e.g., first: 28.3%; second: 10.1% at 0.4 strain in panel a). The right column displays corresponding dislocation density distributions with color scales ranging from 0.001–2.000×10¹⁴ m⁻² for (a) and (b), and 0.01–3.5×10¹³ m⁻² for (c), revealing higher dislocation densities at grain boundaries compared to grain interiors. The images demonstrate that second-stage DRX grains nucleate preferentially at matrix grain boundaries due to higher distortion energy and progressively refine both the matrix and first-stage DRX grains as deformation proceeds, providing direct evidence for the dislocation-density-difference driven refinement mechanism responsible for stress softening under transient Z-parameter increases.",
  "confidence": 0.0
}

File: evaluation_json2json/outputs_exp/deepseek/A11/final/figure_025.json
{
  "paper_id": "A11",
  "figure_id": "figure_025",
  "image_paths": [
    "images/35cfcced004267a6034059f83106a0a16a39903cb2dedec552884dd34d4972b7.jpg",
    "images/22d8b1bcf3b5e878b02af3c9a5eae440a50463dd1bbcf1adda651dcd24f60a5a.jpg",
    "images/51d8d8c6a71eb4e6bfa010deb70976f1bab4dc4156f8a79f6e955ede49221946.jpg",
    "images/951ada5b92615f2cbd396e63983a2231580f318caac9679228507849af16ec09.jpg"
  ],
  "image_count": 4,
  "image_type": "chart_plot",
  "description": "Figure 24 presents 3D cellular automaton (CA) simulation results showing the evolutions of dynamic recrystallization (DRX) fraction and average dislocation density in low-alloy steel (0.398C-0.87Mn-0.31Si) when transiently decreasing the Zener-Hollomon parameter (Z_P). Subfigures (a) and (b) display DRX fraction versus true strain: (a) shows the effect of decreasing strain rate from 0.1 s⁻¹ to 0.01 s⁻¹ at 950°C with transition strains (ε₁) of 0.2 and 0.4, while (b) shows increasing temperature from 950°C to 1050°C at 0.01 s⁻¹ with the same transition strains. Both plots decompose the total DRX fraction (solid blue) into contributions from first-stage DRX grains (DRXGs_I, dashed brown) and second-stage DRX grains (DRXGs_II, dashed green), revealing that the first-stage fraction initially rises rapidly after the Z_P drop but subsequently declines due to refinement by DRXGs_II. Subfigures (c) and (d) illustrate the corresponding average dislocation density (×10¹³) evolutions: (c) for the strain rate decrease scenario and (d) for the temperature increase scenario, showing matrix grains (top panels) and DRX grains (lower panels for each ε₁). These curves demonstrate that the transient Z_P reduction causes a significant drop in dislocation density within both the matrix and DRXGs_I due to enhanced dynamic recovery (DRV) and grain refinement, supporting the conclusion that decreasing deformation resistance accelerates softening and DRX kinetics.",
  "confidence": 0.0
}

File: evaluation_json2json/outputs_exp/deepseek/A11/final/figure_026.json
{
  "paper_id": "A11",
  "figure_id": "figure_026",
  "image_paths": [
    "images/989f81fe93e84d5166b674837ff67258ebcf26ff426abb36fd829e534b3649ac.jpg"
  ],
  "image_count": 1,
  "image_type": "calculation_fe",
  "description": "This figure presents 3D cellular automaton (CA) simulation results showing the evolution of microstructure and dislocation density distribution on the YZ surface for low-alloy steel (0.398C-0.87Mn-0.31Si) during hot deformation at 950 °C. Panel (a) displays the transiently decreasing strain rate condition (from 0.1 s⁻¹ to 0.01 s⁻¹ at strain 0.4), with three rows representing strains of 0.4, 0.42, and 0.45, where DRX fractions progressively increase from 42.9% to 85.8% and finally to 96.7%. Panel (b) shows the constant strain rate condition (0.01 s⁻¹) at strain 0.42 with 83.0% DRX fraction. The microstructure maps use color coding: white grains represent the unrecrystallized matrix, green grains denote first-stage dynamic recrystallization (DRX), and red grains indicate second-stage DRX. The accompanying dislocation density maps reveal that high dislocation densities (up to 8×10¹³ m⁻², shown in dark red) initially concentrate in unrecrystallized regions (zone A) but decrease significantly and become more homogeneous as DRX progresses, dropping to approximately 0.01–1.8×10¹³ m⁻² in fully recrystallized areas. The comparison demonstrates that the transiently decreasing strain rate condition promotes faster DRX kinetics and more uniform dislocation density distribution compared to the constant low strain rate condition at equivalent strains.",
  "confidence": 0.0
}

File: evaluation_json2json/outputs_exp/deepseek/A11/final/figure_027.json
{
  "paper_id": "A11",
  "figure_id": "figure_027",
  "image_paths": [
    "images/39c1cb91d6a9ae941edf044116cc37cdf8f5b3629e6adb1b9fa166c7f261a311.jpg"
  ],
  "image_count": 1,
  "image_type": "calculation_fe",
  "description": "Figure 26 presents 3D cellular automaton simulations showing the evolution of microstructure and dislocation density distribution on the YZ surface of low-alloy steel (0.398C-0.87Mn-0.31Si) under hot compression at 0.01 s⁻¹. Panel (a) illustrates the increasing-temperature path from 950°C to 1050°C during strains 0.2–0.3: at 0.2 strain, DRX fraction is 3.8% with high dislocation density concentrated in original grains (labeled A, B, C); at 0.23 strain, DRX progresses to 41.4% with heterogeneous dislocation patterns; by 0.3 strain, multi-stage DRX completes (98.1% total), showing white matrix grains, green first-stage DRX grains, and red second-stage DRX grains with significantly reduced dislocation density. Panel (b) contrasts this with constant-temperature deformation at 1050°C and 0.23 strain, yielding 45.0% DRX. The color maps quantify dislocation density ranging from 0.01×10¹³ to 4×10¹³ m⁻², demonstrating that increasing temperature accelerates multi-stage recrystallization and homogenizes the dislocation structure compared to isothermal conditions.",
  "confidence": 0.0
}

File: evaluation_json2json/outputs_exp/deepseek/A11/final/figure_028.json
{
  "paper_id": "A11",
  "figure_id": "figure_028",
  "image_paths": [
    "images/7f9ee48d81ef73ff8d3814770b2a4c543f7e19ee1ce0f220d7f370a5c29f8bb6.jpg",
    "images/c5ba8d34b43b6aa4419effc68ada5109c8bda9ce3590cd55a729f5bfeb2df114.jpg",
    "images/f0a49cc3e8bf5cb3c8bdb02f8bee088adc2839d6bdf63abc7d5347f5b7a2b904.jpg",
    "images/63cefe8c56a2b9d75732d4155448097e5b1f9e418c007187ed6e4cbe22dcf944.jpg"
  ],
  "image_count": 4,
  "image_type": "chart_plot",
  "description": "This Figure presents cellular automaton (CA) simulation results showing the evolution of average grain size (AGS) of dynamic recrystallization (DRX) grains under varying deformation conditions in low-alloy steel. The four subplots illustrate: (a) transient strain rate increase from 0.01 s⁻¹ to 0.1 s⁻¹ at 950°C with transition strains (ε₁) of 0.2 and 0.4; (b) temperature decrease from 1050°C to 950°C at constant strain rate 0.01 s⁻¹ with transition strain ranges of 0.2–0.3 and 0.4–0.5; (c) transient strain rate decrease from 0.1 s⁻¹ to 0.01 s⁻¹ at 950°C; and (d) temperature increase from 950°C to 1050°C at 0.01 s⁻¹. Each subplot compares three curves against true strain (0.2–0.9): constant deformation conditions (purple solid line), first-stage DRX grains formed before the transient change (orange dashed line), and second-stage DRX grains nucleated after the transient change (green dashed line). The y-axis shows average grain size in micrometers (μm). Key findings indicate that when the Zener-Hollomon parameter is transiently increased (a,b), first-stage DRX grains (DRXGs_I) remain significantly coarser than second-stage grains (DRXGs_II), leading to a bimodal grain size distribution. Conversely, when the parameter is decreased (c,d), DRXGs_I rapidly grow to sizes approaching those under constant conditions, resulting in minimal final grain size differences between stages. These results support the quantification of multi-stage recrystallization and provide a simulation framework for optimizing multi-stage hot forging processes.",
  "confidence": 0.0
}

File: evaluation_json2json/outputs_exp/deepseek/A11/final/text_extraction.json
{
  "papers": [
    {
      "paper_id": "A11",
      "doi": "10.1016/j.ijplas.2025.104353",
      "title": "Quantification of multi-stage recrystallization in low-alloy steel under varying deformation conditions using inhomogeneous-dislocation-density 3D cellular automaton",
      "authors": [
        "Jiawei Xu",
        "Lifeng Lu",
        "Xueze Jin",
        "He Wu",
        "Qiwei He",
        "Daolei Yang",
        "Jingchao Yao",
        "Weiqiang Zhao",
        "Shaoshun Bian",
        "Bin Guo",
        "Debin Shan",
        "Wenchen Xu"
      ],
      "publication_year": "2025",
      "journal": "International Journal of Plasticity",
      "keywords": [
        "Low-alloy steel",
        "Dynamic recrystallization",
        "Varying deformation conditions",
        "Constitutive model",
        "3D cellular automaton",
        "Inhomogeneous dislocation density"
      ],
      "research_type": "mixed",
      "paper_scope": "Develop an inhomogeneous-dislocation-density 3D cellular automaton model to quantify multi-stage dynamic recrystallization and flow stress evolution in low-alloy steel under varying deformation conditions."
    }
  ],
  "alloys": [
    {
      "alloy_id": "alloy_04c",
      "paper_id": "A11",
      "alloy_name": "Low-alloy steel (0.398C-0.87Mn-0.31Si)",
      "aliases": [],
      "base_element": "Fe",
      "alloying_elements": [
        "C",
        "Mn",
        "Si",
        "S",
        "P",
        "Ni",
        "Cr",
        "W",
        "V",
        "Mo",
        "Ti",
        "Cu"
      ],
      "nominal_composition": [
        {
          "element": "Fe",
          "weight_percent": "balance",
          "atomic_percent": null
        },
        {
          "element": "C",
          "weight_percent": "0.398",
          "atomic_percent": null
        },
        {
          "element": "Mn",
          "weight_percent": "0.87",
          "atomic_percent": null
        },
        {
          "element": "Si",
          "weight_percent": "0.31",
          "atomic_percent": null
        },
        {
          "element": "S",
          "weight_percent": "0.024",
          "atomic_percent": null
        },
        {
          "element": "P",
          "weight_percent": "0.01",
          "atomic_percent": null
        },
        {
          "element": "Ni",
          "weight_percent": "0.05",
          "atomic_percent": null
        },
        {
          "element": "Cr",
          "weight_percent": "0.16",
          "atomic_percent": null
        },
        {
          "element": "W",
          "weight_percent": "0.01",
          "atomic_percent": null
        },
        {
          "element": "V",
          "weight_percent": "0.1",
          "atomic_percent": null
        },
        {
          "element": "Mo",
          "weight_percent": "0.03",
          "atomic_percent": null
        },
        {
          "element": "Ti",
          "weight_percent": "0.002",
          "atomic_percent": null
        },
        {
          "element": "Cu",
          "weight_percent": "0.13",
          "atomic_percent": null
        }
      ],
      "alloys_notes": null
    }
  ],
  "processes": [
    {
      "process_id": "proc_850_001_const",
      "paper_id": "A11",
      "alloy_id": "alloy_04c",
      "description": "Hot compression at constant temperature 850°C and strain rate 0.01 s^-1 to true strain 0.9.",
      "processes_notes": "Heated to 1250°C at 10°C/s, held 180 s, cooled to 850°C at 10°C/s, held 60 s, compressed, water quenched."
    },
    {
      "process_id": "proc_850_1_const",
      "paper_id": "A11",
      "alloy_id": "alloy_04c",
      "description": "Hot compression at constant temperature 850°C and strain rate 1 s^-1 to true strain 0.9.",
      "processes_notes": "Heated to 1250°C at 10°C/s, held 180 s, cooled to 850°C at 10°C/s, held 60 s, compressed, water quenched."
    },
    {
      "process_id": "proc_950_001_const",
      "paper_id": "A11",
      "alloy_id": "alloy_04c",
      "description": "Hot compression at constant temperature 950°C and strain rate 0.01 s^-1 to true strain 0.9.",
      "processes_notes": "Heated to 1250°C at 10°C/s, held 180 s, cooled to 950°C at 10°C/s, held 60 s, compressed, water quenched."
    },
    {
      "process_id": "proc_950_01_const",
      "paper_id": "A11",
      "alloy_id": "alloy_04c",
      "description": "Hot compression at constant temperature 950°C and strain rate 0.1 s^-1 to true strain 0.9.",
      "processes_notes": "Heated to 1250°C at 10°C/s, held 180 s, cooled to 950°C at 10°C/s, held 60 s, compressed, water quenched."
    },
    {
      "process_id": "proc_950_001_to_01_02",
      "paper_id": "A11",
      "alloy_id": "alloy_04c",
      "description": "Varying strain rate: first stage at 950°C, strain rate 0.01 s^-1 to strain 0.2, then transiently increased to 0.1 s^-1 and compressed to total strain 0.9.",
      "processes_notes": "Heated to 1250°C at 10°C/s, held 180 s, cooled to 950°C, held 60 s; first stage to ε=0.2 at 0.01 s^-1, second stage at 0.1 s^-1 to ε=0.9, water quenched."
    },
    {
      "process_id": "proc_950_001_to_01_04",
      "paper_id": "A11",
      "alloy_id": "alloy_04c",
      "description": "Varying strain rate: first stage at 950°C, strain rate 0.01 s^-1 to strain 0.4, then transiently increased to 0.1 s^-1 and compressed to total strain 0.9.",
      "processes_notes": "Heated to 1250°C at 10°C/s, held 180 s, cooled to 950°C, held 60 s; first stage to ε=0.4 at 0.01 s^-1, second stage at 0.1 s^-1 to ε=0.9, water quenched."
    },
    {
      "process_id": "proc_950_01_to_001_02",
      "paper_id": "A11",
      "alloy_id": "alloy_04c",
      "description": "Varying strain rate: first stage at 950°C, strain rate 0.1 s^-1 to strain 0.2, then transiently decreased to 0.01 s^-1 and compressed to total strain 0.9.",
      "processes_notes": "Heated to 1250°C at 10°C/s, held 180 s, cooled to 950°C, held 60 s; first stage to ε=0.2 at 0.1 s^-1, second stage at 0.01 s^-1 to ε=0.9, water quenched."
    },
    {
      "process_id": "proc_950_01_to_001_04",
      "paper_id": "A11",
      "alloy_id": "alloy_04c",
      "description": "Varying strain rate: first stage at 950°C, strain rate 0.1 s^-1 to strain 0.4, then transiently decreased to 0.01 s^-1 and compressed to total strain 0.9.",
      "processes_notes": "Heated to 1250°C at 10°C/s, held 180 s, cooled to 950°C, held 60 s; first stage to ε=0.4 at 0.1 s^-1, second stage at 0.01 s^-1 to ε=0.9, water quenched."
    },
    {
      "process_id": "proc_1050_001_const",
      "paper_id": "A11",
      "alloy_id": "alloy_04c",
      "description": "Hot compression at constant temperature 1050°C and strain rate 0.01 s^-1 to true strain 0.9.",
      "processes_notes": "Heated to 1250°C at 10°C/s, held 180 s, cooled to 1050°C at 10°C/s, held 60 s, compressed, water quenched."
    },
    {
      "process_id": "proc_1050_to_950_02",
      "paper_id": "A11",
      "alloy_id": "alloy_04c",
      "description": "Varying temperature: strain rate 0.01 s^-1, initial temperature 1050°C up to strain 0.2, then continuously decreased to 950°C in strain range 0.2-0.3, compressed to total strain 0.9.",
      "processes_notes": "Heated to 1250°C at 10°C/s, held 180 s, cooled to 1050°C, held 60 s; deformed at 1050°C to ε=0.2, then temperature decreased to 950°C over Δε=0.1, further compressed to ε=0.9, water quenched."
    },
    {
      "process_id": "proc_1050_to_950_04",
      "paper_id": "A11",
      "alloy_id": "alloy_04c",
      "description": "Varying temperature: strain rate 0.01 s^-1, initial temperature 1050°C up to strain 0.4, then continuously decreased to 950°C in strain range 0.4-0.5, compressed to total strain 0.9.",
      "processes_notes": "Heated to 1250°C at 10°C/s, held 180 s, cooled to 1050°C, held 60 s; deformed at 1050°C to ε=0.4, then temperature decreased to 950°C over Δε=0.1, further compressed to ε=0.9, water quenched."
    },
    {
      "process_id": "proc_950_to_1050_02",
      "paper_id": "A11",
      "alloy_id": "alloy_04c",
      "description": "Varying temperature: strain rate 0.01 s^-1, initial temperature 950°C up to strain 0.2, then continuously increased to 1050°C in strain range 0.2-0.3, compressed to total strain 0.9.",
      "processes_notes": "Heated to 1250°C at 10°C/s, held 180 s, cooled to 950°C, held 60 s; deformed at 950°C to ε=0.2, then temperature increased to 1050°C over Δε=0.1, further compressed to ε=0.9, water quenched."
    },
    {
      "process_id": "proc_950_to_1050_04",
      "paper_id": "A11",
      "alloy_id": "alloy_04c",
      "description": "Varying temperature: strain rate 0.01 s^-1, initial temperature 950°C up to strain 0.4, then continuously increased to 1050°C in strain range 0.4-0.5, compressed to total strain 0.9.",
      "processes_notes": "Heated to 1250°C at 10°C/s, held 180 s, cooled to 950°C, held 60 s; deformed at 950°C to ε=0.4, then temperature increased to 1050°C over Δε=0.1, further compressed to ε=0.9, water quenched."
    }
  ],
  "samples": [
    {
      "sample_id": "sample_850_001_const",
      "paper_id": "A11",
      "alloy_id": "alloy_04c",
      "process_id": "proc_850_001_const"
    },
    {
      "sample_id": "sample_850_1_const",
      "paper_id": "A11",
      "alloy_id": "alloy_04c",
      "process_id": "proc_850_1_const"
    },
    {
      "sample_id": "sample_950_001_const",
      "paper_id": "A11",
      "alloy_id": "alloy_04c",
      "process_id": "proc_950_001_const"
    },
    {
      "sample_id": "sample_950_01_const",
      "paper_id": "A11",
      "alloy_id": "alloy_04c",
      "process_id": "proc_950_01_const"
    },
    {
      "sample_id": "sample_950_001_to_01_02",
      "paper_id": "A11",
      "alloy_id": "alloy_04c",
      "process_id": "proc_950_001_to_01_02"
    },
    {
      "sample_id": "sample_950_001_to_01_04",
      "paper_id": "A11",
      "alloy_id": "alloy_04c",
      "process_id": "proc_950_001_to_01_04"
    },
    {
      "sample_id": "sample_950_01_to_001_02",
      "paper_id": "A11",
      "alloy_id": "alloy_04c",
      "process_id": "proc_950_01_to_001_02"
    },
    {
      "sample_id": "sample_950_01_to_001_04",
      "paper_id": "A11",
      "alloy_id": "alloy_04c",
      "process_id": "proc_950_01_to_001_04"
    },
    {
      "sample_id": "sample_1050_001_const",
      "paper_id": "A11",
      "alloy_id": "alloy_04c",
      "process_id": "proc_1050_001_const"
    },
    {
      "sample_id": "sample_1050_to_950_02",
      "paper_id": "A11",
      "alloy_id": "alloy_04c",
      "process_id": "proc_1050_to_950_02"
    },
    {
      "sample_id": "sample_1050_to_950_04",
      "paper_id": "A11",
      "alloy_id": "alloy_04c",
      "process_id": "proc_1050_to_950_04"
    },
    {
      "sample_id": "sample_950_to_1050_02",
      "paper_id": "A11",
      "alloy_id": "alloy_04c",
      "process_id": "proc_950_to_1050_02"
    },
    {
      "sample_id": "sample_950_to_1050_04",
      "paper_id": "A11",
      "alloy_id": "alloy_04c",
      "process_id": "proc_950_to_1050_04"
    }
  ],
  "processing_steps": [
    {
      "sample_id": "sample_850_001_const",
      "paper_id": "A11",
      "sequence": "1",
      "type": "heat_treatment",
      "method": "Heating",
      "temperature": "1250",
      "unit": "°C",
      "duration": "ramp at 10°C/s",
      "cooling_medium": null,
      "reduction_ratio": null,
      "processing_steps_notes": "Heat to 1250°C at 10°C/s"
    },
    {
      "sample_id": "sample_850_001_const",
      "paper_id": "A11",
      "sequence": "2",
      "type": "heat_treatment",
      "method": "Holding",
      "temperature": "1250",
      "unit": "°C",
      "duration": "180 s",
      "cooling_medium": null,
      "reduction_ratio": null,
      "processing_steps_notes": "Homogenize austenite"
    },
    {
      "sample_id": "sample_850_001_const",
      "paper_id": "A11",
      "sequence": "3",
      "type": "cooling",
      "method": "Cooling",
      "temperature": "850",
      "unit": "°C",
      "duration": "10°C/s",
      "cooling_medium": "air",
      "reduction_ratio": null,
      "processing_steps_notes": "Cool to deformation temperature"
    },
    {
      "sample_id": "sample_850_001_const",
      "paper_id": "A11",
      "sequence": "4",
      "type": "heat_treatment",
      "method": "Holding",
      "temperature": "850",
      "unit": "°C",
      "duration": "60 s",
      "cooling_medium": null,
      "reduction_ratio": null,
      "processing_steps_notes": "Reduce temperature fluctuations"
    },
    {
      "sample_id": "sample_850_001_const",
      "paper_id": "A11",
      "sequence": "5",
      "type": "thermomechanical_processing",
      "method": "Hot compression",
      "temperature": "850",
      "unit": "°C",
      "duration": "to true strain 0.9 at 0.01 s^-1",
      "cooling_medium": null,
      "reduction_ratio": "true strain 0.9",
      "processing_steps_notes": "Constant strain rate 0.01 s^-1"
    },
    {
      "sample_id": "sample_850_001_const",
      "paper_id": "A11",
      "sequence": "6",
      "type": "cooling",
      "method": "Water quenching",
      "temperature": "room temperature",
      "unit": "°C",
      "duration": "immediate",
      "cooling_medium": "water",
      "reduction_ratio": null,
      "processing_steps_notes": "Freeze high-temperature microstructure"
    },
    {
      "sample_id": "sample_850_1_const",
      "paper_id": "A11",
      "sequence": "1",
      "type": "heat_treatment",
      "method": "Heating",
      "temperature": "1250",
      "unit": "°C",
      "duration": "ramp at 10°C/s",
      "cooling_medium": null,
      "reduction_ratio": null,
      "processing_steps_notes": "Heat to 1250°C"
    },
    {
      "sample_id": "sample_850_1_const",
      "paper_id": "A11",
      "sequence": "2",
      "type": "heat_treatment",
      "method": "Holding",
      "temperature": "1250",
      "unit": "°C",
      "duration": "180 s",
      "cooling_medium": null,
      "reduction_ratio": null,
      "processing_steps_notes": "Homogenization"
    },
    {
      "sample_id": "sample_850_1_const",
      "paper_id": "A11",
      "sequence": "3",
      "type": "cooling",
      "method": "Cooling",
      "temperature": "850",
      "unit": "°C",
      "duration": "10°C/s",
      "cooling_medium": null,
      "reduction_ratio": null,
      "processing_steps_notes": "Cool to 850°C"
    },
    {
      "sample_id": "sample_850_1_const",
      "paper_id": "A11",
      "sequence": "4",
      "type": "heat_treatment",
      "method": "Holding",
      "temperature": "850",
      "unit": "°C",
      "duration": "60 s",
      "cooling_medium": null,
      "reduction_ratio": null,
      "processing_steps_notes": "Hold at 850°C"
    },
    {
      "sample_id": "sample_850_1_const",
      "paper_id": "A11",
      "sequence": "5",
      "type": "thermomechanical_processing",
      "method": "Hot compression",
      "temperature": "850",
      "unit": "°C",
      "duration": "to true strain 0.9 at 1 s^-1",
      "cooling_medium": null,
      "reduction_ratio": "true strain 0.9",
      "processing_steps_notes": "Constant strain rate 1 s^-1"
    },
    {
      "sample_id": "sample_850_1_const",
      "paper_id": "A11",
      "sequence": "6",
      "type": "cooling",
      "method": "Water quenching",
      "temperature": null,
      "unit": null,
      "duration": null,
      "cooling_medium": "water",
      "reduction_ratio": null,
      "processing_steps_notes": "Immediate water quenching"
    },
    {
      "sample_id": "sample_950_001_to_01_02",
      "paper_id": "A11",
      "sequence": "1",
      "type": "heat_treatment",
      "method": "Heating",
      "temperature": "1250",
      "unit": "°C",
      "duration": "ramp at 10°C/s",
      "cooling_medium": null,
      "reduction_ratio": null,
      "processing_steps_notes": "Heat to 1250°C"
    },
    {
      "sample_id": "sample_950_001_to_01_02",
      "paper_id": "A11",
      "sequence": "2",
      "type": "heat_treatment",
      "method": "Holding",
      "temperature": "1250",
      "unit": "°C",
      "duration": "180 s",
      "cooling_medium": null,
      "reduction_ratio": null,
      "processing_steps_notes": "Homogenization"
    },
    {
      "sample_id": "sample_950_001_to_01_02",
      "paper_id": "A11",
      "sequence": "3",
      "type": "cooling",
      "method": "Cooling",
      "temperature": "950",
      "unit": "°C",
      "duration": "10°C/s",
      "cooling_medium": null,
      "reduction_ratio": null,
      "processing_steps_notes": "Cool to 950°C"
    },
    {
      "sample_id": "sample_950_001_to_01_02",
      "paper_id": "A11",
      "sequence": "4",
      "type": "heat_treatment",
      "method": "Holding",
      "temperature": "950",
      "unit": "°C",
      "duration": "60 s",
      "cooling_medium": null,
      "reduction_ratio": null,
      "processing_steps_notes": "Hold at 950°C"
    },
    {
      "sample_id": "sample_950_001_to_01_02",
      "paper_id": "A11",
      "sequence": "5-compression_stage1",
      "type": "thermomechanical_processing",
      "method": "Hot compression",
      "temperature": "950",
      "unit": "°C",
      "duration": "to ε=0.2 at 0.01 s^-1",
      "cooling_medium": null,
      "reduction_ratio": "true strain 0.2",
      "processing_steps_notes": "First stage at 0.01 s^-1"
    },
    {
      "sample_id": "sample_950_001_to_01_02",
      "paper_id": "A11",
      "sequence": "6-compression_stage2",
      "type": "thermomechanical_processing",
      "method": "Hot compression",
      "temperature": "950",
      "unit": "°C",
      "duration": "to ε=0.9 at 0.1 s^-1",
      "cooling_medium": null,
      "reduction_ratio": "additional strain to total 0.9",
      "processing_steps_notes": "Transiently increase strain rate to 0.1 s^-1"
    },
    {
      "sample_id": "sample_950_001_to_01_02",
      "paper_id": "A11",
      "sequence": "7",
      "type": "cooling",
      "method": "Water quenching",
      "temperature": null,
      "unit": null,
      "duration": null,
      "cooling_medium": "water",
      "reduction_ratio": null,
      "processing_steps_notes": "Immediate water quenching"
    }
  ],
  "structures": [
    {
      "structure_id": "struct_850_001_const",
      "sample_id": "sample_850_001_const",
      "overall_structure": "Partially recrystallized prior austenite microstructure after hot compression at 850°C, 0.01 s^-1, water quenched (martensite). Experimental DRX fraction ~79.3%, average grain size 34.01 ± 4.71 µm (side section).",
      "number_of_phases": "1",
      "microstructure_counts": "matrix + DRX grains",
      "microstructure_list": [
        {
          "uuid": "micro_850_001_1",
          "related_sequence": "5",
          "phases_present": [
            {
              "phase_name": "Prior austenite (martensite as quenched)",
              "crystal_structure": "FCC (austenite) / BCT (martensite after quenching)",
              "volume_fraction": "1.0",
              "morphology": "mixed: elongated unrecrystallized grains and equiaxed recrystallized grains",
              "grain_size": "34.01 µm (average, experimental side section), CA 3D: 34.53 µm",
              "texture": null
            }
          ],
          "defects": [
            {
              "type": "dislocation",
              "porosity": null,
              "inclusions": [],
              "dislocation_density": "assumed initial 1e11 m^-2 uniform, inhomogeneous during deformation",
              "lattice_distortion": null
            }
          ],
          "grain_structure": {
            "average_grain_size": {
              "value": "34.01",
              "unit": "µm"
            },
            "grain_size_distribution": "experimental side section 34.01 ± 4.71 µm, CA 2D: 32.94 µm",
            "texture": null
          },
          "precipitates": []
        }
      ]
    },
    {
      "structure_id": "struct_850_1_const",
      "sample_id": "sample_850_1_const",
      "overall_structure": "Partially recrystallized prior austenite microstructure after hot compression at 850°C, 1 s^-1. Experimental DRX fraction ~42.8%, average grain size 61.38 ± 7.41 µm (side section).",
      "number_of_phases": "1",
      "microstructure_counts": null,
      "microstructure_list": [
        {
          "uuid": "micro_850_1_1",
          "related_sequence": "5",
          "phases_present": [
            {
              "phase_name": "Prior austenite (martensite)",
              "crystal_structure": "FCC",
              "volume_fraction": "1.0",
              "morphology": "mixed, elongated matrix and few recrystallized grains",
              "grain_size": "61.38 µm (average, experimental), CA 3D: ~50 µm",
              "texture": null
            }
          ],
          "defects": [
            {
              "type": "dislocation",
              "porosity": null,
              "inclusions": [],
              "dislocation_density": null,
              "lattice_distortion": null
            }
          ],
          "grain_structure": {
            "average_grain_size": {
              "value": "61.38",
              "unit": "µm"
            },
            "grain_size_distribution": "61.38 ± 7.41 µm",
            "texture": null
          },
          "precipitates": []
        }
      ]
    },
    {
      "structure_id": "struct_initial_mixed",
      "sample_id": "sample_950_001_const",
      "overall_structure": "Initial mixed-grain microstructure (as-homogenized at 1250°C) used as starting condition for all samples. Maximum grain size 265.20 µm, minimum 10.22 µm, average grain size in 2D ~140.01 µm (optical measurements).",
      "number_of_phases": "1",
      "microstructure_counts": null,
      "microstructure_list": [
        {
          "uuid": "micro_init_1",
          "related_sequence": null,
          "phases_present": [
            {
              "phase_name": "Prior austenite",
              "crystal_structure": "FCC",
              "volume_fraction": "1.0",
              "morphology": "mixed-grain distribution",
              "grain_size": "average 140.01 µm (2D) / 143.78 µm (3D), max 265.20 µm, min 10.22 µm",
              "texture": null
            }
          ],
          "defects": [
            {
              "type": "dislocation",
              "porosity": null,
              "inclusions": [],
              "dislocation_density": "1e11 m^-2 (assumed uniform initially)",
              "lattice_distortion": null
            }
          ],
          "grain_structure": {
            "average_grain_size": {
              "value": "140.01",
              "unit": "µm"
            },
            "grain_size_distribution": "SD 51.88 µm (2D), Max 265.20 µm, Min 10.22 µm",
            "texture": null
          },
          "precipitates": []
        }
      ]
    }
  ],
  "interfaces": [],
  "properties": [
    {
      "property_set_id": "props_placeholder",
      "sample_id": "sample_950_001_const",
      "mechanical": null,
      "physical": null,
      "chemical": null,
      "radiation_properties": null
    }
  ],
  "performance": [],
  "characterization_methods": [
    {
      "characterization_id": "char_om_850_001",
      "sample_id": "sample_850_001_const",
      "microstructure_uuid": "micro_850_001_1",
      "technique": "Optical microscopy (Olympus-GX71) after etching with saturated picric acid solution",
      "purpose": "Reveal prior austenite grain boundaries and measure grain size",
      "key_findings": "Average grain size 34.01 ± 4.71 µm, DRX fraction 79.3%"
    },
    {
      "characterization_id": "char_ebsd_850_001",
      "sample_id": "sample_850_001_const",
      "microstructure_uuid": "micro_850_001_1",
      "technique": "EBSD (SU5000 SEM, step size 0.65-1.3 µm) and ARPGE reconstruction",
      "purpose": "Reconstruct prior austenite grains from martensite, distinguish recrystallized grains using GOS threshold 3°",
      "key_findings": "Reconstructed grain size agreed with optical measurement; maps showed incomplete recrystallization"
    },
    {
      "characterization_id": "char_om_850_1",
      "sample_id": "sample_850_1_const",
      "microstructure_uuid": "micro_850_1_1",
      "technique": "Optical microscopy",
      "purpose": "Grain size measurement",
      "key_findings": "Average grain size 61.38 ± 7.41 µm, DRX fraction 42.8%"
    },
    {
      "characterization_id": "char_ebsd_850_1",
      "sample_id": "sample_850_1_const",
      "microstructure_uuid": "micro_850_1_1",
      "technique": "EBSD + ARPGE reconstruction",
      "purpose": "Reconstruct PAGs and identify DRX grains",
      "key_findings": "Consistent with optical results; low recrystallization fraction"
    },
    {
      "characterization_id": "char_om_init",
      "sample_id": "sample_950_001_const",
      "microstructure_uuid": "micro_init_1",
      "technique": "Optical microscopy",
      "purpose": "Characterize initial mixed-grain microstructure",
      "key_findings": "Max grain size 265.20 µm, min 10.22 µm, 2D average 140.01 µm"
    }
  ],
  "computational_details": [
    {
      "computation_id": "comp_3dca",
      "sample_id": "sample_950_001_const",
      "simulation_method": "3D cellular automaton with inhomogeneous dislocation density, incorporating dislocation gradients and grain-boundary sliding",
      "software_used": "In-house CA code, DEFORM 3D with Fortran user subroutines",
      "potential_model": null,
      "validation_against_experiment": "Flow stress curves, DRX fraction evolutions, and average grain sizes compared with hot compression experiments under constant and varying conditions; RMSE of flow stress 3.3118 MPa, R² 0.9589; AGS RMSE 4.0169 µm, R² 0.9777; DRX fraction RMSE 0.0229, R² 0.9784.",
      "analytical_model": [
        {
          "model_name": "Modified phenomenological constitutive model (WH+DRV+DRX) with stress softening coefficient k_s and varying t_0.5",
          "equation_role": "Calibrate dislocation accumulation/annihilation parameters and characteristic stresses for CA model; predict flow stress under varying conditions.",
          "parameters": null,
          "model_note": "Incorporates effect of DRX history on saturation stress and time for 50% DRX fraction; validated by FEM."
        }
      ]
    }
  ],
  "unmapped_findings": [
    "Figure 7 presents experimental and simulated flow stress–strain curves at 850, 950, 1050, 1150 °C and strain rates 0.01–10 s⁻¹; specific yield/peak stress values are not digitized in the text, only curves are shown.",
    "Figure 16 shows evolution of average grain size with transient variations; exact numerical values are not reported in the caption but indicate trends of grain size change.",
    "Tables 6 and 7 provide simulated final grain sizes and volume fractions of first- and second-stage DRX grains under varying conditions; experimental counterparts are shown in figures but not tabulated.",
    "The paper focuses on hot compression flow behavior, not on tensile properties; therefore no yield strength, UTS, or elongation values are reported in standard mechanical property format.",
    "EBSD maps are used to reconstruct prior austenite grains and assess recrystallization fraction, with GOS threshold of 3°."
  ]
}
