Repository: RiverYanggg/SteelDig_multimodal

# Evaluation Framework

这个目录实现当前的结构化抽取评估流程。它比较两套 `text_extraction.json`，数据来自 `outputs_exp/` 下各模型的抽取结果目录。

当前 `outputs_exp/` 中可用的模型目录示例：`deepseek`、`doubao`、`kimi`（以实际存在的子目录为准）。

- 真值（truth）：`outputs_exp/<truth_model>/<paper_id>/final/text_extraction.json`
- 预测（pred）：`outputs_exp/<pred_model>/<paper_id>/final/text_extraction.json`

通过 `--truth` 与 `--pred` 可任意指定哪套模型作为真值、哪套作为预测。例如 `--truth doubao --pred deepseek` 表示以 doubao 为真值、以 deepseek 为预测进行评估。

当前评估的核心原则是：

- 论文级配对由目录名决定，例如 `A0`、`A1`。
- 先做对象对齐，尤其是 `alloy/process/sample`。
- 对齐后由代码展开同一个 canonical object 下的同一个字段。
- 代码先做确定性判断；只有语义不确定的同字段值才交给 LLM judge。
- LLM judge 只输出 `true/false`，不负责计算指标。
- Precision/Recall/F1 全部由代码根据最终字段匹配结果计算。

---

File: evaluation_json2json/outputs_exp/deepseek/A11/final/text_knowledge.meta.json
{
  "paper_id": "A11",
  "source_md_path": "/org/caep-xuben/yangzijiang/yzj/datasets/Al_82/Al_82_papers/mineru_data_82/A11/hybrid_auto/A11.md",
  "cleaned_md_path": "/org/caep-xuben/yangzijiang/yzj/datasets/Al_82/Al_82_papers/output/A11/preprocess/cleaned_input.md",
  "model": "deepseek-v4-pro",
  "created_at": "2026-05-10T01:10:51.971451",
  "claim_count": 156,
  "source_type": "text_only",
  "paper_map": {
    "paper_id": "A11",
    "title": "Quantification of multi-stage recrystallization in low-alloy steel under varying deformation conditions using inhomogeneous-dislocation-density 3D cellular automaton",
    "abstract_summary": "This work develops a 3D cellular automaton model incorporating dislocation density gradients and grain-boundary sliding to predict dynamic recrystallization (DRX) microstructure and flow stress of low-alloy steel under varying temperature and strain rate conditions. The influence of transient changes in the Zener-Hollomon parameter ZP on multi-stage DRX kinetics, stress softening, and final grain size is investigated. A modified phenomenological constitutive model accounts for varying 50% DRX time and residual softening from prior stages. Simulations reveal that an increase in ZP refines first-stage DRX grains but delays second-stage nucleation, leading to larger final grain size, while a decrease in ZP produces inhomogeneous dislocation density that accelerates grain growth to sizes similar to constant conditions, accurately matching experimental stress-decrease rates.",
    "research_objective": "To develop an inhomogeneous-dislocation-density 3D cellular automaton model that accurately predicts multi-stage dynamic recrystallization behavior and flow stress of low-alloy steel under varying deformation conditions.",
    "material_systems": [
      "Low-alloy steel"
    ],
    "main_process_variables": [
      "Temperature (varying)",
      "Strain rate (varying)",
      "Zener-Hollomon parameter (ZP)",
      "Strain (ε, ε1)",
      "Deformation stage (first, second)",
      "Initial microstructure"
    ],
    "sample_aliases": [],
    "expected_information_axis": [
      "processing",
      "microstructure",
      "property",
      "mechanism",
      "figure_evidence"
    ],
    "key_sections": [
      "1. Introduction: outlines problem of inaccurate DRX prediction under varying deformation conditions and states objective",
      "2. Experimental procedure: describes hot compression tests and characterization methods",
      "3. Dynamic recrystallization softening models: details phenomenological constitutive models (3.1) and 3D CA model with inhomogeneous dislocation density (3.2)",
      "4. Experimental and simulated results: validates constitutive and CA models under constant and varying conditions; presents flow stress, DRX kinetics, and microstructure evolution",
      "5. Discussion: explains role of inhomogeneous dislocation density in dynamic softening and multi-stage DRX behavior, and discusses CA applicability",
      "6. Conclusions: summarizes key findings on stress prediction, grain refinement, and the effect of ZP changes"
    ]
  }
}

File: evaluation_json2json/outputs_exp/deepseek/A12/final/figure_001.json
{
  "paper_id": "A12",
  "figure_id": "figure_001",
  "image_paths": [
    "images/cb96bf951be587f903b4cc67348da407b859107c4671a91d02b78ee8082ec022.jpg"
  ],
  "image_count": 1,
  "image_type": "property_mechanical",
  "description": "The provided image is unreadable due to extremely low resolution, appearing merely as a small circular icon resembling a bookmark or ribbon symbol without any discernible scientific data, axes, curves, or microstructural features. Based on the accompanying text extraction summary from the paper 'Tensile deformation behavior analysis of low density Fe–18Mn–10Al–xC steels', the figure likely presents mechanical property data for three alloy variants: Fe–18Mn–10Al–0.5C, Fe–18Mn–10Al–0.8C, and Fe–18Mn–10Al–1.2C steels. The context suggests the figure may display stress-strain curves, strain hardening rate plots, or Crussard-Jaoul (C-J) analysis diagrams illustrating tensile deformation behavior. According to the extracted data, these curves would show distinct hardening behaviors: two-stage strain hardening for 0.5C and 0.8C steels versus three-stage hardening for 1.2C steel, with mechanical properties including yield strengths ranging 614.9–735.1 MPa, ultimate tensile strengths 856.7–979.1 MPa, and elongations 32.8–56.2%. However, none of these scientific details, sample labels, or quantitative values are visually verifiable in the actual image.",
  "confidence": 0.0
}

File: evaluation_json2json/outputs_exp/deepseek/A12/final/figure_007.json
{
  "paper_id": "A12",
  "figure_id": "figure_007",
  "image_paths": [
    "images/c7a9ef51b57123a41e339174f5c4bd429d896f0ad386384626ad2f721c94e00c.jpg",
    "images/3c9af4f777c072178ed192c0a4911867277b295c955b7f16ad21ecbc9aa6d3e6.jpg",
    "images/fb3ab38f26f5c49c8dcfe6d7a90fde08e47b409864e060d87cd6104e80e227c3.jpg",
    "images/09658fbf2f731f9f3e928d3ed8b133bacb52c01f74480ac8003b6d435b3bdd6d.jpg",
    "images/0cd6bc4e209e5d36517609bccf0a5c234226c497c0d67df89273d5d169efb710.jpg",
    "images/d9c24f0a11ea38bddefe98475eebea62879ddc335c7dd70d5b715bd9da1af646.jpg"
  ],
  "image_count": 6,
  "image_type": "microscopy_tem",
  "description": "This figure presents six transmission electron microscopy (TEM) images illustrating the microstructural evolution of Fe–18Mn–10Al–0.5C steel during tensile deformation at different true strains. Images (a) and (b) capture the early deformation stage at ε=0.02, showing planar slip traces in austenite (γ) and dislocation tangles in ferrite (α), respectively. Images (c)–(f) display the microstructures at a higher strain of ε=0.18: (c) intensive dislocation slip in austenite, (d) Taylor lattice formation in austenite, (e) microbands in austenite, and (f) dense dislocation tangles in ferrite. The scale bars indicate 0.2 μm for images a–c, e–f, and 0.5 μm for image d. These micrographs provide direct evidence supporting the two-stage strain hardening behavior observed in this alloy, where the first stage involves planar slip initiation in austenite and dislocation tangle formation in ferrite, while the second stage is characterized by the development of low-energy Taylor lattice structures and microbands in austenite coupled with increased dislocation density in ferrite, resulting in sustained strain hardening capacity.",
  "confidence": 0.0
}

File: evaluation_json2json/outputs_exp/deepseek/A12/final/multimodal_figures.json
[
  {
    "paper_id": "A12",
    "figure_id": "figure_001",
    "image_paths": [
      "images/cb96bf951be587f903b4cc67348da407b859107c4671a91d02b78ee8082ec022.jpg"
    ],
    "image_count": 1,
    "image_type": "property_mechanical",
    "description": "The provided image is unreadable due to extremely low resolution, appearing merely as a small circular icon resembling a bookmark or ribbon symbol without any discernible scientific data, axes, curves, or microstructural features. Based on the accompanying text extraction summary from the paper 'Tensile deformation behavior analysis of low density Fe–18Mn–10Al–xC steels', the figure likely presents mechanical property data for three alloy variants: Fe–18Mn–10Al–0.5C, Fe–18Mn–10Al–0.8C, and Fe–18Mn–10Al–1.2C steels. The context suggests the figure may display stress-strain curves, strain hardening rate plots, or Crussard-Jaoul (C-J) analysis diagrams illustrating tensile deformation behavior. According to the extracted data, these curves would show distinct hardening behaviors: two-stage strain hardening for 0.5C and 0.8C steels versus three-stage hardening for 1.2C steel, with mechanical properties including yield strengths ranging 614.9–735.1 MPa, ultimate tensile strengths 856.7–979.1 MPa, and elongations 32.8–56.2%. However, none of these scientific details, sample labels, or quantitative values are visually verifiable in the actual image.",
    "confidence": 0.0
  },
  {
    "paper_id": "A12",
    "figure_id": "figure_002",
    "image_paths": [
      "images/eb349e23021923e243248b26f3f6c417f4dc483677a59baa89a3212a3d805579.jpg",
      "images/9b4a9fd80046a2ad5ade5c02d2ef4947a7a0119a873980e95d4ead12b3a6abae.jpg",
      "images/d049ab88f4abfd04fa4e2390e3dd1016888cb8ad29bb1c0341fee7b33cd7a0be.jpg"
    ],
    "image_count": 3,
    "image_type": "microscopy_optical",
    "description": "This figure presents optical micrographs showing the microstructural evolution of Fe–18Mn–10Al–xC low-density steels with varying carbon concentrations. Subfigure (a) displays the duplex ferritic-austenitic microstructure of the 0.5C steel, consisting of 59.2% austenite (γ) and 40.8% ferrite (α) with elongated grain morphology. Subfigure (b) reveals the 0.8C steel microstructure, showing a reduced ferrite content of 15.2% and increased austenite fraction of 84.8%, with visible evidence of ordered phases (κ carbides and B2/DO3 domains) distributed within the matrix. Subfigure (c) exhibits a fully austenitic microstructure in the 1.2C steel, characterized by equiaxed grains with prominent annealing twins and uniform precipitation of κ carbides. All samples underwent identical processing: induction melting, forging at 1200°C, homogenization, hot rolling with 90% reduction, intermediate annealing at 1000°C, cold rolling to 1 mm, and final annealing at 1000°C followed by water quenching. The images demonstrate that increasing carbon content progressively stabilizes the austenite phase while reducing ferrite volume fraction, transitioning the microstructure from duplex to fully austenitic, which correlates with the observed mechanical property variations including yield strength increasing from 614.9 MPa to 735.1 MPa and elongation improving from 32.8% to 56.2%.",
    "confidence": 0.0
  },
  {
    "paper_id": "A12",
    "figure_id": "figure_003",
    "image_paths": [
      "images/3a27bd44f20c290583c64cd7af43ea032a3fdc6a55f3b8e1c05a4119285c45cc.jpg",
      "images/42fa6c6250681dfd9c2ed9fe82ed0d599561f6450a621da7a36e862b2d88c9ea.jpg",
      "images/0325f770a4a8bc073d256852c7d06ab8ef9575bb6d18775569c7b25fdd8df0c8.jpg",
      "images/486880e0186af4a3f421a2d83954296512a9578ce2f492c56033dbc056dcbab1.jpg",
      "images/f784d0ad434ca9976ec78626286f39075625c0346d379aafe0ebed32cc1c5910.jpg",
      "images/42a3b45409857280e288088999637ea15740e77b85b68124d1c8ed0ba300eaa9.jpg"
    ],
    "image_count": 6,
    "image_type": "microscopy_tem",
    "description": "This figure presents a comprehensive transmission electron microscopy (TEM) investigation of Fe–18Mn–10Al–xC low-density steels with varying carbon contents (0.5C, 0.8C, and 1.2C). Panels (a) and (b) display the austenite (γ) and ferrite (α) phases in 0.5C steel, respectively, with selected area electron diffraction (SAED) patterns confirming the fcc and bcc structures without ordered precipitates. Panels (c)–(e) focus on 0.8C steel: (c) shows austenite containing κ-carbide precipitates with SAED superlattice reflections (e.g., 100) confirming the L'1₂ perovskite structure, (d) reveals deformation twins in the γ phase, and (e) presents a dark-field image of the α phase showing B2 ordered domains with fine DO₃ particles. Panel (f) shows a dark-field image of the γ phase in 1.2C steel, revealing uniformly distributed κ-carbides in the fully austenitic matrix. The SAED patterns across all subfigures provide crystallographic evidence of phase evolution from simple duplex structures to complex ordered microstructures with increasing carbon content, supporting the correlation between carbon-induced precipitation, ordered phase formation, and the observed strain hardening behaviors.",
    "confidence": 0.0
  },
  {
    "paper_id": "A12",
    "figure_id": "figure_004",
    "image_paths": [
      "images/e32432708cdf384a5be41e5697a75024bc0a3d932d10d77ebe54c87000b2e922.jpg"
    ],
    "image_count": 1,
    "image_type": "property_mechanical",
    "description": "This figure presents the engineering stress–strain curves of Fe–18Mn–10Al–xC low-density steels with three distinct carbon contents: 0.5C (black curve), 0.8C (red curve), and 1.2C (green curve). The x-axis represents engineering strain ranging from 0.0 to 0.6, while the y-axis shows engineering stress in MPa (0–1000 MPa). The 0.5C steel exhibits the lowest ductility with a total elongation (TE) of approximately 32.8% and an ultimate tensile strength (UTS) of ~857 MPa, failing at a strain of ~0.33. The 0.8C steel achieves the highest UTS of ~979 MPa with a TE of ~38.4%, demonstrating superior strength but intermediate ductility. The 1.2C steel displays the highest ductility with a TE of ~56.2% and a UTS of ~947 MPa, maintaining strain hardening to the highest strain level (~0.56). The curves demonstrate that increasing carbon content from 0.5% to 1.2% progressively enhances total elongation, while the UTS initially increases to a maximum at 0.8% C then slightly decreases at 1.2% C. This supports the core conclusion that the 1.2C steel achieves an exceptional strength–ductility combination, with a UTS × TE product of 53.2 GPa%, nearly double that of the 0.5C steel (28.1 GPa%), attributable to the fully austenitic microstructure containing uniformly distributed κ carbides and sustained strain hardening capacity.",
    "confidence": 0.0
  },
  {
    "paper_id": "A12",
    "figure_id": "figure_005",
    "image_paths": [
      "images/940b8e61b4ea494246eb14fe0c95508bbe4f5bb959dbe9e2eef011cf1d351898.jpg"
    ],
    "image_count": 1,
    "image_type": "property_mechanical",
    "description": "This figure presents the strain hardening rate (dσ/dε) versus true strain curves for Fe–18Mn–10Al–xC low-density steels with three different carbon contents: 0.5C (black curve), 0.8C (red curve), and 1.2C (green curve). The plot reveals distinctly different strain hardening behaviors among the three alloys. Both 0.5C and 0.8C steels exhibit a two-stage strain hardening characteristic with continuously decreasing strain hardening rates as strain increases, though 0.8C maintains higher strain hardening values than 0.5C throughout most of the deformation process. In contrast, the 1.2C steel displays a unique three-stage strain hardening behavior: an initial rapid decrease followed by an increasing stage reaching a plateau around 1900 MPa between 0.15–0.35 strain, and finally a sharp drop at high strains. The 1.2C steel sustains sufficient strain hardening capacity beyond 0.026 strain to prevent strain localization, correlating with its superior ductility (56.2% elongation) compared to 0.5C (32.8%) and 0.8C (38.4%) steels. This variation is attributed to microstructural differences: 0.5C has a duplex ferritic-austenitic structure without precipitates, 0.8C contains ordered phases (B2, DO3) in ferrite and κ carbides in austenite, while 1.2C is fully austenitic with uniformly distributed κ carbides, leading to different dislocation evolution mechanisms (planar slip, Taylor lattice, microbands) during tensile deformation.",
    "confidence": 0.0
  },
  {
    "paper_id": "A12",
    "figure_id": "figure_006",
    "image_paths": [
      "images/c09d13e91257f8d0f84f4b8b9f300164f90d49feddb672d91bc091a7dbb66aeb.jpg",
      "images/6e9b9cd5ef57b1d5f75bf6858ce17a23d145b8b3b73d5605882bb77c6cc69315.jpg",
      "images/20fae05d6c6c6f5d46e84001ead339648adb467fbd653343d0f15b581c6b1af6.jpg"
    ],
    "image_count": 3,
    "image_type": "property_mechanical",
    "description": "This figure presents Crussard-Jaoul (C-J) analysis curves plotting ln(dσ/dε) versus ln(ε) for Fe-18Mn-10Al-xC low-density steels with varying carbon contents. Subfigure (a) shows 0.5C steel exhibiting two-stage strain hardening with a transition at ε=0.025, while subfigure (b) displays 0.8C steel with similar two-stage behavior but transition at ε=0.022 and a slightly steeper initial slope. Subfigure (c) reveals that 1.2C steel manifests distinct three-stage strain hardening with transitions at ε=0.026 and ε=0.137, fundamentally differing from the duplex ferritic-austenitic steels. The curves demonstrate that carbon content significantly influences strain hardening mechanisms: 0.5C and 0.8C steels show continuous decline in hardening rate attributed to planar slip in austenite and dislocation tangles in ferrite, whereas 1.2C fully austenitic steel sustains hardening through Taylor lattice and microband formation. The analysis indicates that ordered precipitates (κ carbides) in 0.8C steel accelerate the initial hardening decline compared to 0.5C steel, while the three-stage behavior in 1.2C steel reflects microstructural evolution from planar slip to microband interactions.",
    "confidence": 0.0
  },
  {
    "paper_id": "A12",
    "figure_id": "figure_007",
    "image_paths": [
      "images/c7a9ef51b57123a41e339174f5c4bd429d896f0ad386384626ad2f721c94e00c.jpg",
      "images/3c9af4f777c072178ed192c0a4911867277b295c955b7f16ad21ecbc9aa6d3e6.jpg",
      "images/fb3ab38f26f5c49c8dcfe6d7a90fde08e47b409864e060d87cd6104e80e227c3.jpg",
      "images/09658fbf2f731f9f3e928d3ed8b133bacb52c01f74480ac8003b6d435b3bdd6d.jpg",
      "images/0cd6bc4e209e5d36517609bccf0a5c234226c497c0d67df89273d5d169efb710.jpg",
      "images/d9c24f0a11ea38bddefe98475eebea62879ddc335c7dd70d5b715bd9da1af646.jpg"
    ],
    "image_count": 6,
    "image_type": "microscopy_tem",
    "description": "This figure presents six transmission electron microscopy (TEM) images illustrating the microstructural evolution of Fe–18Mn–10Al–0.5C steel during tensile deformation at different true strains. Images (a) and (b) capture the early deformation stage at ε=0.02, showing planar slip traces in austenite (γ) and dislocation tangles in ferrite (α), respectively. Images (c)–(f) display the microstructures at a higher strain of ε=0.18: (c) intensive dislocation slip in austenite, (d) Taylor lattice formation in austenite, (e) microbands in austenite, and (f) dense dislocation tangles in ferrite. The scale bars indicate 0.2 μm for images a–c, e–f, and 0.5 μm for image d. These micrographs provide direct evidence supporting the two-stage strain hardening behavior observed in this alloy, where the first stage involves planar slip initiation in austenite and dislocation tangle formation in ferrite, while the second stage is characterized by the development of low-energy Taylor lattice structures and microbands in austenite coupled with increased dislocation density in ferrite, resulting in sustained strain hardening capacity.",
    "confidence": 0.0
  }
]

File: evaluation_json2json/outputs_exp/deepseek/A12/final/text_knowledge.meta.json
{
  "paper_id": "A12",
  "source_md_path": "/org/caep-xuben/yangzijiang/yzj/datasets/Al_82/Al_82_papers/mineru_data_82/A12/hybrid_auto/A12.md",
  "cleaned_md_path": "/org/caep-xuben/yangzijiang/yzj/datasets/Al_82/Al_82_papers/output/A12/preprocess/cleaned_input.md",
  "model": "deepseek-v4-pro",
  "created_at": "2026-05-10T00:21:56.522511",
  "claim_count": 60,
  "source_type": "text_only",
  "paper_map": {
    "paper_id": "A12",
    "title": "Tensile deformation behavior analysis of low density Fe–18Mn–10Al–xC steels",
    "abstract_summary": "Three low-density Fe–18Mn–10Al–xC steels with carbon contents of 0.5, 0.8, and 1.2 wt% were investigated to correlate microstructures with tensile strain hardening behavior. The 0.5C steel exhibited duplex ferrite–austenite, the 0.8C steel contained ordered phases in both phases, and the 1.2C steel was fully austenitic with κ-carbides. Crussard–Jaoul analysis revealed two-stage hardening for 0.5C and 0.8C steels and three-stage hardening for 1.2C steel, attributed to distinct dislocation substructure evolutions.",
    "research_objective": "To clarify the differences in strain hardening behavior among Fe–18Mn–10Al–xC steels with varying carbon contents by correlating microstructural phase constituents and deformation-induced dislocation structures using Crussard–Jaoul analysis.",
    "material_systems": [
      "Fe–18Mn–10Al–xC (x = 0.5, 0.8, 1.2 wt% C)",
      "Duplex ferritic–austenitic steel (0.5C, 0.8C)",
      "Fully austenitic steel (1.2C)",
      "κ-carbide (ordered phase in austenite)",
      "Ordered phases (B2, DO3 in ferrite)"
    ],
    "main_process_variables": [
      "Carbon concentration (0.5, 0.8, 1.2 wt%)",
      "Forging at 1200 °C",
      "Hot rolling at 1200 °C after homogenization for 3h to 3.5 mm thickness (90% reduction)",
      "Annealing at 1000 °C for 1h",
      "Cold rolling to 1 mm thickness",
      "Final annealing at 1000 °C followed by water quenching",
      "Tensile testing at room temperature with initial strain rate 1.33×10^{-3} s^{-1}"
    ],
    "sample_aliases": [
      "0.5C steel (Fe–18Mn–10Al–0.5C)",
      "0.8C steel (Fe–18Mn–10Al–0.8C)",
      "1.2C steel (Fe–18Mn–10Al–1.2C)"
    ],
    "expected_information_axis": [
      "composition",
      "processing",
      "phase_fraction_and_distribution",
      "ordered_phases",
      "tensile_properties",
      "strain_hardening_behavior",
      "dislocation_substructure_evolution",
      "deformation_mechanism",
      "figure_evidence"
    ],
    "key_sections": [
      "Introduction: background on low-density Fe-Mn-Al-C steels and motivation for studying strain hardening",
      "Experimental: alloy preparation, thermomechanical processing, tension tests, optical and TEM microscopy",
      "Results: pre-deformation microstructures, tensile properties and flow curves, microstructural evolution during deformation",
      "Discussion: influence of microstructure on mechanical properties and on strain hardening behavior",
      "Conclusions: summary linking carbon content, phase constituents, and multi-stage strain hardening"
    ]
  }
}

File: evaluation_json2json/outputs_exp/deepseek/A13/final/figure_001.json
{
  "paper_id": "A13",
  "figure_id": "figure_001",
  "image_paths": [
    "images/41a4d9b8f2f47c230bddabacf120b53fb369c26f63e47566ad35f3c1780aaab6.jpg"
  ],
  "image_count": 1,
  "image_type": "microscopy_sem",
  "description": "The provided image appears to be a low-resolution circular icon or thumbnail featuring a red rectangular shape on a white background within a blue border, rendering specific scientific content unreadable. Based on the provided text extraction context from the paper on Fe-8Mn-6Al-0.2C low density steel, the figure likely represents scanning electron microscopy (SEM) micrographs characterizing microstructural evolution across solution-treated samples H70, H80, H90, and H100. These images typically display phase constituents including martensite, retained austenite, δ-ferrite, α-ferrite, and M5C2 carbides, illustrating morphological transitions from spheroidal carbides and martensite laths in H700 to duplex ferrite-austenite structures in H800 and H900, with martensite reappearing in H1000. Specific details such as carbide distribution at δ-ferrite boundaries, blocky versus lath-like austenite morphologies, and quantitative phase fractions reported in the accompanying text (austenite content ranging from 12.2% to 33.8%) cannot be visually confirmed from the current low-resolution representation. The figure conceptually supports analysis of solution treatment temperature effects on phase stability and TRIP effect mechanisms.",
  "confidence": 0.0
}

File: evaluation_json2json/outputs_exp/deepseek/A13/final/figure_002.json
{
  "paper_id": "A13",
  "figure_id": "figure_002",
  "image_paths": [
    "images/e0486b4a9dd046ec3115d6dbc69526aa11a8fe1c71992f5e3c9e0c00c47ea9b1.jpg",
    "images/09d1f363bdd9c91295c7aa0fc9c753a33baaa83a5a2377cfad88642d4b604e1e.jpg",
    "images/080c7f802cbecbe8b7d9012da3284e9a2218813a530800ca4152df75a15d25f0.jpg",
    "images/a7b2279f144e6f29c7bceddcfeadcf1ab8ed1adb3dea1c3c8762e4154b361ca8.jpg"
  ],
  "image_count": 4,
  "image_type": "microscopy_sem",
  "description": "This figure presents four scanning electron microscopy (SEM) micrographs (labeled a–d) illustrating the microstructural evolution of Fe-8Mn-6Al-0.2C low-density steel solution-treated at temperatures ranging from 700 °C to 1000 °C for 1 hour. Subfigure (a) shows sample H70 (700 °C) containing martensite (M), δ-ferrite (δ-F), and spheroidal M₅C₂ carbides distributed at grain boundaries and among martensite laths, with approximately 12.2% retained austenite. Subfigure (b) depicts H80 (800 °C), where M₅C₂ carbides disappear and martensite reverse-transforms to austenite (A), resulting in a microstructure of strip-shaped α-ferrite (α-F), δ-ferrite, and austenite (~20.7%). Subfigure (c) displays H90 (900 °C), exhibiting a duplex structure of fine blocky α-ferrite, δ-ferrite, and increased austenite (33.8%). Subfigure (d) reveals H100 (1000 °C), where martensite reappears alongside α-ferrite, δ-ferrite, and reduced austenite (12.9%). These images demonstrate that increasing solution temperature dissolves carbides, transforms martensite to austenite, and modifies ferrite morphology, with the optimal austenite stability achieved at 900 °C, supporting the correlation between microstructure and mechanical properties.",
  "confidence": 0.0
}

File: evaluation_json2json/outputs_exp/deepseek/A13/final/figure_004.json
{
  "paper_id": "A13",
  "figure_id": "figure_004",
  "image_paths": [
    "images/ea78482a1eead5a2d7d997eeebe330629682f4f5336bda92343de1badfa5987e.jpg",
    "images/8e35aa196cd2b269fd3038e77bf1a5db278c13675f4afe4075fb088853f9dc57.jpg",
    "images/51cfbcede6f184e8752257c4725a043305fb2b50b6f0faf744ea44339b6ebf89.jpg",
    "images/3a56c5ea23aada5a399a35d92919b37afa3920d6534fa4a91975686fee63b228.jpg"
  ],
  "image_count": 4,
  "image_type": "diffraction_ebsd",
  "description": "These are electron backscatter diffraction (EBSD) combined band contrast and phase identification maps showing the microstructural evolution of Fe-8Mn-6Al-0.2C low-density steel (sample H90, solution-treated at 900°C) under tensile deformation at different true strains: (a) 0.03, (b) 0.10, (c) 0.20, and (d) 0.27. The color coding distinguishes phases where austenite appears green, ferrite appears gray, and martensite exhibits poor band contrast (black) due to high dislocation density. The maps reveal the progressive transformation-induced plasticity (TRIP) effect: caption states the austenite volume fraction decreases from 31.4% to 22.3%, 10.1%, and finally 4.7% with increasing strain. Red squares highlight blocky retained austenite primarily located at triple junction boundaries, while red ellipses indicate lath-like austenite distributed between ferrite laths or embedded within ferrite grains. Image (d) explicitly labels small angle grain boundaries (green lines), with caption reporting their fraction increases from 26% to 51% during deformation. The microstructural sequence demonstrates that blocky austenite transforms preferentially while lath-like austenite persists longer, supporting the continuous martensitic transformation mechanism responsible for the steel's enhanced work hardening and ductility.",
  "confidence": 0.0
}

File: evaluation_json2json/outputs_exp/deepseek/A13/final/figure_005.json
{
  "paper_id": "A13",
  "figure_id": "figure_005",
  "image_paths": [
    "images/afcc782bb98746ffd1fcdf8c1ac984ed6028c575c127624bc729b6a6886eeb8d.jpg",
    "images/05d261cbfd89c411fc884563d0bcf5dcc1666b7952bffc945ba4b309bfbd6a10.jpg",
    "images/f123589324a792b70a29d23803148033b5ed3688300255d2613aa0eab4be571c.jpg",
    "images/096193279e14f3e11183d85e65d2d8ba3f9a40ac2b71627b006d3b472040cc03.jpg",
    "images/c5a1dd4c1a12ca941818173f5819662ba6c4267dada9596f5b429eb7c9ec823a.jpg",
    "images/b06588595f5ae577c3e82a9148d46f5758ba9d2e7a141ca7b699cf9f3ecea33f.jpg"
  ],
  "image_count": 6,
  "image_type": "diffraction_ebsd",
  "description": "Figure 4 presents EBSD-based Schmid factor analysis of retained austenite in Fe-8Mn-6Al-0.2C low-density steel under tensile deformation. Subfigures (a)-(d) display combined band contrast and Schmid factor orientation maps at true strains of 0.03, 0.10, 0.20, and 0.27, respectively, each accompanied by histograms showing the statistical distribution of Schmid factor values. The rainbow color coding (with red indicating high and blue indicating low Schmid factors) references the Face Centered Cubic inverse pole figure triangle shown in the color key. Subfigure (e) presents a 3D plot illustrating the evolution of Schmid factor distributions across different strain levels. At ε=0.03, over 70% of retained austenite exhibits high Schmid factors in the range of 0.45-0.48. As strain increases to 0.10 and 0.20, the average Schmid factor decreases significantly, with more than 60% of grains showing values below 0.40 at ε=0.20. However, at ε=0.27, the volume fraction of austenite with Schmid factors below 0.34 drops to approximately 5%. These results demonstrate that retained austenite grains with lower Schmid factors tend to remain untransformed during tensile deformation, indicating higher mechanical stability against strain-induced martensitic transformation.",
  "confidence": 0.0
}

File: evaluation_json2json/outputs_exp/deepseek/A13/final/figure_006.json
{
  "paper_id": "A13",
  "figure_id": "figure_006",
  "image_paths": [
    "images/ccfbd49d6289edd3e5f11b191b39529bf38b9bc6e8b3a72b921534272f3c3c9d.jpg"
  ],
  "image_count": 1,
  "image_type": "microscopy_tem",
  "description": "This figure presents a combined SEM and TEM investigation of the fracture surface and dislocation structures in Fe-8Mn-6Al-0.2C low-density steel (sample H90, solution-treated at 900°C for 1 h and water-quenched) after tensile deformation. Panel (a) shows an SEM fractograph revealing quasi-cleavage fracture characteristics including herringbone cracks, river patterns, secondary cracks, and dimples, indicating mixed-mode fracture behavior. Panels (b) and (c) display TEM micrographs capturing high-density dislocation morphologies: (b) shows dislocation structures within δ-ferrite (δ-F), while (c) reveals dislocation arrangements in martensite laths with adjacent retained austenite (indicated by dashed circles). These observations demonstrate that during deformation, martensite formed inside austenite grains acts as barriers to dislocation glide and accumulation sites, while wavy glide occurs in ferrite, resulting in complicated dislocation structures in both phases. The figure supports the core conclusion that the TRIP (Transformation-Induced Plasticity) effect, combined with restricted dynamic recovery due to high dislocation density in both ferrite and martensite, enhances the strength and work-hardening behavior of the steel.",
  "confidence": 0.0
}

File: evaluation_json2json/outputs_exp/deepseek/A13/final/figure_007.json
{
  "paper_id": "A13",
  "figure_id": "figure_007",
  "image_paths": [
    "images/5a513c4f15842b008c211f817ff3cb9553cf70d791d0f06c0d8e5cc8860e28a4.jpg"
  ],
  "image_count": 1,
  "image_type": "chart_schematic",
  "description": "This schematic illustration depicts the martensitic transformation mechanism in Fe-8Mn-6Al-0.2C low-density steel during tensile deformation. Panel (a) shows the initial microstructure before deformation, featuring blocky austenite grains (white, marked 'A') positioned at ferrite (gray, marked 'F') triple junctions and lath-like austenite (red) located between ferrite laths or embedded within ferrite grains. Panel (b) illustrates the microstructural evolution after deformation, where blue regions indicate newly formed martensite transformed from blocky austenite, while lath-like austenite undergoes rotation. The figure demonstrates that blocky austenite with higher Schmid factors at triple junction boundaries preferentially transforms to martensite due to localized stress concentration and triaxial stress states, whereas lath-like austenite with lower Schmid factors rotates initially before transformation. This visualization supports the TRIP (Transformation-Induced Plasticity) effect mechanism, explaining how deformation-induced austenite transformation and rotation contribute to the enhanced work hardening behavior and mechanical properties of the experimental steel.",
  "confidence": 0.0
}
