Repository: RiverYanggg/SteelDig_multimodal

# Evaluation Framework

这个目录实现当前的结构化抽取评估流程。它比较两套 `text_extraction.json`，数据来自 `outputs_exp/` 下各模型的抽取结果目录。

当前 `outputs_exp/` 中可用的模型目录示例：`deepseek`、`doubao`、`kimi`（以实际存在的子目录为准）。

- 真值（truth）：`outputs_exp/<truth_model>/<paper_id>/final/text_extraction.json`
- 预测（pred）：`outputs_exp/<pred_model>/<paper_id>/final/text_extraction.json`

通过 `--truth` 与 `--pred` 可任意指定哪套模型作为真值、哪套作为预测。例如 `--truth doubao --pred deepseek` 表示以 doubao 为真值、以 deepseek 为预测进行评估。

当前评估的核心原则是：

- 论文级配对由目录名决定，例如 `A0`、`A1`。
- 先做对象对齐，尤其是 `alloy/process/sample`。
- 对齐后由代码展开同一个 canonical object 下的同一个字段。
- 代码先做确定性判断；只有语义不确定的同字段值才交给 LLM judge。
- LLM judge 只输出 `true/false`，不负责计算指标。
- Precision/Recall/F1 全部由代码根据最终字段匹配结果计算。

---

File: evaluation_json2json/outputs_exp/deepseek/A13/final/text_extraction.json
{
  "papers": [
    {
      "paper_id": "A13",
      "doi": null,
      "title": "Microstructure and tensile behavior of Fe-8Mn-6Al-0.2C low density steel",
      "authors": [
        "Xuan Li",
        "Renbo Song",
        "Naipeng Zhou",
        "Jiajia Li"
      ],
      "publication_year": null,
      "journal": null,
      "keywords": [
        "Fe-Mn-Al-C steel",
        "Microstructure",
        "Tensile behavior",
        "TRIP effect"
      ],
      "research_type": "experimental",
      "paper_scope": "Investigation of microstructure and tensile behavior of Fe-8Mn-6Al-0.2C low density steel, focusing on transformation characteristic, mechanical stability of retained austenite, work hardening behavior, and fracture mechanism, with emphasis on TRIP effect."
    }
  ],
  "alloys": [
    {
      "alloy_id": "alloy_fe8mn6al02c",
      "paper_id": "A13",
      "alloy_name": "Fe-8Mn-6Al-0.2C",
      "aliases": [
        "Fe-8Mn-6Al-0.2C low density steel"
      ],
      "base_element": "Fe",
      "alloying_elements": [
        "Mn",
        "Al",
        "C"
      ],
      "nominal_composition": [
        {
          "element": "C",
          "weight_percent": "0.15",
          "atomic_percent": null
        },
        {
          "element": "Mn",
          "weight_percent": "7.35",
          "atomic_percent": null
        },
        {
          "element": "Al",
          "weight_percent": "6.00",
          "atomic_percent": null
        },
        {
          "element": "P",
          "weight_percent": "<0.005",
          "atomic_percent": null
        },
        {
          "element": "S",
          "weight_percent": "0.01",
          "atomic_percent": null
        },
        {
          "element": "Fe",
          "weight_percent": "Bal.",
          "atomic_percent": null
        }
      ],
      "alloys_notes": "Nominal composition given as Fe-8Mn-6Al-0.2C; measured compositions from Table 1: 0.15C, 7.35Mn, 6.00Al (wt%)."
    }
  ],
  "processes": [
    {
      "process_id": "proc_h70",
      "paper_id": "A13",
      "alloy_id": "alloy_fe8mn6al02c",
      "description": "Hot forged, homogenized at 1200°C for 2 h, hot rolled to 3 mm thickness (6 passes, start 1150°C, finish 850°C), water quenched to 550°C, air cooled to room temperature, solution treated at 700°C for 1 h and water quenched.",
      "processes_notes": null
    },
    {
      "process_id": "proc_h80",
      "paper_id": "A13",
      "alloy_id": "alloy_fe8mn6al02c",
      "description": "Hot forged, homogenized at 1200°C for 2 h, hot rolled to 3 mm thickness (6 passes, start 1150°C, finish 850°C), water quenched to 550°C, air cooled to room temperature, solution treated at 800°C for 1 h and water quenched.",
      "processes_notes": null
    },
    {
      "process_id": "proc_h90",
      "paper_id": "A13",
      "alloy_id": "alloy_fe8mn6al02c",
      "description": "Hot forged, homogenized at 1200°C for 2 h, hot rolled to 3 mm thickness (6 passes, start 1150°C, finish 850°C), water quenched to 550°C, air cooled to room temperature, solution treated at 900°C for 1 h and water quenched.",
      "processes_notes": null
    },
    {
      "process_id": "proc_h100",
      "paper_id": "A13",
      "alloy_id": "alloy_fe8mn6al02c",
      "description": "Hot forged, homogenized at 1200°C for 2 h, hot rolled to 3 mm thickness (6 passes, start 1150°C, finish 850°C), water quenched to 550°C, air cooled to room temperature, solution treated at 1000°C for 1 h and water quenched.",
      "processes_notes": null
    }
  ],
  "samples": [
    {
      "sample_id": "sample_h70",
      "paper_id": "A13",
      "alloy_id": "alloy_fe8mn6al02c",
      "process_id": "proc_h70"
    },
    {
      "sample_id": "sample_h80",
      "paper_id": "A13",
      "alloy_id": "alloy_fe8mn6al02c",
      "process_id": "proc_h80"
    },
    {
      "sample_id": "sample_h90",
      "paper_id": "A13",
      "alloy_id": "alloy_fe8mn6al02c",
      "process_id": "proc_h90"
    },
    {
      "sample_id": "sample_h100",
      "paper_id": "A13",
      "alloy_id": "alloy_fe8mn6al02c",
      "process_id": "proc_h100"
    }
  ],
  "processing_steps": [
    {
      "sample_id": "sample_h70",
      "paper_id": "A13",
      "sequence": "1",
      "type": null,
      "method": "casting",
      "temperature": null,
      "unit": null,
      "duration": null,
      "cooling_medium": null,
      "reduction_ratio": null,
      "processing_steps_notes": "Vacuum induction furnace"
    },
    {
      "sample_id": "sample_h70",
      "paper_id": "A13",
      "sequence": "2",
      "type": "thermomechanical_processing",
      "method": "heating and hot forging",
      "temperature": "1150",
      "unit": "°C",
      "duration": "2 h",
      "cooling_medium": "air",
      "reduction_ratio": null,
      "processing_steps_notes": "Forged to rods with section plane 35 mm × 70 mm × 100 mm; air cooled to room temperature"
    },
    {
      "sample_id": "sample_h70",
      "paper_id": "A13",
      "sequence": "3",
      "type": "heat_treatment",
      "method": "homogenization",
      "temperature": "1200",
      "unit": "°C",
      "duration": "2 h",
      "cooling_medium": null,
      "reduction_ratio": null,
      "processing_steps_notes": null
    },
    {
      "sample_id": "sample_h70",
      "paper_id": "A13",
      "sequence": "4",
      "type": "thermomechanical_processing",
      "method": "hot rolling",
      "temperature": "1150 (start) - 850 (finish)",
      "unit": "°C",
      "duration": null,
      "cooling_medium": "water quenched to 550°C, then air cooled",
      "reduction_ratio": "to 3 mm thickness (6 passes)",
      "processing_steps_notes": null
    },
    {
      "sample_id": "sample_h70",
      "paper_id": "A13",
      "sequence": "5-H70",
      "type": "heat_treatment",
      "method": "solution treatment",
      "temperature": "700",
      "unit": "°C",
      "duration": "1 h",
      "cooling_medium": "water",
      "reduction_ratio": null,
      "processing_steps_notes": null
    },
    {
      "sample_id": "sample_h80",
      "paper_id": "A13",
      "sequence": "1",
      "type": null,
      "method": "casting",
      "temperature": null,
      "unit": null,
      "duration": null,
      "cooling_medium": null,
      "reduction_ratio": null,
      "processing_steps_notes": "Vacuum induction furnace"
    },
    {
      "sample_id": "sample_h80",
      "paper_id": "A13",
      "sequence": "2",
      "type": "thermomechanical_processing",
      "method": "heating and hot forging",
      "temperature": "1150",
      "unit": "°C",
      "duration": "2 h",
      "cooling_medium": "air",
      "reduction_ratio": null,
      "processing_steps_notes": "Forged to rods; air cooled"
    },
    {
      "sample_id": "sample_h80",
      "paper_id": "A13",
      "sequence": "3",
      "type": "heat_treatment",
      "method": "homogenization",
      "temperature": "1200",
      "unit": "°C",
      "duration": "2 h",
      "cooling_medium": null,
      "reduction_ratio": null,
      "processing_steps_notes": null
    },
    {
      "sample_id": "sample_h80",
      "paper_id": "A13",
      "sequence": "4",
      "type": "thermomechanical_processing",
      "method": "hot rolling",
      "temperature": "1150 (start) - 850 (finish)",
      "unit": "°C",
      "duration": null,
      "cooling_medium": "water quenched to 550°C, then air cooled",
      "reduction_ratio": "to 3 mm thickness (6 passes)",
      "processing_steps_notes": null
    },
    {
      "sample_id": "sample_h80",
      "paper_id": "A13",
      "sequence": "5-H80",
      "type": "heat_treatment",
      "method": "solution treatment",
      "temperature": "800",
      "unit": "°C",
      "duration": "1 h",
      "cooling_medium": "water",
      "reduction_ratio": null,
      "processing_steps_notes": null
    },
    {
      "sample_id": "sample_h90",
      "paper_id": "A13",
      "sequence": "1",
      "type": null,
      "method": "casting",
      "temperature": null,
      "unit": null,
      "duration": null,
      "cooling_medium": null,
      "reduction_ratio": null,
      "processing_steps_notes": "Vacuum induction furnace"
    },
    {
      "sample_id": "sample_h90",
      "paper_id": "A13",
      "sequence": "2",
      "type": "thermomechanical_processing",
      "method": "heating and hot forging",
      "temperature": "1150",
      "unit": "°C",
      "duration": "2 h",
      "cooling_medium": "air",
      "reduction_ratio": null,
      "processing_steps_notes": "Forged to rods; air cooled"
    },
    {
      "sample_id": "sample_h90",
      "paper_id": "A13",
      "sequence": "3",
      "type": "heat_treatment",
      "method": "homogenization",
      "temperature": "1200",
      "unit": "°C",
      "duration": "2 h",
      "cooling_medium": null,
      "reduction_ratio": null,
      "processing_steps_notes": null
    },
    {
      "sample_id": "sample_h90",
      "paper_id": "A13",
      "sequence": "4",
      "type": "thermomechanical_processing",
      "method": "hot rolling",
      "temperature": "1150 (start) - 850 (finish)",
      "unit": "°C",
      "duration": null,
      "cooling_medium": "water quenched to 550°C, then air cooled",
      "reduction_ratio": "to 3 mm thickness (6 passes)",
      "processing_steps_notes": null
    },
    {
      "sample_id": "sample_h90",
      "paper_id": "A13",
      "sequence": "5-H90",
      "type": "heat_treatment",
      "method": "solution treatment",
      "temperature": "900",
      "unit": "°C",
      "duration": "1 h",
      "cooling_medium": "water",
      "reduction_ratio": null,
      "processing_steps_notes": null
    },
    {
      "sample_id": "sample_h100",
      "paper_id": "A13",
      "sequence": "1",
      "type": null,
      "method": "casting",
      "temperature": null,
      "unit": null,
      "duration": null,
      "cooling_medium": null,
      "reduction_ratio": null,
      "processing_steps_notes": "Vacuum induction furnace"
    },
    {
      "sample_id": "sample_h100",
      "paper_id": "A13",
      "sequence": "2",
      "type": "thermomechanical_processing",
      "method": "heating and hot forging",
      "temperature": "1150",
      "unit": "°C",
      "duration": "2 h",
      "cooling_medium": "air",
      "reduction_ratio": null,
      "processing_steps_notes": "Forged to rods; air cooled"
    },
    {
      "sample_id": "sample_h100",
      "paper_id": "A13",
      "sequence": "3",
      "type": "heat_treatment",
      "method": "homogenization",
      "temperature": "1200",
      "unit": "°C",
      "duration": "2 h",
      "cooling_medium": null,
      "reduction_ratio": null,
      "processing_steps_notes": null
    },
    {
      "sample_id": "sample_h100",
      "paper_id": "A13",
      "sequence": "4",
      "type": "thermomechanical_processing",
      "method": "hot rolling",
      "temperature": "1150 (start) - 850 (finish)",
      "unit": "°C",
      "duration": null,
      "cooling_medium": "water quenched to 550°C, then air cooled",
      "reduction_ratio": "to 3 mm thickness (6 passes)",
      "processing_steps_notes": null
    },
    {
      "sample_id": "sample_h100",
      "paper_id": "A13",
      "sequence": "5-H100",
      "type": "heat_treatment",
      "method": "solution treatment",
      "temperature": "1000",
      "unit": "°C",
      "duration": "1 h",
      "cooling_medium": "water",
      "reduction_ratio": null,
      "processing_steps_notes": null
    }
  ],
  "structures": [
    {
      "structure_id": "struct_h70",
      "sample_id": "sample_h70",
      "overall_structure": "Microstructure consists primarily of martensite (M) and spheroidal M5C2 carbide, with about 12.2% retained austenite. M5C2 carbide distributed at δ-ferrite grain boundaries and among martensite laths. Original austenite largely decomposed.",
      "number_of_phases": "4",
      "microstructure_counts": "Austenite ~12.2%, δ-ferrite present, M5C2, martensite",
      "microstructure_list": [
        {
          "uuid": "4e1a0bf1-bb26-4aea-a3fe-44495b6a7213",
          "related_sequence": "5-H70",
          "phases_present": [
            {
              "phase_name": "martensite",
              "crystal_structure": "bcc",
              "volume_fraction": null,
              "morphology": "laths and fine structure",
              "grain_size": null,
              "texture": null
            },
            {
              "phase_name": "δ-ferrite",
              "crystal_structure": "bcc",
              "volume_fraction": null,
              "morphology": null,
              "grain_size": null,
              "texture": null
            },
            {
              "phase_name": "austenite",
              "crystal_structure": "fcc",
              "volume_fraction": "12.2",
              "morphology": "retained grains",
              "grain_size": null,
              "texture": null
            },
            {
              "phase_name": "M5C2",
              "crystal_structure": "carbide",
              "volume_fraction": null,
              "morphology": "spheroidal",
              "grain_size": null,
              "texture": null
            }
          ],
          "defects": [
            {
              "type": "dislocation",
              "porosity": null,
              "inclusions": [],
              "dislocation_density": null,
              "lattice_distortion": null
            }
          ],
          "grain_structure": {
            "average_grain_size": {
              "value": null,
              "unit": null
            },
            "grain_size_distribution": null,
            "texture": null
          },
          "precipitates": [
            {
              "precipitate_id": "ppt_M5C2_H70",
              "type": "M5C2 carbide",
              "size": {
                "value": null,
                "unit": null
              },
              "distribution": "at δ-ferrite grain boundaries and among martensite laths",
              "coherency": null
            }
          ]
        }
      ]
    },
    {
      "structure_id": "struct_h80",
      "sample_id": "sample_h80",
      "overall_structure": "M5C2 carbide disappeared; martensite has reverse-transformed to austenite. Large amount of strip α-ferrite (α-F) observed. Microstructure consists of α-ferrite, δ-ferrite, and austenite (~20.7%).",
      "number_of_phases": "3",
      "microstructure_counts": "Austenite ~20.7%, α-ferrite, δ-ferrite",
      "microstructure_list": [
        {
          "uuid": "b185f293-5ae7-4857-8d38-7b0e68dfa9a1",
          "related_sequence": "5-H80",
          "phases_present": [
            {
              "phase_name": "α-ferrite",
              "crystal_structure": "bcc",
              "volume_fraction": null,
              "morphology": "strip shape",
              "grain_size": null,
              "texture": null
            },
            {
              "phase_name": "δ-ferrite",
              "crystal_structure": "bcc",
              "volume_fraction": null,
              "morphology": null,
              "grain_size": null,
              "texture": null
            },
            {
              "phase_name": "austenite",
              "crystal_structure": "fcc",
              "volume_fraction": "20.7",
              "morphology": null,
              "grain_size": null,
              "texture": null
            }
          ],
          "defects": [],
          "grain_structure": {
            "average_grain_size": {
              "value": null,
              "unit": null
            },
            "grain_size_distribution": null,
            "texture": null
          },
          "precipitates": []
        }
      ]
    },
    {
      "structure_id": "struct_h90",
      "sample_id": "sample_h90",
      "overall_structure": "Duplex microstructure consisting of α-ferrite, δ-ferrite and austenite (~33.8%). α-ferrite morphology changed from strip to fine blocky shape. No martensite before deformation.",
      "number_of_phases": "3",
      "microstructure_counts": "Austenite ~33.8%, α-ferrite, δ-ferrite",
      "microstructure_list": [
        {
          "uuid": "faed7339-9c6d-4bd1-8033-dbf229d69491",
          "related_sequence": "5-H90",
          "phases_present": [
            {
              "phase_name": "α-ferrite",
              "crystal_structure": "bcc",
              "volume_fraction": null,
              "morphology": "fine blocky shape",
              "grain_size": null,
              "texture": null
            },
            {
              "phase_name": "δ-ferrite",
              "crystal_structure": "bcc",
              "volume_fraction": null,
              "morphology": null,
              "grain_size": null,
              "texture": null
            },
            {
              "phase_name": "austenite",
              "crystal_structure": "fcc",
              "volume_fraction": "33.8",
              "morphology": "blocky and lath-like retained austenite; blocky at triple junctions, lath-like between ferrite laths or embedded in ferrite grains",
              "grain_size": null,
              "texture": null
            }
          ],
          "defects": [
            {
              "type": "dislocation",
              "porosity": null,
              "inclusions": [],
              "dislocation_density": "high after deformation, particularly in ferrite and martensite",
              "lattice_distortion": null
            }
          ],
          "grain_structure": {
            "average_grain_size": {
              "value": null,
              "unit": null
            },
            "grain_size_distribution": null,
            "texture": null
          },
          "precipitates": []
        }
      ]
    },
    {
      "structure_id": "struct_h100",
      "sample_id": "sample_h100",
      "overall_structure": "Microstructure consists of α-ferrite, δ-ferrite, martensite and austenite (~12.9%). Martensite appeared again due to higher solution temperature.",
      "number_of_phases": "4",
      "microstructure_counts": "Austenite ~12.9%, α-ferrite, δ-ferrite, martensite",
      "microstructure_list": [
        {
          "uuid": "7e5f67e3-a20f-4a5e-a2f2-c49710ecc0d9",
          "related_sequence": "5-H100",
          "phases_present": [
            {
              "phase_name": "martensite",
              "crystal_structure": "bcc",
              "volume_fraction": null,
              "morphology": null,
              "grain_size": null,
              "texture": null
            },
            {
              "phase_name": "α-ferrite",
              "crystal_structure": "bcc",
              "volume_fraction": null,
              "morphology": null,
              "grain_size": null,
              "texture": null
            },
            {
              "phase_name": "δ-ferrite",
              "crystal_structure": "bcc",
              "volume_fraction": null,
              "morphology": null,
              "grain_size": null,
              "texture": null
            },
            {
              "phase_name": "austenite",
              "crystal_structure": "fcc",
              "volume_fraction": "12.9",
              "morphology": null,
              "grain_size": null,
              "texture": null
            }
          ],
          "defects": [],
          "grain_structure": {
            "average_grain_size": {
              "value": null,
              "unit": null
            },
            "grain_size_distribution": null,
            "texture": null
          },
          "precipitates": []
        }
      ]
    }
  ],
  "interfaces": [],
  "properties": [
    {
      "property_set_id": "prop_h70",
      "sample_id": "sample_h70",
      "mechanical": {
        "tensile_properties": {
          "yield_strength": [
            {
              "direction": "longitudinal",
              "value": "642.1",
              "unit": "MPa",
              "others": {
                "uncertainty": null
              }
            }
          ],
          "ultimate_tensile_strength": [
            {
              "direction": "longitudinal",
              "value": "778.3",
              "unit": "MPa",
              "others": {
                "uncertainty": null
              }
            }
          ],
          "elongation": [
            {
              "direction": "longitudinal",
              "value": "23.0",
              "unit": "%"
            }
          ],
          "youngs_modulus": null,
          "stress_strain_curves": null,
          "stress_strain_distribution": [],
          "strain_hardening_rate": []
        },
        "hardness": [],
        "fracture_toughness": {
          "value": null,
          "unit": null
        },
        "fatigue_properties": {
          "fatigue_limit": null,
          "cycles_to_failure": null
        },
        "creep_properties": {
          "steady_state_creep_rate": null,
          "rupture_life": null
        }
      },
      "physical": {
        "density": {
          "value": "6.95",
          "unit": "g/cm3"
        },
        "thermal_properties": {
          "thermal_conductivity": null,
          "thermal_expansion_coefficient": null,
          "specific_heat": null
        },
        "electrical_properties": {
          "electrical_conductivity": null,
          "resistivity": null
        },
        "magnetic_properties": {
          "magnetic_susceptibility": null,
          "curie_temperature": null
        }
      },
      "chemical": {
        "corrosion_resistance": null,
        "oxidation_resistance": null
      },
      "radiation_properties": {
        "void_swelling": null,
        "irradiation_hardening": null,
        "helium_embrittlement": null
      }
    },
    {
      "property_set_id": "prop_h80",
      "sample_id": "sample_h80",
      "mechanical": {
        "tensile_properties": {
          "yield_strength": [
            {
              "direction": "longitudinal",
              "value": "587.8",
              "unit": "MPa",
              "others": {
                "uncertainty": null
              }
            }
          ],
          "ultimate_tensile_strength": [
            {
              "direction": "longitudinal",
              "value": "724.5",
              "unit": "MPa",
              "others": {
                "uncertainty": null
              }
            }
          ],
          "elongation": [
            {
              "direction": "longitudinal",
              "value": "30.5",
              "unit": "%"
            }
          ],
          "youngs_modulus": null,
          "stress_strain_curves": null,
          "stress_strain_distribution": [],
          "strain_hardening_rate": []
        },
        "hardness": [],
        "fracture_toughness": {
          "value": null,
          "unit": null
        },
        "fatigue_properties": {
          "fatigue_limit": null,
          "cycles_to_failure": null
        },
        "creep_properties": {
          "steady_state_creep_rate": null,
          "rupture_life": null
        }
      },
      "physical": {
        "density": {
          "value": "6.95",
          "unit": "g/cm3"
        },
        "thermal_properties": {
          "thermal_conductivity": null,
          "thermal_expansion_coefficient": null,
          "specific_heat": null
        },
        "electrical_properties": {
          "electrical_conductivity": null,
          "resistivity": null
        },
        "magnetic_properties": {
          "magnetic_susceptibility": null,
          "curie_temperature": null
        }
      },
      "chemical": {
        "corrosion_resistance": null,
        "oxidation_resistance": null
      },
      "radiation_properties": {
        "void_swelling": null,
        "irradiation_hardening": null,
        "helium_embrittlement": null
      }
    },
    {
      "property_set_id": "prop_h90",
      "sample_id": "sample_h90",
      "mechanical": {
        "tensile_properties": {
          "yield_strength": [
            {
              "direction": "longitudinal",
              "value": "473.6",
              "unit": "MPa",
              "others": {
                "uncertainty": null
              }
            }
          ],
          "ultimate_tensile_strength": [
            {
              "direction": "longitudinal",
              "value": "846.4",
              "unit": "MPa",
              "others": {
                "uncertainty": null
              }
            }
          ],
          "elongation": [
            {
              "direction": "longitudinal",
              "value": "32.0",
              "unit": "%"
            }
          ],
          "youngs_modulus": null,
          "stress_strain_curves": "Three-stage work hardening: stage 1 rapid decrease (ferrite deformation), stage 2 slight decrease due to TRIP effect (true strain ~0.03-0.15), stage 3 rapid decrease (deformation localization of ferrite/martensite). True stress increased abruptly at strain ~0.03.",
          "stress_strain_distribution": [
            {
              "direction": "longitudinal",
              "distribution": "Work hardening rate vs true strain plots shown in Fig. 2b; three stages visible."
            }
          ],
          "strain_hardening_rate": [
            {
              "property_id": null,
              "direction": "longitudinal",
              "value": "Stage 2 linked to TRIP effect; WH rate increased with strain in 0.03-0.15, then decreased gently",
              "unit": null
            }
          ]
        },
        "hardness": [],
        "fracture_toughness": {
          "value": null,
          "unit": null
        },
        "fatigue_properties": {
          "fatigue_limit": null,
          "cycles_to_failure": null
        },
        "creep_properties": {
          "steady_state_creep_rate": null,
          "rupture_life": null
        }
      },
      "physical": {
        "density": {
          "value": "6.95",
          "unit": "g/cm3"
        },
        "thermal_properties": {
          "thermal_conductivity": null,
          "thermal_expansion_coefficient": null,
          "specific_heat": null
        },
        "electrical_properties": {
          "electrical_conductivity": null,
          "resistivity": null
        },
        "magnetic_properties": {
          "magnetic_susceptibility": null,
          "curie_temperature": null
        }
      },
      "chemical": {
        "corrosion_resistance": null,
        "oxidation_resistance": null
      },
      "radiation_properties": {
        "void_swelling": null,
        "irradiation_hardening": null,
        "helium_embrittlement": null
      }
    },
    {
      "property_set_id": "prop_h100",
      "sample_id": "sample_h100",
      "mechanical": {
        "tensile_properties": {
          "yield_strength": [
            {
              "direction": "longitudinal",
              "value": "398.3",
              "unit": "MPa",
              "others": {
                "uncertainty": null
              }
            }
          ],
          "ultimate_tensile_strength": [
            {
              "direction": "longitudinal",
              "value": "860.3",
              "unit": "MPa",
              "others": {
                "uncertainty": null
              }
            }
          ],
          "elongation": [
            {
              "direction": "longitudinal",
              "value": "15.0",
              "unit": "%"
            }
          ],
          "youngs_modulus": null,
          "stress_strain_curves": null,
          "stress_strain_distribution": [],
          "strain_hardening_rate": []
        },
        "hardness": [],
        "fracture_toughness": {
          "value": null,
          "unit": null
        },
        "fatigue_properties": {
          "fatigue_limit": null,
          "cycles_to_failure": null
        },
        "creep_properties": {
          "steady_state_creep_rate": null,
          "rupture_life": null
        }
      },
      "physical": {
        "density": {
          "value": "6.95",
          "unit": "g/cm3"
        },
        "thermal_properties": {
          "thermal_conductivity": null,
          "thermal_expansion_coefficient": null,
          "specific_heat": null
        },
        "electrical_properties": {
          "electrical_conductivity": null,
          "resistivity": null
        },
        "magnetic_properties": {
          "magnetic_susceptibility": null,
          "curie_temperature": null
        }
      },
      "chemical": {
        "corrosion_resistance": null,
        "oxidation_resistance": null
      },
      "radiation_properties": {
        "void_swelling": null,
        "irradiation_hardening": null,
        "helium_embrittlement": null
      }
    }
  ],
  "performance": [],
  "characterization_methods": [
    {
      "characterization_id": "char_sem",
      "sample_id": "sample_h70",
      "microstructure_uuid": "4e1a0bf1-bb26-4aea-a3fe-44495b6a7213",
      "technique": "SEM",
      "purpose": "Microstructure observation of solution-treated steels at different temperatures",
      "key_findings": "H70 shows martensite and M5C2 carbide; micrographs in Fig. 1a."
    },
    {
      "characterization_id": "char_sem_h80",
      "sample_id": "sample_h80",
      "microstructure_uuid": "b185f293-5ae7-4857-8d38-7b0e68dfa9a1",
      "technique": "SEM",
      "purpose": "Microstructure observation",
      "key_findings": "H80 shows disappearance of M5C2, presence of α-ferrite and austenite; Fig. 1b."
    },
    {
      "characterization_id": "char_sem_h90",
      "sample_id": "sample_h90",
      "microstructure_uuid": "faed7339-9c6d-4bd1-8033-dbf229d69491",
      "technique": "SEM",
      "purpose": "Microstructure observation",
      "key_findings": "H90 shows α-ferrite, δ-ferrite, austenite with blocky and lath-like morphology; Fig. 1c."
    },
    {
      "characterization_id": "char_sem_h100",
      "sample_id": "sample_h100",
      "microstructure_uuid": "7e5f67e3-a20f-4a5e-a2f2-c49710ecc0d9",
      "technique": "SEM",
      "purpose": "Microstructure observation",
      "key_findings": "H100 shows martensite, α-ferrite, δ-ferrite, and austenite; Fig. 1d."
    },
    {
      "characterization_id": "char_tem_h90",
      "sample_id": "sample_h90",
      "microstructure_uuid": null,
      "technique": "TEM",
      "purpose": "Observation of dislocation morphology near fracture area after tensile deformation",
      "key_findings": "High density dislocations observed in both ferrite and martensite; retained austenite still present; Fig. 5b,c."
    },
    {
      "characterization_id": "char_ebsd",
      "sample_id": "sample_h90",
      "microstructure_uuid": null,
      "technique": "EBSD",
      "purpose": "Phase identification and Schmid factor analysis under different true strains (0.03, 0.10, 0.20, 0.27)",
      "key_findings": "Volume fraction of austenite decreased with strain: 31.4% → 22.3% → 10.1% → 4.7%. Small angle grain boundaries fraction increased to 51% at 0.27 strain. Retained austenite with lower Schmid factors tended to remain untransformed. Maps in Fig. 3 and 4."
    },
    {
      "characterization_id": "char_eds",
      "sample_id": null,
      "microstructure_uuid": null,
      "technique": "EDS",
      "purpose": "Element distribution in austenite and ferrite; identification of M5C2",
      "key_findings": "Mn and Al partitioning between phases; used to identify carbide and measure austenite composition for Ms calculation."
    },
    {
      "characterization_id": "char_xrd",
      "sample_id": "sample_h70",
      "microstructure_uuid": null,
      "technique": "XRD",
      "purpose": "Measurement of austenite volume fraction and lattice parameter; C content in austenite",
      "key_findings": "Austenite fraction before deformation 12.2%, after 4.5%; transformation ratio 63.1%."
    },
    {
      "characterization_id": "char_xrd_h80",
      "sample_id": "sample_h80",
      "microstructure_uuid": null,
      "technique": "XRD",
      "purpose": "Austenite volume fraction",
      "key_findings": "Before 20.7%, after 5.8%; transformation ratio 71.9%."
    },
    {
      "characterization_id": "char_xrd_h90",
      "sample_id": "sample_h90",
      "microstructure_uuid": null,
      "technique": "XRD",
      "purpose": "Austenite volume fraction and C content",
      "key_findings": "Before 33.8%, after 3.4%; transformation ratio 89.9%. C content in austenite 0.391 mass%."
    },
    {
      "characterization_id": "char_density",
      "sample_id": null,
      "microstructure_uuid": null,
      "technique": "Archimedes densitometry",
      "purpose": "Density measurement",
      "key_findings": "Density of the steel is about 6.95 g/cm3, ~11% lower than pure iron."
    },
    {
      "characterization_id": "char_microhardness",
      "sample_id": null,
      "microstructure_uuid": null,
      "technique": "Vickers microhardness",
      "purpose": "Distinguish phases by hardness",
      "key_findings": "Austenite 275 ± 10 HV, δ-ferrite 314 ± 15 HV, α-ferrite 374 ± 10 HV, Martensite 438 ± 15 HV (Table 2)."
    }
  ],
  "computational_details": [
    {
      "computation_id": "comp_ms_h70",
      "sample_id": "sample_h70",
      "simulation_method": null,
      "software_used": null,
      "potential_model": null,
      "validation_against_experiment": null,
      "analytical_model": [
        {
          "model_name": "Ms equation",
          "equation_role": "Calculation of martensite start temperature",
          "parameters": "Ms(°C)=539 - 423C - 30.4Mn - 12.1Cr - 17.7Ni - 7.5Mo + 10Co - 7.3Si (C, Mn, etc. in mass%)",
          "model_note": "Used to estimate Ms for H70: 33°C; C content from XRD, Mn and Al from EDS."
        },
        {
          "model_name": "Md30 equation",
          "equation_role": "Temperature at which 50% austenite transforms to martensite at 30% true strain",
          "parameters": "Md30(°C)=497 - 462(C+N) - 20Ni - 18.5Mo - 13.7Cr - 8.1Mn - 9.2Si",
          "model_note": "Calculated Md30 for H70: 268°C."
        }
      ]
    },
    {
      "computation_id": "comp_ms_h80",
      "sample_id": "sample_h80",
      "simulation_method": null,
      "software_used": null,
      "potential_model": null,
      "validation_against_experiment": null,
      "analytical_model": [
        {
          "model_name": "Ms equation",
          "equation_role": "Calculation of martensite start temperature",
          "parameters": "Ms(°C)=539 - 423C - 30.4Mn - ... (same as above)",
          "model_note": "Ms for H80: 67°C; Md30: 204°C."
        },
        {
          "model_name": "Md30 equation",
          "equation_role": "Md30 temperature",
          "parameters": "Md30(°C)=497 - 462(C+N) - ...",
          "model_note": null
        }
      ]
    },
    {
      "computation_id": "comp_ms_h90",
      "sample_id": "sample_h90",
      "simulation_method": null,
      "software_used": null,
      "potential_model": null,
      "validation_against_experiment": null,
      "analytical_model": [
        {
          "model_name": "Ms equation",
          "equation_role": "Calculation of martensite start temperature",
          "parameters": "Ms(°C)=539 - 423C - 30.4Mn - ...",
          "model_note": "Ms for H90: 120°C; Md30: 249°C."
        },
        {
          "model_name": "Md30 equation",
          "equation_role": "Md30 temperature",
          "parameters": "Md30(°C)=497 - 462(C+N) - ...",
          "model_note": null
        }
      ]
    }
  ],
  "unmapped_findings": [
    "The volume fraction of small angle grain boundaries increased greatly during deformation, exceeding 51% at true strain 0.27 for H90 (from 26% at 0.03, 31% at 0.10, 45% at 0.20).",
    "Schmid factor distribution: at true strain 0.03, >70% of retained austenite had Schmid factors 0.45-0.48; average decreased with strain; at 0.20, >60% had Schmid factor <0.40; at 0.27, volume fraction of austenite with Schmid factor <0.34 decreased to 5%.",
    "Fracture mode of H90 quasi-cleavage with features: flat 'class cleavage' facets, micropores, tear edges, secondary cracks, dimples, short curved river pattern, herringbone crack.",
    "Ms and Md30 temperatures calculated using empirical equations (2) and (3); C content in austenite measured by XRD using Eq. (1): αγ = 3.578 + 0.0330XC + 0.0056XAl + 0.00095XMn.",
    "In conclusion, the best combination of mechanical properties was achieved for the steel solution treated at 900°C for 1 h, attributed to TRIP effect and high dislocation density, with UTS of 836.4 MPa, YS of 473.6 MPa, and TE of 32% (note: text mentions 846 MPa in abstract, but 836.4 MPa in conclusion; discrepancy kept as in paper)."
  ]
}

File: evaluation_json2json/outputs_exp/deepseek/A13/final/text_knowledge.meta.json
{
  "paper_id": "A13",
  "source_md_path": "/org/caep-xuben/yangzijiang/yzj/datasets/Al_82/Al_82_papers/mineru_data_82/A13/hybrid_auto/A13.md",
  "cleaned_md_path": "/org/caep-xuben/yangzijiang/yzj/datasets/Al_82/Al_82_papers/output/A13/preprocess/cleaned_input.md",
  "model": "deepseek-v4-pro",
  "created_at": "2026-05-10T00:36:40.868300",
  "claim_count": 79,
  "source_type": "text_only",
  "paper_map": {
    "paper_id": "A13",
    "title": "Microstructure and tensile behavior of Fe-8Mn-6Al-0.2C low density steel",
    "abstract_summary": "The microstructure and tensile behavior of Fe-8Mn-6Al-0.2C low density steel were investigated. After solution treatment at 900 °C for 1 h, the steel exhibits a duplex ferrite–austenite microstructure with ~30% austenite, achieving an ultimate tensile strength of 846 MPa and total elongation of 32%. The excellent mechanical properties are attributed to the TRIP effect, three-stage work hardening, and high dislocation density. The steel density is 6.95 g/cm³, about 11% lower than pure iron.",
    "research_objective": "To investigate the transformation characteristics and mechanical stability of retained austenite, as well as the work hardening behavior and fracture mechanism, in Fe-8Mn-6Al-0.2C low-density steel.",
    "material_systems": [
      "Fe-Mn-Al-C low-density steel",
      "Fe-8Mn-6Al-0.2C (nominal composition)",
      "α-ferrite",
      "δ-ferrite",
      "austenite",
      "martensite",
      "M5C2 carbide"
    ],
    "main_process_variables": [
      "Solution treatment temperature (700–1000 °C, 1 h, water quenching)",
      "Hot rolling (start 1150 °C, finish 850 °C, water quench to 550 °C, air cooling)",
      "Homogenization (1200 °C, 2 h)",
      "Tensile test at room temperature"
    ],
    "sample_aliases": [
      {
        "alias": "H70",
        "meaning": "solution treated at 700 °C for 1 h"
      },
      {
        "alias": "H80",
        "meaning": "solution treated at 800 °C for 1 h"
      },
      {
        "alias": "H90",
        "meaning": "solution treated at 900 °C for 1 h"
      },
      {
        "alias": "H100",
        "meaning": "solution treated at 1000 °C for 1 h"
      }
    ],
    "expected_information_axis": [
      "composition",
      "processing",
      "microstructure",
      "property",
      "mechanism",
      "figure_evidence"
    ],
    "key_sections": [
      "Introduction",
      "Experimental",
      "Results - Microstructure",
      "Results - Properties and work hardening behavior",
      "Results - Tensile behavior and austenite stability",
      "Results - Fracture mechanism",
      "Discussions",
      "Conclusions"
    ]
  }
}
