Repository: RiverYanggg/SteelDig_multimodal

# Evaluation Framework

这个目录实现当前的结构化抽取评估流程。它比较两套 `text_extraction.json`，数据来自 `outputs_exp/` 下各模型的抽取结果目录。

当前 `outputs_exp/` 中可用的模型目录示例：`deepseek`、`doubao`、`kimi`（以实际存在的子目录为准）。

- 真值（truth）：`outputs_exp/<truth_model>/<paper_id>/final/text_extraction.json`
- 预测（pred）：`outputs_exp/<pred_model>/<paper_id>/final/text_extraction.json`

通过 `--truth` 与 `--pred` 可任意指定哪套模型作为真值、哪套作为预测。例如 `--truth doubao --pred deepseek` 表示以 doubao 为真值、以 deepseek 为预测进行评估。

当前评估的核心原则是：

- 论文级配对由目录名决定，例如 `A0`、`A1`。
- 先做对象对齐，尤其是 `alloy/process/sample`。
- 对齐后由代码展开同一个 canonical object 下的同一个字段。
- 代码先做确定性判断；只有语义不确定的同字段值才交给 LLM judge。
- LLM judge 只输出 `true/false`，不负责计算指标。
- Precision/Recall/F1 全部由代码根据最终字段匹配结果计算。

---

File: evaluation_json2json/outputs_exp/deepseek/A14/final/figure_001.json
{
  "paper_id": "A14",
  "figure_id": "figure_001",
  "image_paths": [
    "images/1d845b135ca8eb38e93c44d839375f5cbebdc4ea0d1c8afb59bf61f498a1c7d8.jpg"
  ],
  "image_count": 1,
  "image_type": "chart_plot",
  "description": "This figure presents a comprehensive quantitative decomposition of strengthening mechanisms in Fe-Al based ferritic low-density steels, specifically illustrating the calculated contributions to yield strength for Fe-6.8Al alloy across different thermomechanical processing conditions. The chart compares three material states: 98% cold-rolled (CR), and isothermally annealed at 750°C for 5 min and 60 min. It displays the individual contributions from solid solution strengthening (~95.6 MPa, constant), lattice frictional stress (41 MPa), order strengthening from nano-sized Fe3Al D03 ordered phases (2.1–3.0 nm diameter, volume fraction varying with Al content), Hall-Petch grain boundary strengthening (varying with grain size from 25.2 ± 5.0 μm to 48.3 ± 1.2 μm), and Taylor dislocation strengthening (dominant in CR state with density ~2.2 × 10^15 m^-2, negligible after recrystallization). The experimental validation shows predicted yield strengths matching measured values of 1800 MPa (CR), 700 MPa (5 min), and 265 MPa (60 min), demonstrating the transition from dislocation-based to grain-boundary and ordered-phase controlled strengthening mechanisms during recrystallization and grain growth.",
  "confidence": 0.0
}

File: evaluation_json2json/outputs_exp/deepseek/A14/final/figure_002.json
{
  "paper_id": "A14",
  "figure_id": "figure_002",
  "image_paths": [
    "images/34ddb1c81ef8747e4f46569d1a7ec3ec65a2730f6cae9a49faab2f015342553d.jpg"
  ],
  "image_count": 1,
  "image_type": "chart_plot",
  "description": "Figure 1 presents Mössbauer spectroscopy data for Fe-Al based ferritic low-density steels, comprising transmission spectra (left column: a, c, e, g, i) plotted as transmission percentage versus velocity (mm/s), and corresponding hyperfine magnetic field distributions P(Bhf) (right column: b, d, f, h, j) plotted as probability versus Bhf (T). The characterized materials include α-Fe foil as a reference standard and powder samples of Fe-5Al, Fe-6Al, Fe-6.8Al, and Fe-9Al alloys annealed at 600°C. The left panels display characteristic six-line magnetic hyperfine splitting patterns where increasing Al content induces progressive spectral broadening and reduced dip depth. The right panels show the deconvoluted P(Bhf) distributions (green curves representing individual Gaussian components) revealing distinct local iron environments: a dominant disordered α-Fe matrix peak (~33 T), an ordered Fe3Al D03 phase contribution (~30.6 T), and a minor B2-type FeAl peak (~23 T) emerging at higher Al concentrations. The distributions demonstrate that with increasing aluminum content from 5 to 9 wt%, the hyperfine field distribution broadens and shifts toward lower fields, indicating enhanced atomic ordering and progressive formation of nano-sized ordered precipitates.",
  "confidence": 0.0
}

File: evaluation_json2json/outputs_exp/deepseek/A14/final/figure_003.json
{
  "paper_id": "A14",
  "figure_id": "figure_003",
  "image_paths": [
    "images/e02c20dd7b5bb7c65be4270833737e756aac8e2f3572c03767412845ed3b82b9.jpg",
    "images/70efe81a25ab39372400a22f4ae795bf90c9272fe578e857656a11f77547c069.jpg",
    "images/a290d125357fa9e31775a2810499974e4692a43114e81c8bc9274561f462845a.jpg",
    "images/c89d3a57cdc00573bed1931732d8efaccf3b775985dcd831f56736d0575ee305.jpg"
  ],
  "image_count": 4,
  "image_type": "diffraction_xrd",
  "description": "Figure 2 presents two-dimensional small-angle X-ray scattering (2D-SAXS) profiles for Fe-Al based low-density steels with varying aluminum content: (a) Fe-5Al, (b) Fe-6Al, (c) Fe-6.8Al, and (d) Fe-9Al. Each subfigure displays a concentric circular intensity pattern centered on the direct beam position, characteristic of scattering from nano-sized heterogeneities in the material. The color gradient from cyan (low intensity) through green and yellow to red (high intensity) represents the scattered X-ray intensity distribution. These patterns reveal the presence of nano-sized ordered Fe3Al (D03) precipitates dispersed in the ferrite matrix. With increasing aluminum content from 5 wt% to 9 wt%, the scattering intensity increases and the ring sharpness becomes more pronounced, indicating a progressive increase in both the volume fraction and the average size of the ordered phase particles, quantified elsewhere as growing from approximately 2.5 nm to 3.75 nm. This data supports the identification of ordered phase strengthening as a key mechanism in these alloys.",
  "confidence": 0.0
}

File: evaluation_json2json/outputs_exp/deepseek/A14/final/figure_004.json
{
  "paper_id": "A14",
  "figure_id": "figure_004",
  "image_paths": [
    "images/24aa61795ed4cfa32f4bfee870bdd8fb0dc4b595c515a1bcdf3e1fa7076155f7.jpg"
  ],
  "image_count": 1,
  "image_type": "chart_plot",
  "description": "Figure 3 presents small-angle X-ray scattering (SAXS) profiles showing the logarithmic scattering intensity as a function of the scattering vector q (nm⁻¹) for Fe-Al based low-density steels with varying aluminum contents: Fe-5AL (circles), Fe-6AL (squares), Fe-6.8AL (triangles), and Fe-9AL (diamonds). The open symbols represent experimental data, while the solid blue lines indicate fitted curves using a local monodisperse model with log-normal distribution (Eq. 3). The curves are vertically offset for clarity. The broken dotted lines proportional to q⁻⁴ indicate Porod scattering behavior from sharp interfaces. With increasing Al content from 5 to 9 wt%, the SAXS intensity systematically increases and the Guinier region shifts to lower q values, indicating larger nano-sized ordered Fe₃Al (D₀₃) precipitates. The fitted results reveal particle diameters increasing from 2.5±0.15 nm (Fe-5AL) to 3.75±0.2 nm (Fe-9AL), with corresponding increases in volume fraction. This quantitative nanostructural evidence supports the strengthening mechanism analysis by confirming the evolution of ordered phase characteristics with composition.",
  "confidence": 0.0
}

File: evaluation_json2json/outputs_exp/deepseek/A14/final/figure_005.json
{
  "paper_id": "A14",
  "figure_id": "figure_005",
  "image_paths": [
    "images/49825631487c4fbbbbd2e8174064aad87b982f98ac7f664a0b335e3b5bdf9990.jpg"
  ],
  "image_count": 1,
  "image_type": "chart_plot",
  "description": "This dual-axis plot illustrates the evolution of nano-sized Fe3Al ordered phase characteristics as a function of aluminum content (5–9 wt%) in Fe-Al based ferritic low-density steels. The left y-axis tracks volume fraction (0–3%) represented by solid circles, while the right y-axis indicates particle diameter (0–4 nm) shown as solid squares with error bars. Both parameters demonstrate a clear increasing trend with aluminum addition: the ordered phase diameter grows from approximately 2.5 nm at 5 wt% Al to 3.75 nm at 9 wt% Al, while the volume fraction rises from ~0.4% to ~2.0%. These quantitative results, obtained from Small Angle X-ray Scattering (SAXS) analysis and validated by Transmission Electron Microscopy (TEM) observations cited in the text, reveal that higher aluminum concentrations promote the formation of larger and more abundant D03-structured Fe3Al precipitates. This correlation establishes the foundation for the order strengthening mechanism, where these coherent nano-sized ordered phases restrict dislocation mobility through antiphase boundary formation, contributing significantly to the yield strength especially at higher aluminum levels.",
  "confidence": 0.0
}

File: evaluation_json2json/outputs_exp/deepseek/A14/final/figure_006.json
{
  "paper_id": "A14",
  "figure_id": "figure_006",
  "image_paths": [
    "images/b7400e22c1a2632fa8efcd118d3e2e226dbd5721a89ffd30bb4d8797d0bb2fbf.jpg"
  ],
  "image_count": 1,
  "image_type": "microscopy_sem",
  "description": "Scanning electron microscopy (SEM) micrograph displaying the fully recrystallized microstructure of Fe-6.8Al ferritic low-density steel after isothermal annealing at 750 °C for 60 min. The image reveals equiaxed ferrite grains with well-defined grain boundaries, indicating complete recrystallization following 98% cold rolling deformation. The average grain size is reported as 48.3 ± 1.2 μm, demonstrating significant grain growth compared to the 5 min annealed condition (25.2 ± 5.0 μm) referenced in the study. The microstructure exhibits a homogeneous distribution of polygonal grains with visible contrast variations between grains due to crystallographic orientation differences. The scale bar indicates 300 μm. This micrograph provides direct evidence of grain coarsening during prolonged annealing and supports the quantitative grain size measurements used in Hall-Petch strengthening calculations. The image confirms the transition from deformed microstructure to equiaxed recrystallized grains, essential for understanding the evolution of mechanical properties.",
  "confidence": 0.0
}

File: evaluation_json2json/outputs_exp/deepseek/A14/final/figure_007.json
{
  "paper_id": "A14",
  "figure_id": "figure_007",
  "image_paths": [
    "images/77a72667171cf9aba0d825a30d3d0fce68910078784ab55717a8dd5e080f6524.jpg"
  ],
  "image_count": 1,
  "image_type": "microscopy_tem",
  "description": "This figure presents a dark-field transmission electron microscopy (TEM) micrograph of the Fe-6.8Al (Fe-6.8 wt% Al) ferritic low-density steel, specifically from the sample cold-rolled to 98% reduction and subsequently annealed at 750°C for 5 minutes. The main micrograph displays the spatial distribution of nanoscale ordered precipitates (highlighted by red arrows) appearing as bright contrast regions uniformly dispersed within the ferrite matrix, with a scale bar indicating 200 nm. The upper-right inset shows the selected area electron diffraction (SAED) pattern recorded along the [011] zone axis of the Fe-Al matrix, where strong fundamental reflections are indexed as {200} and {011}, while the weak superlattice spots (indicated by yellow arrows) confirm the presence of ordered D03-Fe3Al phase. The dark-field image was acquired using the 00-type weak superlattice reflections, revealing extremely fine ordered particles with an average size of approximately 2.1 ± 0.2 nm. This direct visualization provides critical evidence for the order-strengthening mechanism in Fe-Al based steels, supporting the quantitative SAXS and Mössbauer spectroscopy data regarding the size, volume fraction, and coherent nature of the nano-ordered precipitates that contribute significantly to the alloy's yield strength.",
  "confidence": 0.0
}

File: evaluation_json2json/outputs_exp/deepseek/A14/final/text_knowledge.meta.json
{
  "paper_id": "A14",
  "source_md_path": "/org/caep-xuben/yangzijiang/yzj/datasets/Al_82/Al_82_papers/mineru_data_82/A14/hybrid_auto/A14.md",
  "cleaned_md_path": "/org/caep-xuben/yangzijiang/yzj/datasets/Al_82/Al_82_papers/output/A14/preprocess/cleaned_input.md",
  "model": "deepseek-v4-pro",
  "created_at": "2026-05-10T01:12:21.234113",
  "claim_count": 55,
  "source_type": "text_only",
  "paper_map": {
    "paper_id": "A14",
    "title": "Strengthening mechanisms in Fe-Al based ferritic low-density steels",
    "abstract_summary": "Low-density steels with varying aluminium contents were investigated to identify strengthening mechanisms responsible for high strength, focusing on a Fe-6.8 wt% Al composition. Microstructural features were characterized using Mössbauer spectroscopy, SAXS, X-ray line profile analysis and TEM. The enhanced yield strength was attributed to ferrite grain size, dislocations, ordered Fe3Al phase formation and solid solution strengthening, each modeled by constitutive equations.",
    "research_objective": "To elucidate the strengthening mechanisms in binary Fe-Al based ferritic low-density steels, particularly Fe-6.8Al, through quantitative microstructural analysis and modeling.",
    "material_systems": [
      "Fe-Al binary alloys with Al contents of 5, 6, 6.8, 9 wt%",
      "ferritic single phase (BCC)",
      "ordered Fe3Al phase (DO3 structure)"
    ],
    "main_process_variables": [
      "Al content (5, 6, 6.8, 9 wt%)",
      "vacuum arc melting and repeated remelting",
      "cold rolling with 98% reduction",
      "annealing at 600 °C for 60 min (powder samples)",
      "annealing at 750 °C for 1, 5, 60 min (bulk samples)"
    ],
    "sample_aliases": [
      "Fe-5Al",
      "Fe-6Al",
      "Fe-6.8Al",
      "Fe-9Al",
      "98%CR (cold rolled)",
      "annealed 750°C 5min",
      "annealed 750°C 60min"
    ],
    "expected_information_axis": [
      "composition",
      "processing",
      "microstructure",
      "property",
      "mechanism",
      "figure_evidence"
    ],
    "key_sections": [
      "Introduction",
      "Experimental procedure and methods of analyses",
      "Results (Microstructural characterization: Mössbauer, SAXS, TEM, XRD; Mechanical properties)",
      "Discussion (Analysis of strengthening mechanisms; Strengthening from ordered phase)",
      "Conclusions"
    ]
  }
}

File: evaluation_json2json/outputs_exp/deepseek/A15/final/figure_001.json
{
  "paper_id": "A15",
  "figure_id": "figure_001",
  "image_paths": [
    "images/be22d25a921f75a5d97d60ae124e7aedc37882fad0c607425fae1b633df85755.jpg"
  ],
  "image_count": 1,
  "image_type": "microscopy_tem",
  "description": "The provided image displays a 'Check for updates' interface badge rather than experimental scientific data, rendering visual microstructural details unreadable. However, based on the comprehensive text extraction context provided for this Figure from the paper on Fe-28Mn-9Al-1.2C-Cr austenitic low-density steel, the intended content likely presents transmission electron microscopy characterization. The figure presumably illustrates the microstructural evolution across alloys with varying Cr content (0Cr, 3Cr, 6Cr, 9Cr wt%) and processing conditions (as-cast versus annealed at 550°C for various durations). Key features caption states include nano-scale κ-carbides (8-14 nm diameter) coherent with the FCC austenite matrix, DO3 ordered precipitates within BCC ferrite phases, dislocation density variations from high (as-cast) to low (annealed), and Cr23C6 carbides (100-200 nm) at grain boundaries in 9Cr samples. These observations correlate with mechanical performance metrics including yield strength (617-882 MPa) and elongation (20-44%).",
  "confidence": 0.0
}

File: evaluation_json2json/outputs_exp/deepseek/A15/final/figure_005.json
{
  "paper_id": "A15",
  "figure_id": "figure_005",
  "image_paths": [
    "images/06a1b996c612b173de43f9737dd7a97b1e495f870af5a2b1397a1239de51da6e.jpg",
    "images/ededb901f55ccda32798fdcf2bbf8ed417a90b507ea1d56b471362a30ad84378.jpg",
    "images/4e45e8f984f2bc194eec8a731be64f678bc5789f331405ae2756076121db5e1c.jpg",
    "images/e258ad93bd6551e9860941868b0d1912a9052cc53996161620bf777f1a2c5001.jpg",
    "images/e8a01ef4ef15df73f50a0d0ebd73fabed81caca3cb3e45d8fb11b4a11ff6913e.jpg",
    "images/1c137b6a8ea5623fa897f0abcba3ae1b82be5d2dc19c424a881f77789a150814.jpg"
  ],
  "image_count": 6,
  "image_type": "microscopy_tem",
  "description": "This figure presents transmission electron microscopy (TEM) images of austenite in near-rapid solidified Fe–28Mn–9Al-1.2C-xCr (x = 0, 3, 6, 9) low-density steel strips. Subfigures (a)-(d) display bright-field (BF) images and corresponding selected-area diffraction patterns (SADPs) for 0Cr, 3Cr, 6Cr, and 9Cr strips, respectively. The micrographs reveal that dislocation density in austenite increases with Cr addition: few dislocations are visible in 0Cr, while progressively higher densities appear in 3Cr and 6Cr, with 9Cr exhibiting high but slightly lower density than 6Cr. SADPs show clear superlattice spots attributed to coherent κ-carbides in 0Cr, very weak superlattices in 3Cr and 6Cr, and complete absence of κ-carbide superlattice in 9Cr, demonstrating that Cr addition suppresses κ-carbide precipitation. Subfigure (e) is a dark-field (DF) image of 0Cr using (010)κ reflection, revealing nano-sized κ-carbides at austenite-ferrite phase boundaries. Subfigure (f) shows Cr23C6 carbides at austenite grain boundaries in 9Cr, identified as cubic structure with lattice constant 1.054 nm and width of approximately 100 nm. These observations collectively indicate that Cr addition increases dislocation density while inhibiting κ-carbide formation, and promotes Cr23C6 precipitation at grain boundaries in high-Cr alloys.",
  "confidence": 0.0
}

File: evaluation_json2json/outputs_exp/deepseek/A15/final/figure_007.json
{
  "paper_id": "A15",
  "figure_id": "figure_007",
  "image_paths": [
    "images/17525e266565f3ac7d4ce188fef492b875fb5bfe3e44723e8342dc2cb70a6b4f.jpg"
  ],
  "image_count": 1,
  "image_type": "diffraction_xrd",
  "description": "Figure 6 presents X-ray diffraction patterns of Fe–28Mn–9Al-1.2C-xCr strips (where x = 0, 3, 6, 9 wt%) after annealing at 550°C for 5 hours. The vertically offset curves display four samples: 0Cr (black), 3Cr (blue), 6Cr (red), and 9Cr (green). All patterns show diffraction peaks corresponding to austenite (γ) phase [indexed as (111), (200), (220), (311), (222)] and ferrite (δ) phase [(110), (200), (211)]. Crucially, a distinct κ-carbide (111) peak appears at approximately 41.4° in the 0Cr sample, indicating precipitation during annealing. However, this peak is completely absent in Cr-containing samples (3Cr, 6Cr, and 9Cr), demonstrating that Cr addition effectively suppresses κ-carbide precipitation. The results confirm that while annealing at 550°C promotes κ-carbide formation in the Cr-free alloy, increasing Cr content stabilizes the matrix against carbide precipitation while maintaining the dual-phase austenite-ferrite structure.",
  "confidence": 0.0
}

File: evaluation_json2json/outputs_exp/deepseek/A15/final/figure_008.json
{
  "paper_id": "A15",
  "figure_id": "figure_008",
  "image_paths": [
    "images/abc34ef700dab1279e706b6a73db4f7c41674cce07bd233bdccd097d55c6513d.jpg",
    "images/d103fa33f10d5ba4424fd6b50606fdf23a1eaa0fcad931b20659f6bb54d10410.jpg",
    "images/97bdb64550aa2adeec023fdf9fc365b172b671a7aba53038957d62053e816de1.jpg",
    "images/a4b1de207eef9759bd24b166802e73984d3261009d1cea1ff6455d78dc4237e6.jpg"
  ],
  "image_count": 4,
  "image_type": "microscopy_sem",
  "description": "This figure presents a series of scanning electron microscopy (SEM) images comparing the surface microstructure of Fe–28Mn–9Al-1.2C-xCr low-density steel strips after annealing at 550 °C for 5 hours, with Cr content varying from 0 to 9 wt%. Subfigure (a) for the 0Cr alloy clearly reveals grain boundaries and dendritic solidification structures, indicating susceptibility to chemical etching. In contrast, subfigures (b), (c), and (d) for the 3Cr, 6Cr, and 9Cr alloys respectively show dispersed secondary phases (identified as δ-ferrite) distributed within the austenite matrix, with grain boundaries becoming progressively invisible as Cr content increases. The caption and citation context indicate that Cr addition suppresses κ-carbide precipitation and significantly improves corrosion resistance, preventing the etching attack that reveals grain boundaries in the Cr-free sample. All samples maintain a two-phase microstructure consisting of austenite and ferrite after annealing.",
  "confidence": 0.0
}

File: evaluation_json2json/outputs_exp/deepseek/A15/final/figure_011.json
{
  "paper_id": "A15",
  "figure_id": "figure_011",
  "image_paths": [
    "images/c02a7aa65da392f782fbae40010ddd0d1dceb1485b46312513278d42b1493aa6.jpg",
    "images/28767deaedcd910417d2a8617eb332e81ceef3880891c2a9f0f7d5534f667f1e.jpg",
    "images/c8f419eaa7a803306ece3979dc61fff7153adc00f07001ee63cd8b1fbf6ecd0b.jpg",
    "images/6e3522e11fbde567c51b56bec5d376c08cfc7cadb1316271e5aa8e61e735de5b.jpg"
  ],
  "image_count": 4,
  "image_type": "microscopy_tem",
  "description": "Transmission electron microscopy (TEM) dark-field (DF) images showing the ferrite microstructure in Fe–28Mn–9Al-1.2C-xCr (x = 0, 3, 6, 9 wt%) austenitic low-density steel strips annealed at 550°C for 5 h. Subfigure (a) presents the DF image of the 0Cr strip along the (1̄10)δ plane with corresponding selected area diffraction pattern (SADP) indexed as [001]δ + [001]DO3, revealing coexisting δ-ferrite and DO3 phases. Subfigure (b) shows the 3Cr strip with similar δ + DO3 phase distribution and SADP along the [011] zone axis. Subfigures (c) and (d) display the 6Cr and 9Cr strips respectively, both imaged along the (200)DO3 reflection with corresponding [011] zone axis SADPs, showing nano-scale DO3 precipitates within the ferrite matrix. The scale bar indicates 500 nm for all images. These micrographs demonstrate that the DO3 superlattice phase appears in all annealed strips regardless of Cr content, as confirmed by the extra superlattice spots in the SADPs, supporting the conclusion that annealing at 550°C induces DO3 ordering in the ferrite phase across the compositional range.",
  "confidence": 0.0
}

File: evaluation_json2json/outputs_exp/deepseek/A15/final/figure_012.json
{
  "paper_id": "A15",
  "figure_id": "figure_012",
  "image_paths": [
    "images/b5ad308911cba19cb27735af742aa4b5e8ae0fe3eea992a2e77a4bf8e8a6383a.jpg",
    "images/13f138cc8d47340172b83662b5a622cdf4dc377000926afb9e97b34847c364e4.jpg",
    "images/b8646a2cc1eba7c02bbd3ba5cc2a5683b901836456f92813307c09852ddc4dfb.jpg",
    "images/0355742aabd540c920a1c9c5014b434be8aca7d5aada733065975ed5132cc48d.jpg"
  ],
  "image_count": 4,
  "image_type": "property_mechanical",
  "description": "Figure 11 presents the engineering stress-strain curves and transmission electron microscopy (TEM) bright-field images of austenite in Fe–28Mn–9Al-1.2C–3Cr low-density steel annealed at 550 °C for different durations. Panel (a) displays the tensile behavior of as-cast and annealed samples (550°C for 1 h, 5 h, and 9 h), showing that plasticity gradually increases with prolonged annealing time while yield strength remains relatively stable after 1 h. Panels (b), (c), and (d) are TEM images revealing the dislocation evolution: (b) 1 h specimen exhibits high dislocation density (scale bar 500 nm), (c) 5 h specimen shows moderate dislocation density (scale bar 500 nm), and (d) 9 h specimen demonstrates significantly reduced dislocation density with a scale bar of 100 nm. The caption and citation indicate that the yield strength increase results from nano-scale κ-carbide precipitation predominantly occurring within the first hour, whereas the improved plasticity arises from dislocation density reduction through recovery mechanisms during longer annealing. This figure supports the conclusion that optimizing annealing time is crucial to balance κ-carbide coarsening against dislocation recovery for enhanced mechanical properties.",
  "confidence": 0.0
}

File: evaluation_json2json/outputs_exp/deepseek/A15/final/figure_013.json
{
  "paper_id": "A15",
  "figure_id": "figure_013",
  "image_paths": [
    "images/37c4864885f2c04a6f42876294a6a771a3b591e4bc9914508c8bea66e4916a11.jpg",
    "images/0e07be2ca27ca752099c385e5f8a304ec023507a26430ec860ede039a4d58178.jpg",
    "images/fe360f5ab0f4ab7115598d7d1d0025a55f7945d0ba8e4c6c7d566d7dd81ac117.jpg",
    "images/a87e77d656afb9c0bc410ecf747b32ae2d475fe67c5ce8fa30a2061cbced2583.jpg"
  ],
  "image_count": 4,
  "image_type": "microscopy_tem",
  "description": "This figure presents four TEM micrographs (scale bar: 500 nm) illustrating slip band characteristics in Fe-28Mn-9Al-1.2C-(0,6)Cr austenitic low-density steel strips following tensile fracture. Subfigure (a) shows the as-cast 0Cr strip with an average slip band spacing of ~90 nm, while (b) reveals that annealing at 550°C for 5 h increases this spacing to ~190 nm. Conversely, subfigure (c) for the as-cast 6Cr strip displays ~80 nm spacing, and (d) demonstrates that annealing reduces it to ~60 nm. The images capture the planar slip deformation features marked by yellow arrows, with statistical measurements indicating average slip band widths of 13.4 nm (as-cast 0Cr), 12.5 nm (as-cast 6Cr), 20.5 nm (annealed 0Cr), and 7.9 nm (annealed 6Cr). These observations support the conclusion that annealing induces opposite changes in slip band spacing for 0Cr and 6Cr alloys due to differences in κ-carbide obstruction effects and dislocation recovery, correlating with their respective elongation variations.",
  "confidence": 0.0
}

File: evaluation_json2json/outputs_exp/deepseek/A15/final/text_knowledge.meta.json
{
  "paper_id": "A15",
  "source_md_path": "/org/caep-xuben/yangzijiang/yzj/datasets/Al_82/Al_82_papers/mineru_data_82/A15/hybrid_auto/A15.md",
  "cleaned_md_path": "/org/caep-xuben/yangzijiang/yzj/datasets/Al_82/Al_82_papers/output/A15/preprocess/cleaned_input.md",
  "model": "deepseek-v4-pro",
  "created_at": "2026-05-10T01:42:17.841626",
  "claim_count": 91,
  "source_type": "text_only",
  "paper_map": {
    "paper_id": "A15",
    "title": "Microstructure and mechanical properties of a Fe–28Mn–9Al-1.2C-(0, 3, 6, 9)Cr austenitic low-density steel",
    "abstract_summary": "The effects of Cr addition (0-9 wt%) on the microstructure, carbide formation, and mechanical properties of Fe–28Mn–9Al-1.2C strips produced by near-rapid solidification are investigated. Cr addition leads to a nonlinear yield strength evolution in as-cast state—firstly decreasing then increasing beyond the Cr-free strip—while total elongation clearly drops, associated with reduced κ-carbide precipitation, increased dislocation density, and formation of Cr23C6 in the 9Cr strip. Annealing at 550 °C for 5 h enhances yield strengths via additional carbide precipitation, but while the Cr-free strip loses ductility after annealing, all Cr-containing strips gain ductility due to dislocation reduction. Cr23C6 at austenite grain boundaries is responsible for the lowest ductility in 9Cr material; both slip bands and dislocations contribute to ductility in 0Cr and 6Cr strips.",
    "research_objective": "To systematically clarify the influence of Cr content (0-9 wt%) on microstructure, carbide evolution and mechanical properties of high-Mn high-C Fe–28Mn–9Al-1.2C austenitic low-density steel processed by near-rapid solidification.",
    "material_systems": [
      "Fe–28Mn–9Al-1.2C-xCr (x = 0, 3, 6, 9 wt.%) low-density austenitic steel",
      "Austenite matrix",
      "κ-carbides",
      "Cr23C6 carbide"
    ],
    "main_process_variables": [
      "Near-rapid solidification (centrifugal casting into copper mold, rotating speed 600 r/min, maximum cooling rate ~5×10³ K/s, strip thickness 2.5 mm)",
      "Cr nominal content: 0, 3, 6, 9 wt.%",
      "Annealing: 550 °C for 5 h in vacuum electric resistance furnace",
      "Tensile test strain rate: 1×10⁻³ s⁻¹"
    ],
    "sample_aliases": [
      "0Cr (nominal Fe–28Mn–9Al-1.2C, measured Fe-26.6Mn-9.1Al-1.2C)",
      "3Cr (nominal Fe–28Mn–9Al-1.2C-3Cr, measured Fe-27.6Mn-8.4Al-1.3C-2.8Cr)",
      "6Cr (nominal Fe–28Mn–9Al-1.2C-6Cr, measured Fe-29.1Mn-9.9Al-1.2C-6.8Cr)",
      "9Cr (nominal Fe–28Mn–9Al-1.2C-9Cr, measured Fe-27.7Mn-9.5Al-1.3C-9.3Cr)"
    ],
    "expected_information_axis": [
      "composition: Cr level",
      "processing: solidification condition, annealing treatment",
      "microstructure: phase constituents, κ-carbide and Cr23C6 precipitation, dislocation density, slip bands, grain boundaries",
      "property: yield strength, total elongation, density",
      "mechanism: dislocation evolution, precipitation strengthening, grain boundary embrittlement by Cr23C6, deformation mechanisms (slip bands, dislocations)",
      "figure_evidence: XRD patterns, optical/transmission electron micrographs, tensile curves"
    ],
    "key_sections": [
      "1. Introduction: background on low-density steels, role of κ-carbides and Cr addition, motivation for studying high-Mn high-C variant",
      "2. Experimental: alloy preparation, centrifugal casting, annealing, characterization methods (OM, TEM, XRD, tensile tests)",
      "3.1 Microstructure and mechanical properties of as-cast strips",
      "3.2 Microstructure and mechanical properties of strips after annealing",
      "4. Discussion: interpretation of carbide evolution, dislocation density effects, ductility trends",
      "5. Conclusions: summary of findings"
    ]
  }
}

File: evaluation_json2json/outputs_exp/deepseek/A16/final/figure_002.json
{
  "paper_id": "A16",
  "figure_id": "figure_002",
  "image_paths": [
    "images/e8dfac7e8b0e5734e808f1e1376b9e69ac70993a7cf177d58012038ac549973f.jpg",
    "images/e38b44e8f0704ca5503c64a70037930fdbe98fd81d3510893aff787e0b7d0600.jpg",
    "images/e999ef4418f9bdff89bfd01e28d57c828caf404aa4c8c528887d13e2289ad5e0.jpg"
  ],
  "image_count": 3,
  "image_type": "microscopy_tem",
  "description": "Figure 1 illustrates the initial microstructure and compressive deformation behavior of a triplex Fe-11.15Mn-5.6Al-0.07C low-density steel annealed at 950°C for 1 hour. Subfigure (a) presents an EBSD phase map utilizing band slope contrast to differentiate ferrite (green), austenite (red), and thermally-induced martensite (yellow). Subfigure (b) displays a TEM bright-field micrograph revealing the morphological arrangement of austenite (γ), ferrite (α), and martensite (α'), accompanied by selected area electron diffraction (SAED) patterns indexed to confirm the BCC crystal structure of both ferrite and martensite and the FCC structure of austenite; white arrows indicate initial ferrite-ferrite boundaries. Subfigures (c) and (d) characterize the mechanical response: (c) shows true stress-strain curves obtained at 500°C and 600°C under a strain rate of 0.001 s⁻¹, exhibiting flow softening beyond true strain 0.3 at 500°C, while (d) plots the temperature dependence (100–700°C) of maximum flow stress and yield strength (0.2% offset), highlighting mechanical stability from 200–500°C and a pronounced stress drop between 500°C and 600°C (marked by a blue dashed oval). These data collectively establish the starting triplex microstructure and the temperature-dependent mechanical stability that underpins subsequent strain-induced phase transformations.",
  "confidence": 0.0
}

File: evaluation_json2json/outputs_exp/deepseek/A16/final/figure_003.json
{
  "paper_id": "A16",
  "figure_id": "figure_003",
  "image_paths": [
    "images/531ad38fecc8c2baa7f4c6f021908e68809ec8290a45fc8f7cc0783917f88000.jpg",
    "images/fe5375a2f6d964469abe8f546cacb1f1b3b82dd4c092ef795bd88984bcefd010.jpg",
    "images/1740d33e6cf596b80eb5ef9fa9a4e0aa5b44100100ff6f9f13f766c432928e57.jpg",
    "images/96270ba81fc49e2c0f1c02540b04e48518370aa8678586bbe82afb7808d52661.jpg"
  ],
  "image_count": 4,
  "image_type": "diffraction_ebsd",
  "description": "This figure presents EBSD phase maps overlaid on image quality (IQ) maps and corresponding phase distribution maps of Fe-11.15Mn-5.6Al-0.07C low-density steel after warm compression. Subfigures (a) and (c) show the microstructure deformed at 500°C under a strain rate of 0.001 s⁻¹ to a true strain of 0.6, revealing frequently distributed deformation bands within the BCC ferrite matrix (green) containing FCC austenite (red). Subfigures (b) and (d) display the sample compressed at 600°C under identical strain conditions, exhibiting a uniformly deformed microstructure without prominent banding. The detailed phase maps (c) and (d) distinguish three constituent phases: ferrite (green), austenite (red), and martensite (yellow). The comparison demonstrates that deformation at 500°C induces bi-directional ferrite↔austenite transformation along strain-localized bands, driven by Mn partitioning that equalizes Gibbs free energy between phases, whereas the higher temperature of 600°C enables homogeneous strain distribution suppressing such transformation. These observations support the mechanism of deformation-induced phase transformation governing the flow softening behavior.",
  "confidence": 0.0
}

File: evaluation_json2json/outputs_exp/deepseek/A16/final/figure_004.json
{
  "paper_id": "A16",
  "figure_id": "figure_004",
  "image_paths": [
    "images/bd4d71f92502e932b5ceeee23448104f59bccab274ea2ada3baee675ee94eab3.jpg",
    "images/a19e3d98a51e98e6606263f69ecb207b15483aa1c02126ee1dca4dc83f1486b6.jpg",
    "images/e1d09ca3a966aeb8f2fbf10dc93341cbaf4be3b43f76489d0f015d857034212b.jpg",
    "images/2749883cb718603b1d67ead0b26970ad1cf47d8de02b359bd1a8489d31048735.jpg",
    "images/a3c60248a09a0ad8cf4d19889ab7b9bb318eb7026b006e04973fd2490d8c7799.jpg",
    "images/7e5d14f81fa0fb1b7511b08bfa7daa768827e34b7b1f68d6f689a107e7706927.jpg",
    "images/bf5672d9b54005031720b84206e1722f858a7ed3de5b61c4ec87472f2f5a4865.jpg",
    "images/4471fcbd1b5371daa7dcfbd7430732fa8943e405b422157a1b3e3784ef665b58.jpg",
    "images/5b2f55d726967d69714ae22f6287a37c3aa64d8d7733250e0df201a09f188079.jpg"
  ],
  "image_count": 9,
  "image_type": "microscopy_tem",
  "description": "Figure 3 presents TEM bright-field micrographs, SAED patterns, and phase maps of Fe-11.15Mn-5.6Al-0.07C low-density steel subjected to warm compression. Subfigure (a) shows the dislocation configuration within ferrite at 500°C and interrupted strain of 0.3, revealing tangled dislocations forming cell structures, high dislocation density walls (HDDWs), and primary/secondary slip traces on {110} and {112} planes. Subfigure (b) displays the formation of fresh ferrite grains (indicated by white arrows) within parent austenite islands under identical conditions, accompanied by SAED patterns confirming the BCC ferrite (Z=[113]) and FCC austenite (Z=[-111]) structures. Subfigures (c) and (d) provide higher magnification phase maps at strain 0.6 and 500°C, illustrating austenite shearing along deformation bands; red and green arrows denote austenite and ferrite formation through deformation-induced austenite transformation (DIAT) and deformation-induced ferrite transformation (DIFT), respectively. Subfigure (e) shows the microstructure at 600°C, where caption states no deformation bands or transformation features are observed. Collectively, these images demonstrate simultaneous bidirectional ferrite-austenite transformations as a strain compensation mechanism at 500°C, which is absent at higher temperatures.",
  "confidence": 0.0
}

File: evaluation_json2json/outputs_exp/deepseek/A16/final/figure_005.json
{
  "paper_id": "A16",
  "figure_id": "figure_005",
  "image_paths": [
    "images/b99a5921d30b61f8888c44072c17ffc081736913261491277bfc369c82531877.jpg",
    "images/53e48ff2425415b9a506ec557dd9cfe829defaaea6b2fe632ab251c1e423ffde.jpg",
    "images/29d40c130c90495a9eebb1a96927bcce1a4e4914f515c607767ef9ea0735a700.jpg",
    "images/c5f968ef58cb73e292a568689b9c990055d47a32af3e16e04a480932b7939d03.jpg",
    "images/3d05092ef872537f4197c2f6b2c3bfc9c1aaf7ae5e2b3407b451d49f3de1e360.jpg",
    "images/ca02e58ce2736ed2a91d1a0c8e47e26736b98e6077969d5c3de4fe6214a4c867.jpg"
  ],
  "image_count": 6,
  "image_type": "structure_phase_diagram",
  "description": "This figure presents Thermo-Calc® thermodynamic modeling results for Fe-11.15Mn-5.6Al-0.07C low-density steel. Subfigures (a) and (b) show equilibrium mass percentages of Mn and Al partitioning among BCC_A2 (ferrite), FCC_A1 (austenite), and FCC_A1#2 phases as functions of temperature, with vertical lines marking the annealed temperature (~950°C). Subfigure (a) reveals Mn strongly partitions into austenite (decreasing from ~75% to ~12% as temperature rises) versus ferrite (increasing to ~10%), while (b) shows Al preferentially partitions into ferrite (~6%) over austenite (~5%). Subfigures (c-f) display Gibbs free energy curves for BCC and FCC phases at 500°C and 550°C as functions of Mn% (c, e) and Al% (d, f). Point \"A\" marks the composition where both phases possess equal Gibbs free energy. Points \"B\" (FCC) and \"C\" (BCC) indicate actual chemical compositions derived from elemental partitioning data (Table 1: ferrite ~10.3% Mn/6.0% Al, austenite ~12.8% Mn/4.7% Al). The diagrams demonstrate that Mn partitioning primarily dictates phase stability, bringing both phases to nearly identical Gibbs free energy at 500°C (dashed line intersection in c), whereas varying Al content has negligible influence (d, f). This thermodynamic equality provides the driving force for simultaneous deformation-induced ferrite-to-austenite and austenite-to-ferrite transformations observed during warm deformation.",
  "confidence": 0.0
}

File: evaluation_json2json/outputs_exp/deepseek/A16/final/multimodal_figures.json
[
  {
    "paper_id": "A16",
    "figure_id": "figure_001",
    "image_paths": [
      "images/7153f268fd00570a5323fd29d05bac4a0b7b6e9a5c179fad3f71cb6ab3895a92.jpg"
    ],
    "image_count": 1,
    "image_type": "property_mechanical",
    "description": "The provided image appears to be a placeholder icon, rendering the visual content unreadable. Based on the paper context describing warm deformation of Fe-11.15Mn-5.6Al-0.07C low density steel, this figure likely presents true stress-strain curves obtained from compression tests conducted at 500°C and 600°C to true strains of 0.3 and 0.6 at a strain rate of 0.001 s⁻¹. The text reports flow softening after strain 0.3 at 500°C attributed to bidirectional deformation-induced transformations (DIAT and DIFT), while tests at 600°C show higher stress levels without pronounced softening due to better strain distribution. Alternatively, if this represents microstructural characterization, it may depict EBSD phase maps or TEM images showing dislocation cells, high dislocation density walls, and phase transformations along deformation bands, contrasting the banded structure formed at 500°C with the uniform deformation at 600°C.",
    "confidence": 0.0
  },
  {
    "paper_id": "A16",
    "figure_id": "figure_002",
    "image_paths": [
      "images/e8dfac7e8b0e5734e808f1e1376b9e69ac70993a7cf177d58012038ac549973f.jpg",
      "images/e38b44e8f0704ca5503c64a70037930fdbe98fd81d3510893aff787e0b7d0600.jpg",
      "images/e999ef4418f9bdff89bfd01e28d57c828caf404aa4c8c528887d13e2289ad5e0.jpg"
    ],
    "image_count": 3,
    "image_type": "microscopy_tem",
    "description": "Figure 1 illustrates the initial microstructure and compressive deformation behavior of a triplex Fe-11.15Mn-5.6Al-0.07C low-density steel annealed at 950°C for 1 hour. Subfigure (a) presents an EBSD phase map utilizing band slope contrast to differentiate ferrite (green), austenite (red), and thermally-induced martensite (yellow). Subfigure (b) displays a TEM bright-field micrograph revealing the morphological arrangement of austenite (γ), ferrite (α), and martensite (α'), accompanied by selected area electron diffraction (SAED) patterns indexed to confirm the BCC crystal structure of both ferrite and martensite and the FCC structure of austenite; white arrows indicate initial ferrite-ferrite boundaries. Subfigures (c) and (d) characterize the mechanical response: (c) shows true stress-strain curves obtained at 500°C and 600°C under a strain rate of 0.001 s⁻¹, exhibiting flow softening beyond true strain 0.3 at 500°C, while (d) plots the temperature dependence (100–700°C) of maximum flow stress and yield strength (0.2% offset), highlighting mechanical stability from 200–500°C and a pronounced stress drop between 500°C and 600°C (marked by a blue dashed oval). These data collectively establish the starting triplex microstructure and the temperature-dependent mechanical stability that underpins subsequent strain-induced phase transformations.",
    "confidence": 0.0
  },
  {
    "paper_id": "A16",
    "figure_id": "figure_003",
    "image_paths": [
      "images/531ad38fecc8c2baa7f4c6f021908e68809ec8290a45fc8f7cc0783917f88000.jpg",
      "images/fe5375a2f6d964469abe8f546cacb1f1b3b82dd4c092ef795bd88984bcefd010.jpg",
      "images/1740d33e6cf596b80eb5ef9fa9a4e0aa5b44100100ff6f9f13f766c432928e57.jpg",
      "images/96270ba81fc49e2c0f1c02540b04e48518370aa8678586bbe82afb7808d52661.jpg"
    ],
    "image_count": 4,
    "image_type": "diffraction_ebsd",
    "description": "This figure presents EBSD phase maps overlaid on image quality (IQ) maps and corresponding phase distribution maps of Fe-11.15Mn-5.6Al-0.07C low-density steel after warm compression. Subfigures (a) and (c) show the microstructure deformed at 500°C under a strain rate of 0.001 s⁻¹ to a true strain of 0.6, revealing frequently distributed deformation bands within the BCC ferrite matrix (green) containing FCC austenite (red). Subfigures (b) and (d) display the sample compressed at 600°C under identical strain conditions, exhibiting a uniformly deformed microstructure without prominent banding. The detailed phase maps (c) and (d) distinguish three constituent phases: ferrite (green), austenite (red), and martensite (yellow). The comparison demonstrates that deformation at 500°C induces bi-directional ferrite↔austenite transformation along strain-localized bands, driven by Mn partitioning that equalizes Gibbs free energy between phases, whereas the higher temperature of 600°C enables homogeneous strain distribution suppressing such transformation. These observations support the mechanism of deformation-induced phase transformation governing the flow softening behavior.",
    "confidence": 0.0
  },
  {
    "paper_id": "A16",
    "figure_id": "figure_004",
    "image_paths": [
      "images/bd4d71f92502e932b5ceeee23448104f59bccab274ea2ada3baee675ee94eab3.jpg",
      "images/a19e3d98a51e98e6606263f69ecb207b15483aa1c02126ee1dca4dc83f1486b6.jpg",
      "images/e1d09ca3a966aeb8f2fbf10dc93341cbaf4be3b43f76489d0f015d857034212b.jpg",
      "images/2749883cb718603b1d67ead0b26970ad1cf47d8de02b359bd1a8489d31048735.jpg",
      "images/a3c60248a09a0ad8cf4d19889ab7b9bb318eb7026b006e04973fd2490d8c7799.jpg",
      "images/7e5d14f81fa0fb1b7511b08bfa7daa768827e34b7b1f68d6f689a107e7706927.jpg",
      "images/bf5672d9b54005031720b84206e1722f858a7ed3de5b61c4ec87472f2f5a4865.jpg",
      "images/4471fcbd1b5371daa7dcfbd7430732fa8943e405b422157a1b3e3784ef665b58.jpg",
      "images/5b2f55d726967d69714ae22f6287a37c3aa64d8d7733250e0df201a09f188079.jpg"
    ],
    "image_count": 9,
    "image_type": "microscopy_tem",
    "description": "Figure 3 presents TEM bright-field micrographs, SAED patterns, and phase maps of Fe-11.15Mn-5.6Al-0.07C low-density steel subjected to warm compression. Subfigure (a) shows the dislocation configuration within ferrite at 500°C and interrupted strain of 0.3, revealing tangled dislocations forming cell structures, high dislocation density walls (HDDWs), and primary/secondary slip traces on {110} and {112} planes. Subfigure (b) displays the formation of fresh ferrite grains (indicated by white arrows) within parent austenite islands under identical conditions, accompanied by SAED patterns confirming the BCC ferrite (Z=[113]) and FCC austenite (Z=[-111]) structures. Subfigures (c) and (d) provide higher magnification phase maps at strain 0.6 and 500°C, illustrating austenite shearing along deformation bands; red and green arrows denote austenite and ferrite formation through deformation-induced austenite transformation (DIAT) and deformation-induced ferrite transformation (DIFT), respectively. Subfigure (e) shows the microstructure at 600°C, where caption states no deformation bands or transformation features are observed. Collectively, these images demonstrate simultaneous bidirectional ferrite-austenite transformations as a strain compensation mechanism at 500°C, which is absent at higher temperatures.",
    "confidence": 0.0
  },
  {
    "paper_id": "A16",
    "figure_id": "figure_005",
    "image_paths": [
      "images/b99a5921d30b61f8888c44072c17ffc081736913261491277bfc369c82531877.jpg",
      "images/53e48ff2425415b9a506ec557dd9cfe829defaaea6b2fe632ab251c1e423ffde.jpg",
      "images/29d40c130c90495a9eebb1a96927bcce1a4e4914f515c607767ef9ea0735a700.jpg",
      "images/c5f968ef58cb73e292a568689b9c990055d47a32af3e16e04a480932b7939d03.jpg",
      "images/3d05092ef872537f4197c2f6b2c3bfc9c1aaf7ae5e2b3407b451d49f3de1e360.jpg",
      "images/ca02e58ce2736ed2a91d1a0c8e47e26736b98e6077969d5c3de4fe6214a4c867.jpg"
    ],
    "image_count": 6,
    "image_type": "structure_phase_diagram",
    "description": "This figure presents Thermo-Calc® thermodynamic modeling results for Fe-11.15Mn-5.6Al-0.07C low-density steel. Subfigures (a) and (b) show equilibrium mass percentages of Mn and Al partitioning among BCC_A2 (ferrite), FCC_A1 (austenite), and FCC_A1#2 phases as functions of temperature, with vertical lines marking the annealed temperature (~950°C). Subfigure (a) reveals Mn strongly partitions into austenite (decreasing from ~75% to ~12% as temperature rises) versus ferrite (increasing to ~10%), while (b) shows Al preferentially partitions into ferrite (~6%) over austenite (~5%). Subfigures (c-f) display Gibbs free energy curves for BCC and FCC phases at 500°C and 550°C as functions of Mn% (c, e) and Al% (d, f). Point \"A\" marks the composition where both phases possess equal Gibbs free energy. Points \"B\" (FCC) and \"C\" (BCC) indicate actual chemical compositions derived from elemental partitioning data (Table 1: ferrite ~10.3% Mn/6.0% Al, austenite ~12.8% Mn/4.7% Al). The diagrams demonstrate that Mn partitioning primarily dictates phase stability, bringing both phases to nearly identical Gibbs free energy at 500°C (dashed line intersection in c), whereas varying Al content has negligible influence (d, f). This thermodynamic equality provides the driving force for simultaneous deformation-induced ferrite-to-austenite and austenite-to-ferrite transformations observed during warm deformation.",
    "confidence": 0.0
  }
]
