Repository: RiverYanggg/SteelDig_multimodal

# Evaluation Framework

这个目录实现当前的结构化抽取评估流程。它比较两套 `text_extraction.json`，数据来自 `outputs_exp/` 下各模型的抽取结果目录。

当前 `outputs_exp/` 中可用的模型目录示例：`deepseek`、`doubao`、`kimi`（以实际存在的子目录为准）。

- 真值（truth）：`outputs_exp/<truth_model>/<paper_id>/final/text_extraction.json`
- 预测（pred）：`outputs_exp/<pred_model>/<paper_id>/final/text_extraction.json`

通过 `--truth` 与 `--pred` 可任意指定哪套模型作为真值、哪套作为预测。例如 `--truth doubao --pred deepseek` 表示以 doubao 为真值、以 deepseek 为预测进行评估。

当前评估的核心原则是：

- 论文级配对由目录名决定，例如 `A0`、`A1`。
- 先做对象对齐，尤其是 `alloy/process/sample`。
- 对齐后由代码展开同一个 canonical object 下的同一个字段。
- 代码先做确定性判断；只有语义不确定的同字段值才交给 LLM judge。
- LLM judge 只输出 `true/false`，不负责计算指标。
- Precision/Recall/F1 全部由代码根据最终字段匹配结果计算。

---

File: evaluation_json2json/outputs_exp/deepseek/A16/final/text_knowledge.meta.json
{
  "paper_id": "A16",
  "source_md_path": "/org/caep-xuben/yangzijiang/yzj/datasets/Al_82/Al_82_papers/mineru_data_82/A16/hybrid_auto/A16.md",
  "cleaned_md_path": "/org/caep-xuben/yangzijiang/yzj/datasets/Al_82/Al_82_papers/output/A16/preprocess/cleaned_input.md",
  "model": "deepseek-v4-pro",
  "created_at": "2026-05-10T01:45:03.342204",
  "claim_count": 38,
  "source_type": "text_only",
  "paper_map": {
    "paper_id": "A16",
    "title": "Bi-directional ferrite to austenite transformation through warm temperature deformation of a ferrite-based low density steel",
    "abstract_summary": "The strain-induced transformation capability of a Fe-11.15Mn-5.6Al-0.07C low-density steel was investigated via warm compression tests (100–700 °C) and detailed microstructural analysis. The progressive development of banded structures led to simultaneous bi-directional ferrite-to-austenite and austenite-to-ferrite transformations, serving as a strain compensation mechanism and causing appreciable flow softening. Thermodynamic evaluation using a modified Gibbs energy model, combined with local elemental partitioning of Al and Mn, explained the nearly equal Gibbs energies of the constituent phases that enable the bidirectional transformation.",
    "research_objective": "To elucidate the mechanism and thermodynamic driving force for bi-directional deformation-induced ferrite-austenite transformation during warm temperature compression of a triplex ferrite-based low-density steel.",
    "material_systems": [
      "Fe-11.15Mn-5.6Al-0.07C (wt.%) low density steel",
      "triplex microstructure (ferrite + austenite + martensite)",
      "ferrite (BCC)",
      "austenite (FCC)",
      "martensite (thermally induced)"
    ],
    "main_process_variables": [
      "electroslag remelting (ESR)",
      "homogenization at 1200 °C for 1 h",
      "hot rolling in 1100–1200 °C, 5 passes, air quenched",
      "annealing at 950 °C for 1 h",
      "compression temperature range 100–700 °C",
      "strain rate 0.001 s⁻¹",
      "true strain 0.6",
      "soaking at deformation temperature for 5 min",
      "water quenching after deformation"
    ],
    "sample_aliases": [
      "as-annealed triplex starting material",
      "compressed specimens at various temperatures (100–700 °C)",
      "warm temperature deformed samples (500–600 °C)",
      "ESRed material"
    ],
    "expected_information_axis": [
      "composition",
      "processing",
      "microstructure",
      "property",
      "mechanism",
      "figure_evidence",
      "elemental_partitioning",
      "Gibbs_energy"
    ],
    "key_sections": [
      {
        "section": "Introduction",
        "role": "Reviews deformation mechanisms in low-density steels and highlights the overlooked capability for dynamic bidirectional transformation, motivating the use of thermodynamic modelling."
      },
      {
        "section": "Material and methods",
        "role": "Describes the processing route (ESR, homogenization, hot rolling, annealing) and experimental techniques (compression testing at 100–700 °C, SEM, EBSD, TEM, Thermo-Calc)."
      },
      {
        "section": "Results and discussion",
        "role": "Presents initial triplex microstructure, flow curves showing softening at warm temperatures, microstructural evidence of banded structure and bidirectional transformation, and thermodynamic analysis of Gibbs energy vs. Al/Mn partitioning."
      },
      {
        "section": "Conclusion",
        "role": "Summarizes the bi-directional transformation mechanism, its relation to Al/Mn elemental partitioning, and the equal Gibbs energies of ferrite and austenite that enable strain compensation."
      }
    ]
  }
}

File: evaluation_json2json/outputs_exp/deepseek/A17/final/figure_001.json
{
  "paper_id": "A17",
  "figure_id": "figure_001",
  "image_paths": [
    "images/1f51c5f6c33dfbf48f2355ed55cff31511e839b4567480bb0f299868f021128a.jpg"
  ],
  "image_count": 1,
  "image_type": "chart_plot",
  "description": "The image resolution is insufficient or the content is not a scientific data figure (appears to be a 'Check for updates' icon), making specific visual elements unreadable. Based on the provided text extraction summary for the Fe40Mn19Ni15Al15Si10C1 high entropy steel study, relevant figures in this paper typically illustrate: (1) X-ray diffraction patterns showing phase evolution during mechanical alloying and spark plasma sintering, identifying BCC, B2-type, γ-brass, and Fe5Si3 silicide phases with respective lattice parameters and crystallite sizes (29 nm, 27 nm, 21 nm, 23 nm); or (2) compressive stress-strain curves demonstrating exceptional yield strength of 2046 ± 160 MPa and 19% plastic strain; or (3) EPMA elemental distribution maps revealing phase segregation with Al-Ni rich B2 domains (white contrast) and Fe-Mn-Ni rich BCC matrix (light grey). Specific sub-panels, axes labels, and quantitative scales cannot be verified from the current image.",
  "confidence": 0.0
}

File: evaluation_json2json/outputs_exp/deepseek/A17/final/figure_004.json
{
  "paper_id": "A17",
  "figure_id": "figure_004",
  "image_paths": [
    "images/0b82c526a4cf9c7819460a7e9f7f3eefc847b2b26eb6ccaa8d1e0aa599b2cb36.jpg",
    "images/25f75ea5e5bbc7e83345d64a3c7e99692447c7e575f0ed8ebbca6fa725d5b086.jpg"
  ],
  "image_count": 2,
  "image_type": "microscopy_tem",
  "description": "This figure presents complementary transmission electron microscopy analysis of the Fe40Mn19Ni15Al15Si10C1 high entropy steel subjected to 35 hours of mechanical alloying. Subfigure (a) is a bright-field TEM image with a 20 nm scale bar revealing a nanocrystalline microstructure characterized by ultrafine grains with diffuse contrast variations throughout the field of view. Subfigure (b) displays the corresponding selected area electron diffraction (SAED) pattern with a reciprocal space scale of 10 1/nm, showing continuous concentric rings characteristic of polycrystalline materials with random grain orientations. The diffraction rings are explicitly indexed to the BCC crystal structure, specifically identifying the (110), (200), and (211) crystallographic planes. These observations collectively confirm that 35 hours of mechanical alloying successfully produces a nanostructured BCC high entropy steel with grain sizes in the nanometer regime, with the ring pattern demonstrating the polycrystalline nature of the as-milled powder.",
  "confidence": 0.0
}

File: evaluation_json2json/outputs_exp/deepseek/A17/final/figure_005.json
{
  "paper_id": "A17",
  "figure_id": "figure_005",
  "image_paths": [
    "images/257d46f95fde549f65f7b3bc20530ae5bea6e940b10331c4a028719836beec99.jpg"
  ],
  "image_count": 1,
  "image_type": "property_thermal",
  "description": "Fig. 4 presents a differential thermal analysis (DTA) thermogram of the Fe40Mn19Ni15Al15Si10C1 high entropy steel powder after 35 hours of mechanical milling, recorded from 200°C to 1000°C with heat flow measured in μV/mg. The curve reveals two distinct exothermic events indicated by downward peaks: a minor exothermic event at approximately 420°C and a more pronounced exothermic event at approximately 520°C, both marked with vertical dotted lines. According to the caption and corresponding text analysis, the exothermic peak at ~420°C corresponds to the ordering and/or texturing of the γ-brass type phase, while the event at ~520°C indicates the formation of the Fe5Si3-type silicide intermetallic phase. The relatively flat baseline below 400°C suggests the 35 h milled powder remains thermally stable up to approximately 500°C. These characteristic transformation temperatures guided subsequent annealing experiments at 400°C, 500°C, 600°C, and 800°C to investigate phase evolution, confirming that the powder synthesizes stable phases below 500°C but develops Fe5Si3 intermetallic precipitates above this threshold.",
  "confidence": 0.0
}

File: evaluation_json2json/outputs_exp/deepseek/A17/final/figure_006.json
{
  "paper_id": "A17",
  "figure_id": "figure_006",
  "image_paths": [
    "images/1bcc355b0f5a52cf80055fc2cf9d0046690b4a1b81f980d7d8ded66985a9003c.jpg"
  ],
  "image_count": 1,
  "image_type": "diffraction_xrd",
  "description": "This figure presents ex-situ X-ray diffraction (XRD) analysis revealing the phase evolution of mechanically alloyed Fe40Mn19Ni15Al15Si10C1 high entropy steel powder upon annealing at various temperatures. Panel (a) displays the full XRD patterns from room temperature (R.T.) through 400°C, 500°C, 600°C to 800°C, identifying four distinct phases: BCC (body-centered cubic, ♥), B2-type ordered phase (◆), γ-brass type phase (♣), and Fe5Si3-type silicide (●). Panel (b) provides an enlarged view of the 2θ range 42°–46°, highlighting the complex peak splitting and shifting near the primary (110) reflection. Panels (c)–(e) present deconvoluted peak fittings for samples annealed at 400°C, 500°C, and 600°C respectively, quantitatively resolving the overlapping contributions from BCC, B2-type, and γ-brass type phases, while panel (f) shows the enlarged 40°–46° region for 800°C, clearly resolving the Fe5Si3-type phase peaks alongside BCC and B2-type reflections. The data demonstrates that the 35-hour milled powder remains thermally stable up to 500°C, with the exothermic event at ~420°C corresponding to ordering/texturing of the γ-brass type phase and the event at ~520°C marking the onset of Fe5Si3-type intermetallic formation, which becomes clearly detectable at 600°C and persists at 800°C where the B2-type phase fraction additionally increases.",
  "confidence": 0.0
}

File: evaluation_json2json/outputs_exp/deepseek/A17/final/figure_007.json
{
  "paper_id": "A17",
  "figure_id": "figure_007",
  "image_paths": [
    "images/bded3128948f36fd0f56cb6f2b9db01b3f81f5b5419e873fc526c58567729223.jpg",
    "images/7db2bd71b7161e79747c6f71dc365976277998e9360f028f5a6fc09424d7f876.jpg"
  ],
  "image_count": 2,
  "image_type": "diffraction_xrd",
  "description": "This figure presents X-ray diffraction (XRD) characterization of spark plasma sintered (SPSed) Fe40Mn19Ni15Al15Si10C1 low-density high entropy steel, comprising three complementary analyses of phase composition. Panel (a) displays the full XRD pattern (2θ range 30°–100°) revealing a multi-phase structure with distinct diffraction peaks indexed as body-centered cubic (BCC) ferrite (major phase, marked with red hearts), B2-type ordered structure (blue diamonds), Fe5Si3-type silicide (green circles), and γ-brass type phase (blue crosses), with prominent peaks including BCC (110), (200), and (211) reflections. Panel (b) shows deconvolution of the overlapping (110) diffraction peaks in the 51°–54° range, resolving contributions from BCC (red), B2-type (cyan), and Fe5Si3-type (green) phases, demonstrating peak broadening and superposition effects in the nanostructured material. Panel (c) presents Rietveld refinement results with observed (blue), calculated (green), background (red), and difference (cyan) curves, along with Bragg position markers confirming the coexistence of BCC, B2-type, γ-brass type, and Fe5Si3-type phases; the refinement enabled quantitative determination of phase fractions, lattice parameters, and crystallite sizes. Together, these patterns confirm that the mechanically alloyed and SPS-processed sample (900°C, 50 MPa) consists of a ferritic BCC matrix with partially ordered B2 domains and trace intermetallic precipitates, establishing the microstructural foundation for the alloy's high strength and low density.",
  "confidence": 0.0
}

File: evaluation_json2json/outputs_exp/deepseek/A17/final/figure_009.json
{
  "paper_id": "A17",
  "figure_id": "figure_009",
  "image_paths": [
    "images/ea118759be39b1013770ecffd6b30da330f34fd2e23826a4b9223a979f816543.jpg",
    "images/52e8bfdeefabc55bd33b60273840f645b928b424cc6a336b48c8027b330035ca.jpg",
    "images/f48c8f9969937939a5d7c81eda59a7bb2201bc3bfe5b255db39c210df61f5280.jpg",
    "images/ee4c660d90349b94244545785b33fb92cab7b43315c99e8f5d4120477aa00e91.jpg",
    "images/2b7fb9baff53c702bc35946195c9f50c95bae24be6bb6fb96e1a3114aee0a992.jpg",
    "images/6b663d6755f45d73173cc889a62061adae0ee74cb3b09e349918f83483575c1f.jpg"
  ],
  "image_count": 6,
  "image_type": "spectroscopy_eds",
  "description": "This figure presents a backscattered electron (BSE) image and electron probe microanalyzer (EPMA) elemental distribution maps (Fe, Mn, Si, Ni, and Al) of the spark plasma sintered (SPSed) Fe40Mn19Ni15Al15Si10C1 low-density high entropy steel. The BSE micrograph displays distinct contrast variations across the 50 μm field of view, with two marked spots (1 and 2) highlighting different phase regions. The accompanying elemental maps reveal that Fe, Mn, and Ni are uniformly distributed throughout the matrix, consistent with the dominant BCC phase. Conversely, Al and Ni show correlated high-intensity regions indicating B2-type ordered phase formation, while Si enrichment identifies Fe5Si3-type silicide precipitates. The γ-brass type phase is not clearly resolved due to its minimal phase fraction. These mappings confirm the multiphase microstructure comprising a chemically homogeneous BCC matrix with intermetallic B2 domains and silicide precipitates, providing direct evidence for the phase constitution underlying the alloy's mechanical behavior.",
  "confidence": 0.0
}

File: evaluation_json2json/outputs_exp/deepseek/A17/final/figure_010.json
{
  "paper_id": "A17",
  "figure_id": "figure_010",
  "image_paths": [
    "images/c3a22777c5a2ee54feb2f8a3c6aa4540fc15f65a77ba0cac70ef325df792bf2a.jpg",
    "images/c2e8edf1a7dbb1ad93c4109800386336421071b4a5e9d66221c26257ee4327c0.jpg",
    "images/87e9e7b1243afd1a6ed7416945d5919d2cbc4893e38362015b0dfb04f22005cd.jpg",
    "images/329b8ff57588fbd398af0845c712154b1f1b11f5c420d9b6780bef3baa39ae61.jpg",
    "images/d3e02add2246ae12bd1f7c449a21cc3882d367270d66561628c004c32e3569b0.jpg",
    "images/276db916d26c87d7dc616caa001105b5096b33a481bfc1ce21afa421cd0ac448.jpg"
  ],
  "image_count": 6,
  "image_type": "property_mechanical",
  "description": "This figure comprehensively characterizes the mechanical properties of spark plasma sintered (SPSed) Fe40Mn19Ni15Al15Si10C1 high entropy steel (HES). Subfigure (a) presents the nanoindentation load-displacement (p-h) curve, caption states this yields a microhardness of 7.8 ± 0.3 GPa and elastic modulus of 184 ± 5 GPa with an indentation depth of ~5.08 μm. Subfigure (b) provides an optical micrograph confirming crack-free indentation morphology at 5000 mN load. Subfigure (c) displays the compressive engineering stress-strain curve, revealing an ultimate compressive strength of 2046 ± 160 MPa and ~19% strain. Subfigure (d) offers a radar diagram summarizing the integrated mechanical performance including compressive stress, strain, and elastic modulus. Subfigures (e) and (f) benchmark the present work (blue stars, density ~6.49 g/cc) against conventional steels and other high entropy alloys (HEAs), demonstrating superior microhardness and compressive strength despite lower density compared to dual-phase steels and various reported HEAs. Collectively, these data establish that the low-density HES exhibits an exceptional strength-to-density ratio.",
  "confidence": 0.0
}

File: evaluation_json2json/outputs_exp/deepseek/A17/final/text_knowledge.meta.json
{
  "paper_id": "A17",
  "source_md_path": "/org/caep-xuben/yangzijiang/yzj/datasets/Al_82/Al_82_papers/mineru_data_82/A17/hybrid_auto/A17.md",
  "cleaned_md_path": "/org/caep-xuben/yangzijiang/yzj/datasets/Al_82/Al_82_papers/output/A17/preprocess/cleaned_input.md",
  "model": "deepseek-v4-pro",
  "created_at": "2026-05-10T02:01:39.004718",
  "claim_count": 64,
  "source_type": "text_only",
  "paper_map": {
    "paper_id": "A17",
    "title": "Low-density Fe40Mn19Ni15Al15Si10C1 high entropy steel processed by mechanical alloying and spark plasma sintering: Phase evolution, microstructure and mechanical properties",
    "abstract_summary": "The present study synthesizes a non-equiatomic Fe40Mn19Ni15Al15Si10C1 low-density high entropy steel via mechanical alloying and spark plasma sintering. The milled powder forms multiphase BCC, τ-brass, and B2 phases, and the sintered bulk retains these with additional Fe5Si3 silicide, achieving low density (~6.49 g/cm³), high microhardness (~7.8 GPa), high compressive strength (~2046 MPa), and ~19% ductility. Enhanced properties result from dual-phase microstructure, nano-silicides, and dominant grain-boundary and dislocation strengthening.",
    "research_objective": "To design a low-density, dual-phase (BCC + B2) high entropy steel with superior strength-ductility synergy and thermal stability via mechanical alloying and spark plasma sintering, and to correlate phase evolution, microstructure, and strengthening mechanisms.",
    "material_systems": [
      "Fe40Mn19Ni15Al15Si10C1 high entropy steel",
      "BCC phase (cI2, a=0.286 nm)",
      "γ-brass type phase (cI52, a=0.872 nm)",
      "B2-type phase (cP2, a=0.290 nm)",
      "Fe5Si3-type silicide (hP16, a=b=0.667 nm, c=0.468 nm)"
    ],
    "main_process_variables": [
      "Mechanical alloying (MA) for 35 h",
      "Spark plasma sintering (SPS)",
      "Thermal stability assessment up to 520 °C",
      "Compressive testing at room temperature",
      "Microhardness and elastic modulus measurements"
    ],
    "sample_aliases": [
      "as-milled powder (35 h MA)",
      "SPSed sample (spark plasma sintered bulk)"
    ],
    "expected_information_axis": [
      "composition",
      "processing (MA, SPS)",
      "phase evolution (XRD, DSC)",
      "microstructure (phases, grain size, precipitates)",
      "mechanical properties (hardness, compressive strength, ductility, elastic modulus)",
      "strengthening mechanisms (grain boundary, dislocation, precipitation, solid solution)",
      "thermal stability (phase transformation)",
      "figure/table evidence"
    ],
    "key_sections": [
      {
        "heading": "Introduction",
        "purpose": "Background on high entropy alloys/steels, motivation for dual-phase BCC+B2 low-density HES via MA and SPS"
      },
      {
        "heading": "Experimental details",
        "purpose": "Description of MA and SPS processing parameters, characterization techniques"
      },
      {
        "heading": "Results",
        "purpose": "Phase evolution, microstructure, thermal stability, mechanical properties data"
      },
      {
        "heading": "Discussion (4.1 Alloying behavior and microstructure, 4.2 Thermal stability, 4.3 Mechanical properties and strengthening mechanisms)",
        "purpose": "Detailed analysis of alloying behavior, phase stability, and strengthening mechanisms (grain boundary, dislocation, precipitation, solid solution); comparison with literature"
      },
      {
        "heading": "Conclusion",
        "purpose": "Summary of findings: phase constitution, mechanical properties, and mechanisms"
      }
    ]
  }
}

File: evaluation_json2json/outputs_exp/deepseek/A18/final/figure_002.json
{
  "paper_id": "A18",
  "figure_id": "figure_002",
  "image_paths": [
    "images/a31eebed58d0916a76b190d173600916c4bfec605e1dde3b11a4c9d07a77f3c6.jpg",
    "images/2fdb1c15265fa5f8c2b81e46e284ed26afbddffb2a840763bf0b7ca532f34a35.jpg"
  ],
  "image_count": 2,
  "image_type": "chart_schematic",
  "description": "The figure presents technical engineering drawings of mechanical test specimen geometries used for characterizing Fe–Mn–Al–C low-density steels. Subfigure (a) illustrates the tensile specimen featuring a cylindrical gauge section with Ø5 mm diameter and 30 mm gauge length, 65 mm total length between fillets, M12 threaded gripping ends, R5 mm transition fillet radii, and a 60° conical pilot hole with 1 mm depth at the specimen axis. Subfigure (b) depicts the Charpy V-notch impact specimen with dimensions 55 mm × 10 mm × 10 mm and a 2 mm deep V-notch. According to the caption and citation context, these geometries were employed for uniaxial tensile testing conducted at ambient temperature with an initial strain rate of 1.1×10⁻³ s⁻¹ using an MTS machine, and for Charpy impact toughness measurements performed at −40 °C with the V-notch oriented perpendicular to the rod axis. The schematic specifies critical dimensional parameters including gauge diameter, fillet radii, and notch geometry essential for reproducible mechanical property evaluation across the alloy series (C-0.6 to C-1.5, Mn-20 to Mn-35, Al-6 to Al-12).",
  "confidence": 0.0
}

File: evaluation_json2json/outputs_exp/deepseek/A18/final/figure_004.json
{
  "paper_id": "A18",
  "figure_id": "figure_004",
  "image_paths": [
    "images/61453ab5fc554f1a2b015dc7315d2460579dedf010f816c877b14de654eec491.jpg",
    "images/282032f4da62dd2cd3d656649283c9b0ad8706b3dff9a4073584908a31d91ad8.jpg"
  ],
  "image_count": 2,
  "image_type": "property_mechanical",
  "description": "The figure displays engineering stress-strain curves for Fe30MnxAl1C low-density steels investigating the effect of aluminum content (6Al, 8Al, 10Al, 11Al, and 12Al in mass%) under two solution treatment conditions. Subfigure (c) shows alloys treated at 1050°C, where increasing Al content from 6% to 12% progressively raises yield strength from approximately 433 MPa to 846 MPa while reducing ductility; notably, the 12Al alloy exhibits premature fracture near 40% engineering strain. Subfigure (d) presents the same compositions treated at 1100°C, demonstrating significantly improved elongation for high-Al alloys, with the 12Al sample now sustaining over 60% strain. Both plots exhibit characteristic twinning-induced plasticity (TWIP) behavior with continuous work hardening and ultimate tensile strengths ranging from 826 MPa to 967 MPa. The comparison establishes that elevating solution treatment temperature from 1050°C to 1100°C mitigates the strength-ductility trade-off in Al-rich compositions, attributed to grain coarsening and modified κ-carbide precipitation kinetics.",
  "confidence": 0.0
}

File: evaluation_json2json/outputs_exp/deepseek/A18/final/figure_005.json
{
  "paper_id": "A18",
  "figure_id": "figure_005",
  "image_paths": [
    "images/f12dbd7e5b42b8979b86c153cfb1fa7a07c2fda6ae98f5f525d2b4802e64f340.jpg",
    "images/be1e19abea18d718329a347dfff3ce15808f7df9442e198b5308154f4456e309.jpg",
    "images/4cadca3ffe2a4de38df5c19a4e08f3aeca166fec6059bc6bbcedb993f72db6d3.jpg",
    "images/8ab7ccdc807f47ddcca98b3f18d362a1955d15ae0c9585e7b6413aeee454c37e.jpg",
    "images/3342804a2286dd40c9ee2ab6fa6b5e2d95b8643838aec1a2f7b7c1cde6aeddc6.jpg",
    "images/4f3c7e6323a6ec3ad628c80f705844d11cb3808ef2e7ea479c36862f5286d82a.jpg",
    "images/8dafcc0488891c1d9cd5b1d27a4a65c744f3a6125ddba590f520f2cd3029053d.jpg",
    "images/c79ea50b3ad208d6c817efb619454396391f44a91b9135dc55888011f482dab4.jpg"
  ],
  "image_count": 8,
  "image_type": "microscopy_tem",
  "description": "This figure presents the microstructure evolution of Fe30Mn11Al(x)C low-density steels with varying carbon contents (0.6%, 1.0%, 1.2%, and 1.5%) following solution treatment at 1050°C for 2 hours. Panels (a)-(d) display EBSD orientation maps revealing high-angle grain boundaries (black lines, θ>15°), annealing twin boundaries (Σ3, red lines), and BCC phase distribution (green regions in (a)). The 0.6%C alloy exhibits a dual-phase structure comprising approximately 30% BCC ferrite (average grain size 5.5 μm) and FCC austenite (7.3 μm), while higher carbon contents (1.0-1.5%) show single-phase austenite with significantly coarser grains (>22 μm). The twin boundary fraction decreases from approximately 60% to 50% with increasing carbon content. Panels (e)-(h) show dark-field TEM images of κ-carbide precipitation within the austenite matrix, with insets displaying selected area electron diffraction (SAED) patterns along the [001]γ zone axis confirming the (001)κ||(001)γ orientation relationship. The κ-carbides coarsen markedly from sub-1 nm (0.6%C) to approximately 2 nm (1.0%C), 25 nm (1.2%C), and 80 nm (1.5%C), with the highest carbon content exhibiting distinct rectangular morphology indicating confined growth along {011} planes. These observations demonstrate that carbon content critically controls phase stability, grain refinement via ferrite pinning, and κ-carbide precipitation kinetics.",
  "confidence": 0.0
}

File: evaluation_json2json/outputs_exp/deepseek/A18/final/figure_009.json
{
  "paper_id": "A18",
  "figure_id": "figure_009",
  "image_paths": [
    "images/76df11a93d84ce43708c481eedd0607abd198497e4040998217bdb63f48b0cc2.jpg",
    "images/7f88774b104566337e809e6d87f9844822390a4f224e5882858e38523d5fc874.jpg",
    "images/d0204182970b4082f305aa8195fb7c63dd6345f47dc6e64b03c2fc682eb7d30c.jpg",
    "images/5f01891a61f20af635de95099408fdf6c072d444c36717028cf373164a9beec7.jpg"
  ],
  "image_count": 4,
  "image_type": "property_mechanical",
  "description": "This figure presents the quantitative relationship between κ-carbide size (d_Car) and mechanical properties in solution-treated Fe–Mn–Al–C low-density steels. Subplot (a) displays yield strength (Rp0.2) and tensile strength (Rm) versus the square root of carbide diameter (d_Car^0.5), exhibiting linear increases described by Rp0.2 = 478 + 97.1d_Car^0.5 and Rm = 786 + 54.6d_Car^0.5 (units in MPa), indicating particle shear strengthening. Subplots (b) and (c) show total tensile elongation (A5) and area reduction (Z) decreasing linearly with d_Car^0.5 following A5 = 64.5 − 6.445d_Car^0.5 and Z = 78 − 3.85d_Car^0.5 (units in %), reflecting reduced work hardening and ductility. Subplot (d) presents Charpy impact toughness at −40°C (Akv), which drops precipitously from over 350 J to near zero as d_Car^0.5 exceeds approximately 2 nm^0.5. Collectively, these correlations demonstrate that while κ-carbide strengthening follows a shear mechanism, carbide coarsening severely compromises both uniform elongation and low-temperature toughness, establishing critical microstructural design limits for high-performance low-density steels.",
  "confidence": 0.0
}

File: evaluation_json2json/outputs_exp/deepseek/A18/final/multimodal_figures.json
[
  {
    "paper_id": "A18",
    "figure_id": "figure_001",
    "image_paths": [
      "images/64c8780607e9a975ad7a2ed57fa745639a1a3d6fb806360d824daf7fdeff7a16.jpg"
    ],
    "image_count": 1,
    "image_type": "property_mechanical",
    "description": "This figure displays engineering stress-strain curves for Fe-Mn-Al-C low-density steels obtained from uniaxial tensile testing at ambient temperature and strain rate of 1.1×10⁻³ s⁻¹. The curves are organized into multiple sub-panels comparing different alloying series: carbon content variation (C-0.6 to C-1.5 wt%), manganese content variation (Mn-20 to Mn-35 wt%), and aluminum content variation (Al-6 to Al-12 wt%) under solution treatment at 1050°C, plus an additional panel showing Al-series treated at 1100°C. Each curve exhibits distinct yield points, work hardening characteristics, and fracture strains. Notable trends visible include that increasing C and Al content significantly elevates yield strength (from 401 MPa to 1125 MPa) and ultimate tensile strength (826–1191 MPa) while reducing uniform elongation (22–74%), whereas increasing Mn content decreases yield strength but maintains high ductility. The figure demonstrates that nano-sized κ-carbides, whose size increases with C/Al but decreases with Mn, strengthen the matrix via a shearing mechanism, with critical transitions in work hardening behavior and impact toughness occurring when carbide sizes exceed approximately 4 nm.",
    "confidence": 0.0
  },
  {
    "paper_id": "A18",
    "figure_id": "figure_002",
    "image_paths": [
      "images/a31eebed58d0916a76b190d173600916c4bfec605e1dde3b11a4c9d07a77f3c6.jpg",
      "images/2fdb1c15265fa5f8c2b81e46e284ed26afbddffb2a840763bf0b7ca532f34a35.jpg"
    ],
    "image_count": 2,
    "image_type": "chart_schematic",
    "description": "The figure presents technical engineering drawings of mechanical test specimen geometries used for characterizing Fe–Mn–Al–C low-density steels. Subfigure (a) illustrates the tensile specimen featuring a cylindrical gauge section with Ø5 mm diameter and 30 mm gauge length, 65 mm total length between fillets, M12 threaded gripping ends, R5 mm transition fillet radii, and a 60° conical pilot hole with 1 mm depth at the specimen axis. Subfigure (b) depicts the Charpy V-notch impact specimen with dimensions 55 mm × 10 mm × 10 mm and a 2 mm deep V-notch. According to the caption and citation context, these geometries were employed for uniaxial tensile testing conducted at ambient temperature with an initial strain rate of 1.1×10⁻³ s⁻¹ using an MTS machine, and for Charpy impact toughness measurements performed at −40 °C with the V-notch oriented perpendicular to the rod axis. The schematic specifies critical dimensional parameters including gauge diameter, fillet radii, and notch geometry essential for reproducible mechanical property evaluation across the alloy series (C-0.6 to C-1.5, Mn-20 to Mn-35, Al-6 to Al-12).",
    "confidence": 0.0
  },
  {
    "paper_id": "A18",
    "figure_id": "figure_003",
    "image_paths": [
      "images/cb409a53265eff829b6ab771000031fc8fb6a5b710763592b1a1a2b74f6726f4.jpg",
      "images/be3a37c68e1a9bcb22fecbf746ac4bba3045a8f9690b1e643c1e11a6ab6164f2.jpg"
    ],
    "image_count": 2,
    "image_type": "property_mechanical",
    "description": "This figure presents engineering stress-strain curves of Fe-Mn-Al-C low-density steels subjected to solution treatment at 1050°C for 2 hours, illustrating the effects of varying alloying content on tensile mechanical properties. Subfigure (a) displays curves for Fe30Mn11AlxC steels with carbon contents ranging from 0.6C to 1.5C (black, red, green, and blue curves respectively), revealing a significant increase in yield strength from 542 MPa to 1125 MPa as carbon increases, accompanied by a transition from pronounced work hardening behavior in 0.6C steel to rapid work softening in 1.5C steel and reduced elongation from approximately 60% to 20%. Subfigure (b) shows curves for FexMn11Al1C steels with manganese contents varying from 20Mn to 34Mn (black, red, green, and blue curves), demonstrating an opposite trend where increasing Mn content decreases yield strength from 896 MPa to 401 MPa while improving total elongation from 28.5% to approximately 75% and enhancing work hardening rate. The caption notes that stress-strain jumps after yielding are artifacts from extensometer removal and do not affect mechanical measurements.",
    "confidence": 0.0
  },
  {
    "paper_id": "A18",
    "figure_id": "figure_004",
    "image_paths": [
      "images/61453ab5fc554f1a2b015dc7315d2460579dedf010f816c877b14de654eec491.jpg",
      "images/282032f4da62dd2cd3d656649283c9b0ad8706b3dff9a4073584908a31d91ad8.jpg"
    ],
    "image_count": 2,
    "image_type": "property_mechanical",
    "description": "The figure displays engineering stress-strain curves for Fe30MnxAl1C low-density steels investigating the effect of aluminum content (6Al, 8Al, 10Al, 11Al, and 12Al in mass%) under two solution treatment conditions. Subfigure (c) shows alloys treated at 1050°C, where increasing Al content from 6% to 12% progressively raises yield strength from approximately 433 MPa to 846 MPa while reducing ductility; notably, the 12Al alloy exhibits premature fracture near 40% engineering strain. Subfigure (d) presents the same compositions treated at 1100°C, demonstrating significantly improved elongation for high-Al alloys, with the 12Al sample now sustaining over 60% strain. Both plots exhibit characteristic twinning-induced plasticity (TWIP) behavior with continuous work hardening and ultimate tensile strengths ranging from 826 MPa to 967 MPa. The comparison establishes that elevating solution treatment temperature from 1050°C to 1100°C mitigates the strength-ductility trade-off in Al-rich compositions, attributed to grain coarsening and modified κ-carbide precipitation kinetics.",
    "confidence": 0.0
  },
  {
    "paper_id": "A18",
    "figure_id": "figure_005",
    "image_paths": [
      "images/f12dbd7e5b42b8979b86c153cfb1fa7a07c2fda6ae98f5f525d2b4802e64f340.jpg",
      "images/be1e19abea18d718329a347dfff3ce15808f7df9442e198b5308154f4456e309.jpg",
      "images/4cadca3ffe2a4de38df5c19a4e08f3aeca166fec6059bc6bbcedb993f72db6d3.jpg",
      "images/8ab7ccdc807f47ddcca98b3f18d362a1955d15ae0c9585e7b6413aeee454c37e.jpg",
      "images/3342804a2286dd40c9ee2ab6fa6b5e2d95b8643838aec1a2f7b7c1cde6aeddc6.jpg",
      "images/4f3c7e6323a6ec3ad628c80f705844d11cb3808ef2e7ea479c36862f5286d82a.jpg",
      "images/8dafcc0488891c1d9cd5b1d27a4a65c744f3a6125ddba590f520f2cd3029053d.jpg",
      "images/c79ea50b3ad208d6c817efb619454396391f44a91b9135dc55888011f482dab4.jpg"
    ],
    "image_count": 8,
    "image_type": "microscopy_tem",
    "description": "This figure presents the microstructure evolution of Fe30Mn11Al(x)C low-density steels with varying carbon contents (0.6%, 1.0%, 1.2%, and 1.5%) following solution treatment at 1050°C for 2 hours. Panels (a)-(d) display EBSD orientation maps revealing high-angle grain boundaries (black lines, θ>15°), annealing twin boundaries (Σ3, red lines), and BCC phase distribution (green regions in (a)). The 0.6%C alloy exhibits a dual-phase structure comprising approximately 30% BCC ferrite (average grain size 5.5 μm) and FCC austenite (7.3 μm), while higher carbon contents (1.0-1.5%) show single-phase austenite with significantly coarser grains (>22 μm). The twin boundary fraction decreases from approximately 60% to 50% with increasing carbon content. Panels (e)-(h) show dark-field TEM images of κ-carbide precipitation within the austenite matrix, with insets displaying selected area electron diffraction (SAED) patterns along the [001]γ zone axis confirming the (001)κ||(001)γ orientation relationship. The κ-carbides coarsen markedly from sub-1 nm (0.6%C) to approximately 2 nm (1.0%C), 25 nm (1.2%C), and 80 nm (1.5%C), with the highest carbon content exhibiting distinct rectangular morphology indicating confined growth along {011} planes. These observations demonstrate that carbon content critically controls phase stability, grain refinement via ferrite pinning, and κ-carbide precipitation kinetics.",
    "confidence": 0.0
  },
  {
    "paper_id": "A18",
    "figure_id": "figure_006",
    "image_paths": [
      "images/811ff2d5775e1be9fe974c07277cba522313a42104ceae3fa320c23e63b5fdc7.jpg",
      "images/f821c0fb990a2ef51af3f90940e4e2fbd8a58a7dd5835f1c6704869154f89997.jpg",
      "images/086a206a6dbd7cd745b08f2bc85996bc488a7ad871baa7255f8866387780b148.jpg",
      "images/08be8b8487572867284a0e0ede3c443c052e4e96984427bc52fb7ee40a8a7390.jpg",
      "images/121d7f73012007214f7552b0f6034b6c59420b838ddd4ee49560f4fc418949b6.jpg",
      "images/2fc3fb1a701a1d1dfdc6e8c59d3b77df56d4c403e21e06a39a9c82b35577bedd.jpg",
      "images/895e59aa6a39e5398e5bbe913d4a6c8a47a15e2d606c4e1477c3363db8ad377c.jpg",
      "images/80b64e5ea4c93cae859738a7bbba9de5c9be39fed50a9f8db10234162de79dbd.jpg"
    ],
    "image_count": 8,
    "image_type": "microscopy_tem",
    "description": "Figure 4 presents the microstructural evolution of Fe(x)Mn11Al1C low-density steels with varying Mn content (20%, 25%, 30%, and 35%) after solution treatment at 1050°C for 2 h. Panels (a–d) show EBSD grain boundary maps where black lines denote high-angle boundaries (θ>15°), red lines indicate Σ3 twin boundaries, and green areas represent BCC ferrite phase. The images reveal that ferrite volume fraction decreases from 3.3% at 20% Mn to 0.65% at 25% Mn, disappearing completely at 30% and 35% Mn, while austenite grain size increases from 9.9 μm to 33 μm. Twin boundary fraction remains approximately 60% across samples. Panels (e–h) display dark-field TEM images (with corresponding SAED patterns in insets) showing κ-carbide precipitates imaged along [001]γ using κ-carbide reflections. The κ-carbide size decreases significantly with increasing Mn content: from approximately 18 nm at 20% Mn to 5 nm, 3 nm, and 2 nm at 25%, 30%, and 35% Mn, respectively. The SAED patterns confirm the coherent orientation relationship (001)κ||(001)γ. These results demonstrate that increasing Mn content promotes complete austenitization, grain coarsening, and simultaneous refinement of nano-scale κ-carbides.",
    "confidence": 0.0
  },
  {
    "paper_id": "A18",
    "figure_id": "figure_007",
    "image_paths": [
      "images/c29e1c9d51543db42311dc2dd8f5003465d465cee35b316f98dc085b6e326982.jpg",
      "images/02f0692ce6eec200941becbc7d382b5afaa2f6fde162070dfa76fd5d3692faa2.jpg",
      "images/7058f0e6bf40330212e3d438d75af33f1227fe534fdb30a9201a8d009984d912.jpg",
      "images/7d661cb41aaa9ddf4b56646a621b58bade9cc0657e6bb4c99e1a7627017f51ea.jpg",
      "images/38072f33d311472c974706ff60dbdc20c3cd7f3501a5e1151390de0e57ad1376.jpg",
      "images/3e6e2f4bfd09c4d88ac0d5b821137d6e5b36005ce674d0efcda4d277e999948b.jpg",
      "images/3459bc6bba2b7cbf533ddfc314d9dc558b9ea884a8b8454c3eebc54408c92bb8.jpg",
      "images/8ddf9d8e49b0934a16c8caecc2e2f80af3d535542165cd803679d7bb788a8741.jpg"
    ],
    "image_count": 8,
    "image_type": "microscopy_tem",
    "description": "Figure 5 presents the microstructural evolution of Fe30Mn(x)Al1C low-density steels with varying Al content (8%, 10%, 11%, and 12%) following solution treatment at 1050°C for 2 hours. Panels (a–d) display EBSD orientation maps (inverse pole figure or boundary maps) revealing high-angle grain boundaries (black lines, θ>15°), annealing twin boundaries (red lines, Σ3), and BCC phase distribution (green regions). The 8–11% Al alloys exhibit single-phase austenite with average grain sizes of approximately 28.3 μm, 29.7 μm, and 23.7 μm, respectively, whereas the 12% Al alloy (d) shows significantly refined austenite grains (12.6 μm) containing 3.1% BCC ferrite phase. Panels (e–h) provide transmission electron microscopy evidence of κ-carbide precipitation. The 8% Al sample (e) shows a bright-field TEM image with an inset selected area electron diffraction (SAED) pattern along the [001]γ zone axis, confirming the absence of κ-carbides. Dark-field TEM images (f–h) taken using κ-carbide diffraction spots reveal uniformly distributed nanoscale precipitates (white contrast) in 10–12% Al steels, with average diameters increasing from approximately 1 nm (10% Al) to 1.5 nm (11% Al) and 15 nm (12% Al). These observations demonstrate that increasing Al content promotes κ-carbide formation and coarsening, while the presence of ferrite at 12% Al induces substantial grain refinement.",
    "confidence": 0.0
  },
  {
    "paper_id": "A18",
    "figure_id": "figure_008",
    "image_paths": [
      "images/0386dd6274b3fb0cfb60b959a69688cb1ae1c5dde789acc65a3e50c5597ebf0b.jpg",
      "images/d2362a9d095fedcf5bd75eb67b1af5e1153a612e188e846fbf48506432ee0c90.jpg"
    ],
    "image_count": 2,
    "image_type": "chart_plot",
    "description": "This figure presents quantitative assessments of alloying effects on microstructure and physical properties of Fe-Mn-Al-C low-density steels after solution heat treatment at 1050°C for 2 h followed by water quenching. Panel (a) displays the effect of alloying content on the average κ-carbide diameter (d_Car) plotted against element content in mass percent. The graph shows that both carbon (represented as 10×C%, red squares) and aluminum (Al%, white stars) strongly promote κ-carbide coarsening, with diameters increasing sharply from approximately 1 nm to 50 nm for C and from 0.5 nm to 15 nm for Al. In contrast, manganese (Mn%, blue circles) exhibits a weak inverse relationship, where increasing Mn content from 25% to 35% reduces carbide size from approximately 5 nm to 2 nm. Panel (b) illustrates the linear dependence of mass density (ρ) on alloying content, with the empirical relationship ρ = 8.1 - 0.102C% - 0.1Al% - 0.01Mn% (g/cm³). While all three elements reduce density, aluminum has the strongest effect (steepest slope), followed by carbon and manganese. These data collectively establish that C and Al are the critical elements controlling κ-carbide precipitation kinetics and size, whereas density follows predictable linear mixing behavior based on elemental mass percentages.",
    "confidence": 0.0
  },
  {
    "paper_id": "A18",
    "figure_id": "figure_009",
    "image_paths": [
      "images/76df11a93d84ce43708c481eedd0607abd198497e4040998217bdb63f48b0cc2.jpg",
      "images/7f88774b104566337e809e6d87f9844822390a4f224e5882858e38523d5fc874.jpg",
      "images/d0204182970b4082f305aa8195fb7c63dd6345f47dc6e64b03c2fc682eb7d30c.jpg",
      "images/5f01891a61f20af635de95099408fdf6c072d444c36717028cf373164a9beec7.jpg"
    ],
    "image_count": 4,
    "image_type": "property_mechanical",
    "description": "This figure presents the quantitative relationship between κ-carbide size (d_Car) and mechanical properties in solution-treated Fe–Mn–Al–C low-density steels. Subplot (a) displays yield strength (Rp0.2) and tensile strength (Rm) versus the square root of carbide diameter (d_Car^0.5), exhibiting linear increases described by Rp0.2 = 478 + 97.1d_Car^0.5 and Rm = 786 + 54.6d_Car^0.5 (units in MPa), indicating particle shear strengthening. Subplots (b) and (c) show total tensile elongation (A5) and area reduction (Z) decreasing linearly with d_Car^0.5 following A5 = 64.5 − 6.445d_Car^0.5 and Z = 78 − 3.85d_Car^0.5 (units in %), reflecting reduced work hardening and ductility. Subplot (d) presents Charpy impact toughness at −40°C (Akv), which drops precipitously from over 350 J to near zero as d_Car^0.5 exceeds approximately 2 nm^0.5. Collectively, these correlations demonstrate that while κ-carbide strengthening follows a shear mechanism, carbide coarsening severely compromises both uniform elongation and low-temperature toughness, establishing critical microstructural design limits for high-performance low-density steels.",
    "confidence": 0.0
  },
  {
    "paper_id": "A18",
    "figure_id": "figure_010",
    "image_paths": [
      "images/e1856d9f72b43bb340ec2ebe5e3e3e1ff8d139f28a0f66eacd74de09660c40e9.jpg",
      "images/87b056e999fb3e056b84e8864ac057ff17e2be595b51e5e5b3d8716e1f09274c.jpg",
      "images/2b800773d8015db4f44e1da46569fe26a33fe70916532effdda918f2c8fa234b.jpg",
      "images/152ee8ed2687103f4867beafb9ebfd812e84795408b8c0b6bc99300c8ae9fdd0.jpg"
    ],
    "image_count": 4,
    "image_type": "property_mechanical",
    "description": "This figure illustrates the work hardening behavior of Fe-Mn-Al-C low-density steels through true tensile stress-strain curves (solid lines) and corresponding work hardening rate curves (dashed lines) plotted against true strain. Panel (a) shows the effect of carbon content (0.6C, 1.0C, 1.2C, 1.5C) after 1050°C solution treatment, where decreasing carbon increases the work hardening rate to a maximum of approximately 1900 MPa for the 0.6C alloy. Panel (b) examines manganese content (20Mn, 25Mn, 30Mn, 35Mn) at 1050°C, demonstrating that higher Mn content elevates the work hardening rate up to ~2300 MPa for 35Mn steel. Panels (c) and (d) display aluminum content effects (6Al through 12Al) at 1050°C and 1100°C respectively, showing the work hardening rate increases with decreasing Al content, reaching ~2100 MPa for 6Al steel. Notably, the 0.6C and 30Mn steels exhibit monotonically decreasing work hardening rates, while other compositions display curves with initial rapid decline followed by a slow rise and subsequent second decline. The data reveal that true ultimate tensile stress (~1350 MPa) and true fracture stress (~2150 MPa) remain composition-independent, whereas work hardening behavior strongly correlates with κ-carbide precipitation. The figure supports the conclusion that high work hardening capacity, associated with fine κ-carbide dispersions, enables enhanced ductility through particle shear mechanisms.",
    "confidence": 0.0
  }
]
