Repository: RiverYanggg/SteelDig_multimodal

# Evaluation Framework

这个目录实现当前的结构化抽取评估流程。它比较两套 `text_extraction.json`，数据来自 `outputs_exp/` 下各模型的抽取结果目录。

当前 `outputs_exp/` 中可用的模型目录示例：`deepseek`、`doubao`、`kimi`（以实际存在的子目录为准）。

- 真值（truth）：`outputs_exp/<truth_model>/<paper_id>/final/text_extraction.json`
- 预测（pred）：`outputs_exp/<pred_model>/<paper_id>/final/text_extraction.json`

通过 `--truth` 与 `--pred` 可任意指定哪套模型作为真值、哪套作为预测。例如 `--truth doubao --pred deepseek` 表示以 doubao 为真值、以 deepseek 为预测进行评估。

当前评估的核心原则是：

- 论文级配对由目录名决定，例如 `A0`、`A1`。
- 先做对象对齐，尤其是 `alloy/process/sample`。
- 对齐后由代码展开同一个 canonical object 下的同一个字段。
- 代码先做确定性判断；只有语义不确定的同字段值才交给 LLM judge。
- LLM judge 只输出 `true/false`，不负责计算指标。
- Precision/Recall/F1 全部由代码根据最终字段匹配结果计算。

---

File: evaluation_json2json/outputs_exp/deepseek/A2/final/figure_002.json
{
  "paper_id": "A2",
  "figure_id": "figure_002",
  "image_paths": [
    "images/2fe66a267669bec36c757cdc2c25b8629378c4b74ea87c7edb63228d1a225451.jpg"
  ],
  "image_count": 1,
  "image_type": "property_mechanical",
  "description": "This figure presents the variation of work hardening rate (WHR) as a function of aluminium content for polycrystalline, as-cast or annealed Fe–Al alloys, measured between 1 and 1.5% plastic strain. The plot contains two datasets: binary Fe–Al alloys (solid circles) and Fe–Al–B alloys containing approximately 0.1% B (solid squares). For binary Fe–Al, the work hardening rate remains low (<2 GPa) at Al contents below 20%, rises sharply to a pronounced peak of ~16 GPa at 28–29% Al, and subsequently decreases to moderate values (~6 GPa) at 40% Al. The Fe–Al–B data points indicate that boron addition results in only a slight increase in work hardening rate without consistent significant change compared to the boron-free counterparts. This figure supports the conclusion that the work hardening rate exhibits a sharp maximum in the 26–29% Al range, attributed to superdislocation dipole hardening mechanisms in ordered alloys, while microalloying with boron has minimal effect on work hardening behavior.",
  "confidence": 0.0
}

File: evaluation_json2json/outputs_exp/deepseek/A2/final/figure_004.json
{
  "paper_id": "A2",
  "figure_id": "figure_004",
  "image_paths": [
    "images/4f43a10b213fe511f9a32f01052fc18cfd3e263b9ec306ce7a20b9af135c3a98.jpg"
  ],
  "image_count": 1,
  "image_type": "property_mechanical",
  "description": "This figure presents the variation of elastic stiffness constants and the Zener anisotropy factor for Fe-Al alloys as a function of aluminum content (0–40%). The chart displays three distinct curves: the elastic stiffness constant C44 (solid circles) increases gradually with Al content, peaking at approximately 130 GPa around 25–30% Al; the shear modulus parameter (C11–C12)/2 (solid squares) decreases with increasing Al content, reaching a minimum of about 20 GPa in the same composition range; and the Zener anisotropy factor A (open triangles, defined as A = 2C44/(C11–C12)) exhibits a sharp peak value of approximately 6.5–7 near 25–30% Al. This pronounced elastic anisotropy in Fe3Al alloys correlates with the onset of long-range order (B2 and DO3 ordered structures) and coincides with the transition from single dislocations to superdislocations, which significantly influences dislocation configurations and work hardening behavior. The data are cited from references [22,23].",
  "confidence": 0.0
}

File: evaluation_json2json/outputs_exp/deepseek/A2/final/figure_006.json
{
  "paper_id": "A2",
  "figure_id": "figure_006",
  "image_paths": [
    "images/c8801e1ba1492008c453074ac3459f7cdf50ad6a382b66b2ee1bce8ad996197a.jpg",
    "images/96ab8deb71ea915ab8b64ee7df42132c47288ec9700156763792ed1c1a2f5ffc.jpg"
  ],
  "image_count": 2,
  "image_type": "microscopy_tem",
  "description": "This figure presents a pair of transmission electron microscopy (TEM) bright-field images showing curled single dislocations in a binary Fe–20% Al alloy after compressive deformation to 2–3% strain. The two micrographs were captured using opposite imaging vectors (indicated by arrows) parallel to the 011 direction, with the zone axis (stress axis) aligned along [0 1 1]. The paired images reveal the dipole arrangement of numerous dislocation segments and small loops, explicitly labeled as \"d\" in the second panel, through the relative displacement of dislocation images when switching between positive and negative imaging vectors. The micrographs display smooth, curved single dislocations with Burgers vector (1/2)<111>, showing some preference for screw orientations, alongside many bowed dislocations forming edge dipoles. The scale bar indicates 0.2 μm, confirming the sub-micron scale of these defect structures. These observations support the conclusion that disordered or short-range ordered Fe–Al alloys (15–20% Al) deform via individual dislocation motion, generating significant dipole hardening that contributes to the observed work hardening behavior, distinct from the superdislocation mechanisms seen in higher-Al ordered alloys.",
  "confidence": 0.0
}

File: evaluation_json2json/outputs_exp/deepseek/A2/final/figure_007.json
{
  "paper_id": "A2",
  "figure_id": "figure_007",
  "image_paths": [
    "images/60c143ca01475f57e1a3ecc65abfd04cf95107b4fb2d08954838e751e734b63f.jpg"
  ],
  "image_count": 1,
  "image_type": "microscopy_tem",
  "description": "This transmission electron microscopy (TEM) image displays the dislocation substructure in an Fe–20% Al alloy (atomic percent) following deformation to 2–3% strain. The micrograph, captured with the electron beam parallel to the [0 0 1] zone axis and using a g = 1 1 0 imaging vector (indicated by the arrow), reveals a complex arrangement of dislocations characteristic of disordered or short-range ordered bcc solid solutions. The field of view shows straight, near-screw dislocations—some appearing loosely paired—together with numerous edge dipole segments and small prismatic loops. These features are identified as single dislocations with Burgers vector (1/2)[1 1 1] gliding through the matrix, where the straight screw segments result from strong Peierls forces, while the dipoles and loops trail behind as debris from cross-slip or local pinning events. The scale bar indicates 0.2 μm, confirming the nanoscale resolution of these defects. This figure provides direct evidence that low-Al-content Fe–Al alloys deform via single dislocation motion rather than superdislocation pairs, supporting the mechanistic understanding of work hardening in these materials where dislocation multiplication and dipole hardening dominate the strain-hardening behavior.",
  "confidence": 0.0
}

File: evaluation_json2json/outputs_exp/deepseek/A2/final/figure_009.json
{
  "paper_id": "A2",
  "figure_id": "figure_009",
  "image_paths": [
    "images/774fafb3514993ef8360cf57c0ad7cc8ee92ebcfbe8105dd4d1aeb3652d0f9b0.jpg"
  ],
  "image_count": 1,
  "image_type": "microscopy_tem",
  "description": "This bright-field transmission electron micrograph (Fig. 9) displays the dislocation substructure in deformed Fe–25% Al alloy (zone axis near [0 0 1], imaged with g = 110 vector). The micrograph reveals numerous near-screw dislocations arranged as dislocation pairs (marked 'p') and dipoles (marked 'd'), appearing as elongated dark linear features against the lighter matrix background with a 0.2 μm scale bar. The image captures loosely coupled dislocation configurations where individual (1/2)<111> dislocations are weakly connected by antiphase boundary (APB) faults rather than forming tightly bound superdislocations, consistent with the imperfect D0₃ order present in this alloy. Visible edge dipole segments and screw dipole configurations demonstrate that dislocations largely glide and behave as individuals despite weak APB coupling. This observation directly supports the conclusion that relatively low APB energies in Fe–25% Al are insufficient to maintain closely coupled superdislocations, contributing to the distinctive work hardening mechanism characterized by high dislocation density and dipole accumulation in the 25–28 at.% Al regime.",
  "confidence": 0.0
}

File: evaluation_json2json/outputs_exp/deepseek/A2/final/figure_010.json
{
  "paper_id": "A2",
  "figure_id": "figure_010",
  "image_paths": [
    "images/9b5cec14e19163c7ca0999330e5dd6434e76eaf9b0a50a83f23dc6f429a0f54d.jpg"
  ],
  "image_count": 1,
  "image_type": "microscopy_tem",
  "description": "This bright-field transmission electron micrograph displays the dislocation substructure in deformed Fe–28 at.% Al alloy, which corresponds to the peak work-hardening composition. The montage comprises three adjacent regions revealing a high density of superdislocations that appear predominantly straight and aligned along near-screw orientations. The dislocations, visible as dark linear features, consist of pairs of (1/2)<111> partial dislocations bounding APBII faults, characteristic of the B2-ordered matrix with residual weak DO3 order. The imaging conditions follow a 2 0 0 reflection (indicated by the arrow) with the zone axis near [0 0 1], and the scale bar represents 0.5 μm. The micrograph captures numerous superdislocation dipoles and straight screw segments gliding on {1 1 0} planes, together with localized dislocation reactions forming sessile <100> edge dislocation locks. These observations directly support the mechanistic interpretation that the peak work-hardening rate arises from superdislocation dipole hardening combined with strong Peierls forces pinning screw dislocations.",
  "confidence": 0.0
}

File: evaluation_json2json/outputs_exp/deepseek/A2/final/figure_012.json
{
  "paper_id": "A2",
  "figure_id": "figure_012",
  "image_paths": [
    "images/d274ae3a9aa79e0271755f58d613a5af98ebe4c57c9eb5b36c5e22850918aa99.jpg",
    "images/a980ddeb7d391f58f31790a4d2e093fbffec25011f3822706c4cdf82de99a819.jpg"
  ],
  "image_count": 2,
  "image_type": "microscopy_tem",
  "description": "This figure presents a pair of bright-field transmission electron micrographs captured under +g and −g imaging conditions, illustrating the dislocation substructure in deformed Fe–28% Al alloy. The images reveal straight, parallel reaction dislocations (marked 'r' in the second micrograph) lying predominantly along ⟨111⟩ directions on {110} planes, with the zone axis near [0 0 1] and an imaging vector of type 110 as stated in the caption. The 0.2 μm scale bar visible in the first micrograph establishes the nanoscale resolution. These micrographs demonstrate a high density of near-screw superdislocation dipoles and sessile ⟨100⟩ edge dislocations formed by dislocation reactions, which are identified as key contributors to the peak work hardening rate observed at this aluminum concentration. The contrast reversal between the two imaging conditions confirms the nature of the dislocation Burgers vectors and validates the interpretation of dislocation interactions in this B2-ordered alloy with weak DO3 order.",
  "confidence": 0.0
}

File: evaluation_json2json/outputs_exp/deepseek/A2/final/figure_013.json
{
  "paper_id": "A2",
  "figure_id": "figure_013",
  "image_paths": [
    "images/c066eb546291cc71ceb2cbfd6b099e9fb940b26b1900a1a59c9955c903bb7a88.jpg"
  ],
  "image_count": 1,
  "image_type": "microscopy_tem",
  "description": "This weak-beam transmission electron micrograph displays superdislocation reactions (labeled 'r') in deformed Fe–28 at.% Al alloy, corresponding to the peak work hardening composition. The main field reveals a high density of straight, near-screw superdislocations composed of two 1/2⟨111⟩ partials trailing APBII faults, with two insets providing magnified views of specific reaction dislocations showing detailed interaction configurations. The image was acquired near the [001] zone axis with g = 200 (indicated by arrow) under g:3–4g weak-beam conditions, with a scale bar of 0.2 μm. The micrograph captures sessile ⟨100⟩ edge dislocation pairs formed by reactions between glissile ⟨111⟩ superdislocations lying on different {110} glide planes. These immobile edge dislocation locks, confirmed by imaging with multiple g vectors, obstruct further room-temperature superdislocation motion, directly contributing to the high work hardening rate observed at 28% Al.",
  "confidence": 0.0
}

File: evaluation_json2json/outputs_exp/deepseek/A2/final/figure_014.json
{
  "paper_id": "A2",
  "figure_id": "figure_014",
  "image_paths": [
    "images/ee0e722f2bc63c431f4585288f2d37a3bf35b2768653e56baea6fbb4574d9e18.jpg"
  ],
  "image_count": 1,
  "image_type": "microscopy_tem",
  "description": "This bright-field TEM micrograph (Fig. 15) displays the dislocation substructure in deformed Fe–30% Al alloy, revealing predominantly straight dislocation segments aligned along screw orientations. The image was captured with the zone axis near [0 0 1] and imaging vector [1 1 0] (indicated by arrow), with a scale bar of 0.2 μm. The material is an as-cast polycrystalline Fe–30% Al alloy with high B2 order and weak DO₃ order, produced by induction melting and slow cooling. The micrograph shows superdislocations composed of two closely spaced (1/2)<111> partial dislocations, which appear as straight near-screw segments due to high APBI fault energy in this composition. The caption and citation context indicate these straight screw dislocations result from strong Peierls (core) effects, while dislocation reactions create stepped structures and sessile <100> edge dislocations. These features collectively explain the high work-hardening rate observed in Fe–Al alloys with 26–29 at.% Al, supporting the mechanism of superdislocation dipole hardening controlled by screw dislocation mobility rather than elastic anisotropy.",
  "confidence": 0.0
}

File: evaluation_json2json/outputs_exp/deepseek/A2/final/figure_017.json
{
  "paper_id": "A2",
  "figure_id": "figure_017",
  "image_paths": [
    "images/9add11e4fe65a4dd980e3d3590a0d6c18bfb46619bb5b3132df720c641ca4ca4.jpg"
  ],
  "image_count": 1,
  "image_type": "microscopy_tem",
  "description": "Figure 17 presents bright-field transmission electron micrographs showing typical dislocation structures in deformed Fe–35% Al alloy. The images reveal numerous straight, near-screw superdislocations of the B2 lattice, each consisting of two closely spaced 1/2⟨111⟩ partials due to high APBI fault energy, together with abundant edge dipole segments visible as widely spaced dislocation pairs. The right micrograph (higher magnification, scale bar 0.1 μm) specifically captures several dipole segments being dragged out of moving screw superdislocations where these encounter obstacles. For both images, the zone axis is near [1 1 0] with the imaging vector g = 1̄10 (arrowed). These observations support the mechanism of superdislocation dipole hardening and Peierls-force-dominated screw dislocation alignment, which contribute to the high work hardening rate in Fe–Al alloys with 28–35% Al content, where weak D0₃ order is destroyed by dislocation movement leaving weak APBII residual fringes.",
  "confidence": 0.0
}

File: evaluation_json2json/outputs_exp/deepseek/A2/final/figure_018.json
{
  "paper_id": "A2",
  "figure_id": "figure_018",
  "image_paths": [
    "images/362c0c7e73b4c0d335533d7e40abbfc6c0f819f2c0e8c631934ff90d99b7b723.jpg"
  ],
  "image_count": 1,
  "image_type": "microscopy_tem",
  "description": "A pair of bright-field transmission electron microscopy (TEM) micrographs showing dislocation substructures in deformed Fe–35 at.% Al alloy, captured under +g and –g imaging conditions (left and right panels, respectively) with a scale bar of 0.5 μm. The images reveal numerous edge dipole segments (labeled \"d\") appearing as paired dislocation lines, alongside straight near-screw superdislocations. These superdislocations consist of two partial dislocations with Burgers vectors of (1/2)⟨111⟩ lying close together due to high APBI fault energy in the B2-ordered lattice. The micrographs were taken near the [113] zone axis with an imaging vector of type ⟨110⟩. The abundance of dipole segments visible under ±g conditions demonstrates significant dislocation multiplication during deformation. The deformation destroys the weak D0₃ order present in this alloy, as evidenced by weak remnant APBII fringes. This figure supports the central thesis that peak work hardening in Fe–Al alloys (26–29 at.% Al) arises from superdislocation dipole hardening combined with strong Peierls forces on screw dislocations, rather than elastic anisotropy alone.",
  "confidence": 0.0
}

File: evaluation_json2json/outputs_exp/deepseek/A2/final/figure_019.json
{
  "paper_id": "A2",
  "figure_id": "figure_019",
  "image_paths": [
    "images/b5d9842c97bc082cf3f8b53fc41a16c5c3e838ca4f984c4e85a75369351f131b.jpg"
  ],
  "image_count": 1,
  "image_type": "microscopy_tem",
  "description": "This bright-field transmission electron microscopy (TEM) micrograph (Fig. 19) displays dislocation segments and background fringes in deformed Fe–35% Al alloy. The zone axis is oriented near [1 1 3] with the imaging vector indicated by the arrow as [1 1 0]. The image reveals superdislocation structures characteristic of the B2-ordered lattice, composed of two partial dislocations with Burgers vectors of (1/2)<111> lying closely paired due to higher APBI fault energy. The weak remnant fringes visible throughout the micrograph demonstrate that these superdislocations destroy some DO₃ order during their movement, leaving APBII (antiphase boundary type II) faults as evidence of order destruction. The scale bar indicates 0.25 μm, establishing the sub-micron spatial scale of the dislocation substructure. This micrograph provides direct visual evidence supporting the work hardening analysis in Fe-Al alloys containing 28–35% Al, where the coexistence of B2 and weak DO₃ ordering leads to specific superdislocation configurations that contribute to high work hardening rates through dislocation dipole formation and trailing fault structures during plastic deformation.",
  "confidence": 0.0
}

File: evaluation_json2json/outputs_exp/deepseek/A2/final/multimodal_figures.json
[
  {
    "paper_id": "A2",
    "figure_id": "figure_001",
    "image_paths": [
      "images/41237dd763ddf16c993695f27e28eefd5dbc7aeac14c532e592c93ee4578bf38.jpg"
    ],
    "image_count": 1,
    "image_type": "property_mechanical",
    "description": "This figure presents a dual-axis plot showing the compositional dependence of yield stress and ductility in polycrystalline Fe–Al alloys (as-cast or annealed) as a function of aluminum content ranging from 0 to 40 at.%. The left y-axis displays yield stress (MPa) with data represented by solid triangles and a connecting solid line, while the right y-axis shows ductility (%) with data represented by filled circles and a dashed line. The yield stress curve exhibits a pronounced maximum of approximately 650 MPa at around 25% Al, attributed to solution hardening and short-range order hardening, followed by a sharp decline and subsequent gradual recovery at higher aluminum contents. Conversely, the ductility curve shows a general decreasing trend from approximately 35% at low aluminum contents to near 0% at 40% Al, but features a small yet distinct peak at approximately 28% Al. This anomalous ductility peak corresponds to a region where the work hardening rate reaches its maximum while the flow stress remains relatively constant, consistent with the Considère criterion for plastic instability. The data compilation includes measurements from the present study alongside literature data from Refs. [2,5,8], demonstrating reproducible mechanical property trends across different investigations.",
    "confidence": 0.0
  },
  {
    "paper_id": "A2",
    "figure_id": "figure_002",
    "image_paths": [
      "images/2fe66a267669bec36c757cdc2c25b8629378c4b74ea87c7edb63228d1a225451.jpg"
    ],
    "image_count": 1,
    "image_type": "property_mechanical",
    "description": "This figure presents the variation of work hardening rate (WHR) as a function of aluminium content for polycrystalline, as-cast or annealed Fe–Al alloys, measured between 1 and 1.5% plastic strain. The plot contains two datasets: binary Fe–Al alloys (solid circles) and Fe–Al–B alloys containing approximately 0.1% B (solid squares). For binary Fe–Al, the work hardening rate remains low (<2 GPa) at Al contents below 20%, rises sharply to a pronounced peak of ~16 GPa at 28–29% Al, and subsequently decreases to moderate values (~6 GPa) at 40% Al. The Fe–Al–B data points indicate that boron addition results in only a slight increase in work hardening rate without consistent significant change compared to the boron-free counterparts. This figure supports the conclusion that the work hardening rate exhibits a sharp maximum in the 26–29% Al range, attributed to superdislocation dipole hardening mechanisms in ordered alloys, while microalloying with boron has minimal effect on work hardening behavior.",
    "confidence": 0.0
  },
  {
    "paper_id": "A2",
    "figure_id": "figure_003",
    "image_paths": [
      "images/5f2ac5a4bbe00b226dd79de1aed06d2d65d72689d0441fe6aedde2295a25e588.jpg"
    ],
    "image_count": 1,
    "image_type": "chart_plot",
    "description": "This line chart presents the variation of antiphase boundary (APB) energies in Fe-Al alloys as a function of aluminum content (25–36 at.%), comparing B2-ordered and DO3-ordered structures. Three distinct data series are shown: APBI in B2 order (solid line with filled circles) exhibits a strong positive correlation, increasing from approximately 28 mJ/m² at 28% Al to about 110 mJ/m² at 36% Al. In contrast, both APBI in DO3 order (dashed line with triangles) and APBII in DO3 order (dashed line with squares) show decreasing trends from roughly 78 mJ/m² down to 65 mJ/m² as aluminum content increases from 25.5% to 29% Al. The APBI fault represents the boundary trailed by (1/2)⟨111⟩ dislocations in B2-ordered material or near 25–30% Al compositions with DO3 order, while APBII fault is trailed by pairs of (1/2)⟨111⟩ dislocations in DO3-ordered material. The data, taken from Ray–Crawford–Cockayne [19–21], demonstrates that high APB energies in B2-ordered alloys (above 30% Al) tend to keep partial dislocations closely coupled as superdislocations, whereas the relatively low APB energies in DO3-ordered alloys near 25–30% Al result in loosely coupled dislocation pairs, significantly influencing the work hardening behavior and dislocation structures observed in these intermetallic alloys.",
    "confidence": 0.0
  },
  {
    "paper_id": "A2",
    "figure_id": "figure_004",
    "image_paths": [
      "images/4f43a10b213fe511f9a32f01052fc18cfd3e263b9ec306ce7a20b9af135c3a98.jpg"
    ],
    "image_count": 1,
    "image_type": "property_mechanical",
    "description": "This figure presents the variation of elastic stiffness constants and the Zener anisotropy factor for Fe-Al alloys as a function of aluminum content (0–40%). The chart displays three distinct curves: the elastic stiffness constant C44 (solid circles) increases gradually with Al content, peaking at approximately 130 GPa around 25–30% Al; the shear modulus parameter (C11–C12)/2 (solid squares) decreases with increasing Al content, reaching a minimum of about 20 GPa in the same composition range; and the Zener anisotropy factor A (open triangles, defined as A = 2C44/(C11–C12)) exhibits a sharp peak value of approximately 6.5–7 near 25–30% Al. This pronounced elastic anisotropy in Fe3Al alloys correlates with the onset of long-range order (B2 and DO3 ordered structures) and coincides with the transition from single dislocations to superdislocations, which significantly influences dislocation configurations and work hardening behavior. The data are cited from references [22,23].",
    "confidence": 0.0
  },
  {
    "paper_id": "A2",
    "figure_id": "figure_005",
    "image_paths": [
      "images/db4a4a34c01e7fd0af718369fe86e952fe6bb07d3663dcea599b5bb7f6a53b46.jpg"
    ],
    "image_count": 1,
    "image_type": "microscopy_tem",
    "description": "This transmission electron micrograph displays the dislocation substructure in an Fe–15 at.% Al alloy deformed to 2–3% compression strain at room temperature and a strain rate of 3×10⁻⁴ s⁻¹. The image reveals single dislocations with Burgers vector (1/2)<111> arranged in a loose cellular distribution, characteristic of disordered or short-range ordered bcc materials at low plastic strain. The micrograph was acquired with the zone axis (stress axis) near [0 1 3] using the g = 200 reflection, as indicated by the arrow. Visible features include smoothly curved dislocation segments forming incipient cell boundaries where dislocations show weak clustering. Many segments in these clustered regions appear as dipoles, consistent with dislocation debris trailing from gliding screw dislocations during deformation. The scale bar represents 0.25 μm. This microstructure illustrates the early stages of work hardening in low-Al Fe–Al alloys, where individual dislocations dominate plastic deformation, contrasting with the superdislocation pairs observed in higher-Al ordered compositions.",
    "confidence": 0.0
  },
  {
    "paper_id": "A2",
    "figure_id": "figure_006",
    "image_paths": [
      "images/c8801e1ba1492008c453074ac3459f7cdf50ad6a382b66b2ee1bce8ad996197a.jpg",
      "images/96ab8deb71ea915ab8b64ee7df42132c47288ec9700156763792ed1c1a2f5ffc.jpg"
    ],
    "image_count": 2,
    "image_type": "microscopy_tem",
    "description": "This figure presents a pair of transmission electron microscopy (TEM) bright-field images showing curled single dislocations in a binary Fe–20% Al alloy after compressive deformation to 2–3% strain. The two micrographs were captured using opposite imaging vectors (indicated by arrows) parallel to the 011 direction, with the zone axis (stress axis) aligned along [0 1 1]. The paired images reveal the dipole arrangement of numerous dislocation segments and small loops, explicitly labeled as \"d\" in the second panel, through the relative displacement of dislocation images when switching between positive and negative imaging vectors. The micrographs display smooth, curved single dislocations with Burgers vector (1/2)<111>, showing some preference for screw orientations, alongside many bowed dislocations forming edge dipoles. The scale bar indicates 0.2 μm, confirming the sub-micron scale of these defect structures. These observations support the conclusion that disordered or short-range ordered Fe–Al alloys (15–20% Al) deform via individual dislocation motion, generating significant dipole hardening that contributes to the observed work hardening behavior, distinct from the superdislocation mechanisms seen in higher-Al ordered alloys.",
    "confidence": 0.0
  },
  {
    "paper_id": "A2",
    "figure_id": "figure_007",
    "image_paths": [
      "images/60c143ca01475f57e1a3ecc65abfd04cf95107b4fb2d08954838e751e734b63f.jpg"
    ],
    "image_count": 1,
    "image_type": "microscopy_tem",
    "description": "This transmission electron microscopy (TEM) image displays the dislocation substructure in an Fe–20% Al alloy (atomic percent) following deformation to 2–3% strain. The micrograph, captured with the electron beam parallel to the [0 0 1] zone axis and using a g = 1 1 0 imaging vector (indicated by the arrow), reveals a complex arrangement of dislocations characteristic of disordered or short-range ordered bcc solid solutions. The field of view shows straight, near-screw dislocations—some appearing loosely paired—together with numerous edge dipole segments and small prismatic loops. These features are identified as single dislocations with Burgers vector (1/2)[1 1 1] gliding through the matrix, where the straight screw segments result from strong Peierls forces, while the dipoles and loops trail behind as debris from cross-slip or local pinning events. The scale bar indicates 0.2 μm, confirming the nanoscale resolution of these defects. This figure provides direct evidence that low-Al-content Fe–Al alloys deform via single dislocation motion rather than superdislocation pairs, supporting the mechanistic understanding of work hardening in these materials where dislocation multiplication and dipole hardening dominate the strain-hardening behavior.",
    "confidence": 0.0
  },
  {
    "paper_id": "A2",
    "figure_id": "figure_008",
    "image_paths": [
      "images/800216adf3494017fcf6914a296c83e2b05699d8ca267c57d6badb482ceec632.jpg",
      "images/83fa2f7a302bfc738784c0f5ff4a50f2fa80a70599c81973eeafe3860d549130.jpg"
    ],
    "image_count": 2,
    "image_type": "microscopy_tem",
    "description": "This figure presents paired transmission electron micrographs of deformed Fe–25% Al alloy showing antiphase boundary (APB) faults and dislocation structures under two distinct imaging conditions. The left dark-field micrograph was obtained using the 100 reflection at the Bragg condition, revealing thermal APBs (marked 't') originating from coarse B2 domains and APBI faults (marked 's') generated by (1/2)<111> dislocation movement. The right weak-beam image, acquired with the 200 beam under approximately 400 beam excitation (scale bar 0.2 μm, arrow indicating g-vector parallel to [100]), displays fine dislocation contrast with residual APB visibility. Both images, taken near the [001] zone axis, demonstrate that dislocations remain relatively straight in near-screw orientations with loosely coupled pairs connected by weak APB faults—consistent with imperfect DO3 ordering. The micrographs evidence that APB energies are insufficient to maintain closely coupled superdislocations, allowing dislocations to glide primarily as individual (1/2)<111> partials despite the ordered structure, supporting the interpretation of work hardening mechanisms in Fe-rich aluminides.",
    "confidence": 0.0
  },
  {
    "paper_id": "A2",
    "figure_id": "figure_009",
    "image_paths": [
      "images/774fafb3514993ef8360cf57c0ad7cc8ee92ebcfbe8105dd4d1aeb3652d0f9b0.jpg"
    ],
    "image_count": 1,
    "image_type": "microscopy_tem",
    "description": "This bright-field transmission electron micrograph (Fig. 9) displays the dislocation substructure in deformed Fe–25% Al alloy (zone axis near [0 0 1], imaged with g = 110 vector). The micrograph reveals numerous near-screw dislocations arranged as dislocation pairs (marked 'p') and dipoles (marked 'd'), appearing as elongated dark linear features against the lighter matrix background with a 0.2 μm scale bar. The image captures loosely coupled dislocation configurations where individual (1/2)<111> dislocations are weakly connected by antiphase boundary (APB) faults rather than forming tightly bound superdislocations, consistent with the imperfect D0₃ order present in this alloy. Visible edge dipole segments and screw dipole configurations demonstrate that dislocations largely glide and behave as individuals despite weak APB coupling. This observation directly supports the conclusion that relatively low APB energies in Fe–25% Al are insufficient to maintain closely coupled superdislocations, contributing to the distinctive work hardening mechanism characterized by high dislocation density and dipole accumulation in the 25–28 at.% Al regime.",
    "confidence": 0.0
  },
  {
    "paper_id": "A2",
    "figure_id": "figure_010",
    "image_paths": [
      "images/9b5cec14e19163c7ca0999330e5dd6434e76eaf9b0a50a83f23dc6f429a0f54d.jpg"
    ],
    "image_count": 1,
    "image_type": "microscopy_tem",
    "description": "This bright-field transmission electron micrograph displays the dislocation substructure in deformed Fe–28 at.% Al alloy, which corresponds to the peak work-hardening composition. The montage comprises three adjacent regions revealing a high density of superdislocations that appear predominantly straight and aligned along near-screw orientations. The dislocations, visible as dark linear features, consist of pairs of (1/2)<111> partial dislocations bounding APBII faults, characteristic of the B2-ordered matrix with residual weak DO3 order. The imaging conditions follow a 2 0 0 reflection (indicated by the arrow) with the zone axis near [0 0 1], and the scale bar represents 0.5 μm. The micrograph captures numerous superdislocation dipoles and straight screw segments gliding on {1 1 0} planes, together with localized dislocation reactions forming sessile <100> edge dislocation locks. These observations directly support the mechanistic interpretation that the peak work-hardening rate arises from superdislocation dipole hardening combined with strong Peierls forces pinning screw dislocations.",
    "confidence": 0.0
  },
  {
    "paper_id": "A2",
    "figure_id": "figure_011",
    "image_paths": [
      "images/2b4e1cae7d588614bd4206ff0892fd34c955d30949ad7b881ed2cf3fcc0f9db7.jpg",
      "images/9f2aa82d0ddb4d48187fd7faeddfd2db097de72e1ce2eebea1b207c5a7c9eda6.jpg"
    ],
    "image_count": 2,
    "image_type": "microscopy_tem",
    "description": "This figure presents a pair of bright-field transmission electron microscopy (TEM) micrographs of deformed Fe–28% Al alloy (the composition corresponding to the peak in the work-hardening curve) imaged under +g and −g conditions. The micrographs reveal dislocation substructures consisting predominantly of superdislocations composed of two (1/2)<111> partials. The images specifically highlight two distinct configurations: dipole pairs (marked \"d\") and non-dipole dislocation pairs (marked \"p\"). The dipole configurations are confirmed by the change in relative dislocation positions when the sign of the imaging vector g (±200, arrowed) is reversed, with the zone axis near [001]. The non-dipole pairs exhibit identical Burgers vectors. These observations demonstrate that at 28% Al, dislocations are invariably superdislocations trailing APBII faults, mostly oriented in near-screw directions along {110} glide planes. The high density of superdislocation dipoles and the predominance of straight screw dislocations, combined with the formation of sessile <100> edge dislocation locks via reactions between superdislocations with different <111> Burgers vectors, provide the microscopic basis for the anomalous peak in work hardening observed in this alloy composition.",
    "confidence": 0.0
  },
  {
    "paper_id": "A2",
    "figure_id": "figure_012",
    "image_paths": [
      "images/d274ae3a9aa79e0271755f58d613a5af98ebe4c57c9eb5b36c5e22850918aa99.jpg",
      "images/a980ddeb7d391f58f31790a4d2e093fbffec25011f3822706c4cdf82de99a819.jpg"
    ],
    "image_count": 2,
    "image_type": "microscopy_tem",
    "description": "This figure presents a pair of bright-field transmission electron micrographs captured under +g and −g imaging conditions, illustrating the dislocation substructure in deformed Fe–28% Al alloy. The images reveal straight, parallel reaction dislocations (marked 'r' in the second micrograph) lying predominantly along ⟨111⟩ directions on {110} planes, with the zone axis near [0 0 1] and an imaging vector of type 110 as stated in the caption. The 0.2 μm scale bar visible in the first micrograph establishes the nanoscale resolution. These micrographs demonstrate a high density of near-screw superdislocation dipoles and sessile ⟨100⟩ edge dislocations formed by dislocation reactions, which are identified as key contributors to the peak work hardening rate observed at this aluminum concentration. The contrast reversal between the two imaging conditions confirms the nature of the dislocation Burgers vectors and validates the interpretation of dislocation interactions in this B2-ordered alloy with weak DO3 order.",
    "confidence": 0.0
  },
  {
    "paper_id": "A2",
    "figure_id": "figure_013",
    "image_paths": [
      "images/c066eb546291cc71ceb2cbfd6b099e9fb940b26b1900a1a59c9955c903bb7a88.jpg"
    ],
    "image_count": 1,
    "image_type": "microscopy_tem",
    "description": "This weak-beam transmission electron micrograph displays superdislocation reactions (labeled 'r') in deformed Fe–28 at.% Al alloy, corresponding to the peak work hardening composition. The main field reveals a high density of straight, near-screw superdislocations composed of two 1/2⟨111⟩ partials trailing APBII faults, with two insets providing magnified views of specific reaction dislocations showing detailed interaction configurations. The image was acquired near the [001] zone axis with g = 200 (indicated by arrow) under g:3–4g weak-beam conditions, with a scale bar of 0.2 μm. The micrograph captures sessile ⟨100⟩ edge dislocation pairs formed by reactions between glissile ⟨111⟩ superdislocations lying on different {110} glide planes. These immobile edge dislocation locks, confirmed by imaging with multiple g vectors, obstruct further room-temperature superdislocation motion, directly contributing to the high work hardening rate observed at 28% Al.",
    "confidence": 0.0
  },
  {
    "paper_id": "A2",
    "figure_id": "figure_014",
    "image_paths": [
      "images/ee0e722f2bc63c431f4585288f2d37a3bf35b2768653e56baea6fbb4574d9e18.jpg"
    ],
    "image_count": 1,
    "image_type": "microscopy_tem",
    "description": "This bright-field TEM micrograph (Fig. 15) displays the dislocation substructure in deformed Fe–30% Al alloy, revealing predominantly straight dislocation segments aligned along screw orientations. The image was captured with the zone axis near [0 0 1] and imaging vector [1 1 0] (indicated by arrow), with a scale bar of 0.2 μm. The material is an as-cast polycrystalline Fe–30% Al alloy with high B2 order and weak DO₃ order, produced by induction melting and slow cooling. The micrograph shows superdislocations composed of two closely spaced (1/2)<111> partial dislocations, which appear as straight near-screw segments due to high APBI fault energy in this composition. The caption and citation context indicate these straight screw dislocations result from strong Peierls (core) effects, while dislocation reactions create stepped structures and sessile <100> edge dislocations. These features collectively explain the high work-hardening rate observed in Fe–Al alloys with 26–29 at.% Al, supporting the mechanism of superdislocation dipole hardening controlled by screw dislocation mobility rather than elastic anisotropy.",
    "confidence": 0.0
  },
  {
    "paper_id": "A2",
    "figure_id": "figure_015",
    "image_paths": [
      "images/ab60a5fbe2e2911a4fb4d32d5073962ab85e8270a5997b4b7db6758f4a7ae60d.jpg"
    ],
    "image_count": 1,
    "image_type": "microscopy_tem",
    "description": "Bright-field transmission electron micrographs showing typical dislocation structures in deformed Fe–30% Al alloy. The left panel presents a low-magnification view (scale bar 0.25 μm) revealing the overall dislocation distribution and grain interior structure, while the right panel provides higher magnification (scale bar 0.1 μm) detailing paired dislocation configurations. The images were acquired near the [1 1 1] zone axis with an imaging vector of [1 1 0] (indicated by arrows). The right micrograph clearly shows paired dislocations marked 'd', which correspond to dipole segments and loops formed by superdislocations. According to the caption and supporting text, deformation occurs via movement of superdislocations composed of two (1/2)<1 1 1> partial dislocations. At this Al content, the APBI fault energy is sufficiently high that partial separation is small, resulting in closely paired dislocations visible as parallel image pairs. The micrographs reveal numerous straight near-screw superdislocations and edge dislocation dipoles, supporting the mechanism of work hardening through dislocation dipole accumulation and Peierls stress effects in B2-ordered Fe-Al alloys with weak DO3 order.",
    "confidence": 0.0
  },
  {
    "paper_id": "A2",
    "figure_id": "figure_016",
    "image_paths": [
      "images/384b633c8d076b0774a3c52a96be46c0028933bf8024178c42df6eb7e986d220.jpg"
    ],
    "image_count": 1,
    "image_type": "microscopy_tem",
    "description": "This bright-field transmission electron micrograph displays the dislocation substructure in deformed Fe–30% Al alloy. The image reveals dislocation segments and background fringes across the field of view, with a scale bar indicating 0.2 μm. The zone axis is near [0 0 1] and the imaging vector is [1 1 0], as indicated by the arrow. According to the caption, the dislocations present are superdislocations of the B2 lattice, each composed of two (1/2)[1 1 1] partial dislocations lying close together due to the higher APBI fault energy. The background fringes visible throughout the image represent residual APBII fringe contrast resulting from the destruction of weak DO₃ order as these partial dislocation pairs move through the lattice. The micrograph demonstrates that deformation occurs via superdislocation movement, with similar dislocation structures reported for Fe–35% Al alloy. This figure provides direct evidence linking the dislocation mechanisms to the work hardening behavior in these ordered intermetallic alloys.",
    "confidence": 0.0
  },
  {
    "paper_id": "A2",
    "figure_id": "figure_017",
    "image_paths": [
      "images/9add11e4fe65a4dd980e3d3590a0d6c18bfb46619bb5b3132df720c641ca4ca4.jpg"
    ],
    "image_count": 1,
    "image_type": "microscopy_tem",
    "description": "Figure 17 presents bright-field transmission electron micrographs showing typical dislocation structures in deformed Fe–35% Al alloy. The images reveal numerous straight, near-screw superdislocations of the B2 lattice, each consisting of two closely spaced 1/2⟨111⟩ partials due to high APBI fault energy, together with abundant edge dipole segments visible as widely spaced dislocation pairs. The right micrograph (higher magnification, scale bar 0.1 μm) specifically captures several dipole segments being dragged out of moving screw superdislocations where these encounter obstacles. For both images, the zone axis is near [1 1 0] with the imaging vector g = 1̄10 (arrowed). These observations support the mechanism of superdislocation dipole hardening and Peierls-force-dominated screw dislocation alignment, which contribute to the high work hardening rate in Fe–Al alloys with 28–35% Al content, where weak D0₃ order is destroyed by dislocation movement leaving weak APBII residual fringes.",
    "confidence": 0.0
  },
  {
    "paper_id": "A2",
    "figure_id": "figure_018",
    "image_paths": [
      "images/362c0c7e73b4c0d335533d7e40abbfc6c0f819f2c0e8c631934ff90d99b7b723.jpg"
    ],
    "image_count": 1,
    "image_type": "microscopy_tem",
    "description": "A pair of bright-field transmission electron microscopy (TEM) micrographs showing dislocation substructures in deformed Fe–35 at.% Al alloy, captured under +g and –g imaging conditions (left and right panels, respectively) with a scale bar of 0.5 μm. The images reveal numerous edge dipole segments (labeled \"d\") appearing as paired dislocation lines, alongside straight near-screw superdislocations. These superdislocations consist of two partial dislocations with Burgers vectors of (1/2)⟨111⟩ lying close together due to high APBI fault energy in the B2-ordered lattice. The micrographs were taken near the [113] zone axis with an imaging vector of type ⟨110⟩. The abundance of dipole segments visible under ±g conditions demonstrates significant dislocation multiplication during deformation. The deformation destroys the weak D0₃ order present in this alloy, as evidenced by weak remnant APBII fringes. This figure supports the central thesis that peak work hardening in Fe–Al alloys (26–29 at.% Al) arises from superdislocation dipole hardening combined with strong Peierls forces on screw dislocations, rather than elastic anisotropy alone.",
    "confidence": 0.0
  },
  {
    "paper_id": "A2",
    "figure_id": "figure_019",
    "image_paths": [
      "images/b5d9842c97bc082cf3f8b53fc41a16c5c3e838ca4f984c4e85a75369351f131b.jpg"
    ],
    "image_count": 1,
    "image_type": "microscopy_tem",
    "description": "This bright-field transmission electron microscopy (TEM) micrograph (Fig. 19) displays dislocation segments and background fringes in deformed Fe–35% Al alloy. The zone axis is oriented near [1 1 3] with the imaging vector indicated by the arrow as [1 1 0]. The image reveals superdislocation structures characteristic of the B2-ordered lattice, composed of two partial dislocations with Burgers vectors of (1/2)<111> lying closely paired due to higher APBI fault energy. The weak remnant fringes visible throughout the micrograph demonstrate that these superdislocations destroy some DO₃ order during their movement, leaving APBII (antiphase boundary type II) faults as evidence of order destruction. The scale bar indicates 0.25 μm, establishing the sub-micron spatial scale of the dislocation substructure. This micrograph provides direct visual evidence supporting the work hardening analysis in Fe-Al alloys containing 28–35% Al, where the coexistence of B2 and weak DO₃ ordering leads to specific superdislocation configurations that contribute to high work hardening rates through dislocation dipole formation and trailing fault structures during plastic deformation.",
    "confidence": 0.0
  }
]
