Repository: RiverYanggg/SteelDig_multimodal

# Evaluation Framework

这个目录实现当前的结构化抽取评估流程。它比较两套 `text_extraction.json`，数据来自 `outputs_exp/` 下各模型的抽取结果目录。

当前 `outputs_exp/` 中可用的模型目录示例：`deepseek`、`doubao`、`kimi`（以实际存在的子目录为准）。

- 真值（truth）：`outputs_exp/<truth_model>/<paper_id>/final/text_extraction.json`
- 预测（pred）：`outputs_exp/<pred_model>/<paper_id>/final/text_extraction.json`

通过 `--truth` 与 `--pred` 可任意指定哪套模型作为真值、哪套作为预测。例如 `--truth doubao --pred deepseek` 表示以 doubao 为真值、以 deepseek 为预测进行评估。

当前评估的核心原则是：

- 论文级配对由目录名决定，例如 `A0`、`A1`。
- 先做对象对齐，尤其是 `alloy/process/sample`。
- 对齐后由代码展开同一个 canonical object 下的同一个字段。
- 代码先做确定性判断；只有语义不确定的同字段值才交给 LLM judge。
- LLM judge 只输出 `true/false`，不负责计算指标。
- Precision/Recall/F1 全部由代码根据最终字段匹配结果计算。

---

File: evaluation_json2json/outputs_exp/deepseek/A2/final/text_knowledge.meta.json
{
  "paper_id": "A2",
  "source_md_path": "/org/caep-xuben/yangzijiang/yzj/datasets/Al_82/Al_82_papers/mineru_data_82/A2/hybrid_auto/A2.md",
  "cleaned_md_path": "/org/caep-xuben/yangzijiang/yzj/datasets/Al_82/Al_82_papers/output/A2/preprocess/cleaned_input.md",
  "model": "deepseek-v4-pro",
  "created_at": "2026-05-10T02:30:25.835010",
  "claim_count": 53,
  "source_type": "text_only",
  "paper_map": {
    "paper_id": "A2",
    "title": "Work hardening in Fe–Al alloys",
    "abstract_summary": "Work hardening in polycrystalline Fe–Al alloys with Al content from nearly 0 to 40 at.% was examined. A sharp maximum in work hardening rate is observed for alloys containing 26–30% Al. Dislocation structure analysis reveals a transition from single bowed dislocations to paired superdislocations with straight screw segments and sessile reaction products as Al content increases. The peak work hardening is attributed to strong Peierls forces and superdislocation dipole formation rather than directly to elastic anisotropy.",
    "research_objective": "To elucidate the origin of the sharp peak in work hardening rate in Fe–Al alloys around 28% Al by correlating dislocation structures with composition and ordering effects.",
    "material_systems": [
      "Fe–Al polycrystalline alloys (0–40 at.% Al)",
      "nominally pure Fe",
      "Fe3Al intermetallic (DO3 order)",
      "FeAl intermetallic (B2 order)",
      "disordered Fe–Al alloys (<20% Al)",
      "ordered B2 phase",
      "ordered DO3 phase"
    ],
    "main_process_variables": [
      "Aluminum content (at.%)",
      "thermal history: as-cast and annealed, coarse grain size, thermally relaxed",
      "slow cooling to attain B2 order with moderate DO3 order",
      "room temperature mechanical testing",
      "plastic strain range for work hardening measurement (e.g., 1–1.5%)"
    ],
    "sample_aliases": [
      "Fe–x%Al (where x is Al content in at.%, e.g., Fe–15%Al, Fe–20%Al, Fe–25%Al, Fe–28%Al, Fe–30%Al, Fe–35%Al)"
    ],
    "expected_information_axis": [
      "composition",
      "processing",
      "microstructure",
      "property",
      "mechanism",
      "figure_evidence"
    ],
    "key_sections": [
      {
        "section": "1. Introduction",
        "role": "Background, motivation, summary of prior work, and presentation of yield stress, ductility, and work hardening rate data in Figs. 1 and 2"
      },
      {
        "section": "2. Experimental",
        "role": "Materials preparation and testing methods (details not provided in excerpt)"
      },
      {
        "section": "3. Results",
        "subsections": [
          {
            "number": "3.1",
            "title": "Mechanical property variations",
            "role": "Yield stress, ductility, and work hardening rate as functions of Al content"
          },
          {
            "number": "3.2",
            "title": "Studies of dislocation structures",
            "role": "TEM characterization of dislocation configurations as a function of Al content"
          }
        ]
      },
      {
        "section": "4. Discussion",
        "role": "Interpretation of work hardening peak: role of superdislocation dipoles, Peierls forces, elastic anisotropy, and dislocation reactions"
      },
      {
        "section": "5. Summary",
        "role": "Concluding remarks on work hardening behavior and underlying dislocation mechanisms"
      }
    ]
  }
}

File: evaluation_json2json/outputs_exp/deepseek/A21/final/figure_002.json
{
  "paper_id": "A21",
  "figure_id": "figure_002",
  "image_paths": [
    "images/b743283140748566d9047649f8a526382a56dd9b4ef3a1a3c7ee137faebd9eca.jpg"
  ],
  "image_count": 1,
  "image_type": "chart_flow",
  "description": "The figure presents a comprehensive flowchart illustrating the machine learning-based design framework for developing low-density Fe-Mn-Al-C austenitic steels. The workflow initiates from \"Possible candidates\" and progresses through a sequential \"Filter\" system comprising five decision criteria: existence of κ-carbide phase (\"κ exists?\"), presence of a single austenite (γ) region (\"A single γ region?\"), formation of a (γ+κ) dual-phase region within the 500-600°C temperature range, high κ phase fraction (\"κ fraction high?\"), and low density (\"Low density?\"). Each diamond-shaped decision node includes \"Yes\" and \"No\" pathways, with negative responses cycling back to the filter input. Candidates satisfying all criteria proceed to \"Empirical formula\" generation via \"Predicting models based on machine-learning method.\" The process continues through \"Experimental tests\" to evaluate \"Good properties?\" with a feedback loop returning to the machine learning models if validation fails, ultimately achieving \"Success\" upon experimental confirmation. This framework establishes quantitative composition-microstructure correlations for accelerated alloy development.",
  "confidence": 0.0
}

File: evaluation_json2json/outputs_exp/deepseek/A21/final/figure_003.json
{
  "paper_id": "A21",
  "figure_id": "figure_003",
  "image_paths": [
    "images/84e4730c7a737188435d776f83f834fa8dfc94eb84222a544650212c87098abd.jpg"
  ],
  "image_count": 1,
  "image_type": "chart_plot",
  "description": "This figure presents a Pearson correlation coefficient matrix heatmap visualizing pairwise correlations among ten input descriptors used for machine learning modeling of low-density FeMnAlC steels. The descriptors include compositional features (Mn, Al, C, Fe) and thermodynamic parameters (VEC, Tm, ΔSmix, ΔHmix, Δχ, δ). Correlation strength is encoded by circle size and color intensity, with blue indicating positive and red indicating negative correlations. Notable strong positive correlations include C with δ (0.98) and Δχ (0.97), as well as δ with Δχ (0.98), while strong negative correlations include Fe with Mn (-0.9), Al with VEC (-0.94), and C with ΔHmix (-0.93). The matrix served to eliminate redundant features prior to model training; features with correlation coefficients exceeding 0.95 (specifically Δχ and δ) were removed to prevent multicollinearity, retaining VEC, Tm, ΔSmix, ΔHmix, and compositional elements for subsequent κ-carbide phase prediction. The visualization thus establishes the feature independence necessary for robust machine learning classification and regression of microstructural outcomes.",
  "confidence": 0.0
}

File: evaluation_json2json/outputs_exp/deepseek/A21/final/figure_004.json
{
  "paper_id": "A21",
  "figure_id": "figure_004",
  "image_paths": [
    "images/8f8599539d1bb8aa5079eecb54d28b3d9eb9151e63df7981f391459074299d0b.jpg",
    "images/644b5035ae7a7355ffca10b65d95b106b8cb57e5fadd9aa239f9e775778181d9.jpg",
    "images/62dad0112d3d88a63d946f525a6efd43c37a20753857c3326d4b3c5f8937b4ec.jpg",
    "images/4562da76fbc713e748748998de14643baea818049fedf542c2236426fc0154e5.jpg"
  ],
  "image_count": 4,
  "image_type": "chart_plot",
  "description": "This figure presents machine learning algorithm selection and descriptor importance analysis for phase prediction in FeMnAlC steels. Panel (a) compares cross-validation accuracy (CVA) of five algorithms—KNN, ANN, SVM, RF, and CART—for three classification tasks: Y1 (existence of κ phase), Y2 ((γ+κ) dual-phase region at 500–600°C), and Y3 (single γ region). Random Forest (RF) achieved the highest accuracy (0.98 for Y1, 0.98 for Y2, and 0.96 for Y3), while ANN performed poorly except for Y2. Panels (b)-(d) display the mean decrease accuracy (MDA) for eight compositional descriptors (Mn, Al, C, Fe, VEC, Tm, ΔSmix, ΔHmix) when removed from the dataset. For the single γ region (Y3, panel b) and κ phase existence (Y1, panel d), Al shows the highest importance (exceeding 40% and 50% decrease respectively), indicating it is the most critical element for these phase stabilities. For the (γ+κ) region at 500–600°C (Y2, panel c), Mn and Fe exhibit the highest importance (approximately 15% decrease), while C consistently shows the lowest impact across all three classifications.",
  "confidence": 0.0
}

File: evaluation_json2json/outputs_exp/deepseek/A21/final/figure_005.json
{
  "paper_id": "A21",
  "figure_id": "figure_005",
  "image_paths": [
    "images/e82bbf663f8a0495038f8386ee9484700d4a139bb3b23c07f84b7314d6ff01f0.jpg",
    "images/a85b009100babdc3e100ca1e309e5340c6ed6a74c201eb7c669cf2b0b3341e14.jpg",
    "images/40c3bc2f2f424c42b5480fb031641113b748bc8d89cb5f43b9a84e9d45d8788e.jpg"
  ],
  "image_count": 3,
  "image_type": "chart_plot",
  "description": "This figure presents a comprehensive evaluation of machine learning models for predicting high κ-phase fraction in low-density FeMnAlC steels. Panel (a) compares five regression algorithms—KNN, ANN, SVM, RF, and CART—based on 10-fold cross-validation RMSE values, where SVM demonstrates superior performance with RMSE below 1%, while CART exhibits the highest error exceeding 2%. Panel (b) illustrates the relative importance of eight descriptors (Mn, Al, C, Fe, VEC, Tm, ΔSmix, and ΔHmix) through a feature removal analysis, showing that removing Al causes the most significant increase in RMSE, followed by VEC, indicating their critical roles in predicting κ-phase fraction. Panel (c) validates the SVM model's predictive capability through a parity plot comparing predicted versus true κ-phase fraction values, achieving a high correlation coefficient of R=0.99. Collectively, these results establish SVM as the optimal algorithm for this regression task and identify the key compositional and thermodynamic parameters governing κ-phase formation, supporting the data-driven design of FeMnAlC steels with targeted microstructures.",
  "confidence": 0.0
}

File: evaluation_json2json/outputs_exp/deepseek/A21/final/figure_008.json
{
  "paper_id": "A21",
  "figure_id": "figure_008",
  "image_paths": [
    "images/2fe523db0f552b1d7ceb2b46a8e7351d5e4f719df46d438262038e636114eb15.jpg"
  ],
  "image_count": 1,
  "image_type": "chart_plot",
  "description": "This figure presents the second-step machine learning-based performance screening for low-density FeMnAlC steels, illustrating composition optimization via contour maps and scatter plots. Panel (a) displays a contour map of predicted κ-carbide volume fraction (Y₄) as functions of aluminum (5.0–9.0 wt.%) and carbon (0.4–1.1 wt.%) content, with color intensity indicating volume fractions ranging from 0.45% to 13.15%. Panel (c) shows the corresponding density contour map (Υ₅), revealing values decreasing from 7.234 to 6.812 g/cm³ with increasing aluminum content. Panel (b) delineates the screening protocol where blue circles represent compositions meeting the κ fraction target (≥11.000%) and green circles represent density targets (≤6.900 g/cm³), with overlapping regions identifying 30 viable candidates satisfying dual constraints; the red star marks the experimentally validated composition Fe-30Mn-8Al-1C. This demonstrates the ML-guided optimization workflow for identifying lightweight, high-strength steel compositions.",
  "confidence": 0.0
}

File: evaluation_json2json/outputs_exp/deepseek/A21/final/figure_009.json
{
  "paper_id": "A21",
  "figure_id": "figure_009",
  "image_paths": [
    "images/2706c94665d09ef6d40022234698e0eab26bf7d7077d8d15e3c010413eb1e15b.jpg",
    "images/90a3fa7c90382aa3188197b7b133186f4fbf362ed050a8b13026b01a240264e5.jpg",
    "images/01844d571842b06948b017140c1b20698f9b4b328c1b6fe157c8e814ef96872d.jpg",
    "images/f6d2471fad1f601e89963862d61a37b791a1c0ca11b367c1143481bd15c93a6f.jpg",
    "images/4ecfb132352684679f7f0d956357cb5ec41b2cdf0c1d750129e7f3b7ddd68908.jpg",
    "images/2561257f325feb832c8d63266ef0bcfdf041e1adb2d691d3d992b020557a59fa.jpg"
  ],
  "image_count": 6,
  "image_type": "microscopy_tem",
  "description": "Figure 8 presents comprehensive multi-scale microstructural characterization of Fe-30Mn-8Al-1C austenitic low-density steel (measured composition: Mn 30.4 wt%, Al 7.9 wt%, C 1.1 wt%) after aging treatment. Panel (a) shows the XRD profile revealing single-phase FCC austenite (γ) with characteristic diffraction peaks at (111), (200), (220), (311), and (222) positions. Panels (b) and (c) display EBSD inverse pole figure (IPF) and phase maps respectively, confirming a fully recrystallized microstructure with equiaxed grains averaging 17 μm and exclusively FCC phase (red). Panels (d) and (e) present bright-field and dark-field TEM micrographs highlighting nanoscale κ-carbide precipitates distributed within the γ matrix. Panel (f) shows the selected area electron diffraction (SAED) pattern indexed along the [011̄] zone axis, verifying the FCC structure and κ phase presence. These results collectively validate the predicted (γ + κ) dual-phase structure, where high-density nanoscale κ carbides provide precipitation strengthening.",
  "confidence": 0.0
}

File: evaluation_json2json/outputs_exp/deepseek/A21/final/multimodal_figures.json
[
  {
    "paper_id": "A21",
    "figure_id": "figure_001",
    "image_paths": [
      "images/9a0701e917797ff9a780d27deb353a3d55975ed8fcfddc06727df68059a82278.jpg"
    ],
    "image_count": 1,
    "image_type": "chart_schematic",
    "description": "The provided image displays a 'Check for updates' icon and does not contain directly readable scientific data. However, based on the comprehensive text extraction summary for the paper 'Deciphering the composition-microstructure correlation in low-density FeMnAlC steels with machine learning', the study investigates Fe-30Mn-8Al-1C steel processed via induction melting under Ar, homogenization at 1200°C for 2 h, forging to 60×60 mm billet, secondary homogenization at 1050°C for 100 min, hot rolling to 12 mm plate, air cooling, cold rolling with 75% thickness reduction, annealing at 1000°C for 15 min, water quenching, and aging at 550°C for 2 h. Characterization combining XRD, EBSD, TEM, EPMA, and SEM revealed a single-phase austenitic (γ) matrix with recrystallized equiaxed grains of average size 17 μm and coherent nanoscale κ-carbide precipitates. Machine learning models including Random Forest (classification accuracy 0.98) and Support Vector Machine (regression RMSE <1%) predicted κ-phase existence, (γ+κ) dual-phase regions at 500–600°C, and volume fraction. The experimental validation exhibited yield strength of 953 MPa, tensile strength of 1109 MPa, and elongation of 42%.",
    "confidence": 0.0
  },
  {
    "paper_id": "A21",
    "figure_id": "figure_002",
    "image_paths": [
      "images/b743283140748566d9047649f8a526382a56dd9b4ef3a1a3c7ee137faebd9eca.jpg"
    ],
    "image_count": 1,
    "image_type": "chart_flow",
    "description": "The figure presents a comprehensive flowchart illustrating the machine learning-based design framework for developing low-density Fe-Mn-Al-C austenitic steels. The workflow initiates from \"Possible candidates\" and progresses through a sequential \"Filter\" system comprising five decision criteria: existence of κ-carbide phase (\"κ exists?\"), presence of a single austenite (γ) region (\"A single γ region?\"), formation of a (γ+κ) dual-phase region within the 500-600°C temperature range, high κ phase fraction (\"κ fraction high?\"), and low density (\"Low density?\"). Each diamond-shaped decision node includes \"Yes\" and \"No\" pathways, with negative responses cycling back to the filter input. Candidates satisfying all criteria proceed to \"Empirical formula\" generation via \"Predicting models based on machine-learning method.\" The process continues through \"Experimental tests\" to evaluate \"Good properties?\" with a feedback loop returning to the machine learning models if validation fails, ultimately achieving \"Success\" upon experimental confirmation. This framework establishes quantitative composition-microstructure correlations for accelerated alloy development.",
    "confidence": 0.0
  },
  {
    "paper_id": "A21",
    "figure_id": "figure_003",
    "image_paths": [
      "images/84e4730c7a737188435d776f83f834fa8dfc94eb84222a544650212c87098abd.jpg"
    ],
    "image_count": 1,
    "image_type": "chart_plot",
    "description": "This figure presents a Pearson correlation coefficient matrix heatmap visualizing pairwise correlations among ten input descriptors used for machine learning modeling of low-density FeMnAlC steels. The descriptors include compositional features (Mn, Al, C, Fe) and thermodynamic parameters (VEC, Tm, ΔSmix, ΔHmix, Δχ, δ). Correlation strength is encoded by circle size and color intensity, with blue indicating positive and red indicating negative correlations. Notable strong positive correlations include C with δ (0.98) and Δχ (0.97), as well as δ with Δχ (0.98), while strong negative correlations include Fe with Mn (-0.9), Al with VEC (-0.94), and C with ΔHmix (-0.93). The matrix served to eliminate redundant features prior to model training; features with correlation coefficients exceeding 0.95 (specifically Δχ and δ) were removed to prevent multicollinearity, retaining VEC, Tm, ΔSmix, ΔHmix, and compositional elements for subsequent κ-carbide phase prediction. The visualization thus establishes the feature independence necessary for robust machine learning classification and regression of microstructural outcomes.",
    "confidence": 0.0
  },
  {
    "paper_id": "A21",
    "figure_id": "figure_004",
    "image_paths": [
      "images/8f8599539d1bb8aa5079eecb54d28b3d9eb9151e63df7981f391459074299d0b.jpg",
      "images/644b5035ae7a7355ffca10b65d95b106b8cb57e5fadd9aa239f9e775778181d9.jpg",
      "images/62dad0112d3d88a63d946f525a6efd43c37a20753857c3326d4b3c5f8937b4ec.jpg",
      "images/4562da76fbc713e748748998de14643baea818049fedf542c2236426fc0154e5.jpg"
    ],
    "image_count": 4,
    "image_type": "chart_plot",
    "description": "This figure presents machine learning algorithm selection and descriptor importance analysis for phase prediction in FeMnAlC steels. Panel (a) compares cross-validation accuracy (CVA) of five algorithms—KNN, ANN, SVM, RF, and CART—for three classification tasks: Y1 (existence of κ phase), Y2 ((γ+κ) dual-phase region at 500–600°C), and Y3 (single γ region). Random Forest (RF) achieved the highest accuracy (0.98 for Y1, 0.98 for Y2, and 0.96 for Y3), while ANN performed poorly except for Y2. Panels (b)-(d) display the mean decrease accuracy (MDA) for eight compositional descriptors (Mn, Al, C, Fe, VEC, Tm, ΔSmix, ΔHmix) when removed from the dataset. For the single γ region (Y3, panel b) and κ phase existence (Y1, panel d), Al shows the highest importance (exceeding 40% and 50% decrease respectively), indicating it is the most critical element for these phase stabilities. For the (γ+κ) region at 500–600°C (Y2, panel c), Mn and Fe exhibit the highest importance (approximately 15% decrease), while C consistently shows the lowest impact across all three classifications.",
    "confidence": 0.0
  },
  {
    "paper_id": "A21",
    "figure_id": "figure_005",
    "image_paths": [
      "images/e82bbf663f8a0495038f8386ee9484700d4a139bb3b23c07f84b7314d6ff01f0.jpg",
      "images/a85b009100babdc3e100ca1e309e5340c6ed6a74c201eb7c669cf2b0b3341e14.jpg",
      "images/40c3bc2f2f424c42b5480fb031641113b748bc8d89cb5f43b9a84e9d45d8788e.jpg"
    ],
    "image_count": 3,
    "image_type": "chart_plot",
    "description": "This figure presents a comprehensive evaluation of machine learning models for predicting high κ-phase fraction in low-density FeMnAlC steels. Panel (a) compares five regression algorithms—KNN, ANN, SVM, RF, and CART—based on 10-fold cross-validation RMSE values, where SVM demonstrates superior performance with RMSE below 1%, while CART exhibits the highest error exceeding 2%. Panel (b) illustrates the relative importance of eight descriptors (Mn, Al, C, Fe, VEC, Tm, ΔSmix, and ΔHmix) through a feature removal analysis, showing that removing Al causes the most significant increase in RMSE, followed by VEC, indicating their critical roles in predicting κ-phase fraction. Panel (c) validates the SVM model's predictive capability through a parity plot comparing predicted versus true κ-phase fraction values, achieving a high correlation coefficient of R=0.99. Collectively, these results establish SVM as the optimal algorithm for this regression task and identify the key compositional and thermodynamic parameters governing κ-phase formation, supporting the data-driven design of FeMnAlC steels with targeted microstructures.",
    "confidence": 0.0
  },
  {
    "paper_id": "A21",
    "figure_id": "figure_006",
    "image_paths": [
      "images/d72a3c597ac217bc17e8161721b742d1a565efb52c1fec3b6698c23d26db9e30.jpg"
    ],
    "image_count": 1,
    "image_type": "chart_flow",
    "description": "This figure presents a two-step machine learning-based screening workflow for optimizing Fe-Mn-Al-C austenitic low-density steel compositions. The schematic illustrates a progressive reduction of the design space from an initial pool of 78,477 candidates (Area A) to 1,320 candidates (Area B) and finally to 150 optimized candidates (Area C). The first screening step applies boundary conditions requiring κ-phase existence, a single γ-austenite region, and a (γ+κ) dual-phase region within 500–600°C, reducing candidates to 1,320. The second step further filters based on κ-phase fraction ≥10% and density ≤7 g/cm³, yielding 150 final candidates. The visual metaphor of decreasing dot density in circular fields effectively represents the narrowing search space. This screening strategy supports the paper's core conclusion that machine learning can efficiently identify compositions simultaneously satisfying phase stability (κ-carbide precipitation), low density, and mechanical property requirements for advanced lightweight steels.",
    "confidence": 0.0
  },
  {
    "paper_id": "A21",
    "figure_id": "figure_007",
    "image_paths": [
      "images/0db319201c5037d20cdd3df05780a264b26dd94d5631ba6f3e1d1c4ab15410ec.jpg",
      "images/a13b5aba2a9b4fbac15577aa1129d84b8dacb67dfdb19dd5e8aeeb926b3ccee5.jpg",
      "images/24ed99f215addb6bf11c79d51929848c98281cbb7cfa7fd76b2799f59ac50d15.jpg",
      "images/e4985f59f6587d45cceeef78477e2dc63fcef22ebe2523916a134c2122e221cd.jpg",
      "images/acfa3a7dccc1a5b2d3107b0acd784edc4904864d31e63bf2bd279e0f94f7ea94.jpg"
    ],
    "image_count": 5,
    "image_type": "structure_phase_diagram",
    "description": "This figure presents a five-panel composition-structure optimization map for FeMnAlC austenitic low-density steels with fixed 30 wt.% Mn, displaying machine learning screening results in the Al-C compositional space (Al: 2–12 wt.%, C: 0–2.2 wt.%). Panel (a) marks the existence region of the κ phase (Y1) in red, indicating that κ-carbide precipitates when Al content exceeds approximately 5 wt.% across the investigated C range. Panel (b) identifies the γ+κ dual-phase region (Y2) at 500–600°C, confined to intermediate Al (approximately 4.5–9.3 wt.%) and C (0.4–1.1 wt.%) contents. Panel (c) delineates the single γ-phase region (Y3) in red, showing the austenite stability field with an upper Al limit near 11.6 wt.%. Panel (d) illustrates the intersection of Y1 and Y3 (red zone), representing compositions where κ phase exists within a single-phase austenite matrix at equilibrium. Panel (e) shows the triple intersection of Y1, Y2, and Y3 (red zone), pinpointing optimal compositions satisfying all three constraints: κ phase existence, single γ-phase matrix, and γ+κ duplex stability at 500–600°C. The maps utilize blue dots for excluded compositions and red/black dots for selected regions, visually demonstrating how Al governs κ phase precipitation while C modulates the dual-phase temperature window.",
    "confidence": 0.0
  },
  {
    "paper_id": "A21",
    "figure_id": "figure_008",
    "image_paths": [
      "images/2fe523db0f552b1d7ceb2b46a8e7351d5e4f719df46d438262038e636114eb15.jpg"
    ],
    "image_count": 1,
    "image_type": "chart_plot",
    "description": "This figure presents the second-step machine learning-based performance screening for low-density FeMnAlC steels, illustrating composition optimization via contour maps and scatter plots. Panel (a) displays a contour map of predicted κ-carbide volume fraction (Y₄) as functions of aluminum (5.0–9.0 wt.%) and carbon (0.4–1.1 wt.%) content, with color intensity indicating volume fractions ranging from 0.45% to 13.15%. Panel (c) shows the corresponding density contour map (Υ₅), revealing values decreasing from 7.234 to 6.812 g/cm³ with increasing aluminum content. Panel (b) delineates the screening protocol where blue circles represent compositions meeting the κ fraction target (≥11.000%) and green circles represent density targets (≤6.900 g/cm³), with overlapping regions identifying 30 viable candidates satisfying dual constraints; the red star marks the experimentally validated composition Fe-30Mn-8Al-1C. This demonstrates the ML-guided optimization workflow for identifying lightweight, high-strength steel compositions.",
    "confidence": 0.0
  },
  {
    "paper_id": "A21",
    "figure_id": "figure_009",
    "image_paths": [
      "images/2706c94665d09ef6d40022234698e0eab26bf7d7077d8d15e3c010413eb1e15b.jpg",
      "images/90a3fa7c90382aa3188197b7b133186f4fbf362ed050a8b13026b01a240264e5.jpg",
      "images/01844d571842b06948b017140c1b20698f9b4b328c1b6fe157c8e814ef96872d.jpg",
      "images/f6d2471fad1f601e89963862d61a37b791a1c0ca11b367c1143481bd15c93a6f.jpg",
      "images/4ecfb132352684679f7f0d956357cb5ec41b2cdf0c1d750129e7f3b7ddd68908.jpg",
      "images/2561257f325feb832c8d63266ef0bcfdf041e1adb2d691d3d992b020557a59fa.jpg"
    ],
    "image_count": 6,
    "image_type": "microscopy_tem",
    "description": "Figure 8 presents comprehensive multi-scale microstructural characterization of Fe-30Mn-8Al-1C austenitic low-density steel (measured composition: Mn 30.4 wt%, Al 7.9 wt%, C 1.1 wt%) after aging treatment. Panel (a) shows the XRD profile revealing single-phase FCC austenite (γ) with characteristic diffraction peaks at (111), (200), (220), (311), and (222) positions. Panels (b) and (c) display EBSD inverse pole figure (IPF) and phase maps respectively, confirming a fully recrystallized microstructure with equiaxed grains averaging 17 μm and exclusively FCC phase (red). Panels (d) and (e) present bright-field and dark-field TEM micrographs highlighting nanoscale κ-carbide precipitates distributed within the γ matrix. Panel (f) shows the selected area electron diffraction (SAED) pattern indexed along the [011̄] zone axis, verifying the FCC structure and κ phase presence. These results collectively validate the predicted (γ + κ) dual-phase structure, where high-density nanoscale κ carbides provide precipitation strengthening.",
    "confidence": 0.0
  },
  {
    "paper_id": "A21",
    "figure_id": "figure_010",
    "image_paths": [
      "images/0e00e0690a611e342c6a1ecd4eaf34782db5f78a5d7d1b6284a287ff26dfda9c.jpg"
    ],
    "image_count": 1,
    "image_type": "spectroscopy_eds",
    "description": "Figure 9 presents comprehensive experimental validation of the machine learning-designed Fe-30Mn-8Al-1C (wt%) low-density steel following annealing at 1000°C for 15 min, water quenching, and aging at 550°C for 2 h. Panel (a) displays electron probe microanalysis (EPMA) element distribution maps for Fe, Mn, Al, and C alongside secondary electron (SEI) and backscattered electron (COMPO) images (scale bar 20 μm), confirming uniform elemental distribution without macroscopic segregation. Panel (b) presents the engineering stress-strain curve, revealing exceptional mechanical properties with a yield strength of 953 MPa, ultimate tensile strength of 1109 MPa, and elongation of 42%. Panel (c) shows an optical micrograph (scale bar 50 μm) of the recrystallized equiaxed austenitic grain structure with an average grain size of approximately 17 μm. These results collectively validate the predicted composition-microstructure correlation, confirming the alloy's single-phase austenitic matrix with nanoscale κ-carbide precipitates and its superior strength-ductility synergy.",
    "confidence": 0.0
  }
]
