Repository: RiverYanggg/SteelDig_multimodal

# Evaluation Framework

这个目录实现当前的结构化抽取评估流程。它比较两套 `text_extraction.json`，数据来自 `outputs_exp/` 下各模型的抽取结果目录。

当前 `outputs_exp/` 中可用的模型目录示例：`deepseek`、`doubao`、`kimi`（以实际存在的子目录为准）。

- 真值（truth）：`outputs_exp/<truth_model>/<paper_id>/final/text_extraction.json`
- 预测（pred）：`outputs_exp/<pred_model>/<paper_id>/final/text_extraction.json`

通过 `--truth` 与 `--pred` 可任意指定哪套模型作为真值、哪套作为预测。例如 `--truth doubao --pred deepseek` 表示以 doubao 为真值、以 deepseek 为预测进行评估。

当前评估的核心原则是：

- 论文级配对由目录名决定，例如 `A0`、`A1`。
- 先做对象对齐，尤其是 `alloy/process/sample`。
- 对齐后由代码展开同一个 canonical object 下的同一个字段。
- 代码先做确定性判断；只有语义不确定的同字段值才交给 LLM judge。
- LLM judge 只输出 `true/false`，不负责计算指标。
- Precision/Recall/F1 全部由代码根据最终字段匹配结果计算。

---

File: evaluation_json2json/outputs_exp/deepseek/A21/final/text_knowledge.meta.json
{
  "paper_id": "A21",
  "source_md_path": "/org/caep-xuben/yangzijiang/yzj/datasets/Al_82/Al_82_papers/mineru_data_82/A21/hybrid_auto/A21.md",
  "cleaned_md_path": "/org/caep-xuben/yangzijiang/yzj/datasets/Al_82/Al_82_papers/output/A21/preprocess/cleaned_input.md",
  "model": "deepseek-v4-pro",
  "created_at": "2026-05-10T03:11:03.413584",
  "claim_count": 72,
  "source_type": "text_only",
  "paper_map": {
    "paper_id": "A21",
    "title": "Deciphering the composition-microstructure correlation in low-density FeMnAlC steels with machine learning",
    "abstract_summary": "This study employs machine learning classification and regression models to establish the composition-microstructure correlation in low-density FeMnAlC steels. The models predict four key phase characteristics: existence of the κ phase, presence of a (γ+κ) duplex region at aging temperature, a single γ region, and κ phase volume fraction. Al and C are identified as dominant influencing elements, with predicted composition ranges for desired phase regions. Experimental validation on Fe-30Mn-8Al-1C steel shows excellent agreement with predictions, demonstrating a powerful design roadmap for low-density steels.",
    "research_objective": "Elucidate the correlation between the complex composition and resulting microstructure in low-density FeMnAlC austenitic steels by using machine learning to accelerate alloy design.",
    "material_systems": [
      "Fe-Mn-Al-C austenitic low-density steel system",
      "Nominal composition range: 18-30 wt% Mn, 8-12 wt% Al, 0.6-1.8 wt% C",
      "Fe-30Mn-8Al-1C (experimental validation alloy)",
      "Key phases: γ austenite, κ-carbide (κ phase), α-ferrite, β-Mn, B2/DO3 intermetallics"
    ],
    "main_process_variables": [
      "Aging temperature: 500-600 °C",
      "Specific aging temperature for validation: 550 °C",
      "Cooling method: water cooling",
      "Elemental content: Mn (wt%), Al (wt%), C (wt%)",
      "Data descriptors for machine learning (composition features)"
    ],
    "sample_aliases": [
      "Fe-30Mn-8Al-1C steel (nominal) with measured composition Fe-30.4Mn-7.9Al-1.1C (wt%)"
    ],
    "expected_information_axis": [
      "composition",
      "processing",
      "machine_learning_model",
      "phase_prediction",
      "microstructure",
      "mechanical_property",
      "figure_evidence"
    ],
    "key_sections": []
  }
}

File: evaluation_json2json/outputs_exp/deepseek/A22/final/figure_004.json
{
  "paper_id": "A22",
  "figure_id": "figure_004",
  "image_paths": [
    "images/077c3b9141e9e2e81272b853f86720fa651e1a10eec86128a77fb34239e03006.jpg",
    "images/5671b5ccaefd1a7ca76dff01194744319951aaf3fa3a8755ea49f0de665b1223.jpg",
    "images/6b1cea1032e75eb35de6d017cc2944225b8dd62e4608850aca82e8a85df88210.jpg",
    "images/690eb453f8d7a4d279a385fbe6380649a6759ec5982e3b018703b53f33fb1abc.jpg",
    "images/c493525d02d41c54c69729b2f16e505bd17adb4decb1f382b0f5a4e38c376985.jpg",
    "images/1a0eb9a0a03d659fc0e703df2974aac0161215beeeffa8630e6d99d0f3a0ab3b.jpg",
    "images/9bd1cf1f5899d786423fd2d457d38b47a1fd9ab99095489ab28f5b6de016d75c.jpg",
    "images/7d33b9e4d81a95876e27ebe4076841b8b208f90f291e954b37ffbe77aa8256f5.jpg",
    "images/a1495fda40f77dd163cceb5a5697a8e5fa02e00c6de26404c58b2aba9623aae5.jpg",
    "images/76462149805b7620bd26cefd3e1758a0c08748513b6cf0437bd3feec15482a59.jpg",
    "images/2765bbb42406fa8c0c515dc0fa339c9c16f5a75a152611a5f9981c4ca5cead61.jpg",
    "images/b9100585c98b4ac10f8108a035637ada6a739d6718ab465ac21655a78dbf6951.jpg"
  ],
  "image_count": 12,
  "image_type": "microscopy_sem",
  "description": "This figure presents a comprehensive set of scanning electron microscopy (SEM) fractographs showing the fracture surfaces of Fe–Al–M–C (M = Ti, V, Nb, Ta) alloys after tensile testing at room temperature, with all images captured at the same magnification (scale bar: 10 μm). The binary Fe–15Al alloy (Fig. 4a) exhibits transgranular fracture with very fine cleavage facets corresponding to its 16% ductility. The Fe–15Al–2M–1C series (Fig. 4b–e) displays coarse transgranular cleavage reflecting brittle behavior, with Fe–15Al–2Ti–1C showing the highest ductility (~3.3%) among this group. The binary Fe–26Al alloy (Fig. 4f) shows very coarse transgranular fracture features. In the Fe–26Al–2M–1C series, Fe–26Al–2Nb–1C (Fig. 4j) presents fine facetted transgranular cleavage correlating with its superior ductility (~1.4%), while Fe–26Al–2V–1C (Fig. 4i) reveals uniform steps indicating transgranular fracture influenced by the crystallographic orientation of plate-like vanadium carbide precipitates. The Fe–26Al-based alloys with Ti or Ta additions (Fig. 4g, h, l) exhibit mixed fracture modes combining intergranular decohesion (smooth areas) and transgranular cleavage (facetted areas), where cube-like TiC precipitates are clearly distinguishable on intergranular fracture surfaces. Notably, Fe–26Al–4Nb–1C (Fig. 4k) shows intergranular decohesion alongside transgranular cleavage, with densely distributed precipitates roughening the decohesion areas. These micrographs collectively demonstrate the transition from ductile fine-scale cleavage to brittle coarse cleavage and intergranular failure as carbide-forming elements are added, correlating directly with the observed room-temperature mechanical properties and brittleness.",
  "confidence": 0.0
}

File: evaluation_json2json/outputs_exp/deepseek/A22/final/figure_008.json
{
  "paper_id": "A22",
  "figure_id": "figure_008",
  "image_paths": [
    "images/c8c5fbc6766ffe88d17dc999c0bfd97f4492394df64f1b017351a74f1982118d.jpg",
    "images/8d3ef3c63732de31ac2629d18c458af006f10f0101122209d5f876caa4af0096.jpg"
  ],
  "image_count": 2,
  "image_type": "property_mechanical",
  "description": "This figure presents bar charts comparing the yield stresses measured at 800°C in both compression (dark bars) and tension (light bars) for Fe-Al-M-C alloys strengthened by carbides. Subfigure (a) displays data for Fe-15Al-based alloys, including the base alloy Fe-15Al and variants alloyed with 2% Ti, V, Nb, or Ta plus 1% carbon. Subfigure (b) shows corresponding data for Fe-26Al-based alloys, encompassing the base Fe-26Al and modified compositions with varying additions of Ti (2% and 4%), V, Nb (2% and 4%), or Ta. The horizontal axis indicates yield stress in MPa from 0 to 140. The data reveal a pronounced tension-compression asymmetry across all compositions, with compressive yield strengths consistently exceeding tensile values by varying margins. Carbide-forming additions significantly enhance high-temperature strength compared to the base alloys, with Nb and Ta providing the most effective strengthening. The Fe-26Al-based alloys generally exhibit higher yield stresses than their Fe-15Al counterparts, with Fe-26Al-4Nb-1C showing the highest values (~136 MPa in compression, ~82 MPa in tension). These results confirm the asymmetric deformation behavior and demonstrate that precipitation strengthening via MC carbides effectively improves elevated-temperature mechanical performance.",
  "confidence": 0.0
}

File: evaluation_json2json/outputs_exp/deepseek/A22/final/text_extraction.json (part 1 of 2)
{
  "papers": [
    {
      "paper_id": "A22",
      "doi": null,
      "title": "Mechanical properties of Fe–Al–M–C (MZTi, V, Nb, Ta) alloys with strengthening carbides and Laves phase",
      "authors": [
        "L. Falat",
        "A. Schneider",
        "G. Sauthoff",
        "G. Frommeyer"
      ],
      "publication_year": "2005",
      "journal": null,
      "keywords": [
        "A. Iron aluminides (based on Fe3Al)",
        "A. Laves phases",
        "B. Mechanical properties at high temperatures",
        "B. Mechanical properties at ambient temperature",
        "B. Precipitates"
      ],
      "research_type": "experimental",
      "paper_scope": "Investigation of mechanical properties (hardness, compression, tension) of Fe-Al-M-C alloys with strengthening carbides and Laves phase at room and elevated temperatures."
    }
  ],
  "alloys": [
    {
      "alloy_id": "alloy_fe15al",
      "paper_id": "A22",
      "alloy_name": "Fe-15Al",
      "aliases": [],
      "base_element": "Fe",
      "alloying_elements": [
        "Al"
      ],
      "nominal_composition": [
        {
          "element": "Fe",
          "weight_percent": null,
          "atomic_percent": "85"
        },
        {
          "element": "Al",
          "weight_percent": null,
          "atomic_percent": "15"
        }
      ],
      "alloys_notes": null
    },
    {
      "alloy_id": "alloy_fe15al_2ti_1c",
      "paper_id": "A22",
      "alloy_name": "Fe-15Al-2Ti-1C",
      "aliases": [],
      "base_element": "Fe",
      "alloying_elements": [
        "Al",
        "Ti",
        "C"
      ],
      "nominal_composition": [
        {
          "element": "Fe",
          "weight_percent": null,
          "atomic_percent": "82"
        },
        {
          "element": "Al",
          "weight_percent": null,
          "atomic_percent": "15"
        },
        {
          "element": "Ti",
          "weight_percent": null,
          "atomic_percent": "2"
        },
        {
          "element": "C",
          "weight_percent": null,
          "atomic_percent": "1"
        }
      ],
      "alloys_notes": null
    },
    {
      "alloy_id": "alloy_fe15al_2v_1c",
      "paper_id": "A22",
      "alloy_name": "Fe-15Al-2V-1C",
      "aliases": [],
      "base_element": "Fe",
      "alloying_elements": [
        "Al",
        "V",
        "C"
      ],
      "nominal_composition": [
        {
          "element": "Fe",
          "weight_percent": null,
          "atomic_percent": "82"
        },
        {
          "element": "Al",
          "weight_percent": null,
          "atomic_percent": "15"
        },
        {
          "element": "V",
          "weight_percent": null,
          "atomic_percent": "2"
        },
        {
          "element": "C",
          "weight_percent": null,
          "atomic_percent": "1"
        }
      ],
      "alloys_notes": null
    },
    {
      "alloy_id": "alloy_fe15al_2nb_1c",
      "paper_id": "A22",
      "alloy_name": "Fe-15Al-2Nb-1C",
      "aliases": [],
      "base_element": "Fe",
      "alloying_elements": [
        "Al",
        "Nb",
        "C"
      ],
      "nominal_composition": [
        {
          "element": "Fe",
          "weight_percent": null,
          "atomic_percent": "82"
        },
        {
          "element": "Al",
          "weight_percent": null,
          "atomic_percent": "15"
        },
        {
          "element": "Nb",
          "weight_percent": null,
          "atomic_percent": "2"
        },
        {
          "element": "C",
          "weight_percent": null,
          "atomic_percent": "1"
        }
      ],
      "alloys_notes": null
    },
    {
      "alloy_id": "alloy_fe15al_2ta_1c",
      "paper_id": "A22",
      "alloy_name": "Fe-15Al-2Ta-1C",
      "aliases": [],
      "base_element": "Fe",
      "alloying_elements": [
        "Al",
        "Ta",
        "C"
      ],
      "nominal_composition": [
        {
          "element": "Fe",
          "weight_percent": null,
          "atomic_percent": "82"
        },
        {
          "element": "Al",
          "weight_percent": null,
          "atomic_percent": "15"
        },
        {
          "element": "Ta",
          "weight_percent": null,
          "atomic_percent": "2"
        },
        {
          "element": "C",
          "weight_percent": null,
          "atomic_percent": "1"
        }
      ],
      "alloys_notes": null
    },
    {
      "alloy_id": "alloy_fe26al",
      "paper_id": "A22",
      "alloy_name": "Fe-26Al",
      "aliases": [],
      "base_element": "Fe",
      "alloying_elements": [
        "Al"
      ],
      "nominal_composition": [
        {
          "element": "Fe",
          "weight_percent": null,
          "atomic_percent": "74"
        },
        {
          "element": "Al",
          "weight_percent": null,
          "atomic_percent": "26"
        }
      ],
      "alloys_notes": null
    },
    {
      "alloy_id": "alloy_fe26al_2ti_1c",
      "paper_id": "A22",
      "alloy_name": "Fe-26Al-2Ti-1C",
      "aliases": [],
      "base_element": "Fe",
      "alloying_elements": [
        "Al",
        "Ti",
        "C"
      ],
      "nominal_composition": [
        {
          "element": "Fe",
          "weight_percent": null,
          "atomic_percent": "71"
        },
        {
          "element": "Al",
          "weight_percent": null,
          "atomic_percent": "26"
        },
        {
          "element": "Ti",
          "weight_percent": null,
          "atomic_percent": "2"
        },
        {
          "element": "C",
          "weight_percent": null,
          "atomic_percent": "1"
        }
      ],
      "alloys_notes": null
    },
    {
      "alloy_id": "alloy_fe26al_4ti_1c",
      "paper_id": "A22",
      "alloy_name": "Fe-26Al-4Ti-1C",
      "aliases": [],
      "base_element": "Fe",
      "alloying_elements": [
        "Al",
        "Ti",
        "C"
      ],
      "nominal_composition": [
        {
          "element": "Fe",
          "weight_percent": null,
          "atomic_percent": "69"
        },
        {
          "element": "Al",
          "weight_percent": null,
          "atomic_percent": "26"
        },
        {
          "element": "Ti",
          "weight_percent": null,
          "atomic_percent": "4"
        },
        {
          "element": "C",
          "weight_percent": null,
          "atomic_percent": "1"
        }
      ],
      "alloys_notes": null
    },
    {
      "alloy_id": "alloy_fe26al_2v_1c",
      "paper_id": "A22",
      "alloy_name": "Fe-26Al-2V-1C",
      "aliases": [],
      "base_element": "Fe",
      "alloying_elements": [
        "Al",
        "V",
        "C"
      ],
      "nominal_composition": [
        {
          "element": "Fe",
          "weight_percent": null,
          "atomic_percent": "71"
        },
        {
          "element": "Al",
          "weight_percent": null,
          "atomic_percent": "26"
        },
        {
          "element": "V",
          "weight_percent": null,
          "atomic_percent": "2"
        },
        {
          "element": "C",
          "weight_percent": null,
          "atomic_percent": "1"
        }
      ],
      "alloys_notes": null
    },
    {
      "alloy_id": "alloy_fe26al_2nb_1c",
      "paper_id": "A22",
      "alloy_name": "Fe-26Al-2Nb-1C",
      "aliases": [],
      "base_element": "Fe",
      "alloying_elements": [
        "Al",
        "Nb",
        "C"
      ],
      "nominal_composition": [
        {
          "element": "Fe",
          "weight_percent": null,
          "atomic_percent": "71"
        },
        {
          "element": "Al",
          "weight_percent": null,
          "atomic_percent": "26"
        },
        {
          "element": "Nb",
          "weight_percent": null,
          "atomic_percent": "2"
        },
        {
          "element": "C",
          "weight_percent": null,
          "atomic_percent": "1"
        }
      ],
      "alloys_notes": null
    },
    {
      "alloy_id": "alloy_fe26al_4nb_1c",
      "paper_id": "A22",
      "alloy_name": "Fe-26Al-4Nb-1C",
      "aliases": [],
      "base_element": "Fe",
      "alloying_elements": [
        "Al",
        "Nb",
        "C"
      ],
      "nominal_composition": [
        {
          "element": "Fe",
          "weight_percent": null,
          "atomic_percent": "69"
        },
        {
          "element": "Al",
          "weight_percent": null,
          "atomic_percent": "26"
        },
        {
          "element": "Nb",
          "weight_percent": null,
          "atomic_percent": "4"
        },
        {
          "element": "C",
          "weight_percent": null,
          "atomic_percent": "1"
        }
      ],
      "alloys_notes": null
    },
    {
      "alloy_id": "alloy_fe26al_2ta_1c",
      "paper_id": "A22",
      "alloy_name": "Fe-26Al-2Ta-1C",
      "aliases": [],
      "base_element": "Fe",
      "alloying_elements": [
        "Al",
        "Ta",
        "C"
      ],
      "nominal_composition": [
        {
          "element": "Fe",
          "weight_percent": null,
          "atomic_percent": "71"
        },
        {
          "element": "Al",
          "weight_percent": null,
          "atomic_percent": "26"
        },
        {
          "element": "Ta",
          "weight_percent": null,
          "atomic_percent": "2"
        },
        {
          "element": "C",
          "weight_percent": null,
          "atomic_percent": "1"
        }
      ],
      "alloys_notes": null
    }
  ],
  "processes": [
    {
      "process_id": "proc_alloy_01",
      "paper_id": "A22",
      "alloy_id": null,
      "description": "Vacuum induction melting and casting into cylindrical copper mould (32 mm diameter, 186 mm length).",
      "processes_notes": null
    }
  ],
  "samples": [
    {
      "sample_id": "sample_fe15al",
      "paper_id": "A22",
      "alloy_id": "alloy_fe15al",
      "process_id": "proc_alloy_01"
    },
    {
      "sample_id": "sample_fe15al_2ti_1c",
      "paper_id": "A22",
      "alloy_id": "alloy_fe15al_2ti_1c",
      "process_id": "proc_alloy_01"
    },
    {
      "sample_id": "sample_fe15al_2v_1c",
      "paper_id": "A22",
      "alloy_id": "alloy_fe15al_2v_1c",
      "process_id": "proc_alloy_01"
    },
    {
      "sample_id": "sample_fe15al_2nb_1c",
      "paper_id": "A22",
      "alloy_id": "alloy_fe15al_2nb_1c",
      "process_id": "proc_alloy_01"
    },
    {
      "sample_id": "sample_fe15al_2ta_1c",
      "paper_id": "A22",
      "alloy_id": "alloy_fe15al_2ta_1c",
      "process_id": "proc_alloy_01"
    },
    {
      "sample_id": "sample_fe26al",
      "paper_id": "A22",
      "alloy_id": "alloy_fe26al",
      "process_id": "proc_alloy_01"
    },
    {
      "sample_id": "sample_fe26al_2ti_1c",
      "paper_id": "A22",
      "alloy_id": "alloy_fe26al_2ti_1c",
      "process_id": "proc_alloy_01"
    },
    {
      "sample_id": "sample_fe26al_4ti_1c",
      "paper_id": "A22",
      "alloy_id": "alloy_fe26al_4ti_1c",
      "process_id": "proc_alloy_01"
    },
    {
      "sample_id": "sample_fe26al_2v_1c",
      "paper_id": "A22",
      "alloy_id": "alloy_fe26al_2v_1c",
      "process_id": "proc_alloy_01"
    },
    {
      "sample_id": "sample_fe26al_2nb_1c",
      "paper_id": "A22",
      "alloy_id": "alloy_fe26al_2nb_1c",
      "process_id": "proc_alloy_01"
    },
    {
      "sample_id": "sample_fe26al_4nb_1c",
      "paper_id": "A22",
      "alloy_id": "alloy_fe26al_4nb_1c",
      "process_id": "proc_alloy_01"
    },
    {
      "sample_id": "sample_fe26al_2ta_1c",
      "paper_id": "A22",
      "alloy_id": "alloy_fe26al_2ta_1c",
      "process_id": "proc_alloy_01"
    }
  ],
  "processing_steps": [
    {
      "sample_id": "sample_fe15al",
      "paper_id": "A22",
      "sequence": "1",
      "type": "casting",
      "method": "Vacuum induction melting and copper mould casting",
      "temperature": null,
      "unit": null,
      "duration": null,
      "cooling_medium": "copper mould",
      "reduction_ratio": null,
      "processing_steps_notes": "Samples cut by spark erosion and ground; 30 min hold at testing temperature before loading."
    },
    {
      "sample_id": "sample_fe15al_2ti_1c",
      "paper_id": "A22",
      "sequence": "1",
      "type": "casting",
      "method": "Vacuum induction melting and copper mould casting",
      "temperature": null,
      "unit": null,
      "duration": null,
      "cooling_medium": "copper mould",
      "reduction_ratio": null,
      "processing_steps_notes": "Samples cut by spark erosion and ground; 30 min hold at testing temperature before loading."
    },
    {
      "sample_id": "sample_fe15al_2v_1c",
      "paper_id": "A22",
      "sequence": "1",
      "type": "casting",
      "method": "Vacuum induction melting and copper mould casting",
      "temperature": null,
      "unit": null,
      "duration": null,
      "cooling_medium": "copper mould",
      "reduction_ratio": null,
      "processing_steps_notes": "Samples cut by spark erosion and ground; 30 min hold at testing temperature before loading."
    },
    {
      "sample_id": "sample_fe15al_2nb_1c",
      "paper_id": "A22",
      "sequence": "1",
      "type": "casting",
      "method": "Vacuum induction melting and copper mould casting",
      "temperature": null,
      "unit": null,
      "duration": null,
      "cooling_medium": "copper mould",
      "reduction_ratio": null,
      "processing_steps_notes": "Samples cut by spark erosion and ground; 30 min hold at testing temperature before loading."
    },
    {
      "sample_id": "sample_fe15al_2ta_1c",
      "paper_id": "A22",
      "sequence": "1",
      "type": "casting",
      "method": "Vacuum induction melting and copper mould casting",
      "temperature": null,
      "unit": null,
      "duration": null,
      "cooling_medium": "copper mould",
      "reduction_ratio": null,
      "processing_steps_notes": "Samples cut by spark erosion and ground; 30 min hold at testing temperature before loading."
    },
    {
      "sample_id": "sample_fe26al",
      "paper_id": "A22",
      "sequence": "1",
      "type": "casting",
      "method": "Vacuum induction melting and copper mould casting",
      "temperature": null,
      "unit": null,
      "duration": null,
      "cooling_medium": "copper mould",
      "reduction_ratio": null,
      "processing_steps_notes": "Samples cut by spark erosion and ground; 30 min hold at testing temperature before loading."
    },
    {
      "sample_id": "sample_fe26al_2ti_1c",
      "paper_id": "A22",
      "sequence": "1",
      "type": "casting",
      "method": "Vacuum induction melting and copper mould casting",
      "temperature": null,
      "unit": null,
      "duration": null,
      "cooling_medium": "copper mould",
      "reduction_ratio": null,
      "processing_steps_notes": "Samples cut by spark erosion and ground; 30 min hold at testing temperature before loading."
    },
    {
      "sample_id": "sample_fe26al_4ti_1c",
      "paper_id": "A22",
      "sequence": "1",
      "type": "casting",
      "method": "Vacuum induction melting and copper mould casting",
      "temperature": null,
      "unit": null,
      "duration": null,
      "cooling_medium": "copper mould",
      "reduction_ratio": null,
      "processing_steps_notes": "Samples cut by spark erosion and ground; 30 min hold at testing temperature before loading."
    },
    {
      "sample_id": "sample_fe26al_2v_1c",
      "paper_id": "A22",
      "sequence": "1",
      "type": "casting",
      "method": "Vacuum induction melting and copper mould casting",
      "temperature": null,
      "unit": null,
      "duration": null,
      "cooling_medium": "copper mould",
      "reduction_ratio": null,
      "processing_steps_notes": "Samples cut by spark erosion and ground; 30 min hold at testing temperature before loading."
    },
    {
      "sample_id": "sample_fe26al_2nb_1c",
      "paper_id": "A22",
      "sequence": "1",
      "type": "casting",
      "method": "Vacuum induction melting and copper mould casting",
      "temperature": null,
      "unit": null,
      "duration": null,
      "cooling_medium": "copper mould",
      "reduction_ratio": null,
      "processing_steps_notes": "Samples cut by spark erosion and ground; 30 min hold at testing temperature before loading."
    },
    {
      "sample_id": "sample_fe26al_4nb_1c",
      "paper_id": "A22",
      "sequence": "1",
      "type": "casting",
      "method": "Vacuum induction melting and copper mould casting",
      "temperature": null,
      "unit": null,
      "duration": null,
      "cooling_medium": "copper mould",
      "reduction_ratio": null,
      "processing_steps_notes": "Samples cut by spark erosion and ground; 30 min hold at testing temperature before loading."
    },
    {
      "sample_id": "sample_fe26al_2ta_1c",
      "paper_id": "A22",
      "sequence": "1",
      "type": "casting",
      "method": "Vacuum induction melting and copper mould casting",
      "temperature": null,
      "unit": null,
      "duration": null,
      "cooling_medium": "copper mould",
      "reduction_ratio": null,
      "processing_steps_notes": "Samples cut by spark erosion and ground; 30 min hold at testing temperature before loading."
    }
  ],
  "structures": [
    {
      "structure_id": "struct_fe15al",
      "sample_id": "sample_fe15al",
      "overall_structure": "Single-phase Fe-Al matrix",
      "number_of_phases": "1",
      "microstructure_counts": "Grains: polygonal, 500 μm",
      "microstructure_list": [
        {
          "uuid": "uuid_fe15al_01",
          "related_sequence": null,
          "phases_present": [
            {
              "phase_name": "Fe-Al (A2)",
              "crystal_structure": "bcc",
              "volume_fraction": null,
              "morphology": "polygonal",
              "grain_size": "500",
              "texture": null
            }
          ],
          "defects": [],
          "grain_structure": {
            "average_grain_size": {
              "value": "500",
              "unit": "μm"
            },
            "grain_size_distribution": null,
            "texture": null
          },
          "precipitates": []
        }
      ]
    },
    {
      "structure_id": "struct_fe15al_2ti_1c",
      "sample_id": "sample_fe15al_2ti_1c",
      "overall_structure": "Two-phase matrix with TiC carbides",
      "number_of_phases": "2",
      "microstructure_counts": "Dendrites: equiaxed and columnar, 30 μm/30x80 μm; TiC eutectic",
      "microstructure_list": [
        {
          "uuid": "uuid_fe15al_2ti_1c_01",
          "related_sequence": null,
          "phases_present": [
            {
              "phase_name": "Fe-Al (A2)",
              "crystal_structure": "bcc",
              "volume_fraction": null,
              "morphology": "equiaxed and columnar dendrites",
              "grain_size": "30, 30x80",
              "texture": null
            }
          ],
          "defects": [],
          "grain_structure": {
            "average_grain_size": {
              "value": null,
              "unit": null
            },
            "grain_size_distribution": null,
            "texture": null
          },
          "precipitates": [
            {
              "precipitate_id": "prec_tic_fe15al2ti1c",
              "type": "TiC",
              "size": {
                "value": "1.5",
                "unit": "μm"
              },
              "distribution": "fibrous, lamellar (in eutectic)",
              "coherency": null
            }
          ]
        }
      ]
    },
    {
      "structure_id": "struct_fe15al_2v_1c",
      "sample_id": "sample_fe15al_2v_1c",
      "overall_structure": "Two-phase matrix with VC carbides",
      "number_of_phases": "2",
      "microstructure_counts": "Grains: columnar, 350x2000 μm; plate-like VC",
      "microstructure_list": [
        {
          "uuid": "uuid_fe15al_2v_1c_01",
          "related_sequence": null,
          "phases_present": [
            {
              "phase_name": "Fe-Al (A2)",
              "crystal_structure": "bcc",
              "volume_fraction": null,
              "morphology": "columnar",
              "grain_size": "350x2000",
              "texture": null
            }
          ],
          "defects": [],
          "grain_structure": {
            "average_grain_size": {
              "value": "350x2000",
              "unit": "μm"
            },
            "grain_size_distribution": null,
            "texture": null
          },
          "precipitates": [
            {
              "precipitate_id": "prec_vc_fe15al2v1c",
              "type": "VC",
              "size": {
                "value": "1x8",
                "unit": "μm"
              },
              "distribution": "plate-like (needle-like)",
              "coherency": null
            }
          ]
        }
      ]
    },
    {
      "structure_id": "struct_fe15al_2nb_1c",
      "sample_id": "sample_fe15al_2nb_1c",
      "overall_structure": "Two-phase matrix with NbC carbides",
      "number_of_phases": "2",
      "microstructure_counts": "Dendrites: equiaxed and columnar, 30 μm/30x80 μm; NbC granular/lamellar",
      "microstructure_list": [
        {
          "uuid": "uuid_fe15al_2nb_1c_01",
          "related_sequence": null,
          "phases_present": [
            {
              "phase_name": "Fe-Al (A2)",
              "crystal_structure": "bcc",
              "volume_fraction": null,
              "morphology": "equiaxed and columnar dendrites",
              "grain_size": "30, 30x80",
              "texture": null
            }
          ],
          "defects": [],
          "grain_structure": {
            "average_grain_size": {
              "value": null,
              "unit": null
            },
            "grain_size_distribution": null,
            "texture": null
          },
          "precipitates": [
            {
              "precipitate_id": "prec_nbc_fe15al2nb1c",
              "type": "NbC",
              "size": {
                "value": "<1",
                "unit": "μm"
              },
              "distribution": "granular, lamellar (in eutectic)",
              "coherency": null
            }
          ]
        }
      ]
    },
    {
      "structure_id": "struct_fe15al_2ta_1c",
      "sample_id": "sample_fe15al_2ta_1c",
      "overall_structure": "Two-phase matrix with TaC carbides",
      "number_of_phases": "2",
      "microstructure_counts": "Dendrites: equiaxed and columnar, 30 μm/30x80 μm; TaC fibrous/lamellar",
      "microstructure_list": [
        {
          "uuid": "uuid_fe15al_2ta_1c_01",
          "related_sequence": null,
          "phases_present": [
            {
              "phase_name": "Fe-Al (A2)",
              "crystal_structure": "bcc",
              "volume_fraction": null,
              "morphology": "equiaxed and columnar dendrites",
              "grain_size": "30, 30x80",
              "texture": null
            }
          ],
          "defects": [],
          "grain_structure": {
            "average_grain_size": {
              "value": null,
              "unit": null
            },
            "grain_size_distribution": null,
            "texture": null
          },
          "precipitates": [
            {
              "precipitate_id": "prec_tac_fe15al2ta1c",
              "type": "TaC",
              "size": {
                "value": "<1",
                "unit": "μm"
              },
              "distribution": "fibrous, lamellar (in eutectic)",
              "coherency": null
            }
          ]
        }
      ]
    },
    {
      "structure_id": "struct_fe26al",
      "sample_id": "sample_fe26al",
      "overall_structure": "Single-phase Fe3Al matrix (D03/B2)",
      "number_of_phases": "1",
      "microstructure_counts": "Grains: polygonal, 700 μm",
      "microstructure_list": [
        {
          "uuid": "uuid_fe26al_01",
          "related_sequence": null,
          "phases_present": [
            {
              "phase_name": "Fe3Al (D03/B2)",
              "crystal_structure": null,
              "volume_fraction": null,
              "morphology": "polygonal",
              "grain_size": "700",
              "texture": null
            }
          ],
          "defects": [],
          "grain_structure": {
            "average_grain_size": {
              "value": "700",
              "unit": "μm"
            },
            "grain_size_distribution": null,
            "texture": null
          },
          "precipitates": []
        }
      ]
    },
    {
      "structure_id": "struct_fe26al_2ti_1c",
      "sample_id": "sample_fe26al_2ti_1c",
      "overall_structure": "Two-phase matrix with TiC carbides",
      "number_of_phases": "2",
      "microstructure_counts": "Grains: polygonal, 120 μm; cube-like TiC 2 μm",
      "microstructure_list": [
        {
          "uuid": "uuid_fe26al_2ti_1c_01",
          "related_sequence": null,
          "phases_present": [
            {
              "phase_name": "Fe3Al (D03/B2)",
              "crystal_structure": null,
              "volume_fraction": null,
              "morphology": "polygonal",
              "grain_size": "120",
              "texture": null
            }
          ],
          "defects": [],
          "grain_structure": {
            "average_grain_size": {
              "value": "120",
              "unit": "μm"
            },
            "grain_size_distribution": null,
            "texture": null
          },
          "precipitates": [
            {
              "precipitate_id": "prec_tic_fe26al2ti1c",
              "type": "TiC",
              "size": {
                "value": "2",
                "unit": "μm"
              },
              "distribution": "cube-like",
              "coherency": null
            }
          ]
        }
      ]
    },
    {
      "structure_id": "struct_fe26al_4ti_1c",
      "sample_id": "sample_fe26al_4ti_1c",
      "overall_structure": "Two-phase matrix with TiC carbides",
      "number_of_phases": "2",
      "microstructure_counts": "Grains: polygonal, 60 μm; cube-like TiC 2 μm",
      "microstructure_list": [
        {
          "uuid": "uuid_fe26al_4ti_1c_01",
          "related_sequence": null,
          "phases_present": [
            {
              "phase_name": "Fe3Al (D03/B2)",
              "crystal_structure": null,
              "volume_fraction": null,
              "morphology": "polygonal",
              "grain_size": "60",
              "texture": null
            }
          ],
          "defects": [],
          "grain_structure": {
            "average_grain_size": {
              "value": "60",
              "unit": "μm"
            },
            "grain_size_distribution": null,
            "texture": null
          },
          "precipitates": [
            {
              "precipitate_id": "prec_tic_fe26al4ti1c",
              "type": "TiC",
              "size": {
                "value": "2",
                "unit": "μm"
              },
              "distribution": "cube-like",
              "coherency": null
            }
          ]
        }
      ]
    },
    {
      "structure_id": "struct_fe26al_2v_1c",
      "sample_id": "sample_fe26al_2v_1c",
      "overall_structure": "Two-phase matrix with VC carbides",
      "number_of_phases": "2",
      "microstructure_counts": "Grains: columnar, 450x3000 μm; plate-like VC 0.5x15 μm",
      "microstructure_list": [
        {
          "uuid": "uuid_fe26al_2v_1c_01",
          "related_sequence": null,
          "phases_present": [
            {
              "phase_name": "Fe3Al (D03/B2)",
              "crystal_structure": null,
              "volume_fraction": null,
              "morphology": "columnar",
              "grain_size": "450x3000",
              "texture": null
            }
          ],
          "defects": [],
          "grain_structure": {
            "average_grain_size": {
              "value": "450x3000",
              "unit": "μm"
            },
            "grain_size_distribution": null,
            "texture": null
          },
          "precipitates": [
            {
              "precipitate_id": "prec_vc_fe26al2v1c",
              "type": "VC",
              "size": {
                "value": "0.5x15",
                "unit": "μm"
              },
              "distribution": "plate-like (needle-like)",
              "coherency": null
            }
          ]
        }
      ]
    },
    {
      "structure_id": "struct_fe26al_2nb_1c",
      "sample_id": "sample_fe26al_2nb_1c",
      "overall_structure": "Two-phase matrix with NbC carbides",
      "number_of_phases": "2",
      "microstructure_counts": "Grains: zig-zag, 200 μm; cube-like/script-like NbC 2.5 μm, 1x5 μm",
      "microstructure_list": [
        {
          "uuid": "uuid_fe26al_2nb_1c_01",
          "related_sequence": null,
          "phases_present": [
            {
              "phase_name": "Fe3Al (D03/B2)",
              "crystal_structure": null,
              "volume_fraction": null,
              "morphology": "zig-zag",
              "grain_size": "200",
              "texture": null
            }
          ],
          "defects": [],
          "grain_structure": {
            "average_grain_size": {
              "value": "200",
              "unit": "μm"
            },
            "grain_size_distribution": null,
            "texture": null
          },
          "precipitates": [
            {
              "precipitate_id": "prec_nbc_fe26al2nb1c",
              "type": "NbC",
              "size": {
                "value": "2.5, 1x5",
                "unit": "μm"
              },
              "distribution": "cube-like, script-like (in eutectic)",
              "coherency": null
            }
          ]
        }
      ]
    },
    {
      "structure_id": "struct_fe26al_4nb_1c",
      "sample_id": "sample_fe26al_4nb_1c",
      "overall_structure": "Three-phase matrix with NbC and Laves phase (Fe,Al)2Nb",
      "number_of_phases": "3",
      "microstructure_counts": "Grains: polygonal, 60 μm; cube-like NbC 1.8 μm and plate-like (Fe,Al)2Nb 2x5 μm",
      "microstructure_list": [
        {
          "uuid": "uuid_fe26al_4nb_1c_01",
          "related_sequence": null,
          "phases_present": [
            {
              "phase_name": "Fe3Al (D03/B2)",
              "crystal_structure": null,
              "volume_fraction": null,
              "morphology": "polygonal",
              "grain_size": "60",
              "texture": null
            }
          ],
          "defects": [],
          "grain_structure": {
            "average_grain_size": {
              "value": "60",
              "unit": "μm"
            },
            "grain_size_distribution": null,
            "texture": null
          },
          "precipitates": [
            {
              "precipitate_id": "prec_nbc_fe26al4nb1c",
              "type": "NbC",
              "size": {
                "value": "1.8",
                "unit": "μm"
              },
              "distribution": "cube-like",
              "coherency": null
            },
            {
              "precipitate_id": "prec_laves_fe26al4nb1c",
              "type": "(Fe,Al)2Nb",
              "size": {
                "value": "2x5",
                "unit": "μm"
              },
              "distribution": "plate-like",
              "coherency": null
            }
          ]
        }
      ]
    },
    {
      "structure_id": "struct_fe26al_2ta_1c",
      "sample_id": "sample_fe26al_2ta_1c",
      "overall_structure": "Two-phase matrix with TaC carbides",
      "number_of_phases": "2",
      "microstructure_counts": "Grains: polygonal and partially zig-zag, 200 μm; cube-like/script-like TaC 5 μm, 1 μm",
      "microstructure_list": [
        {
          "uuid": "uuid_fe26al_2ta_1c_01",
          "related_sequence": null,
          "phases_present": [
            {
              "phase_name": "Fe3Al (D03/B2)",
              "crystal_structure": null,
              "volume_fraction": null,
              "morphology": "polygonal and partially zig-zag",
              "grain_size": "200",
              "texture": null
            }
          ],
          "defects": [],
          "grain_structure": {
            "average_grain_size": {
              "value": "200",
              "unit": "μm"
            },
            "grain_size_distribution": null,
            "texture": null
          },
          "precipitates": [
            {
              "precipitate_id": "prec_tac_fe26al2ta1c",
              "type": "TaC",
              "size": {
                "value": "5, 1",
                "unit": "μm"
              },
              "distribution": "cube-like, script-like",
              "coherency": null
            }
          ]
        }
      ]
    }
  ],
  "interfaces": [],
  "properties": [
    {
      "property_set_id": "prop_rt_fe15al",
      "sample_id": "sample_fe15al",
      "mechanical": {
        "tensile_properties": {
          "yield_strength": [
            {
              "direction": "compression",
              "value": "356",
              "unit": "MPa",
              "others": {
                "uncertainty": null
              }
            },
            {
              "direction": "tension",
              "value": "344",
              "unit": "MPa",
              "others": {
                "uncertainty": null
              }
            }
          ],
          "ultimate_tensile_strength": null,
          "elongation": [
            {
              "direction": "tension",
              "value": "16",
              "unit": "%"
            }
          ],
          "youngs_modulus": null,
          "stress_strain_curves": null,
          "stress_strain_distribution": null,
          "strain_hardening_rate": null
        },
        "hardness": [
          {
            "region": "matrix",
            "value": "159",
            "scale": "HB",
            "unit": "HB"
          }
        ],
        "fracture_toughness": null,
        "fatigue_properties": null,
        "creep_properties": null
      },
      "physical": null,
      "chemical": null,
      "radiation_properties": null
    },
    {
      "property_set_id": "prop_rt_fe15al_2ti_1c",
      "sample_id": "sample_fe15al_2ti_1c",
      "mechanical": {
        "tensile_properties": {
          "yield_strength": [
            {
              "direction": "compression",
              "value": "485",
              "unit": "MPa",
              "others": {
                "uncertainty": null
              }
            },
            {
              "direction": "tension",
              "value": "420",
              "unit": "MPa",
              "others": {
                "uncertainty": null
              }
            }
          ],
          "ultimate_tensile_strength": null,
          "elongation": [
            {
              "direction": "tension",
              "value": "3.3",
              "unit": "%"
            }
          ],
          "youngs_modulus": null,
          "stress_strain_curves": null,
          "stress_strain_distribution": null,
          "strain_hardening_rate": null
        },
        "hardness": [
          {
            "region": "matrix",
            "value": "197",
            "scale": "HB",
            "unit": "HB"
          }
        ],
        "fracture_toughness": null,
        "fatigue_properties": null,
        "creep_properties": null
      },
      "physical": null,
      "chemical": null,
      "radiation_properties": null
    },
    {
      "property_set_id": "prop_rt_fe15al_2v_1c",
      "sample_id": "sample_fe15al_2v_1c",
      "mechanical": {
        "tensile_properties": {
          "yield_strength": [
            {
              "direction": "compression",
              "value": "396",
              "unit": "MPa",
              "others": {
                "uncertainty": null
              }
            },
            {
              "direction": "tension",
              "value": "374",
              "unit": "MPa",
              "others": {
                "uncertainty": null
              }
            }
          ],
          "ultimate_tensile_strength": null,
          "elongation": [
            {
              "direction": "tension",
              "value": "0.6",
              "unit": "%"
            }
          ],
          "youngs_modulus": null,
          "stress_strain_curves": null,
          "stress_strain_distribution": null,
          "strain_hardening_rate": null
        },
        "hardness": [
          {
            "region": "matrix",
            "value": "191",
            "scale": "HB",
            "unit": "HB"
          }
        ],
        "fracture_toughness": null,
        "fatigue_properties": null,
        "creep_properties": null
      },
      "physical": null,
      "chemical": null,
      "radiation_properties": null
    },
    {
      "property_set_id": "prop_rt_fe15al_2nb_1c",
      "sample_id": "sample_fe15al_2nb_1c",
      "mechanical": {
        "tensile_properties": {
          "yield_strength": [
            {
              "direction": "compression",
              "value": "827",
              "unit": "MPa",
              "others": {
                "uncertainty": null
              }
            }
          ],
          "ultimate_tensile_strength": null,
          "elongation": null,
          "youngs_modulus": null,
          "stress_strain_curves": null,
          "stress_strain_distribution": null,
          "strain_hardening_rate": null
        },
        "hardness": [
          {
            "region": "matrix",
            "value": "309",
            "scale": "HB",
            "unit": "HB"
          }
        ],
        "fracture_toughness": null,
        "fatigue_properties": null,
        "creep_properties": null
      },
      "physical": null,
      "chemical": null,
      "radiation_properties": null
    },
    {
      "property_set_id": "prop_rt_fe15al_2ta_1c",
      "sample_id": "sample_fe15al_2ta_1c",
      "mechanical": {
        "tensile_properties": {
          "yield_strength": [
            {
              "direction": "compression",
              "value": "868",
              "unit": "MPa",
              "others": {
                "uncertainty": null
              }
            }
          ],
          "ultimate_tensile_strength": null,
          "elongation": null,
          "youngs_modulus": null,
          "stress_strain_curves": null,
          "stress_strain_distribution": null,
          "strain_hardening_rate": null
        },
        "hardness": [
          {
            "region": "matrix",
            "value": "291",
            "scale": "HB",
            "unit": "HB"
          }
        ],
        "fracture_toughness": null,
        "fatigue_properties": null,
        "creep_properties": null
      },
      "physical": null,
      "chemical": null,
      "radiation_properties": null
    },
    {
      "property_set_id": "prop_rt_fe26al",
      "sample_id": "sample_fe26al",
      "mechanical": {
        "tensile_properties": {
          "yield_strength": [
            {
              "direction": "compression",
              "value": "644",
              "unit": "MPa",
              "others": {
                "uncertainty": null
              }
            },
            {
              "direction": "tension",
              "value": "475",
              "unit": "MPa",
              "others": {
                "uncertainty": null
              }
            }
          ],
          "ultimate_tensile_strength": null,
          "elongation": [
            {
              "direction": "tension",
              "value": "0.4",
              "unit": "%"
            }
          ],
          "youngs_modulus": null,
          "stress_strain_curves": null,
          "stress_strain_distribution": null,
