Repository: RiverYanggg/SteelDig_multimodal

# Evaluation Framework

这个目录实现当前的结构化抽取评估流程。它比较两套 `text_extraction.json`，数据来自 `outputs_exp/` 下各模型的抽取结果目录。

当前 `outputs_exp/` 中可用的模型目录示例：`deepseek`、`doubao`、`kimi`（以实际存在的子目录为准）。

- 真值（truth）：`outputs_exp/<truth_model>/<paper_id>/final/text_extraction.json`
- 预测（pred）：`outputs_exp/<pred_model>/<paper_id>/final/text_extraction.json`

通过 `--truth` 与 `--pred` 可任意指定哪套模型作为真值、哪套作为预测。例如 `--truth doubao --pred deepseek` 表示以 doubao 为真值、以 deepseek 为预测进行评估。

当前评估的核心原则是：

- 论文级配对由目录名决定，例如 `A0`、`A1`。
- 先做对象对齐，尤其是 `alloy/process/sample`。
- 对齐后由代码展开同一个 canonical object 下的同一个字段。
- 代码先做确定性判断；只有语义不确定的同字段值才交给 LLM judge。
- LLM judge 只输出 `true/false`，不负责计算指标。
- Precision/Recall/F1 全部由代码根据最终字段匹配结果计算。

---

File: evaluation_json2json/outputs_exp/deepseek/A23/final/figure_003.json
{
  "paper_id": "A23",
  "figure_id": "figure_003",
  "image_paths": [
    "images/273152a9100fcb4d6faf1ac228daa6bff4401d8d869c2695153111c4da57f68d.jpg",
    "images/6c66081aca24a6d77482b6ebf9fce1c208378ef2f6622d0ffcf15eb80beb34a9.jpg",
    "images/292fd493fe0468a871d84232b9d3e374f103b5f52c269195ad42484585bc75c9.jpg"
  ],
  "image_count": 3,
  "image_type": "diffraction_ebsd",
  "description": "This figure presents the initial microstructure of Fe–30Mn–11Al–1.2C low-density steel in the as-quenched state (solution-treated at 1100°C for 1 h) prior to cold rolling, comprising electron backscatter diffraction (EBSD) and transmission electron microscopy (TEM) characterizations. Panel (a) shows an EBSD inverse pole figure (IPF) map with respect to the rolling direction (RD), revealing equiaxed austenite grains with an average size of approximately 70 μm (including twins) and a nearly random crystallographic texture, with the color key indicating orientations from [001] to [111]. Panel (b) displays the corresponding phase map where austenite is colored blue, with high-angle grain boundaries (≥15°) depicted as black lines and annealing twin boundaries as red lines, confirming the presence of numerous annealing twins within the austenitic matrix. Panel (c) provides a TEM dark-field image and selected-area electron diffraction (SAED) pattern (inset) of κ′-carbides, demonstrating that nano-sized κ′-carbides are uniformly distributed throughout the matrix with the foil normal parallel to [001]γ. Together, these images establish the baseline microstructure—consisting of austenite with annealing twins and spinodal-decomposed κ′-carbides—essential for understanding subsequent deformation mechanisms during cold rolling.",
  "confidence": 0.0
}

File: evaluation_json2json/outputs_exp/deepseek/A23/final/figure_004.json
{
  "paper_id": "A23",
  "figure_id": "figure_004",
  "image_paths": [
    "images/f607b94a2db2e4f790f3668505b385d765786664a343ab82837786902fd19497.jpg"
  ],
  "image_count": 1,
  "image_type": "microscopy_optical",
  "description": "This figure presents optical micrographs illustrating the microstructure evolution of Fe–30Mn–11Al–1.2C low-density steel during cold rolling at different reduction ratios: (a) 10%, (b) 30%, (c) 50%, (d) 70%, and (e) 90%. The coordinate system indicates the rolling direction (RD) and normal direction (ND). The images reveal a distinct two-stage deformation mechanism: Stage I (10%–50% reduction) displays typical low-energy dislocation structures (LEDS) of Taylor-lattice-type resulting from planar dislocation glide, where slip bands gradually refine with increasing strain, showing spacing reduction from approximately 231 nm to 64 nm. Stage II (70%–90% reduction) exhibits pronounced grain elongation along RD and extensive shear band formation that progressively erodes the matrix, accompanied by ultrafine grains within shear bands. Additionally, nano-scale deformation twins (average thickness ~5.1 nm at 50% reduction, coarsening to ~19.2 nm at 70%) and microbands (average width ~166 nm) emerge at higher reductions. These microstructural transformations support the transition from \"Copper-type\" to \"Brass-type\" rolling texture and explain the substantial work hardening and strength enhancement (yield strength increasing from ~570 MPa to ~2100 MPa) in this lightweight high-manganese steel.",
  "confidence": 0.0
}

File: evaluation_json2json/outputs_exp/deepseek/A23/final/figure_005.json
{
  "paper_id": "A23",
  "figure_id": "figure_005",
  "image_paths": [
    "images/c14274767de6cb5e7c46eaf849b845bb4faa63ad6271ae1271c09d94a6d65d83.jpg",
    "images/1218dec8c78dff8c75aa4897f57708274b74ce3fab72eb83c67a1bc52dbb8f51.jpg"
  ],
  "image_count": 2,
  "image_type": "microscopy_tem",
  "description": "Figure 4 presents transmission electron microscopy (TEM) bright-field images illustrating the microstructural evolution of Fe-30Mn-11Al-1.2C low-density steel during cold rolling deformation. Subfigure (a) shows the microstructure after 10% cold rolling reduction, revealing a Taylor lattice structure composed of multiple parallel slip bands. Green arrows indicate dislocation pile-ups at the intersections of slip bands, where dislocations are approximately parallel within individual bands, demonstrating the planar dislocation glide mechanism. Subfigure (b) displays the microstructure after 30% cold rolling reduction, showing a gradual increase in slip band density without obvious structural variation compared to (a). The average slip band spacing is measured as 231 nm at 30% reduction (caption reports 64 nm at 50% reduction). These images support the core conclusion that when true stress is below ~1.2 GPa, microstructural evolution is characterized by refinement of slip band spacing in the Taylor lattice, associated with planar dislocation glide resulting from \"glide plane softening\" effects. The weak interaction between non-coplanar slip bands allows dislocations to cross intersections, enabling slip bands to traverse entire grains throughout the deformation process.",
  "confidence": 0.0
}

File: evaluation_json2json/outputs_exp/deepseek/A23/final/figure_006.json
{
  "paper_id": "A23",
  "figure_id": "figure_006",
  "image_paths": [
    "images/53b387b53bfb2595cc2b8d9464af36fc36448bfb2e4bc9d306decaf34b16445a.jpg",
    "images/93293263d5e203efb3816437e618b53a365d87062f1d90fc55b12d7b6934973f.jpg",
    "images/84f2e6a8fa1d95a606fecdb5fc7a6199003bfe2a759cc82f1cdcc40f156c4728.jpg",
    "images/bf8d510e2c3291cc488010619033005b2fcad805d72b685ffd280ead6f108f62.jpg"
  ],
  "image_count": 4,
  "image_type": "microscopy_tem",
  "description": "This figure presents comprehensive TEM characterization of the microstructure evolution in Fe–30Mn–11Al–1.2C low-density steel subjected to 50% cold rolling reduction. Panel (a) is a bright-field (BF) image revealing microbands (indicated by green dashed lines) with an average width of 166 nm, showing contrast variations indicating misorientation between microbands and matrix. Panel (b) shows a higher-magnification BF image of parallel intermittent linear structures, which are identified as deformation twins. Panel (c) displays the selected-area diffraction pattern (SADP) taken along the [0 1 1] zone axis, confirming the twinning relationship between the matrix (M) and twin (T) phases, with indexed reflections including (1-11)M, (-111)T, and the common (111)T/M reflection. Panel (d) is a dark-field (DF) image obtained using the (-111) reflection, revealing nano-sized deformation twins with an average thickness of approximately 5.1 nm and high dislocation density within the twins. These observations collectively demonstrate the transition from planar slip to deformation twinning at 50% reduction, forming microbands and fine T-M lamella structures that contribute to significant strain hardening.",
  "confidence": 0.0
}

File: evaluation_json2json/outputs_exp/deepseek/A23/final/figure_008.json
{
  "paper_id": "A23",
  "figure_id": "figure_008",
  "image_paths": [
    "images/cf3a57fed1659a3652d2bbd18e547dffe9aa39b0e978ccdb1e5c095df3254dbb.jpg"
  ],
  "image_count": 1,
  "image_type": "chart_schematic",
  "description": "This figure presents a schematic illustration of the main crystallographic texture components identified in Fe-30Mn-11Al-1.2C low-density steel during cold rolling, displayed as three characteristic sections of the orientation distribution function (ODF) at constant φ2 angles of 0°, 45°, and 65°. The left panel (φ2 = 0°) depicts the α-fiber trajectory running from Goss (G) orientation through Brass (B) to Rotated Goss (RtG), alongside the Cube (C) component located at the top-left corner. The central panel (φ2 = 45°) illustrates the τ-fiber (horizontal) and γ-fiber (vertical), highlighting key deformation components including Copper (Cu), Copper Twin (CuT), and intermediate positions marked E and F. The right panel (φ2 = 65°) remains largely blank with minimal labeling (SO). Various geometric symbols represent distinct ideal orientations: squares denote Cube, diamonds indicate Goss and Brass, hexagons represent Rotated Goss, while triangles mark Copper and related orientations. This diagram establishes the reference framework for analyzing texture evolution, particularly the transition from copper-type to brass-type texture during progressive cold rolling, as defined in Table 1.",
  "confidence": 0.0
}

File: evaluation_json2json/outputs_exp/deepseek/A23/final/figure_009.json
{
  "paper_id": "A23",
  "figure_id": "figure_009",
  "image_paths": [
    "images/40cc7ca56757f3f906abdca41d33d367a14b2fd2efb77ed6e5f9bfc3d45dc95b.jpg"
  ],
  "image_count": 1,
  "image_type": "diffraction_ebsd",
  "description": "This figure presents orientation distribution function (ODF) sections at φ2 = 0°, 45°, and 65° illustrating the texture evolution of Fe–30Mn–11Al–1.2C low-density steel during cold rolling with reductions of 10%, 30%, 50%, 70%, and 90%. The contour maps display texture intensity multiples ranging from 1 to 9, revealing the development of crystallographic texture from near-random at low reductions to strong Brass-type texture at high reductions. Key fiber textures identified include the α-fiber (particularly Goss and Brass components marked as G and B) at φ2 = 0°, the γ-fiber (marked F) at φ2 = 45°, and the S component at φ2 = 65°. The image captures the critical texture transition from \"copper-type\" to \"brass-type\" occurring around 50% reduction, characterized by the gradual decrease of Copper (Cu) and S components and the increase of Brass (B), Goss (G), and CuT components. At 90% reduction, the α-fiber is fully developed with strong Goss orientation, while a weak γ-fiber is retained. The texture intensity progressively strengthens with increasing rolling reduction, indicating continuous grain rotation and deformation mechanism transitions from planar slip to twinning and shear banding.",
  "confidence": 0.0
}

File: evaluation_json2json/outputs_exp/deepseek/A23/final/text_knowledge.meta.json
{
  "paper_id": "A23",
  "source_md_path": "/org/caep-xuben/yangzijiang/yzj/datasets/Al_82/Al_82_papers/mineru_data_82/A23/hybrid_auto/A23.md",
  "cleaned_md_path": "/org/caep-xuben/yangzijiang/yzj/datasets/Al_82/Al_82_papers/output/A23/preprocess/cleaned_input.md",
  "model": "deepseek-v4-pro",
  "created_at": "2026-05-10T03:12:40.564740",
  "claim_count": 59,
  "source_type": "text_only",
  "paper_map": {
    "paper_id": "A23",
    "title": "Evolution of microstructure, texture and mechanical properties of Fe–30Mn–11Al–1.2C low-density steel during cold rolling",
    "abstract_summary": "This study systematically investigated the evolution of microstructure and texture as well as mechanical properties during cold rolling of Fe–30Mn–11Al–1.2C (wt%) steel. The stacking fault energy was estimated as ~108 mJ/m2. With cold rolling, yield strength exceeded 2.0 GPa after 90% reduction due to microstructure refinement, and various deformation substructures including Taylor lattice, microbands, nano-twins, shear bands and dislocation cells formed. The rolling texture exhibited a transition from 'copper-type' to 'brass-type' beyond 50% reduction, and deformation twinning occurred despite the high SFE, likely attributed to short-range order and local stress concentration.",
    "research_objective": "To systematically investigate the microstructure and texture evolution as well as the mechanical properties of Fe–30Mn–11Al–1.2C (wt%) low-density steel during cold rolling up to 90% thickness reduction.",
    "material_systems": [
      "Fe–30Mn–11Al–1.2C (wt%) low-density austenitic steel"
    ],
    "main_process_variables": [
      "Cold rolling reduction (10% to 90%)",
      "Solution treatment (1100°C for 1 h)",
      "Hot forging (finish forging temperature ~900°C)",
      "Uniaxial tensile test (room temperature, initial strain rate 10^-3 s^-1)",
      "Specimen orientation (longitudinal section RD×ND)"
    ],
    "sample_aliases": [
      "10% cold-rolled reduction",
      "30% cold-rolled reduction",
      "50% cold-rolled reduction",
      "70% cold-rolled reduction",
      "90% cold-rolled reduction"
    ],
    "expected_information_axis": [
      "composition",
      "processing",
      "microstructure",
      "property",
      "mechanism",
      "figure_evidence"
    ],
    "key_sections": [
      "Introduction: Background on high Mn-Al-C steels, deformation mechanisms, and research objectives.",
      "Material and experimental procedure: Fabrication, cold rolling, and characterization techniques (OM, EBSD, TEM, tensile testing).",
      "Results: Mechanical properties, microstructure evolution (substructures), texture evolution (fibers and components).",
      "Discussion: Microstructure–property relationships, dislocation glide modes, planar slip, twinning, and texture transition mechanisms (copper-type to brass-type).",
      "Conclusions: Summary of key findings on cold rolling effects."
    ]
  }
}

File: evaluation_json2json/outputs_exp/deepseek/A24/final/figure_001.json
{
  "paper_id": "A24",
  "figure_id": "figure_001",
  "image_paths": [
    "images/8b359bb40eaf8da7ac0e9e94f62e32dcd9344d95f3572b82e02d1ace8fa90b43.jpg"
  ],
  "image_count": 1,
  "image_type": "property_mechanical",
  "description": "The provided image is unreadable and appears to be a 'Check for updates' UI icon rather than the actual scientific figure. Based on the text extraction summary for the Fe-30Mn-10Al-1.5C-xBe (x = 0, 0.5, 1.0, 1.5) low-density steel study, this placeholder likely corresponds to the engineering stress-strain curves (Fig. 10). The caption states these curves illustrate tensile behavior for hot-rolled samples with varying Be additions. The extracted data reveal distinct mechanical responses: the 0Be baseline shows yield strength of 989.51 MPa, ultimate tensile strength of 1222.27 MPa, and elongation of 22.91%; the 0.5Be alloy achieves optimal properties with yield strength of 1011.54 MPa, UTS of 1130.18 MPa, and maximum elongation of 40.47%; the 1.0Be steel exhibits reduced yield strength of 820.57 MPa and elongation of 30.71%; while the 1.5Be steel shows yield strength of 941.87 MPa but significantly decreased elongation of 18.33%. The trend demonstrates that 0.5 wt% Be addition provides the best strength-ductility balance with a product of approximately 45.5 GPa%, whereas higher Be content promotes brittleness due to excessive Be-Fe intermetallic precipitation.",
  "confidence": 0.0
}

File: evaluation_json2json/outputs_exp/deepseek/A24/final/figure_004.json
{
  "paper_id": "A24",
  "figure_id": "figure_004",
  "image_paths": [
    "images/356a6d6053d40abcb6e4782e170d1849ba3f704f7c51b86a7a80e771ca3b8f71.jpg",
    "images/7abc4ea539469cf247fc11aaf4a56a95ef8ef7155cebf8cae35d22aeb86c5278.jpg",
    "images/7a0c23b33b05cc15f8fa5c9e42270d823cffcd8294328993434361705e6d2975.jpg",
    "images/dc1e1ef7edd3f2e661885afec1b02ea3fbc19b53e2ccfc70d93a3ca330cbbb35.jpg",
    "images/102ade5de432367323470c54eb7ff3ec80376e2c54b844e252e61500367bf966.jpg"
  ],
  "image_count": 5,
  "image_type": "microscopy_tem",
  "description": "Figure 3 presents bright-field TEM micrographs and selected area electron diffraction patterns (SAED) identifying Be12Fe precipitates in as-cast Fe-30Mn-10Al-1.5C-0.5Be low-density steel. Panel (a) shows the overall morphology at low magnification (scale bar 5 μm), revealing distinct precipitate structures distributed in the matrix, with red and green boxes marking regions A and B for detailed examination. Panel (b) provides an enlarged view of area A (scale bar 1 μm), displaying blocky or irregular precipitate morphology with the SAED acquisition site indicated by a circle labeled SADP. Panel (c) shows the enlarged view of area B (scale bar 1 μm), featuring elongated needle-like or rod-like precipitates with the corresponding SAED location similarly marked. Panels (d) and (e) present the SAED patterns acquired from the precipitates in areas A and B, respectively. Both patterns confirm the intermetallic phase as Be12Fe, with (d) indexed along the [−113] zone axis showing {301}, {152}, and {2̄51} reflections, and (e) indexed along the [001] zone axis exhibiting {101} and {202} reflections. This figure provides direct crystallographic evidence for the formation of Be12Fe compounds in the 0.5Be as-cast steel, supporting the conclusion that beryllium addition promotes Be-Fe intermetallic precipitation at the boundaries between austenite and ferrite.",
  "confidence": 0.0
}

File: evaluation_json2json/outputs_exp/deepseek/A24/final/figure_005.json
{
  "paper_id": "A24",
  "figure_id": "figure_005",
  "image_paths": [
    "images/6623c3a6a80ec8e126ee8a57caf28c9a114a0dae823541a8f33ea3d42a0b9d53.jpg"
  ],
  "image_count": 1,
  "image_type": "microscopy_tem",
  "description": "This figure presents bright-field transmission electron microscopy (TEM) images and a selected area electron diffraction (SAED) pattern of as-cast Fe–30Mn–10Al–1.5C–1.5Be low-density steel. Subfigures (a) and (b) display different morphologies of Be₁₂Fe precipitates, exhibiting large, intersecting needle-like and plate-like structures that form characteristic Chinese-character patterns distributed within the austenite matrix. Subfigure (c) shows the morphology of AlFe₃ intermetallic compound, with a circle marking the selected area for diffraction analysis. Subfigure (d) presents the corresponding SAED pattern indexed as AlFe₃ along the [011] zone axis, with labeled diffraction spots including {111}, {1̄11}, and {200} planes, confirming the cubic crystal structure of this phase. All micrographs include 1 μm scale bars. The images collectively demonstrate that high Be addition (1.5 wt%) in the as-cast steel leads to formation of coarse Be₁₂Fe precipitates and AlFe₃ intermetallics, which occupy matrix positions and contribute to the complex microstructural evolution in Be-bearing low-density steels.",
  "confidence": 0.0
}

File: evaluation_json2json/outputs_exp/deepseek/A24/final/figure_007.json
{
  "paper_id": "A24",
  "figure_id": "figure_007",
  "image_paths": [
    "images/17beab70533d6a2d0d1009c3b008825a0712816f2bf6efe2832ef8d648bdeeac.jpg"
  ],
  "image_count": 1,
  "image_type": "property_thermal",
  "description": "This figure displays DSC (Differential Scanning Calorimetry) heating curves for Fe–30Mn–10Al–1.5C–xBe low-density steels with varying beryllium contents (x = 0, 0.5, 1.0, and 1.5 wt%), measured after homogenisation. The graph presents four distinct endothermic peaks indicating phase transformation temperatures during heating. The base 0Be alloy shows a peak at 1320 °C, while the caption reports a transformation temperature of 1278.8 °C for this composition. Upon adding beryllium, the transformation temperature drops sharply: the 0.5Be alloy peaks at 1165.9 °C, the 1.0Be alloy at 1163.3 °C, and the 1.5Be alloy at 1154.8 °C. The data demonstrates that beryllium addition reduces the phase transformation temperature by approximately 120 °C, with the most significant decrease occurring at 0.5 wt% Be, followed by minor reductions of roughly 1–5 °C as the Be content increases further. This confirms that Be substantially alters the thermal stability and lowers the processing temperatures for these austenitic low-density steels.",
  "confidence": 0.0
}
