Repository: RiverYanggg/SteelDig_multimodal

# Evaluation Framework

这个目录实现当前的结构化抽取评估流程。它比较两套 `text_extraction.json`，数据来自 `outputs_exp/` 下各模型的抽取结果目录。

当前 `outputs_exp/` 中可用的模型目录示例：`deepseek`、`doubao`、`kimi`（以实际存在的子目录为准）。

- 真值（truth）：`outputs_exp/<truth_model>/<paper_id>/final/text_extraction.json`
- 预测（pred）：`outputs_exp/<pred_model>/<paper_id>/final/text_extraction.json`

通过 `--truth` 与 `--pred` 可任意指定哪套模型作为真值、哪套作为预测。例如 `--truth doubao --pred deepseek` 表示以 doubao 为真值、以 deepseek 为预测进行评估。

当前评估的核心原则是：

- 论文级配对由目录名决定，例如 `A0`、`A1`。
- 先做对象对齐，尤其是 `alloy/process/sample`。
- 对齐后由代码展开同一个 canonical object 下的同一个字段。
- 代码先做确定性判断；只有语义不确定的同字段值才交给 LLM judge。
- LLM judge 只输出 `true/false`，不负责计算指标。
- Precision/Recall/F1 全部由代码根据最终字段匹配结果计算。

---

File: evaluation_json2json/outputs_exp/deepseek/A24/final/figure_008.json
{
  "paper_id": "A24",
  "figure_id": "figure_008",
  "image_paths": [
    "images/95047d13363d0580f79e7a239dbf0a00a10592ff40376e98513284e1dfce38d6.jpg"
  ],
  "image_count": 1,
  "image_type": "diffraction_xrd",
  "description": "X-ray diffraction patterns of Fe-30Mn-10Al-1.5C-xBe (x = 0, 0.5, 1.0, 1.5 wt%) low-density steel strips after hot rolling at 1050 °C, illustrating the phase evolution with increasing beryllium content. The 0Be sample shows characteristic austenite (γ) peaks indexed as (111), (200), (220), (311), and (222). At 0.5Be, the pattern remains predominantly austenitic with no observable ferrite peaks. Upon increasing Be to 1.0 wt%, distinct δ-ferrite (200) reflections appear alongside Be-Fe intermetallic compound peaks including Be11Fe (112, 212) and Be2Fe. The 1.5Be sample exhibits the most complex phase assemblage with simultaneous presence of austenite, ferrite, Be11Fe, and Be2Fe phases, indicating that excess Be precipitates as intermetallic compounds when the austenite matrix reaches saturation. The systematic emergence of ferrite and Be-rich phases with increasing Be content confirms the transition from single-phase to dual-phase microstructure, supporting the proposed solid solubility limits and precipitation sequence in Be-bearing low-density steels.",
  "confidence": 0.0
}

File: evaluation_json2json/outputs_exp/deepseek/A24/final/figure_011.json
{
  "paper_id": "A24",
  "figure_id": "figure_011",
  "image_paths": [
    "images/088c2a74a51cdcc3f1f2cbc5441eae6eec24d4760ac071817c440a2f9c9d0763.jpg",
    "images/74bf564479f017a1c3af68ecbf3e2e629010f0d59936500192c0ee291cc27ed3.jpg"
  ],
  "image_count": 2,
  "image_type": "property_mechanical",
  "description": "Figure 10 presents the tensile mechanical properties of hot-rolled (1050 °C) Fe–30Mn–10Al–1.5C–xBe (x = 0, 0.5, 1.0, 1.5) low-density steels. Subfigure (a) displays engineering stress-strain curves for four Be contents: 0Be (black), 0.5Be (red), 1.0Be (blue), and 1.5Be (green). The 0.5Be alloy exhibits superior ductility with an elongation of approximately 40.47% and a yield strength of ~1012 MPa, while the 0Be baseline shows ~23% elongation with yield strength ~990 MPa. The 1.0Be steel displays reduced yield strength (~821 MPa) but maintains moderate elongation (~31%), whereas 1.5Be shows recovered strength (~942 MPa yield) but decreased ductility (~18%). The inset illustrates the dog-bone tensile specimen geometry with gauge length 50 mm, width 20 mm, and thickness 3 mm. Subfigure (b) plots strain hardening rate (dσ/dε) versus true strain, revealing that 0.5Be maintains the lowest steady-state hardening rate (~1.4–1.6 GPa), while higher Be contents exhibit elevated hardening rates (~2.0–2.2 GPa). These curves demonstrate that optimal Be addition (0.5 wt%) enhances the strength-ductility balance through solution strengthening and fine Be–Fe precipitation, whereas excessive Be promotes ferrite formation and brittle compounds, reducing uniform elongation.",
  "confidence": 0.0
}

File: evaluation_json2json/outputs_exp/deepseek/A24/final/figure_013.json
{
  "paper_id": "A24",
  "figure_id": "figure_013",
  "image_paths": [
    "images/91be4ea8d6fe91408f27083eabbe6eff81e5e73f1161f939261014d82af2b123.jpg"
  ],
  "image_count": 1,
  "image_type": "microscopy_sem",
  "description": "This figure presents scanning electron microscopy (SEM) images of tensile fracture surfaces for hot-rolled Fe–30Mn–10Al–1.5C–xBe low-density steels with varying beryllium contents: (a) 0Be, (b) 0.5Be, (c) 1.0Be, and (d) 1.5Be. Subfigure (a) at 25 μm scale shows ductile fracture characterized by dimpled morphology; the inset highlights Area A1 (enlarged view showing spherical inclusions within dimples) and Area A2 (exhibiting dissociation planes and river patterns). Subfigure (b) at 50 μm scale displays similar ductile features for 0.5Be steel. Subfigures (c) and (d), both at 50 μm scale, reveal a transition toward brittle fracture mechanisms as Be content increases, with subfigure (c) showing emerging cleavage platforms and subfigure (d) explicitly marking prominent cleavage steps indicative of quasi-cleavage fracture. The progression from ductile dimple rupture in 0Be and 0.5Be steels to mixed-mode fracture with extensive cleavage planes in 1.0Be and 1.5Be steels demonstrates that Be addition promotes brittle fracture characteristics, correlating with reduced elongation observed in mechanical testing.",
  "confidence": 0.0
}

File: evaluation_json2json/outputs_exp/deepseek/A24/final/figure_016.json
{
  "paper_id": "A24",
  "figure_id": "figure_016",
  "image_paths": [
    "images/817c494ca4aaba2128a2ca24e6cd875244aae5179d2cf714e33dd3d7cf3519aa.jpg"
  ],
  "image_count": 1,
  "image_type": "microscopy_tem",
  "description": "Figure 15 presents bright-field TEM micrographs and corresponding selected area electron diffraction (SAED) patterns for Fe–30Mn–10Al–1.5C–xBe (x = 0, 0.5, 1.0, 1.5) low-density steels after hot rolling. Subfigures (a1)–(d1) display the general microstructures, revealing recrystallized austenite grains with annealing twins and varying precipitate distributions across compositions. Subfigures (a2), (b2), and (d2) provide SAED patterns indexed to the face-centered cubic austenite matrix (γ-Fe) along the [114], [111], and [013] zone axes, respectively. Subfigures (a3)–(d3) offer higher-magnification views of carbide morphologies, while (a4)–(d4) present SAED patterns identifying specific carbide phases. The 0Be steel contains κ-carbide (a4, [001] zone axis), whereas Be-containing steels exhibit Be2C precipitates (b4: [112], c4: [011], d4: [112]). Subfigure (c2) additionally shows precipitate distribution in 1.0Be steel. These results demonstrate that Be addition fundamentally alters the carbide phase constitution from κ-carbide to Be2C.",
  "confidence": 0.0
}

File: evaluation_json2json/outputs_exp/deepseek/A24/final/figure_019.json
{
  "paper_id": "A24",
  "figure_id": "figure_019",
  "image_paths": [
    "images/57347556e822ccd04a02b65ffc25c8ade4c7d11ed9933ca86af1ebb8c32ac8e7.jpg",
    "images/af2e69339ec3055578a9ec094e9b5b7d669623b866705eb11206bb03662b017d.jpg",
    "images/c3e308619cec74743c3eeef7872af2e3a81fd985d2bc754970616fd9d409c83e.jpg"
  ],
  "image_count": 3,
  "image_type": "structure_crystal",
  "description": "This figure presents three schematic crystal structure models illustrating the solid solution behavior of Be, Al, and C in Fe-Mn-Al-C-Be low-density steels. The first model (left) depicts a substitutional solid solution where the smaller Be atom (blue) substitutes for Fe (green), causing surrounding Fe atoms to shift inward and resulting in lattice contraction. The second model (middle) shows Al (orange) substitution, where the larger Al atom radius causes outward displacement of neighboring Fe atoms, leading to lattice expansion distinct from the Be-induced distortion. The third model (right) illustrates interstitial solid solution with C atoms (purple) occupying interstitial sites in the Fe lattice. These diagrams visualize how Be addition creates lattice shrinkage rather than expansion, explaining why Be (despite its low density of 1.87 g/cm³) cannot effectively reduce steel density like Al does. The models also rationalize the observed carbon precipitation behavior, where Be-induced lattice distortion excludes C atoms from interstitial positions, promoting carbide formation and limiting solid solubility, ultimately affecting the microstructure stability and solubility limits in the austenite matrix.",
  "confidence": 0.0
}

File: evaluation_json2json/outputs_exp/deepseek/A24/final/figure_020.json
{
  "paper_id": "A24",
  "figure_id": "figure_020",
  "image_paths": [
    "images/495baa941c5d951f22ee0e3702dc24aa0ab4d3b6a0fae9a6ab3360fd29f78f18.jpg"
  ],
  "image_count": 1,
  "image_type": "structure_phase_diagram",
  "description": "This figure presents the binary Fe–Be phase diagram calculated under thermodynamic equilibrium conditions, illustrating the relationship between composition (molar ratio of Fe/(Be+Fe)) and temperature. The horizontal axis spans from pure Be (0) to pure Fe (1), while the vertical axis represents temperature from 0 to 1800 °C. The diagram identifies multiple phase regions including Liquid, body-centered cubic BCC-A2 (δ-ferrite), hexagonal close-packed HCP-A3 (Be-rich terminal solid solution), and face-centered cubic FCC-A1 (γ-austenite). Notably, three intermetallic compounds are marked: FeBe₁₂ (Be-rich), FeBe₅, and FeBe₂ (Fe-rich). The diagram reveals extremely limited solid solubility of Be in austenite (<1 mol% Fe), with Be preferentially forming intermetallic compounds rather than dissolving in the FCC matrix. Conversely, the BCC-A2 ferrite phase exhibits significantly higher Be solubility. This thermodynamic data supports the experimental observation that excess Be in Fe–Mn–Al–C–Be steels precipitates as brittle Be–Fe compounds within the austenite matrix or at grain boundaries, while partial Be dissolution occurs in ferrite when present.",
  "confidence": 0.0
}

File: evaluation_json2json/outputs_exp/deepseek/A24/final/figure_021.json
{
  "paper_id": "A24",
  "figure_id": "figure_021",
  "image_paths": [
    "images/b66af77b53eb22e08c2ed9c3342621cffb56cf44ff8db1eab807fb0513b4668b.jpg"
  ],
  "image_count": 1,
  "image_type": "chart_plot",
  "description": "This scatter plot (Fig. 20) compares the product of tensile strength and elongation (strength-ductility product, GPa·%) versus density (g/cm³) for Be-bearing low-density steels against conventional and other lightweight steels. The x-axis ranges from 6.2 to 8.0 g/cm³ and the y-axis from 5 to 50 GPa·%. The Fe-30Mn-10Al-1.5C-xBe alloys (x = 0.5, 1.0, 1.5 wt%), marked by distinct symbols (square, circle, triangle, hexagon), occupy the upper-left region with densities of ~6.29–6.47 g/cm³ and strength-ductility products reaching ~46 GPa·% for the 0.5Be composition. These values significantly surpass conventional steels (40Cr, GCr15, 0Cr13, 1Cr23Ni18, Q235, etc.), which cluster at higher densities (7.6–7.9 g/cm³) with lower products (8–25 GPa·%). Other Fe-Mn-Al-C lightweight steels (e.g., Fe-20Mn-9Al-1.2C-3Cr, Fe-28Mn-9Al-1.2C-9Cr) plot at intermediate positions. A dashed curve suggests a performance envelope, with the 0.5Be steel approaching the optimum. The figure demonstrates that Be steels achieve a 21.38% density reduction compared to pure iron while maintaining exceptional mechanical properties, defining a new space in the density-strength-ductility relationship.",
  "confidence": 0.0
}

File: evaluation_json2json/outputs_exp/deepseek/A24/final/text_extraction.json
{
  "papers": [
    {
      "paper_id": "A24",
      "doi": null,
      "title": "Microstructure and mechanical properties of a Fe–30Mn–10Al–1.5C–xBe (x = 0, 0.5, 1.0, 1.5) Be low-density steels",
      "authors": [
        "Heyang Shi",
        "Guofeng Zhang",
        "Yihao Tang",
        "Wei Ma",
        "Pengfei Ji",
        "Xinyu Zhang",
        "Mingzhen Ma",
        "Riping Liu"
      ],
      "publication_year": null,
      "journal": null,
      "keywords": [
        "Be-bearing Fe–Mn–Al–C steel",
        "Be− Fe phase",
        "Low-density steel",
        "Beryllium compound",
        "Dual-phase steel"
      ],
      "research_type": "experimental",
      "paper_scope": "Investigates the effect of Be addition (0-1.5 wt%) on microstructure, mechanical properties and density of Fe-30Mn-10Al-1.5C low-density steel in as-cast and hot-rolled conditions."
    }
  ],
  "alloys": [
    {
      "alloy_id": "alloy_0be",
      "paper_id": "A24",
      "alloy_name": "Fe-30Mn-10Al-1.5C-0Be",
      "aliases": [
        "0Be"
      ],
      "base_element": "Fe",
      "alloying_elements": [
        "Mn",
        "Al",
        "C"
      ],
      "nominal_composition": [
        {
          "element": "Fe",
          "weight_percent": "Bal.",
          "atomic_percent": null
        },
        {
          "element": "Mn",
          "weight_percent": "30",
          "atomic_percent": null
        },
        {
          "element": "Al",
          "weight_percent": "10",
          "atomic_percent": null
        },
        {
          "element": "C",
          "weight_percent": "1.5",
          "atomic_percent": null
        },
        {
          "element": "Be",
          "weight_percent": "0",
          "atomic_percent": null
        }
      ],
      "alloys_notes": null
    },
    {
      "alloy_id": "alloy_05be",
      "paper_id": "A24",
      "alloy_name": "Fe-30Mn-10Al-1.5C-0.5Be",
      "aliases": [
        "0.5Be"
      ],
      "base_element": "Fe",
      "alloying_elements": [
        "Mn",
        "Al",
        "C",
        "Be"
      ],
      "nominal_composition": [
        {
          "element": "Fe",
          "weight_percent": "Bal.",
          "atomic_percent": null
        },
        {
          "element": "Mn",
          "weight_percent": "30",
          "atomic_percent": null
        },
        {
          "element": "Al",
          "weight_percent": "10",
          "atomic_percent": null
        },
        {
          "element": "C",
          "weight_percent": "1.5",
          "atomic_percent": null
        },
        {
          "element": "Be",
          "weight_percent": "0.5",
          "atomic_percent": null
        }
      ],
      "alloys_notes": null
    },
    {
      "alloy_id": "alloy_10be",
      "paper_id": "A24",
      "alloy_name": "Fe-30Mn-10Al-1.5C-1.0Be",
      "aliases": [
        "1.0Be"
      ],
      "base_element": "Fe",
      "alloying_elements": [
        "Mn",
        "Al",
        "C",
        "Be"
      ],
      "nominal_composition": [
        {
          "element": "Fe",
          "weight_percent": "Bal.",
          "atomic_percent": null
        },
        {
          "element": "Mn",
          "weight_percent": "30",
          "atomic_percent": null
        },
        {
          "element": "Al",
          "weight_percent": "10",
          "atomic_percent": null
        },
        {
          "element": "C",
          "weight_percent": "1.5",
          "atomic_percent": null
        },
        {
          "element": "Be",
          "weight_percent": "1.0",
          "atomic_percent": null
        }
      ],
      "alloys_notes": null
    },
    {
      "alloy_id": "alloy_15be",
      "paper_id": "A24",
      "alloy_name": "Fe-30Mn-10Al-1.5C-1.5Be",
      "aliases": [
        "1.5Be"
      ],
      "base_element": "Fe",
      "alloying_elements": [
        "Mn",
        "Al",
        "C",
        "Be"
      ],
      "nominal_composition": [
        {
          "element": "Fe",
          "weight_percent": "Bal.",
          "atomic_percent": null
        },
        {
          "element": "Mn",
          "weight_percent": "30",
          "atomic_percent": null
        },
        {
          "element": "Al",
          "weight_percent": "10",
          "atomic_percent": null
        },
        {
          "element": "C",
          "weight_percent": "1.5",
          "atomic_percent": null
        },
        {
          "element": "Be",
          "weight_percent": "1.5",
          "atomic_percent": null
        }
      ],
      "alloys_notes": null
    }
  ],
  "processes": [
    {
      "process_id": "proc_as_cast",
      "paper_id": "A24",
      "alloy_id": null,
      "description": "Vacuum induction melting of high-purity elements under argon, casting into ingot (diameter 60 mm, thickness 30 mm), slow cooling.",
      "processes_notes": null
    },
    {
      "process_id": "proc_hot_rolled",
      "paper_id": "A24",
      "alloy_id": null,
      "description": "Hot rolling at 1050 °C: 17 passes (1.5 mm per pass, strain rate 0.6 s^-1), total reduction 83 %, interpass annealing 3 min at 1050 °C, water quenching after last pass.",
      "processes_notes": null
    }
  ],
  "samples": [
    {
      "sample_id": "sample_0be_cast",
      "paper_id": "A24",
      "alloy_id": "alloy_0be",
      "process_id": "proc_as_cast"
    },
    {
      "sample_id": "sample_05be_cast",
      "paper_id": "A24",
      "alloy_id": "alloy_05be",
      "process_id": "proc_as_cast"
    },
    {
      "sample_id": "sample_10be_cast",
      "paper_id": "A24",
      "alloy_id": "alloy_10be",
      "process_id": "proc_as_cast"
    },
    {
      "sample_id": "sample_15be_cast",
      "paper_id": "A24",
      "alloy_id": "alloy_15be",
      "process_id": "proc_as_cast"
    },
    {
      "sample_id": "sample_0be_rolled",
      "paper_id": "A24",
      "alloy_id": "alloy_0be",
      "process_id": "proc_hot_rolled"
    },
    {
      "sample_id": "sample_05be_rolled",
      "paper_id": "A24",
      "alloy_id": "alloy_05be",
      "process_id": "proc_hot_rolled"
    },
    {
      "sample_id": "sample_10be_rolled",
      "paper_id": "A24",
      "alloy_id": "alloy_10be",
      "process_id": "proc_hot_rolled"
    },
    {
      "sample_id": "sample_15be_rolled",
      "paper_id": "A24",
      "alloy_id": "alloy_15be",
      "process_id": "proc_hot_rolled"
    }
  ],
  "processing_steps": [
    {
      "sample_id": "sample_0be_cast",
      "paper_id": "A24",
      "sequence": "1",
      "type": "melting_casting",
      "method": "vacuum induction melting and casting",
      "temperature": null,
      "unit": null,
      "duration": null,
      "cooling_medium": null,
      "reduction_ratio": null,
      "processing_steps_notes": null
    },
    {
      "sample_id": "sample_05be_cast",
      "paper_id": "A24",
      "sequence": "1",
      "type": "melting_casting",
      "method": "vacuum induction melting and casting",
      "temperature": null,
      "unit": null,
      "duration": null,
      "cooling_medium": null,
      "reduction_ratio": null,
      "processing_steps_notes": null
    },
    {
      "sample_id": "sample_10be_cast",
      "paper_id": "A24",
      "sequence": "1",
      "type": "melting_casting",
      "method": "vacuum induction melting and casting",
      "temperature": null,
      "unit": null,
      "duration": null,
      "cooling_medium": null,
      "reduction_ratio": null,
      "processing_steps_notes": null
    },
    {
      "sample_id": "sample_15be_cast",
      "paper_id": "A24",
      "sequence": "1",
      "type": "melting_casting",
      "method": "vacuum induction melting and casting",
      "temperature": null,
      "unit": null,
      "duration": null,
      "cooling_medium": null,
      "reduction_ratio": null,
      "processing_steps_notes": null
    },
    {
      "sample_id": "sample_0be_rolled",
      "paper_id": "A24",
      "sequence": "1",
      "type": "heat_treatment",
      "method": "heating to rolling temperature",
      "temperature": "1050",
      "unit": "°C",
      "duration": null,
      "cooling_medium": null,
      "reduction_ratio": null,
      "processing_steps_notes": "Heated to 1050 °C for hot rolling."
    },
    {
      "sample_id": "sample_0be_rolled",
      "paper_id": "A24",
      "sequence": "2",
      "type": "thermomechanical_processing",
      "method": "hot rolling and water quenching",
      "temperature": "1050",
      "unit": "°C",
      "duration": null,
      "cooling_medium": "water",
      "reduction_ratio": "83% total (17 passes, 1.5 mm/pass)",
      "processing_steps_notes": "Strain rate 0.6 s^-1, interpass anneal 3 min, final water cool to room temperature."
    },
    {
      "sample_id": "sample_05be_rolled",
      "paper_id": "A24",
      "sequence": "1",
      "type": "heat_treatment",
      "method": "heating to rolling temperature",
      "temperature": "1050",
      "unit": "°C",
      "duration": null,
      "cooling_medium": null,
      "reduction_ratio": null,
      "processing_steps_notes": "Heated to 1050 °C for hot rolling."
    },
    {
      "sample_id": "sample_05be_rolled",
      "paper_id": "A24",
      "sequence": "2",
      "type": "thermomechanical_processing",
      "method": "hot rolling and water quenching",
      "temperature": "1050",
      "unit": "°C",
      "duration": null,
      "cooling_medium": "water",
      "reduction_ratio": "83% total (17 passes, 1.5 mm/pass)",
      "processing_steps_notes": "Strain rate 0.6 s^-1, interpass anneal 3 min, final water cool to room temperature."
    },
    {
      "sample_id": "sample_10be_rolled",
      "paper_id": "A24",
      "sequence": "1",
      "type": "heat_treatment",
      "method": "heating to rolling temperature",
      "temperature": "1050",
      "unit": "°C",
      "duration": null,
      "cooling_medium": null,
      "reduction_ratio": null,
      "processing_steps_notes": "Heated to 1050 °C for hot rolling."
    },
    {
      "sample_id": "sample_10be_rolled",
      "paper_id": "A24",
      "sequence": "2",
      "type": "thermomechanical_processing",
      "method": "hot rolling and water quenching",
      "temperature": "1050",
      "unit": "°C",
      "duration": null,
      "cooling_medium": "water",
      "reduction_ratio": "83% total (17 passes, 1.5 mm/pass)",
      "processing_steps_notes": "Strain rate 0.6 s^-1, interpass anneal 3 min, final water cool to room temperature."
    },
    {
      "sample_id": "sample_15be_rolled",
      "paper_id": "A24",
      "sequence": "1",
      "type": "heat_treatment",
      "method": "heating to rolling temperature",
      "temperature": "1050",
      "unit": "°C",
      "duration": null,
      "cooling_medium": null,
      "reduction_ratio": null,
      "processing_steps_notes": "Heated to 1050 °C for hot rolling."
    },
    {
      "sample_id": "sample_15be_rolled",
      "paper_id": "A24",
      "sequence": "2",
      "type": "thermomechanical_processing",
      "method": "hot rolling and water quenching",
      "temperature": "1050",
      "unit": "°C",
      "duration": null,
      "cooling_medium": "water",
      "reduction_ratio": "83% total (17 passes, 1.5 mm/pass)",
      "processing_steps_notes": "Strain rate 0.6 s^-1, interpass anneal 3 min, final water cool to room temperature."
    }
  ],
  "structures": [
    {
      "structure_id": "as_cast_0be",
      "sample_id": "sample_0be_cast",
      "overall_structure": "Fully austenitic matrix with minor precipitates (carbides).",
      "number_of_phases": "1",
      "microstructure_counts": null,
      "microstructure_list": [
        {
          "uuid": "uuid_0be_cast_aust",
          "related_sequence": "1",
          "phases_present": [
            {
              "phase_name": "austenite (γ)",
              "crystal_structure": "FCC",
              "volume_fraction": null,
              "morphology": "equiaxed grains",
              "grain_size": null,
              "texture": null
            }
          ],
          "defects": [],
          "grain_structure": {
            "average_grain_size": {
              "value": null,
              "unit": null
            },
            "grain_size_distribution": null,
            "texture": null
          },
          "precipitates": []
        }
      ]
    },
    {
      "structure_id": "as_cast_05be",
      "sample_id": "sample_05be_cast",
      "overall_structure": "Austenite matrix with needle/rod-like Be-Fe phase (e.g., Be12Fe).",
      "number_of_phases": "1",
      "microstructure_counts": null,
      "microstructure_list": [
        {
          "uuid": "uuid_05be_cast_aust",
          "related_sequence": "1",
          "phases_present": [
            {
              "phase_name": "austenite (γ)",
              "crystal_structure": "FCC",
              "volume_fraction": null,
              "morphology": "matrix with dispersed precipitates",
              "grain_size": null,
              "texture": null
            }
          ],
          "defects": [],
          "grain_structure": {
            "average_grain_size": {
              "value": null,
              "unit": null
            },
            "grain_size_distribution": null,
            "texture": null
          },
          "precipitates": [
            {
              "precipitate_id": "precip_05be_cast_Be12Fe",
              "type": "Be12Fe",
              "size": {
                "value": "5-10",
                "unit": "µm"
              },
              "distribution": "needle-like and rod-like aggregates",
              "coherency": null
            }
          ]
        }
      ]
    },
    {
      "structure_id": "as_cast_10be",
      "sample_id": "sample_10be_cast",
      "overall_structure": "Austenite + ferrite duplex structure with Chinese-character shaped Be-Fe phase and some carbides.",
      "number_of_phases": "2",
      "microstructure_counts": null,
      "microstructure_list": [
        {
          "uuid": "uuid_10be_cast_aust",
          "related_sequence": "1",
          "phases_present": [
            {
              "phase_name": "austenite (γ)",
              "crystal_structure": "FCC",
              "volume_fraction": null,
              "morphology": "matrix",
              "grain_size": null,
              "texture": null
            }
          ],
          "defects": [],
          "grain_structure": {
            "average_grain_size": {
              "value": null,
              "unit": null
            },
            "grain_size_distribution": null,
            "texture": null
          },
          "precipitates": []
        },
        {
          "uuid": "uuid_10be_cast_ferrite",
          "related_sequence": "1",
          "phases_present": [
            {
              "phase_name": "ferrite (δ)",
              "crystal_structure": "BCC",
              "volume_fraction": null,
              "morphology": "distributed in austenite matrix",
              "grain_size": null,
              "texture": null
            }
          ],
          "defects": [],
          "grain_structure": {
            "average_grain_size": {
              "value": null,
              "unit": null
            },
            "grain_size_distribution": null,
            "texture": null
          },
          "precipitates": []
        },
        {
          "uuid": "uuid_10be_cast_Bephase",
          "related_sequence": "1",
          "phases_present": [],
          "defects": [],
          "grain_structure": null,
          "precipitates": [
            {
              "precipitate_id": "precip_10be_cast_BeFe",
              "type": "Be-Fe phase (Be11Fe, Be12Fe, Be2Fe)",
              "size": {
                "value": null,
                "unit": null
              },
              "distribution": "Chinese-character shape, mainly at austenite/ferrite boundaries",
              "coherency": null
            }
          ]
        }
      ]
    },
    {
      "structure_id": "as_cast_15be",
      "sample_id": "sample_15be_cast",
      "overall_structure": "Austenite + ferrite with abundant Be-Fe phase (Be12Fe, etc.) and some AlFe3 precipitates.",
      "number_of_phases": "2",
      "microstructure_counts": null,
      "microstructure_list": [
        {
          "uuid": "uuid_15be_cast_aust",
          "related_sequence": "1",
          "phases_present": [
            {
              "phase_name": "austenite (γ)",
              "crystal_structure": "FCC",
              "volume_fraction": null,
              "morphology": "matrix",
              "grain_size": null,
              "texture": null
            }
          ],
          "defects": [],
          "grain_structure": {
            "average_grain_size": {
              "value": null,
              "unit": null
            },
            "grain_size_distribution": null,
            "texture": null
          },
          "precipitates": []
        },
        {
          "uuid": "uuid_15be_cast_ferrite",
          "related_sequence": "1",
          "phases_present": [
            {
              "phase_name": "ferrite (δ)",
              "crystal_structure": "BCC",
              "volume_fraction": null,
              "morphology": "dispersed in austenite",
              "grain_size": null,
              "texture": null
            }
          ],
          "defects": [],
          "grain_structure": {
            "average_grain_size": {
              "value": null,
              "unit": null
            },
            "grain_size_distribution": null,
            "texture": null
          },
          "precipitates": []
        },
        {
          "uuid": "uuid_15be_cast_Bephase",
          "related_sequence": "1",
          "phases_present": [],
          "defects": [],
          "grain_structure": null,
          "precipitates": [
            {
              "precipitate_id": "precip_15be_cast_Be12Fe",
              "type": "Be12Fe",
              "size": {
                "value": "large, needle-like aggregates",
                "unit": null
              },
              "distribution": "Chinese-character shape, intersecting",
              "coherency": null
            },
            {
              "precipitate_id": "precip_15be_cast_AlFe3",
              "type": "AlFe3",
              "size": {
                "value": null,
                "unit": null
              },
              "distribution": null,
              "coherency": null
            }
          ]
        }
      ]
    },
    {
      "structure_id": "rolled_0be",
      "sample_id": "sample_0be_rolled",
      "overall_structure": "Austenite with annealing twins and fine κ-carbide precipitates.",
      "number_of_phases": "1",
      "microstructure_counts": null,
      "microstructure_list": [
        {
          "uuid": "uuid_0be_rolled_aust",
          "related_sequence": "2",
          "phases_present": [
            {
              "phase_name": "austenite (γ)",
              "crystal_structure": "FCC",
              "volume_fraction": null,
              "morphology": "recrystallized grains with annealing twins",
              "grain_size": "12-18 (55% area fraction)",
              "texture": null
            }
          ],
          "defects": [],
          "grain_structure": {
            "average_grain_size": {
              "value": "12-18",
              "unit": "µm"
            },
            "grain_size_distribution": "55% area fraction in 12–18 µm range (EBSD)",
            "texture": null
          },
          "precipitates": [
            {
              "precipitate_id": "precip_0be_rolled_kappa",
              "type": "κ-carbide",
              "size": {
                "value": null,
                "unit": null
              },
              "distribution": "along grain boundaries and within grains",
              "coherency": null
            }
          ]
        }
      ]
    },
    {
      "structure_id": "rolled_05be",
      "sample_id": "sample_05be_rolled",
      "overall_structure": "Austenite with Be11Fe precipitates and fine carbides.",
      "number_of_phases": "1",
      "microstructure_counts": null,
      "microstructure_list": [
        {
          "uuid": "uuid_05be_rolled_aust",
          "related_sequence": "2",
          "phases_present": [
            {
              "phase_name": "austenite (γ)",
              "crystal_structure": "FCC",
              "volume_fraction": null,
              "morphology": "grains with annealing twins, some dispersion of Be-Fe phase",
              "grain_size": ">20 (over 75% area fraction)",
              "texture": null
            }
          ],
          "defects": [],
          "grain_structure": {
            "average_grain_size": {
              "value": ">20",
              "unit": "µm"
            },
            "grain_size_distribution": "over 75% area fraction >20 µm (EBSD)",
            "texture": null
          },
          "precipitates": [
            {
              "precipitate_id": "precip_05be_rolled_Be11Fe",
              "type": "Be11Fe",
              "size": {
                "value": null,
                "unit": null
              },
              "distribution": "dispersed spherical/dot-like particles",
              "coherency": null
            },
            {
              "precipitate_id": "precip_05be_rolled_Be2C",
              "type": "Be2C",
              "size": {
                "value": null,
                "unit": null
              },
              "distribution": "at grain boundaries",
              "coherency": null
            }
          ]
        }
      ]
    },
    {
      "structure_id": "rolled_10be",
      "sample_id": "sample_10be_rolled",
      "overall_structure": "Austenite + ferrite dual-phase steel with dispersed Be-Fe compounds (Be11Fe, Be12Fe, Be2Fe) and carbides.",
      "number_of_phases": "2",
      "microstructure_counts": null,
      "microstructure_list": [
        {
          "uuid": "uuid_10be_rolled_aust",
          "related_sequence": "2",
          "phases_present": [
            {
              "phase_name": "austenite (γ)",
              "crystal_structure": "FCC",
              "volume_fraction": null,
              "morphology": "recrystallized grains",
              "grain_size": "around 11",
              "texture": null
            }
          ],
          "defects": [],
          "grain_structure": {
            "average_grain_size": {
              "value": "11",
              "unit": "µm"
            },
            "grain_size_distribution": "average ~11 µm (EBSD)",
            "texture": null
          },
          "precipitates": []
        },
        {
          "uuid": "uuid_10be_rolled_ferrite",
          "related_sequence": "2",
          "phases_present": [
            {
              "phase_name": "ferrite (δ)",
              "crystal_structure": "BCC",
              "volume_fraction": null,
              "morphology": "elongated bands along rolling direction",
              "grain_size": null,
              "texture": null
            }
          ],
          "defects": [],
          "grain_structure": {
            "average_grain_size": {
              "value": null,
              "unit": null
            },
            "grain_size_distribution": null,
            "texture": null
          },
          "precipitates": []
        },
        {
          "uuid": "uuid_10be_rolled_Bephase",
          "related_sequence": "2",
          "phases_present": [],
          "defects": [],
          "grain_structure": null,
          "precipitates": [
            {
              "precipitate_id": "precip_10be_rolled_Becompounds",
              "type": "Be11Fe, Be12Fe, Be2Fe, Be2C",
              "size": {
                "value": null,
                "unit": null
              },
              "distribution": "dispersed, mainly at grain boundaries and phase interfaces",
              "coherency": null
            }
          ]
        }
      ]
    },
    {
      "structure_id": "rolled_15be",
      "sample_id": "sample_15be_rolled",
      "overall_structure": "Austenite + ferrite with abundant Be-Fe compounds (Be11Fe, Be12Fe, Be2Fe, Be2C) and some κ-carbides.",
      "number_of_phases": "2",
      "microstructure_counts": null,
      "microstructure_list": [
        {
          "uuid": "uuid_15be_rolled_aust",
          "related_sequence": "2",
          "phases_present": [
            {
              "phase_name": "austenite (γ)",
              "crystal_structure": "FCC",
              "volume_fraction": null,
              "morphology": "matrix",
              "grain_size": "around 13",
              "texture": null
            }
          ],
          "defects": [],
          "grain_structure": {
            "average_grain_size": {
              "value": "13",
              "unit": "µm"
            },
            "grain_size_distribution": "average ~13 µm (EBSD)",
            "texture": null
          },
          "precipitates": []
        },
        {
          "uuid": "uuid_15be_rolled_ferrite",
          "related_sequence": "2",
          "phases_present": [
            {
              "phase_name": "ferrite (δ)",
              "crystal_structure": "BCC",
              "volume_fraction": null,
              "morphology": "elongated bands",
              "grain_size": null,
              "texture": null
            }
          ],
          "defects": [],
          "grain_structure": {
            "average_grain_size": {
              "value": null,
              "unit": null
            },
            "grain_size_distribution": null,
            "texture": null
          },
          "precipitates": []
        },
        {
          "uuid": "uuid_15be_rolled_Bephase",
          "related_sequence": "2",
          "phases_present": [],
          "defects": [],
          "grain_structure": null,
          "precipitates": [
            {
              "precipitate_id": "precip_15be_rolled_Becompounds",
              "type": "Be11Fe, Be12Fe, Be2Fe, Be2C",
              "size": {
                "value": null,
                "unit": null
              },
              "distribution": "dispersed dots and spheres, at grain boundaries and within grains",
              "coherency": null
            }
          ]
        }
      ]
    }
  ],
  "interfaces": [],
  "properties": [
    {
      "property_set_id": "prop_0be_cast",
      "sample_id": "sample_0be_cast",
      "mechanical": {
        "tensile_properties": null,
        "hardness": [
          {
            "region": "matrix (austenite)",
            "value": "453.31 ± 11.34",
            "scale": "HV",
            "unit": "HV"
          }
        ],
        "fracture_toughness": null,
        "fatigue_properties": null,
        "creep_properties": null
      },
      "physical": null,
      "chemical": null,
      "radiation_properties": null
    },
    {
      "property_set_id": "prop_05be_cast",
      "sample_id": "sample_05be_cast",
      "mechanical": {
        "tensile_properties": null,
        "hardness": [
          {
            "region": "matrix (austenite)",
            "value": "462.88 ± 13.84",
            "scale": "HV",
            "unit": "HV"
          }
        ],
        "fracture_toughness": null,
        "fatigue_properties": null,
        "creep_properties": null
      },
      "physical": null,
      "chemical": null,
      "radiation_properties": null
    },
    {
      "property_set_id": "prop_10be_cast",
      "sample_id": "sample_10be_cast",
      "mechanical": {
        "tensile_properties": null,
        "hardness": [
          {
            "region": "matrix (austenite)",
            "value": "475.80 ± 13.75",
            "scale": "HV",
            "unit": "HV"
          },
          {
            "region": "ferrite",
            "value": "437.40 ± 15.72",
            "scale": "HV",
            "unit": "HV"
          },
          {
            "region": "Be-Fe phase",
            "value": "483.50 ± 16.65",
            "scale": "HV",
            "unit": "HV"
          }
        ],
        "fracture_toughness": null,
        "fatigue_properties": null,
        "creep_properties": null
      },
      "physical": null,
      "chemical": null,
      "radiation_properties": null
    },
    {
      "property_set_id": "prop_15be_cast",
      "sample_id": "sample_15be_cast",
      "mechanical": {
        "tensile_properties": null,
        "hardness": [
          {
            "region": "matrix (austenite)",
            "value": "479.74 ± 11.99",
            "scale": "HV",
            "unit": "HV"
          },
          {
            "region": "ferrite",
            "value": "452.54 ± 12.33",
            "scale": "HV",
            "unit": "HV"
          },
          {
            "region": "Be-Fe phase",
            "value": "477.16 ± 14.14",
            "scale": "HV",
            "unit": "HV"
          }
        ],
        "fracture_toughness": null,
        "fatigue_properties": null,
        "creep_properties": null
      },
      "physical": null,
      "chemical": null,
      "radiation_properties": null
    },
    {
      "property_set_id": "prop_0be_rolled",
      "sample_id": "sample_0be_rolled",
      "mechanical": {
        "tensile_properties": {
          "yield_strength": [
            {
              "direction": null,
              "value": "989.51",
              "unit": "MPa",
              "others": {
                "uncertainty": null
              }
            }
          ],
          "ultimate_tensile_strength": [
            {
              "direction": null,
              "value": "1222.27",
              "unit": "MPa",
              "others": {
                "uncertainty": null
              }
            }
          ],
          "elongation": [
            {
              "direction": null,
              "value": "22.91",
              "unit": "%"
            }
          ],
          "youngs_modulus": null,
          "stress_strain_curves": null,
          "stress_strain_distribution": null,
          "strain_hardening_rate": null
        },
        "hardness": [
          {
            "region": "matrix (austenite)",
            "value": "415.55 ± 12.481",
            "scale": "HV",
            "unit": "HV"
          }
        ],
        "fracture_toughness": null,
        "fatigue_properties": null,
        "creep_properties": null
      },
      "physical": {
        "density": {
          "value": "6.54 ± 0.03",
          "unit": "g/cm3"
        },
        "thermal_properties": null,
        "electrical_properties": null,
        "magnetic_properties": null
      },
      "chemical": null,
      "radiation_properties": null
    },
    {
      "property_set_id": "prop_05be_rolled",
      "sample_id": "sample_05be_rolled",
      "mechanical": {
        "tensile_properties": {
          "yield_strength": [
            {
              "direction": null,
              "value": "1011.54",
              "unit": "MPa",
              "others": {
                "uncertainty": null
              }
            }
          ],
          "ultimate_tensile_strength": [
            {
              "direction": null,
              "value": "1130.18",
              "unit": "MPa",
              "others": {
                "uncertainty": null
              }
            }
          ],
          "elongation": [
            {
              "direction": null,
              "value": "40.47",
              "unit": "%"
            }
          ],
          "youngs_modulus": null,
          "stress_strain_curves": null,
          "stress_strain_distribution": null,
          "strain_hardening_rate": null
        },
        "hardness": [
          {
            "region": "matrix (austenite)",
            "value": "470.97 ± 20.241",
            "scale": "HV",
            "unit": "HV"
          }
        ],
        "fracture_toughness": null,
        "fatigue_properties": null,
        "creep_properties": null
      },
      "physical": {
        "density": {
          "value": "6.47 ± 0.02",
          "unit": "g/cm3"
        },
        "thermal_properties": null,
        "electrical_properties": null,
        "magnetic_properties": null
      },
      "chemical": null,
      "radiation_properties": null
    },
    {
      "property_set_id": "prop_10be_rolled",
      "sample_id": "sample_10be_rolled",
      "mechanical": {
        "tensile_properties": {
          "yield_strength": [
            {
              "direction": null,
              "value": "820.57",
              "unit": "MPa",
              "others": {
                "uncertainty": null
              }
            }
          ],
          "ultimate_tensile_strength": [
            {
              "direction": null,
              "value": "1074.33",
              "unit": "MPa",
              "others": {
                "uncertainty": null
              }
            }
          ],
          "elongation": [
            {
              "direction": null,
              "value": "30.71",
              "unit": "%"
            }
          ],
          "youngs_modulus": null,
          "stress_strain_curves": null,
          "stress_strain_distribution": null,
          "strain_hardening_rate": null
        },
        "hardness": [
          {
            "region": "matrix (austenite)",
            "value": "398.39 ± 14.630",
            "scale": "HV",
            "unit": "HV"
          },
          {
            "region": "ferrite",
            "value": "349.81 ± 21.267",
            "scale": "HV",
            "unit": "HV"
          }
        ],
        "fracture_toughness": null,
        "fatigue_properties": null,
        "creep_properties": null
      },
      "physical": {
        "density": {
          "value": "6.36 ± 0.04",
          "unit": "g/cm3"
        },
        "thermal_properties": null,
        "electrical_properties": null,
        "magnetic_properties": null
      },
      "chemical": null,
      "radiation_properties": null
    },
    {
      "property_set_id": "prop_15be_rolled",
      "sample_id": "sample_15be_rolled",
      "mechanical": {
        "tensile_properties": {
          "yield_strength": [
            {
              "direction": null,
              "value": "941.87",
              "unit": "MPa",
              "others": {
                "uncertainty": null
              }
            }
          ],
          "ultimate_tensile_strength": [
            {
              "direction": null,
              "value": "1201.58",
              "unit": "MPa",
              "others": {
                "uncertainty": null
              }
            }
          ],
          "elongation": [
            {
              "direction": null,
              "value": "18.33",
              "unit": "%"
            }
          ],
          "youngs_modulus": null,
          "stress_strain_curves": null,
          "stress_strain_distribution": null,
          "strain_hardening_rate": null
        },
        "hardness": [
          {
            "region": "matrix (austenite)",
            "value": "407.01 ± 17.551",
            "scale": "HV",
            "unit": "HV"
          },
          {
            "region": "ferrite",
            "value": "371.50 ± 23.002",
            "scale": "HV",
            "unit": "HV"
          }
        ],
        "fracture_toughness": null,
        "fatigue_properties": null,
        "creep_properties": null
      },
      "physical": {
        "density": {
          "value": "6.29 ± 0.05",
          "unit": "g/cm3"
        },
        "thermal_properties": null,
        "electrical_properties": null,
        "magnetic_properties": null
      },
      "chemical": null,
      "radiation_properties": null
    }
  ],
  "performance": [
    {
      "performance_id": "perf_05be_rolled",
      "sample_id": "sample_05be_rolled",
      "service_conditions": {
        "operating_temperature": {
          "min": null,
          "max": null,
          "unit": null
        },
        "stress_state": null,
        "environment": "room temperature"
      },
      "lifetime_prediction": null,
      "comparative_performance": {
        "benchmark_alloy": "pure iron",
        "benchmark_process_id": null,
        "benchmark_sample_id": null,
        "improvement_percentage": "21.38% lower density than pure iron (ρ = 7.82 g/cm3)"
      }
    }
  ],
  "characterization_methods": [
    {
      "characterization_id": "char_0be_cast",
      "sample_id": "sample_0be_cast",
      "microstructure_uuid": "uuid_0be_cast_aust",
      "technique": "XRD, OM, SEM, TEM, hardness test",
      "purpose": "phase identification, microstructure observation, hardness measurement",
      "key_findings": "Fully austenitic with minor precipitates; austenite hardness 453.31 HV."
    },
    {
      "characterization_id": "char_05be_cast",
      "sample_id": "sample_05be_cast",
      "microstructure_uuid": "uuid_05be_cast_aust",
      "technique": "XRD, OM, SEM, TEM, hardness test",
      "purpose": "phase identification, microstructure observation, hardness measurement",
      "key_findings": "Austenite with Be12Fe precipitates (5-10 µm); hardness 462.88 HV."
    },
    {
      "characterization_id": "char_10be_cast",
      "sample_id": "sample_10be_cast",
      "microstructure_uuid": "uuid_10be_cast_aust",
      "technique": "XRD, OM, SEM, TEM, hardness test",
      "purpose": "phase identification, dual-phase structure observation, hardness mapping",
      "key_findings": "Austenite+ferrite, Chinese-character Be-Fe phase; austenite hardness 475.80 HV, ferrite 437.40 HV, Be-Fe phase 483.50 HV."
    },
    {
      "characterization_id": "char_15be_cast",
      "sample_id": "sample_15be_cast",
      "microstructure_uuid": "uuid_15be_cast_aust",
      "technique": "XRD, OM, SEM, TEM, hardness test",
      "purpose": "phase identification, precipitate observation, hardness measurement",
      "key_findings": "Austenite+ferrite, abundant Be12Fe, AlFe3; austenite hardness 479.74 HV, ferrite 452.54 HV, Be-Fe phase 477.16 HV."
    },
    {
      "characterization_id": "char_0be_rolled",
      "sample_id": "sample_0be_rolled",
      "microstructure_uuid": "uuid_0be_rolled_aust",
      "technique": "XRD, OM, SEM, TEM, EBSD, tensile test, hardness test, density measurement",
      "purpose": "phase analysis, grain size distribution, precipitation, tensile and hardness properties, density",
      "key_findings": "Austenite with κ-carbides, grain size 12-18 µm (55%), yield strength 989.51 MPa, UTS 1222.27 MPa, elongation 22.91%, hardness 415.55 HV, density 6.54 g/cm3."
    },
    {
      "characterization_id": "char_05be_rolled",
      "sample_id": "sample_05be_rolled",
      "microstructure_uuid": "uuid_05be_rolled_aust",
      "technique": "XRD, OM, SEM, TEM, EBSD, tensile test, hardness test, density measurement",
      "purpose": "phase analysis, grain size, precipitate identification, mechanical properties",
      "key_findings": "Austenite with Be11Fe, Be2C; grain size >20 µm (>75%); yield strength 1011.54 MPa, UTS 1130.18 MPa, elongation 40.47%, hardness 470.97 HV, density 6.47 g/cm3."
    },
    {
      "characterization_id": "char_10be_rolled",
      "sample_id": "sample_10be_rolled",
      "microstructure_uuid": "uuid_10be_rolled_aust",
      "technique": "XRD, OM, SEM, TEM, EBSD, tensile test, hardness test, density measurement",
      "purpose": "dual-phase structure, grain size, precipitate distribution, tensile/hardness/density",
      "key_findings": "Austenite+ferrite, Be11Fe/Be12Fe/Be2Fe/Be2C; grain size ~11 µm; yield strength 820.57 MPa, UTS 1074.33 MPa, elongation 30.71%, austenite hardness 398.39 HV, ferrite hardness 349.81 HV, density 6.36 g/cm3."
    },
    {
      "characterization_id": "char_15be_rolled",
      "sample_id": "sample_15be_rolled",
      "microstructure_uuid": "uuid_15be_rolled_aust",
      "technique": "XRD, OM, SEM, TEM, EBSD, tensile test, hardness test, density measurement",
      "purpose": "multiphase structure, grain size, precipitates, mechanical properties",
      "key_findings": "Austenite+ferrite, Be11Fe/Be12Fe/Be2Fe/Be2C; grain size ~13 µm; yield strength 941.87 MPa, UTS 1201.58 MPa, elongation 18.33%, austenite hardness 407.01 HV, ferrite hardness 371.50 HV, density 6.29 g/cm3."
    }
  ],
  "computational_details": [
    {
      "computation_id": "density_calc",
      "sample_id": null,
      "simulation_method": null,
      "software_used": null,
      "potential_model": null,
      "validation_against_experiment": null,
      "analytical_model": [
        {
          "model_name": "Archimedes' principle density measurement",
          "equation_role": "calculate sample density from weight in air and water",
          "parameters": "V0 = (m1 - m2) / ρ_water, ρ0 = m0 / V0; m0 mass of sample, m1 mass of beaker+water, m2 mass of beaker+water+submerged sample, ρ_water = 1 g/cm3",
          "model_note": "Used to determine density of each rolled sample (average of three measurements)."
        }
      ]
    }
  ],
  "unmapped_findings": [
    "DSC phase transformation temperatures: 0Be steel 1278.8 °C; Be addition reduces transformation temperature by approximately 120 °C (0.5Be causes a sharp drop, 1.0Be slightly lower by ~1 °C, 1.5Be by about 5 °C).",
    "The engineering stress-strain curves (Fig. 10) show that 0.5Be has the highest elongation (40.47%) and a high work hardening rate after an initial drop.",
    "Fracture morphology (Fig. 12): 0Be and 0.5Be show ductile dimples; with increasing Be content, cleavage planes and quasi-cleavage features appear, indicating a mixed ductile-brittle fracture in 1.0Be and 1.5Be steels.",
    "Addition of Be leads to lattice contraction (unlike Al which expands the lattice), so density reduction is not as strong as expected; the measured densities (6.47–6.29 g/cm3) are higher than theoretical predictions.",
    "In the as-cast 1.5Be steel, AlFe3 intermetallic was identified by TEM (Fig. 4).",
    "The 0.5Be rolled steel achieved a strength-ductility product (UST × TE) of about 45.5 GPa% with the lowest density among the series, defining a new space in the density-strength-ductility map."
  ]
}
