Repository: RiverYanggg/SteelDig_multimodal

# Evaluation Framework

这个目录实现当前的结构化抽取评估流程。它比较两套 `text_extraction.json`，数据来自 `outputs_exp/` 下各模型的抽取结果目录。

当前 `outputs_exp/` 中可用的模型目录示例：`deepseek`、`doubao`、`kimi`（以实际存在的子目录为准）。

- 真值（truth）：`outputs_exp/<truth_model>/<paper_id>/final/text_extraction.json`
- 预测（pred）：`outputs_exp/<pred_model>/<paper_id>/final/text_extraction.json`

通过 `--truth` 与 `--pred` 可任意指定哪套模型作为真值、哪套作为预测。例如 `--truth doubao --pred deepseek` 表示以 doubao 为真值、以 deepseek 为预测进行评估。

当前评估的核心原则是：

- 论文级配对由目录名决定，例如 `A0`、`A1`。
- 先做对象对齐，尤其是 `alloy/process/sample`。
- 对齐后由代码展开同一个 canonical object 下的同一个字段。
- 代码先做确定性判断；只有语义不确定的同字段值才交给 LLM judge。
- LLM judge 只输出 `true/false`，不负责计算指标。
- Precision/Recall/F1 全部由代码根据最终字段匹配结果计算。

---

File: evaluation_json2json/outputs_exp/deepseek/A27/final/figure_007.json
{
  "paper_id": "A27",
  "figure_id": "figure_007",
  "image_paths": [
    "images/80a5dbd3107d154a6e3bbd61f058b212e508b113a7cd985672576c9810822ec4.jpg",
    "images/a784d24eea36506923b715e374cec60878edbfcd21b832960a23236b4a50f73e.jpg"
  ],
  "image_count": 2,
  "image_type": "microscopy_tem",
  "description": "Transmission electron micrographs showing dislocation distributions in polycrystalline Fe-16%Al alloy (containing less than 20 ppm C) after 5.5% compressive straining at room temperature with a strain rate of 10^-4 s^-1. Subfigure (a) presents the microstructure of the water-quenched specimen from 1100°C, revealing glide bands extending in various directions with primarily straight dislocations situated between them. Subfigure (b) shows the furnace-cooled specimen, exhibiting dense dislocation tangles between the glide bands. The marked contrast between the two heat treatment conditions demonstrates that quenching preserves excess vacancies and suppresses short-range ordering, facilitating dislocation glide and resulting in straighter dislocation configurations, whereas furnace cooling allows vacancy equilibration and short-range order development, leading to dislocation immobilization and tangling. This figure provides direct TEM evidence for the pronounced effect of quenching on deformation mechanisms in Fe-16%Al alloys, correlating thermal history with dislocation substructure evolution and mechanical behavior.",
  "confidence": 0.0
}

File: evaluation_json2json/outputs_exp/deepseek/A28/final/figure_001.json
{
  "paper_id": "A28",
  "figure_id": "figure_001",
  "image_paths": [
    "images/fdb1133a4b3e9427e851e9fb389222e22ae42861c57b5712bc38ab3f93f931ac.jpg"
  ],
  "image_count": 1,
  "image_type": "property_mechanical",
  "description": "The figure image is unreadable or not provided (displaying only a 'Check for updates' placeholder icon). Based on the accompanying text extraction summary, the figure likely presents comprehensive mechanical property data and microstructural correlations for the Fe-20Mn-6Al-0.6C-0.15Si austenitic low-density steel investigated at room temperature (RT), -77°C, and -196°C. The figure presumably includes engineering stress-strain curves demonstrating that yield strength increases significantly from 400 MPa at RT to 650 MPa at -77°C and 900 MPa at -196°C, while tensile elongation simultaneously improves from 32% to 58% and 68% respectively. Additional components may display Charpy impact energy absorption values showing a decreasing trend from 327 J at RT to 277 J at -77°C and 188 J at -196°C. The figure would also correlate these mechanical properties with deformation mechanism transitions from planar slip at RT to microband formation at -77°C and mechanical twinning at -196°C, as evidenced by EBSD and TEM characterization showing low-angle grain boundary fractions increasing from 56.0% to 70.2%. This supports the core scientific conclusion that reduced stacking fault energy at cryogenic temperatures promotes twinning-induced plasticity, enhancing strength-ductility synergy under quasi-static tension, but limits planar glide activation during high-strain-rate impact loading, resulting in reduced cryogenic toughness.",
  "confidence": 0.0
}

File: evaluation_json2json/outputs_exp/deepseek/A28/final/figure_003.json
{
  "paper_id": "A28",
  "figure_id": "figure_003",
  "image_paths": [
    "images/e091466ba42241689ec62910028920967ad0ad745d59e5a809862f2e143025c9.jpg",
    "images/f9136c04f505d1e9b1c77544fbbda974a034fd91686c72e9dca563ed4ca5dad6.jpg",
    "images/8589a952a9ad6ea9f8d3875d6e77251bb4e937c669ecbe4503b1cdc281488e32.jpg"
  ],
  "image_count": 3,
  "image_type": "property_mechanical",
  "description": "Figure 2 presents the temperature-dependent tensile deformation behavior of as-forged Fe-20Mn-6Al-0.6C-0.15Si austenitic low-density steel tested at 25°C, -77°C, and -196°C. Subfigure (a) displays engineering stress-strain curves showing simultaneous increases in strength and ductility as temperature decreases, with ultimate tensile strength rising from approximately 800 MPa at 25°C to 1300 MPa at -196°C and elongation increasing from 32% to 68%. Subfigure (b) illustrates true stress-strain curves (solid lines) and work hardening rate curves (dashed lines), revealing that cryogenic temperatures exhibit near-linear work hardening behavior compared to continuous decrease at room temperature, with the intersection indicating necking points. Subfigure (c) quantifies linear temperature dependence: yield strength and ultimate tensile strength follow YS=474.6-2.05×T and UTS=813.0-2.36×T (T in °C), while total elongation and uniform elongation increase with decreasing temperature. These results demonstrate anomalous cryogenic strengthening and toughening attributed to decreasing stacking fault energy promoting planar glide and mechanical twinning.",
  "confidence": 0.0
}

File: evaluation_json2json/outputs_exp/deepseek/A28/final/figure_004.json
{
  "paper_id": "A28",
  "figure_id": "figure_004",
  "image_paths": [
    "images/501da82ace83498aa171f783e63ac4b8772785c5a72cbe0022db8d57a6695dbb.jpg",
    "images/e88d0654a11c789b81ef92b23c4d8ec69dc28d17a164cb91b711807b4f1ce24d.jpg",
    "images/69551f59a5f865ec115807a84c0b6d5338b84df8942ef331b24dd0d02bd4dba9.jpg",
    "images/139914f5cce217374969031ebcfdcba305ad5de2a999f2b79be13c5dc246ea6a.jpg",
    "images/697d2f69ffaaf273083058982ae50b585c3a300a7603a3848c4f027baab6e1fd.jpg",
    "images/03164397a29b3cc01b05f3c388a4a11467f703d163afc95fcc5c3443124a1367.jpg",
    "images/20d19e752d439b2400493a1e56c3e3cc0b6aa89ea5d00aec26cadaf5e78c9a74.jpg",
    "images/4721424c56605fa798a1f085cce37c2b1809a8a27294dc0722875fd373eab115.jpg",
    "images/f53dd2e2581b871806196ef89f6bfbfe22def009123b99527b077ecde48c6668.jpg"
  ],
  "image_count": 9,
  "image_type": "diffraction_ebsd",
  "description": "This figure presents comprehensive EBSD analyses of Fe-20Mn-6Al-0.6C-0.15Si austenitic low-density steel tensile-deformed at −196°C (a,d,g), −77°C (b,e,h), and room temperature (c,f,i). Subfigures (a–c) display inverse pole figure (IPF) maps revealing crystal orientation concentrations along {111} and {001} directions parallel to the tensile axis, with white arrows in (a) indicating mechanical twins formed at −196°C due to reduced stacking fault energy. Subfigures (d–f) show grain boundary distribution maps where red lines denote low-angle grain boundaries (LAGBs, 2–15°) and blue lines indicate high-angle grain boundaries (HAGBs, >15°), with quantified LAGB fractions increasing from 56.0% at RT to 63.0% at −77°C and 70.2% at −196°C. Subfigures (g–i) present geometrically necessary dislocation (GND) distribution maps overlaid with grain boundaries for the framed regions in (d–f), demonstrating pronounced GND accumulation at LAGBs (color scale 0–3° kernel average misorientation), indicating severe localized plastic deformation. The systematic trend reveals that decreasing deformation temperature enhances planar glide character, increases substructure density, and activates mechanical twinning, contributing to the steel's exceptional cryogenic mechanical properties.",
  "confidence": 0.0
}

File: evaluation_json2json/outputs_exp/deepseek/A28/final/figure_005.json
{
  "paper_id": "A28",
  "figure_id": "figure_005",
  "image_paths": [
    "images/d59a79b47f46e52f27b9d7fb3eca94068e62123c2d51d94ee727b38ccc52ddd6.jpg",
    "images/8b5d41082177cd7a27da2feef0777d1fa9daf86c3e2302039f72156002401451.jpg"
  ],
  "image_count": 2,
  "image_type": "microscopy_tem",
  "description": "This figure presents TEM analysis results showing the deformation microstructures of Fe-20Mn-6Al-0.6C austenitic low-density steel after tensile testing at cryogenic temperatures. Panel (a) displays a bright-field TEM image of the sample deformed at -196°C, revealing mechanical twins (marked by red arrows) and dislocations within the austenite matrix; the inset shows a corresponding SAED pattern along the [1,1,0] zone axis confirming the twinning relationship on {111} planes. Panel (b) shows microbands in the sample deformed at -77°C, characterized by dislocation arrays and traces of {111} slip planes (indicated by yellow dashed lines), representing planar glide behavior. The comparison demonstrates that decreasing deformation temperature reduces stacking fault energy, causing a transition from wavy glide at room temperature to planar glide mechanisms: mechanical twinning at -196°C and microband formation at -77°C. These planar glide products act as barriers to dislocation motion, contributing to the observed high work hardening rates and enhanced ductility at cryogenic temperatures.",
  "confidence": 0.0
}

File: evaluation_json2json/outputs_exp/deepseek/A28/final/figure_006.json
{
  "paper_id": "A28",
  "figure_id": "figure_006",
  "image_paths": [
    "images/5b9b2f7b0cee6b1deb68ea247da0755c09fa2459c2fe1d832c0359bb9513ca49.jpg",
    "images/aaf129419d3bb8328ef84a8766165224d8be9b262e7bb7413f0bce3bfc874a26.jpg"
  ],
  "image_count": 2,
  "image_type": "property_mechanical",
  "description": "This figure presents the Charpy impact toughness characteristics of an Fe-20Mn-6Al-0.6C-0.15Si austenitic low-density steel tested at three temperatures: -196°C, -77°C, and room temperature (RT). Subfigure (a) displays the impact load versus deflection curves, revealing that the maximum impact load increases with decreasing temperature (reaching approximately 31 kN at -196°C compared to 27 kN at RT), while the total deflection at fracture decreases significantly from over 20 mm at RT to less than 10 mm at -196°C, indicating a transition from ductile to more brittle fracture behavior. Subfigure (b) quantifies the total impact absorbed energy and its decomposition into three components: crack initiation energy (W_initiation), stable crack propagation energy (W_stable), and unstable crack propagation energy (W_unstable). The total absorbed energy decreases markedly from 327 J at RT to 277 J at -77°C and further to 188 J at -196°C. Notably, the stable propagation energy component shows the strongest temperature dependence, dropping from approximately 200 J at both RT and -77°C to only about 40 J at -196°C, while the initiation energy remains relatively constant across the temperature range. These results demonstrate that decreasing temperature severely degrades the impact toughness of this steel, primarily by suppressing stable crack propagation mechanisms rather than affecting crack initiation.",
  "confidence": 0.0
}

File: evaluation_json2json/outputs_exp/deepseek/A28/final/figure_007.json
{
  "paper_id": "A28",
  "figure_id": "figure_007",
  "image_paths": [
    "images/9484f319a17865621c922219ce8c18847a679942b5914d5c0a1b51e569d3311b.jpg",
    "images/e7f85ce5148cca6bdbe02108ae46852e0c6bd4e6e1e17a15bd8716618fe464ec.jpg",
    "images/e1fada12349a212359387d743696c2e23cce00847aa11957b9763432010a4ade.jpg"
  ],
  "image_count": 3,
  "image_type": "microscopy_sem",
  "description": "This figure presents fracture surface morphologies of Charpy impact samples of Fe-20Mn-6Al-0.6C-0.15Si austenitic low-density steel tested at -196°C (a,d), -77°C (b,e), and room temperature (c,f). Subfigures (a-c) show macroscopic fracture surfaces featuring V-notches, fibrous zones (outlined by dashed yellow lines), radial zones, and shear lips with 1 mm scale bars and 3D surface profiles as insets. Subfigures (d-f) display corresponding SEM micrographs revealing microscopic fracture mechanisms. At -196°C (d), the surface exhibits large dimples with tear edges and quasi-cleavage features indicative of reduced toughness (188 J). At -77°C (e), dimple patterns suggest improved ductility compared to -196°C (277 J). At room temperature (f), the fracture surface shows pronounced ductile characteristics with secondary cracks and finer dimple structures, correlating with highest impact energy (327 J). The progression demonstrates a transition from ductile to mixed-mode fracture as temperature decreases, with limited planar glide at cryogenic temperatures contributing to reduced cryogenic toughness despite the steel's high stacking fault energy.",
  "confidence": 0.0
}

File: evaluation_json2json/outputs_exp/deepseek/A28/final/figure_008.json
{
  "paper_id": "A28",
  "figure_id": "figure_008",
  "image_paths": [
    "images/631409dd320dadfec747d24d601d3668fc693c72e6b3d5b826d11c8566a8b14c.jpg"
  ],
  "image_count": 1,
  "image_type": "property_mechanical",
  "description": "This figure presents a schematic illustration showing the temperature and stacking fault energy (SFE) dependence of tensile elongation in austenitic steels, adapted from reference [32]. The curve plots tensile elongation (vertical axis) against tensile test temperature/SFE (horizontal axis, increasing rightward), revealing a characteristic bell-shaped relationship divided into three distinct deformation regimes. Region I (high temperature/high SFE, right side) corresponds to \"Wavy glide\" with relatively lower ductility due to cross-slip dominated deformation. Region II (intermediate conditions) represents \"Planar glide except DIMT\" where elongation reaches its maximum peak, indicating optimal deformation behavior with enhanced glide planarity. Region III (low temperature/low SFE, left side) is dominated by \"DIMT\" (Deformation-Induced Martensitic Transformation or Twinning) mechanisms. The leftward arrow labeled \"Enhanced glide planarity\" indicates that decreasing temperature or SFE promotes planar slip character. The figure illustrates that maximum tensile ductility is achieved at intermediate SFE levels, while both high SFE (wavy slip) and very low SFE (DIMT) conditions result in reduced elongation.",
  "confidence": 0.0
}

File: evaluation_json2json/outputs_exp/deepseek/A28/final/figure_010.json
{
  "paper_id": "A28",
  "figure_id": "figure_010",
  "image_paths": [
    "images/266ab17ab570cc1adbed7814b6c136dcbc85d9d4f8991fe0b8cb516ac6b7f3b3.jpg",
    "images/6f6e0a195e11366d21d1abadb4a87dceb00e4a229c8169b25e6a9bc746adfcaa.jpg",
    "images/6c35535b251acabecd7dc34ed1c9f9eec6079fe8d45d8949025de806c65336f8.jpg",
    "images/9411478453cc7ebba79f1bb24644177b0ed6fd855a2d8c53cbca92ca699b2e9f.jpg"
  ],
  "image_count": 4,
  "image_type": "property_mechanical",
  "description": "This figure presents Charpy impact load-deflection curves for an as-forged Fe-20Mn-6Al-0.6C-0.15Si austenitic low-density steel tested at cryogenic and ambient temperatures. Subfigures (a), (b), and (c) display the experimental and ISO-evaluation curves at -196°C, -77°C, and room temperature (RT), respectively. Key characteristic loads are marked: general yield load (Fgy), crack initiation load (Fin), maximum load (Fm), unstable crack growth initiation (Fiu), and termination (Fa). The energy contributions are color-coded as crack initiation (W_initiation), stable crack growth (W_stable), unstable crack growth (W_unstable), and collapse (W_collapse). Rebound compliance (RC) values of 10.9957, 4.6215, and 3.7864 at -196°C, -77°C, and RT indicate accelerated unstable crack propagation at lower temperatures. Subfigure (d) plots the temperature dependence of Fgy, Fm, Fin, and the Fiu/Fm ratio, demonstrating that all characteristic loads increase with decreasing temperature, while the higher Fiu/Fm ratio at cryogenic temperatures indicates rapid transition from stable to unstable crack growth. The figure supports the conclusion that while crack initiation resistance improves at cryogenic temperatures, crack propagation resistance decreases, affecting overall toughness.",
  "confidence": 0.0
}

File: evaluation_json2json/outputs_exp/deepseek/A28/final/figure_011.json
{
  "paper_id": "A28",
  "figure_id": "figure_011",
  "image_paths": [
    "images/7eb2c9457b851c3d2453d75afd45ecc28f2867906bbc1f0437fadcefdc95256b.jpg",
    "images/2efb22d96a46973381c9d0022c834fc8f4014fafbb3776f04345def6de4072ad.jpg",
    "images/996ca56e1e5fdb08f70a7ed4707ac60ba5d39b370f0ac7a60d7f482aecc6391b.jpg"
  ],
  "image_count": 3,
  "image_type": "diffraction_ebsd",
  "description": "This figure presents EBSD (Electron Backscatter Diffraction) orientation imaging analyses of the microstructure near fracture surfaces in Fe-20Mn-6Al-0.6C-0.15Si low-density steel after impact testing at cryogenic and room temperatures. Subfigure (a) shows the inverse pole figure (IPF) map at −196 °C revealing transgranular crack propagation with a zigzag path through austenitic grains, while subfigure (b) displays the corresponding microstructure at room temperature (RT) with \"Grain A\" explicitly marked. Subfigure (c) provides the quantitative misorientation analysis along the marked line traversing Grain A, demonstrating that the misorientation difference between regions on both sides of the crack remains below 15°, confirming that transgranular fracture occurred within a single grain prior to cracking. The plot reveals significant local orientation gradients (up to ~3°) near the crack path, indicating severe plastic deformation during crack propagation. The caption and citation text indicate that secondary cracks are present at RT but absent at −196 °C, which release stress concentration at primary crack tips and redistribute internal stress, thereby delaying fracture and enhancing toughness at room temperature compared to cryogenic conditions.",
  "confidence": 0.0
}

File: evaluation_json2json/outputs_exp/deepseek/A28/final/figure_012.json
{
  "paper_id": "A28",
  "figure_id": "figure_012",
  "image_paths": [
    "images/c3983da6176a73cc332b29d2c08515c382e5f81c83cdc6766fb107ed7867e481.jpg",
    "images/5e74777b71eb1512fc63233ef1695640f3083a35975da99f057460155d91c52f.jpg",
    "images/9974dd085087c9dcf26cf525a0f0d42f2332860f0c284a6e55bbf8ff9d624cc9.jpg"
  ],
  "image_count": 3,
  "image_type": "microscopy_sem",
  "description": "Scanning electron microscopy (SEM) micrographs showing regions near fracture surfaces of Fe-20Mn-6Al-0.6C-0.15Si austenitic low-density steel after Charpy impact tests at three different temperatures. Subfigure (a) displays the microstructure at -196°C, (b) at -77°C, and (c) at room temperature (RT), with a scale bar of 20 μm applicable to all images. Yellow arrows highlight planar glide deformation bands. At -196°C, only limited planar glide features are visible in sparse regions, indicating restricted dislocation planar slip during high-strain-rate impact deformation. As temperature increases to -77°C, planar glide becomes more pronounced and widespread. At room temperature, extensive planar glide is observed throughout the microstructure. The trend demonstrates that activating planar glide becomes increasingly difficult at lower temperatures during impact loading due to higher activation energy for slip systems, despite lower stacking fault energy. This limited planar glide at cryogenic temperatures reduces resistance to crack propagation, contributing to poor cryogenic impact toughness, whereas pronounced planar glide at higher temperatures effectively retards crack advance and enhances toughness.",
  "confidence": 0.0
}

File: evaluation_json2json/outputs_exp/deepseek/A28/final/multimodal_figures.json
[
  {
    "paper_id": "A28",
    "figure_id": "figure_001",
    "image_paths": [
      "images/fdb1133a4b3e9427e851e9fb389222e22ae42861c57b5712bc38ab3f93f931ac.jpg"
    ],
    "image_count": 1,
    "image_type": "property_mechanical",
    "description": "The figure image is unreadable or not provided (displaying only a 'Check for updates' placeholder icon). Based on the accompanying text extraction summary, the figure likely presents comprehensive mechanical property data and microstructural correlations for the Fe-20Mn-6Al-0.6C-0.15Si austenitic low-density steel investigated at room temperature (RT), -77°C, and -196°C. The figure presumably includes engineering stress-strain curves demonstrating that yield strength increases significantly from 400 MPa at RT to 650 MPa at -77°C and 900 MPa at -196°C, while tensile elongation simultaneously improves from 32% to 58% and 68% respectively. Additional components may display Charpy impact energy absorption values showing a decreasing trend from 327 J at RT to 277 J at -77°C and 188 J at -196°C. The figure would also correlate these mechanical properties with deformation mechanism transitions from planar slip at RT to microband formation at -77°C and mechanical twinning at -196°C, as evidenced by EBSD and TEM characterization showing low-angle grain boundary fractions increasing from 56.0% to 70.2%. This supports the core scientific conclusion that reduced stacking fault energy at cryogenic temperatures promotes twinning-induced plasticity, enhancing strength-ductility synergy under quasi-static tension, but limits planar glide activation during high-strain-rate impact loading, resulting in reduced cryogenic toughness.",
    "confidence": 0.0
  },
  {
    "paper_id": "A28",
    "figure_id": "figure_002",
    "image_paths": [
      "images/91a838e507fc70773385c1e3c211635cae0e28059fbbe5b671f9d2113c24b8ad.jpg",
      "images/c74dd7b80d42c9f795bd954aa9d1b411b41bf5ba5d58bd1e5ac0abab1394b9a5.jpg",
      "images/5b967ca280dbfd2bcedd35ebec3c0a891d06b697b02497c7a9041d537e00ff9a.jpg"
    ],
    "image_count": 3,
    "image_type": "diffraction_ebsd",
    "description": "Figure 1 presents the microstructural characterization of the initial as-forged Fe-20Mn-6Al-0.6C-0.15Si low-density steel. Panel (a) displays an EBSD inverse pole figure (IPF) map showing equiaxed grains with various crystallographic orientations indicated by the color key (red: [001], green: [101], blue: [111]). Panel (b) shows the corresponding EBSD phase map with austenite phase highlighted in red and grain boundaries delineated in black, confirming a fully austenitic single-phase microstructure. Panel (c) compares X-ray diffraction (XRD) patterns of the initial steel (black curve) and after holding at -196°C for 30 minutes (red curve), both exhibiting only γ-austenite peaks at (111), (200), (220), and (311) positions with no evidence of martensitic transformation. Together, these results demonstrate that the initial microstructure consists of equiaxed fully austenitic grains and exhibits exceptional phase stability even at cryogenic temperatures (-196°C), supporting the alloy's suitability for cryogenic applications without isothermal martensite formation.",
    "confidence": 0.0
  },
  {
    "paper_id": "A28",
    "figure_id": "figure_003",
    "image_paths": [
      "images/e091466ba42241689ec62910028920967ad0ad745d59e5a809862f2e143025c9.jpg",
      "images/f9136c04f505d1e9b1c77544fbbda974a034fd91686c72e9dca563ed4ca5dad6.jpg",
      "images/8589a952a9ad6ea9f8d3875d6e77251bb4e937c669ecbe4503b1cdc281488e32.jpg"
    ],
    "image_count": 3,
    "image_type": "property_mechanical",
    "description": "Figure 2 presents the temperature-dependent tensile deformation behavior of as-forged Fe-20Mn-6Al-0.6C-0.15Si austenitic low-density steel tested at 25°C, -77°C, and -196°C. Subfigure (a) displays engineering stress-strain curves showing simultaneous increases in strength and ductility as temperature decreases, with ultimate tensile strength rising from approximately 800 MPa at 25°C to 1300 MPa at -196°C and elongation increasing from 32% to 68%. Subfigure (b) illustrates true stress-strain curves (solid lines) and work hardening rate curves (dashed lines), revealing that cryogenic temperatures exhibit near-linear work hardening behavior compared to continuous decrease at room temperature, with the intersection indicating necking points. Subfigure (c) quantifies linear temperature dependence: yield strength and ultimate tensile strength follow YS=474.6-2.05×T and UTS=813.0-2.36×T (T in °C), while total elongation and uniform elongation increase with decreasing temperature. These results demonstrate anomalous cryogenic strengthening and toughening attributed to decreasing stacking fault energy promoting planar glide and mechanical twinning.",
    "confidence": 0.0
  },
  {
    "paper_id": "A28",
    "figure_id": "figure_004",
    "image_paths": [
      "images/501da82ace83498aa171f783e63ac4b8772785c5a72cbe0022db8d57a6695dbb.jpg",
      "images/e88d0654a11c789b81ef92b23c4d8ec69dc28d17a164cb91b711807b4f1ce24d.jpg",
      "images/69551f59a5f865ec115807a84c0b6d5338b84df8942ef331b24dd0d02bd4dba9.jpg",
      "images/139914f5cce217374969031ebcfdcba305ad5de2a999f2b79be13c5dc246ea6a.jpg",
      "images/697d2f69ffaaf273083058982ae50b585c3a300a7603a3848c4f027baab6e1fd.jpg",
      "images/03164397a29b3cc01b05f3c388a4a11467f703d163afc95fcc5c3443124a1367.jpg",
      "images/20d19e752d439b2400493a1e56c3e3cc0b6aa89ea5d00aec26cadaf5e78c9a74.jpg",
      "images/4721424c56605fa798a1f085cce37c2b1809a8a27294dc0722875fd373eab115.jpg",
      "images/f53dd2e2581b871806196ef89f6bfbfe22def009123b99527b077ecde48c6668.jpg"
    ],
    "image_count": 9,
    "image_type": "diffraction_ebsd",
    "description": "This figure presents comprehensive EBSD analyses of Fe-20Mn-6Al-0.6C-0.15Si austenitic low-density steel tensile-deformed at −196°C (a,d,g), −77°C (b,e,h), and room temperature (c,f,i). Subfigures (a–c) display inverse pole figure (IPF) maps revealing crystal orientation concentrations along {111} and {001} directions parallel to the tensile axis, with white arrows in (a) indicating mechanical twins formed at −196°C due to reduced stacking fault energy. Subfigures (d–f) show grain boundary distribution maps where red lines denote low-angle grain boundaries (LAGBs, 2–15°) and blue lines indicate high-angle grain boundaries (HAGBs, >15°), with quantified LAGB fractions increasing from 56.0% at RT to 63.0% at −77°C and 70.2% at −196°C. Subfigures (g–i) present geometrically necessary dislocation (GND) distribution maps overlaid with grain boundaries for the framed regions in (d–f), demonstrating pronounced GND accumulation at LAGBs (color scale 0–3° kernel average misorientation), indicating severe localized plastic deformation. The systematic trend reveals that decreasing deformation temperature enhances planar glide character, increases substructure density, and activates mechanical twinning, contributing to the steel's exceptional cryogenic mechanical properties.",
    "confidence": 0.0
  },
  {
    "paper_id": "A28",
    "figure_id": "figure_005",
    "image_paths": [
      "images/d59a79b47f46e52f27b9d7fb3eca94068e62123c2d51d94ee727b38ccc52ddd6.jpg",
      "images/8b5d41082177cd7a27da2feef0777d1fa9daf86c3e2302039f72156002401451.jpg"
    ],
    "image_count": 2,
    "image_type": "microscopy_tem",
    "description": "This figure presents TEM analysis results showing the deformation microstructures of Fe-20Mn-6Al-0.6C austenitic low-density steel after tensile testing at cryogenic temperatures. Panel (a) displays a bright-field TEM image of the sample deformed at -196°C, revealing mechanical twins (marked by red arrows) and dislocations within the austenite matrix; the inset shows a corresponding SAED pattern along the [1,1,0] zone axis confirming the twinning relationship on {111} planes. Panel (b) shows microbands in the sample deformed at -77°C, characterized by dislocation arrays and traces of {111} slip planes (indicated by yellow dashed lines), representing planar glide behavior. The comparison demonstrates that decreasing deformation temperature reduces stacking fault energy, causing a transition from wavy glide at room temperature to planar glide mechanisms: mechanical twinning at -196°C and microband formation at -77°C. These planar glide products act as barriers to dislocation motion, contributing to the observed high work hardening rates and enhanced ductility at cryogenic temperatures.",
    "confidence": 0.0
  },
  {
    "paper_id": "A28",
    "figure_id": "figure_006",
    "image_paths": [
      "images/5b9b2f7b0cee6b1deb68ea247da0755c09fa2459c2fe1d832c0359bb9513ca49.jpg",
      "images/aaf129419d3bb8328ef84a8766165224d8be9b262e7bb7413f0bce3bfc874a26.jpg"
    ],
    "image_count": 2,
    "image_type": "property_mechanical",
    "description": "This figure presents the Charpy impact toughness characteristics of an Fe-20Mn-6Al-0.6C-0.15Si austenitic low-density steel tested at three temperatures: -196°C, -77°C, and room temperature (RT). Subfigure (a) displays the impact load versus deflection curves, revealing that the maximum impact load increases with decreasing temperature (reaching approximately 31 kN at -196°C compared to 27 kN at RT), while the total deflection at fracture decreases significantly from over 20 mm at RT to less than 10 mm at -196°C, indicating a transition from ductile to more brittle fracture behavior. Subfigure (b) quantifies the total impact absorbed energy and its decomposition into three components: crack initiation energy (W_initiation), stable crack propagation energy (W_stable), and unstable crack propagation energy (W_unstable). The total absorbed energy decreases markedly from 327 J at RT to 277 J at -77°C and further to 188 J at -196°C. Notably, the stable propagation energy component shows the strongest temperature dependence, dropping from approximately 200 J at both RT and -77°C to only about 40 J at -196°C, while the initiation energy remains relatively constant across the temperature range. These results demonstrate that decreasing temperature severely degrades the impact toughness of this steel, primarily by suppressing stable crack propagation mechanisms rather than affecting crack initiation.",
    "confidence": 0.0
  },
  {
    "paper_id": "A28",
    "figure_id": "figure_007",
    "image_paths": [
      "images/9484f319a17865621c922219ce8c18847a679942b5914d5c0a1b51e569d3311b.jpg",
      "images/e7f85ce5148cca6bdbe02108ae46852e0c6bd4e6e1e17a15bd8716618fe464ec.jpg",
      "images/e1fada12349a212359387d743696c2e23cce00847aa11957b9763432010a4ade.jpg"
    ],
    "image_count": 3,
    "image_type": "microscopy_sem",
    "description": "This figure presents fracture surface morphologies of Charpy impact samples of Fe-20Mn-6Al-0.6C-0.15Si austenitic low-density steel tested at -196°C (a,d), -77°C (b,e), and room temperature (c,f). Subfigures (a-c) show macroscopic fracture surfaces featuring V-notches, fibrous zones (outlined by dashed yellow lines), radial zones, and shear lips with 1 mm scale bars and 3D surface profiles as insets. Subfigures (d-f) display corresponding SEM micrographs revealing microscopic fracture mechanisms. At -196°C (d), the surface exhibits large dimples with tear edges and quasi-cleavage features indicative of reduced toughness (188 J). At -77°C (e), dimple patterns suggest improved ductility compared to -196°C (277 J). At room temperature (f), the fracture surface shows pronounced ductile characteristics with secondary cracks and finer dimple structures, correlating with highest impact energy (327 J). The progression demonstrates a transition from ductile to mixed-mode fracture as temperature decreases, with limited planar glide at cryogenic temperatures contributing to reduced cryogenic toughness despite the steel's high stacking fault energy.",
    "confidence": 0.0
  },
  {
    "paper_id": "A28",
    "figure_id": "figure_008",
    "image_paths": [
      "images/631409dd320dadfec747d24d601d3668fc693c72e6b3d5b826d11c8566a8b14c.jpg"
    ],
    "image_count": 1,
    "image_type": "property_mechanical",
    "description": "This figure presents a schematic illustration showing the temperature and stacking fault energy (SFE) dependence of tensile elongation in austenitic steels, adapted from reference [32]. The curve plots tensile elongation (vertical axis) against tensile test temperature/SFE (horizontal axis, increasing rightward), revealing a characteristic bell-shaped relationship divided into three distinct deformation regimes. Region I (high temperature/high SFE, right side) corresponds to \"Wavy glide\" with relatively lower ductility due to cross-slip dominated deformation. Region II (intermediate conditions) represents \"Planar glide except DIMT\" where elongation reaches its maximum peak, indicating optimal deformation behavior with enhanced glide planarity. Region III (low temperature/low SFE, left side) is dominated by \"DIMT\" (Deformation-Induced Martensitic Transformation or Twinning) mechanisms. The leftward arrow labeled \"Enhanced glide planarity\" indicates that decreasing temperature or SFE promotes planar slip character. The figure illustrates that maximum tensile ductility is achieved at intermediate SFE levels, while both high SFE (wavy slip) and very low SFE (DIMT) conditions result in reduced elongation.",
    "confidence": 0.0
  },
  {
    "paper_id": "A28",
    "figure_id": "figure_009",
    "image_paths": [
      "images/e21a415e40a0ecf678255d106634da5b1e304a37c9001b344bed9b860859dfdf.jpg"
    ],
    "image_count": 1,
    "image_type": "property_mechanical",
    "description": "This figure presents double-logarithmic plots of true stress (lnσ) versus true strain (lnε) for Fe-20Mn-6Al-0.6C-0.15Si austenitic low-density steel at three temperatures: room temperature (RT, gray squares), -77°C (red circles), and -196°C (blue triangles). The data is fitted with bilinear segments to determine the work hardening exponents (n) for two distinct deformation stages. At RT, the values are n₁=0.174 and n₂=0.362; at -77°C, n₁=0.181 and n₂=0.439; at -196°C, n₁=0.204 and n₂=0.448. The results demonstrate that both the initial and secondary work hardening rates increase significantly as temperature decreases, with n₂ showing a more pronounced temperature sensitivity. This enhanced work hardening capacity at cryogenic temperatures correlates with the activation of mechanical twinning and increased dislocation accumulation, contributing to the superior strength-ductility synergy observed in this steel for cryogenic applications.",
    "confidence": 0.0
  },
  {
    "paper_id": "A28",
    "figure_id": "figure_010",
    "image_paths": [
      "images/266ab17ab570cc1adbed7814b6c136dcbc85d9d4f8991fe0b8cb516ac6b7f3b3.jpg",
      "images/6f6e0a195e11366d21d1abadb4a87dceb00e4a229c8169b25e6a9bc746adfcaa.jpg",
      "images/6c35535b251acabecd7dc34ed1c9f9eec6079fe8d45d8949025de806c65336f8.jpg",
      "images/9411478453cc7ebba79f1bb24644177b0ed6fd855a2d8c53cbca92ca699b2e9f.jpg"
    ],
    "image_count": 4,
    "image_type": "property_mechanical",
    "description": "This figure presents Charpy impact load-deflection curves for an as-forged Fe-20Mn-6Al-0.6C-0.15Si austenitic low-density steel tested at cryogenic and ambient temperatures. Subfigures (a), (b), and (c) display the experimental and ISO-evaluation curves at -196°C, -77°C, and room temperature (RT), respectively. Key characteristic loads are marked: general yield load (Fgy), crack initiation load (Fin), maximum load (Fm), unstable crack growth initiation (Fiu), and termination (Fa). The energy contributions are color-coded as crack initiation (W_initiation), stable crack growth (W_stable), unstable crack growth (W_unstable), and collapse (W_collapse). Rebound compliance (RC) values of 10.9957, 4.6215, and 3.7864 at -196°C, -77°C, and RT indicate accelerated unstable crack propagation at lower temperatures. Subfigure (d) plots the temperature dependence of Fgy, Fm, Fin, and the Fiu/Fm ratio, demonstrating that all characteristic loads increase with decreasing temperature, while the higher Fiu/Fm ratio at cryogenic temperatures indicates rapid transition from stable to unstable crack growth. The figure supports the conclusion that while crack initiation resistance improves at cryogenic temperatures, crack propagation resistance decreases, affecting overall toughness.",
    "confidence": 0.0
  },
  {
    "paper_id": "A28",
    "figure_id": "figure_011",
    "image_paths": [
      "images/7eb2c9457b851c3d2453d75afd45ecc28f2867906bbc1f0437fadcefdc95256b.jpg",
      "images/2efb22d96a46973381c9d0022c834fc8f4014fafbb3776f04345def6de4072ad.jpg",
      "images/996ca56e1e5fdb08f70a7ed4707ac60ba5d39b370f0ac7a60d7f482aecc6391b.jpg"
    ],
    "image_count": 3,
    "image_type": "diffraction_ebsd",
    "description": "This figure presents EBSD (Electron Backscatter Diffraction) orientation imaging analyses of the microstructure near fracture surfaces in Fe-20Mn-6Al-0.6C-0.15Si low-density steel after impact testing at cryogenic and room temperatures. Subfigure (a) shows the inverse pole figure (IPF) map at −196 °C revealing transgranular crack propagation with a zigzag path through austenitic grains, while subfigure (b) displays the corresponding microstructure at room temperature (RT) with \"Grain A\" explicitly marked. Subfigure (c) provides the quantitative misorientation analysis along the marked line traversing Grain A, demonstrating that the misorientation difference between regions on both sides of the crack remains below 15°, confirming that transgranular fracture occurred within a single grain prior to cracking. The plot reveals significant local orientation gradients (up to ~3°) near the crack path, indicating severe plastic deformation during crack propagation. The caption and citation text indicate that secondary cracks are present at RT but absent at −196 °C, which release stress concentration at primary crack tips and redistribute internal stress, thereby delaying fracture and enhancing toughness at room temperature compared to cryogenic conditions.",
    "confidence": 0.0
  },
  {
    "paper_id": "A28",
    "figure_id": "figure_012",
    "image_paths": [
      "images/c3983da6176a73cc332b29d2c08515c382e5f81c83cdc6766fb107ed7867e481.jpg",
      "images/5e74777b71eb1512fc63233ef1695640f3083a35975da99f057460155d91c52f.jpg",
      "images/9974dd085087c9dcf26cf525a0f0d42f2332860f0c284a6e55bbf8ff9d624cc9.jpg"
    ],
    "image_count": 3,
    "image_type": "microscopy_sem",
    "description": "Scanning electron microscopy (SEM) micrographs showing regions near fracture surfaces of Fe-20Mn-6Al-0.6C-0.15Si austenitic low-density steel after Charpy impact tests at three different temperatures. Subfigure (a) displays the microstructure at -196°C, (b) at -77°C, and (c) at room temperature (RT), with a scale bar of 20 μm applicable to all images. Yellow arrows highlight planar glide deformation bands. At -196°C, only limited planar glide features are visible in sparse regions, indicating restricted dislocation planar slip during high-strain-rate impact deformation. As temperature increases to -77°C, planar glide becomes more pronounced and widespread. At room temperature, extensive planar glide is observed throughout the microstructure. The trend demonstrates that activating planar glide becomes increasingly difficult at lower temperatures during impact loading due to higher activation energy for slip systems, despite lower stacking fault energy. This limited planar glide at cryogenic temperatures reduces resistance to crack propagation, contributing to poor cryogenic impact toughness, whereas pronounced planar glide at higher temperatures effectively retards crack advance and enhances toughness.",
    "confidence": 0.0
  }
]

File: evaluation_json2json/outputs_exp/deepseek/A29/final/figure_002.json
{
  "paper_id": "A29",
  "figure_id": "figure_002",
  "image_paths": [
    "images/38dd6eb878dffe29815dcce24881dcfa1e7a7cc0f30575a307be3d3c45057186.jpg"
  ],
  "image_count": 1,
  "image_type": "structure_phase_diagram",
  "description": "The figure presents a pseudo-binary equilibrium phase diagram for the Fe-7.95Mn-0.25C-xAl (wt.%) steel system, calculated using Thermo-Calc software with the TCFE9 database. The vertical axis represents temperature ranging from 500 to 1600°C, while the horizontal axis shows aluminum content from 0 to 10 weight percent. The diagram delineates multiple phase stability regions including liquid (L), α+L, γ+L, single-phase austenite (γ), γ+α, γ+θ, γ+α+κ, and α+κ. A red star marked 'Current Study' indicates the specific composition of Fe-7.95Mn-0.25C-4.94Al (approximately 5 wt% Al) at the intercritical annealing temperature of 850°C, confirming that the selected processing conditions lie within the γ+α two-phase field. This thermodynamic calculation validates the experimental design for obtaining the desired microstructure containing ultrafine-grained γ+α aggregates and δ-ferrite, as the annealing temperature positions the alloy in the two-phase austenite-ferrite region where partial phase transformation can occur.",
  "confidence": 0.0
}
