Repository: RiverYanggg/SteelDig_multimodal

# Evaluation Framework

这个目录实现当前的结构化抽取评估流程。它比较两套 `text_extraction.json`，数据来自 `outputs_exp/` 下各模型的抽取结果目录。

当前 `outputs_exp/` 中可用的模型目录示例：`deepseek`、`doubao`、`kimi`（以实际存在的子目录为准）。

- 真值（truth）：`outputs_exp/<truth_model>/<paper_id>/final/text_extraction.json`
- 预测（pred）：`outputs_exp/<pred_model>/<paper_id>/final/text_extraction.json`

通过 `--truth` 与 `--pred` 可任意指定哪套模型作为真值、哪套作为预测。例如 `--truth doubao --pred deepseek` 表示以 doubao 为真值、以 deepseek 为预测进行评估。

当前评估的核心原则是：

- 论文级配对由目录名决定，例如 `A0`、`A1`。
- 先做对象对齐，尤其是 `alloy/process/sample`。
- 对齐后由代码展开同一个 canonical object 下的同一个字段。
- 代码先做确定性判断；只有语义不确定的同字段值才交给 LLM judge。
- LLM judge 只输出 `true/false`，不负责计算指标。
- Precision/Recall/F1 全部由代码根据最终字段匹配结果计算。

---

File: evaluation_json2json/outputs_exp/deepseek/A29/final/figure_007.json
{
  "paper_id": "A29",
  "figure_id": "figure_007",
  "image_paths": [
    "images/77571bc09b06a9cfbb67258734076a093e193006c23c32fb4fe96db8b328dba0.jpg",
    "images/b0cfebac16ae51a8c3ef947e5b73a7e46a17f6b62227023a6741976a038d5b0a.jpg",
    "images/f4cb0501f3fd4a9daa4a70affd21324ee6ed69654f6a6839943bc83d29c50205.jpg",
    "images/032c95a24eff795307f9ece3d05134a8bf8d6c8c22cb2bcca2ca07545d3a81d8.jpg",
    "images/1b6848a8f4f914a7796ffa7dba220c80030ff759b64c620657fb0195aeb1b252.jpg",
    "images/efaaf88dd954718f05c4372cd60d6b854b0654b8e9f29ff7ead5cc53369da99b.jpg"
  ],
  "image_count": 6,
  "image_type": "microscopy_tem",
  "description": "This figure presents TEM micrographs showing austenite deformation mechanisms in a Fe-7.95Mn-0.25C-4.94Al (wt.%) low-density medium manganese steel TD (transverse direction) sample subjected to 15% engineering strain. The figure comprises six panels: (a1) bright-field (BF) and (a2) dark-field (DF) image pairs revealing strain-induced α'-martensite nucleation at the γ/α (austenite/ferrite) phase boundary, with corresponding selected area electron diffraction (SAED) patterns confirming the FCC (Z=[011]) structure of austenite and BCC (Z=[-111]) structure of martensite; and (b1) BF and (b2) DF image pairs showing α'-martensite formation at the γ/δ (austenite/δ-ferrite) interface, accompanied by equivalent diffraction patterns. The dark-field images highlight the α'-martensite variants through specific reflection imaging. These micrographs provide direct evidence that strain-induced martensitic transformation preferentially nucleates at heterophase boundaries (γ/α and γ/δ), where strain incompatibility leads to accumulation of geometrically necessary dislocations (GNDs) and high local stress concentrations. This observation supports the transformation-induced plasticity (TRIP) mechanism contributing to the anisotropic deformation behavior, demonstrating that phase boundaries serve as critical nucleation sites for α'-martensite during tensile deformation.",
  "confidence": 0.0
}

File: evaluation_json2json/outputs_exp/deepseek/A29/final/figure_008.json
{
  "paper_id": "A29",
  "figure_id": "figure_008",
  "image_paths": [
    "images/2f5f7b76adb9b24f492edc73d3daccab0fa321862b68d001327e9086332905e4.jpg",
    "images/765a4bcc118fbcc3129b5064341dadd3385f72c6709c33543689cf9e1053b894.jpg",
    "images/15c77d459a1c04e710d6b2d8ad0e8111fed3408ae4c027443af415c000b387c2.jpg",
    "images/59f6c583de18e59e77e4a137f5a7c90d1f18d4b9d7f9ba83b6b1e1092f994d23.jpg",
    "images/10667e94fb67f2a1617db4cfd3f69921f08e2f3639683093d42bac0374ff5ee0.jpg",
    "images/47e9df452449e94609cde096ceb0830c4a88aac5e2e4ede05ec78f4d563eda80.jpg"
  ],
  "image_count": 6,
  "image_type": "microscopy_tem",
  "description": "This figure presents comprehensive TEM characterization of deformation substructures in a low-density medium manganese steel (TD sample, 15% engineering strain). Subfigures (a1) and (a2) display bright-field and high-resolution TEM images of austenite (γ, FCC, Z=[011]), revealing dense stacking faults (SFs) marked by red arrows and planar dislocation slip traces at scales of 500 nm and 2 nm respectively. Subfigures (b1) and (b2) show δ-ferrite (BCC, Z=[-111]) containing high-density dislocation walls and dislocation tangles (indicated by arrows) imaged under two-beam condition with g=110, with scales of 2 μm and 200 nm. Subfigures (c1) and (c2) illustrate α-ferrite (BCC) exhibiting similar dislocation tangles under g=110 diffraction condition at 200 nm and 100 nm scales. The contrasting deformation mechanisms—planar slip with stacking faults in the low-SFE austenite versus cross-slip induced dislocation tangles in the BCC ferrite phases—demonstrate the critical role of stacking fault energy in determining strain partitioning and transformation-induced plasticity behavior.",
  "confidence": 0.0
}

File: evaluation_json2json/outputs_exp/deepseek/A29/final/figure_010.json
{
  "paper_id": "A29",
  "figure_id": "figure_010",
  "image_paths": [
    "images/40c8aaf3bf72ff8757f3ce500778b3b0497a70d1a131c8fd2638e67b27fa63c7.jpg",
    "images/1c129ff2c24e9f35b0e86cd478a3deed41ca99f96d9e4b18110459b2e5bd3d92.jpg"
  ],
  "image_count": 2,
  "image_type": "diffraction_xrd",
  "description": "Figure 9 presents the evolution of dislocation density in austenite for a low-density medium manganese steel (Fe-7.95Mn-0.25C-4.94Al) tested along rolling direction (RD) and transverse direction (TD). Panel (a) shows the modified Williamson-Hall plots of $\\Delta K - \\beta W_{hkl}$ versus $KC^{1/2}$ for five FCC crystallographic reflections ({111}, {200}, {220}, {311}, {222}) at true strains of 0.14 and 0.22. The RD samples (red lines/markers) exhibit consistently higher slopes than TD samples (blue lines/markers), indicating higher dislocation densities. Panel (b) quantifies the dislocation density evolution as a function of true strain, revealing that RD samples maintain higher dislocation density throughout deformation, with a maximum difference of approximately $1.51 \\times 10^{14} \\text{ m}^{-2}$ compared to TD samples. This anisotropic dislocation multiplication is attributed to strain-induced $\\alpha'$-martensitic transformation and associated strain partitioning between phases, where the volume expansion during transformation generates localized plasticity and enhanced dislocation activity in the austenite matrix adjacent to martensite.",
  "confidence": 0.0
}

File: evaluation_json2json/outputs_exp/deepseek/A29/final/figure_011.json
{
  "paper_id": "A29",
  "figure_id": "figure_011",
  "image_paths": [
    "images/6293c2d7be7a9cccc5da4596d3bc518b6957b52fca77be8cfaf7a82e8d8fa666.jpg",
    "images/485e45af414716d65b1fa3a94ba3ed625c43c096afc7debbef787188150bb6d3.jpg",
    "images/fbe1b539de427e1fb13bf83905ed83f2a733bec773440ccc32d0c5605b98764e.jpg",
    "images/52ccc3348c043a6c6f59d4bed49e34e829bf3cbbb1ad6507fdf8cc6d8630ef3f.jpg",
    "images/b0f91e1f3fe8bb9ec1111c315e7d5d6e9f322009a27667e3809bc08bffcebf26.jpg",
    "images/569bab46d7ffba51da4648c25ab7c460a63d08b5860d49098010f86fb82cd550.jpg",
    "images/0bd49e7c57052600d1c22a74383cb7475f5ce22940150e520ba04aef72d804b1.jpg",
    "images/0ca5621ca2aeef580ae0e3a43fe8a2497039e085e509941a61f8af422066a713.jpg",
    "images/9e69628509ed91c4d94bd98950eebf4d7bac29f6516ee3556e73afe312a23839.jpg",
    "images/5633f1e90006a42cc229a2da11047f786aad7fb18c58564fbb0bb39ee3998b65.jpg",
    "images/f8e3b3c219b80b7531b4de9494ec58093a05baf3000a639d411f7cec344f5442.jpg",
    "images/e1eab065bb5a3da35f8604a4c965ccad2b222b8156f79f7ce4566cc45dda1946.jpg",
    "images/562a5ee404ea9c786f06cb548ea263b40626e6b44e7810acde1c43d00d65370c.jpg",
    "images/be6df2afee43cc17a5137fc39c7f0b82ef99cbeaee820a80cd1e8841d21685e8.jpg",
    "images/b3fc3909facca6d595d5323e6f1732f5fe78af2b25dc3907b14bdcdca33f6ac7.jpg",
    "images/b27ff2214c4620f41208a1897b1e810edf2339a88b81e4644bfe7ee57adc2377.jpg",
    "images/86faf982a1b4f4ed8deda4366110f887dde29ce7dbecb4c66a2401d34dd8d65f.jpg",
    "images/f736e6619a55a741a7f51ab17166d100e9feed9ebe7b321ed16683e5ba05a73b.jpg",
    "images/fcd7832fb1428c1a47b9242a3de65ae7b3a15757ae512d8ee2ab34627408e5d8.jpg",
    "images/d00b29ace7c055d63160d87f59573a3cfea07d868f421558fccbd06d548a2e79.jpg",
    "images/08ca9893e14817df1f2c1ccc74d069b6a80896aca4ec24a3b2398106ff7d54e9.jpg",
    "images/d662942f933ec1a39032e1a9a55edc6d2490120d34382d9175218f3a4a94db6f.jpg"
  ],
  "image_count": 22,
  "image_type": "diffraction_ebsd",
  "description": "This figure presents electron backscatter diffraction (EBSD) characterization of strain partitioning behavior in a low-density medium manganese steel (Fe-7.95Mn-0.25C-4.94Al wt.%) loaded along the rolling direction (RD). The microstructure consists of banded coarse-grained δ-ferrite (25 vol.%, ~38 μm) and ultrafine-grained (UFG) γ+α aggregates (56 vol.% total, with γ ~1.8 μm and α ~2 μm). Panels (a₁)-(a₅) show the entire probed area: (a₁) is the EBSD phase + band contrast map distinguishing δ-ferrite from UFG regions, while (a₂)-(a₅) display shear strain distributions at engineering strains of 5%, 10%, 15%, and 20%, respectively, revealing progressive strain localization. Panels (b₁)-(b₅) focus on the UFG γ+α region marked by the red rectangle in (a₁), with (b₁) showing the phase map and (b₂)-(b₅) showing corresponding strain maps at increasing deformation levels. Single-phase maps for FCC (γ-austenite) and BCC (δ and α-ferrite) phases are presented in (c₁)-(c₅) and (d₁)-(d₅), respectively, demonstrating heterogeneous strain accumulation within each phase. Panels (e₁) and (e₂) quantify local shear strain profiles across phase boundaries (along arrows in insets), showing strain jumps at δ/γ+α interfaces. The color scale indicates shear strain from blue (low, ~8%) to red (high, ~20%). The data supports that while δ-ferrite and UFG aggregates deform under near iso-strain conditions in the RD sample, significant strain partitioning occurs within the UFG region where γ-austenite accommodates higher strain than α-ferrite, promoting strain-induced martensitic transformation (TRIP effect) preferentially at phase boundaries.",
  "confidence": 0.0
}

File: evaluation_json2json/outputs_exp/deepseek/A29/final/figure_013.json
{
  "paper_id": "A29",
  "figure_id": "figure_013",
  "image_paths": [
    "images/6684ee71feeab1b08d4517645ffdc8d60afd2db1cd95cb3a6fc5fb88688add26.jpg",
    "images/46551a88b67ce9faf33a9bde56849a0f4abc9e433dfd1a98237fbdb24b2b9895.jpg",
    "images/801dbb03e3e724610e2205ecbbd8bde3633892ca790525e14d153fbb7515ffa8.jpg",
    "images/93eee41f8365db3c518be8d90301da0227648936b28e1e01f94609197e0bbcb3.jpg"
  ],
  "image_count": 4,
  "image_type": "property_mechanical",
  "description": "This figure comprises four line graphs quantifying the average shear strain evolution as a function of engineering strain (5–20%) for different microstructural constituents in a low-density medium manganese steel (Fe-7.95Mn-0.25C-4.94Al) processed by intercritical annealing. Based on high-resolution micro-digital image correlation (μ-DIC), subfigures (a) and (b) [as labeled in the figure, corresponding to RD and TD respectively in the caption context] depict the strain partitioning between coarse-grained δ-ferrite and ultrafine-grained (UFG) γ+α aggregates. In the RD sample, both phases exhibit nearly identical shear strain values increasing linearly to ~15%, indicating homogeneous strain distribution under an iso-strain condition. Conversely, in the TD sample, δ-ferrite shows significantly higher shear strain (~15% vs ~12% at 20% engineering strain) than the γ+α aggregates, revealing strain concentration in the softer δ-phase. Subfigures (c) and (d) [as labeled] further resolve the strain distribution within the UFG γ+α regions, comparing the γ-α' mixed phase (austenite plus martensite) against the α-ferrite. For both orientations, the γ-α' mixed phase accumulates higher shear strain (up to ~16.5% in RD and ~14.5% in TD at 20% strain) compared to the α phase (~13% and ~11.5% respectively), with the RD sample showing approximately 1.15 times higher strain in austenite than the TD sample. These observations demonstrate that loading-direction-dependent strain partitioning dictates the plastic strain concentration in austenite, thereby governing the kinetics of strain-induced martensitic transformation and the resultant strain-hardening behavior.",
  "confidence": 0.0
}

File: evaluation_json2json/outputs_exp/deepseek/A29/final/figure_015.json
{
  "paper_id": "A29",
  "figure_id": "figure_015",
  "image_paths": [
    "images/ca62b652207f4eca0066269df0c4278224feaef917906b9e2feca78b1ac7eb7a.jpg"
  ],
  "image_count": 1,
  "image_type": "property_mechanical",
  "description": "This figure presents the deformation-induced martensitic transformation kinetics in a low-density medium manganese steel (Fe-7.95Mn-0.25C-4.94Al wt.%) during tensile deformation along two perpendicular directions. The plot shows martensite fraction (vol.%) as a function of true strain (0–0.5), comparing experimental data from synchrotron high-energy X-ray diffraction (HEXRD) with predictions from the Olson-Cohen (OC) model. Three curves are displayed: Exp.RD (red circles) for the rolling direction, Exp.TD (blue circles) for the transverse direction, and Model (dashed black lines) representing fitted curves. The RD sample exhibits significantly faster transformation kinetics, reaching ~25% martensite at 0.5 strain compared to ~20% in the TD sample. The OC model (with parameters n=2 and initial austenite fraction of 46.5 vol.%) accurately captures both datasets by incorporating a strain partitioning factor of 1.15 (ε_RD = 1.15 ε_TD), demonstrating that loading direction-dependent strain distribution governs the anisotropic transformation behavior.",
  "confidence": 0.0
}

File: evaluation_json2json/outputs_exp/deepseek/A29/final/figure_016.json
{
  "paper_id": "A29",
  "figure_id": "figure_016",
  "image_paths": [
    "images/7d0523398cf6b5fb5bfe68b77f5133a09d016ff301429c25f6e1d66fa44ead08.jpg"
  ],
  "image_count": 1,
  "image_type": "property_mechanical",
  "description": "The figure presents microscale digital image correlation (μ-DIC) maps showing the spatial distribution of local shear strain across the phase boundary between coarse-grained δ-ferrite and ultrafine-grained (UFG) γ+α aggregates in a low-density medium manganese steel (Fe-7.95Mn-0.25C-4.94Al wt.%) subjected to tensile loading along the rolling direction (RD). Panels (a) and (b) display two representative regions captured at increasing macroscopic strain levels of 5%, 10%, 15%, and 20%. The color scale ranges from blue (0% shear strain) to red (30% shear strain), where dashed black lines delineate the phase boundaries and red arrows highlight strain concentration sites. As macroscopic strain increases from 5% to 20%, pronounced strain localization (evident as yellow-to-red regions) develops progressively at the δ-ferrite/γ+α interfaces, indicating severe strain partitioning and incompatibility between the soft δ-ferrite and hard UFG aggregates. These observations provide direct evidence that the iso-strain condition in the RD sample generates high geometrically necessary dislocation (GND) densities and stress concentrations at phase boundaries, which promotes martensitic transformation kinetics.",
  "confidence": 0.0
}

File: evaluation_json2json/outputs_exp/deepseek/A29/final/multimodal_figures.json
[
  {
    "paper_id": "A29",
    "figure_id": "figure_001",
    "image_paths": [
      "images/72c9165c45b1ec33e2808afdcded71156d336491eb354c57ec48b6b94e2929c5.jpg"
    ],
    "image_count": 1,
    "image_type": "chart_plot",
    "description": "The provided image appears to be a placeholder graphic ('Check for updates' badge) rather than the actual scientific figure content. Based on the accompanying paper metadata regarding anisotropic deformation of low-density medium manganese steel (Fe-7.95Mn-0.25C-4.94Al wt.%), the intended figure likely presents experimental data comparing mechanical behavior along Rolling Direction (RD) versus Transverse Direction (TD). Potential content includes tensile stress-strain curves showing ultimate tensile strength ~864 MPa and total elongation ~69% for RD samples, strain hardening rate plots (2052 MPa for RD vs 1828 MPa for TD), or synchrotron HEXRD data tracking strain-induced martensitic transformation kinetics. Alternatively, the figure might display EBSD inverse pole figure maps revealing the banded microstructure of coarse δ-ferrite (25 vol.%, ~38 μm) and ultrafine γ+α aggregates (56 vol.%), or μ-DIC strain partitioning maps showing iso-strain conditions in RD versus strain concentration in δ-ferrite for TD. The figure supports the core conclusion that anisotropic hardening arises from directional differences in strain partitioning and martensite nucleation at phase boundaries, but specific visual details, subfigure labels, axes, and quantitative curve features remain unreadable from the placeholder image.",
    "confidence": 0.0
  },
  {
    "paper_id": "A29",
    "figure_id": "figure_002",
    "image_paths": [
      "images/38dd6eb878dffe29815dcce24881dcfa1e7a7cc0f30575a307be3d3c45057186.jpg"
    ],
    "image_count": 1,
    "image_type": "structure_phase_diagram",
    "description": "The figure presents a pseudo-binary equilibrium phase diagram for the Fe-7.95Mn-0.25C-xAl (wt.%) steel system, calculated using Thermo-Calc software with the TCFE9 database. The vertical axis represents temperature ranging from 500 to 1600°C, while the horizontal axis shows aluminum content from 0 to 10 weight percent. The diagram delineates multiple phase stability regions including liquid (L), α+L, γ+L, single-phase austenite (γ), γ+α, γ+θ, γ+α+κ, and α+κ. A red star marked 'Current Study' indicates the specific composition of Fe-7.95Mn-0.25C-4.94Al (approximately 5 wt% Al) at the intercritical annealing temperature of 850°C, confirming that the selected processing conditions lie within the γ+α two-phase field. This thermodynamic calculation validates the experimental design for obtaining the desired microstructure containing ultrafine-grained γ+α aggregates and δ-ferrite, as the annealing temperature positions the alloy in the two-phase austenite-ferrite region where partial phase transformation can occur.",
    "confidence": 0.0
  },
  {
    "paper_id": "A29",
    "figure_id": "figure_003",
    "image_paths": [
      "images/48dde4fe05f73507803d11d938e92b9c469f50275efe64525957615c913576f3.jpg",
      "images/41505402462163f389562092f3245de043f3c68bf13bad4d1a47dab9c878f6eb.jpg",
      "images/e3ca44cc7ea0ebef6a37b279d685ba74cb56374507cd9fe0a12381d3803a64e6.jpg",
      "images/6f177cb9a904ef9c69bc84174ead0974e4c4d2ce5983dd5afa8e5745dd2a0362.jpg"
    ],
    "image_count": 4,
    "image_type": "diffraction_xrd",
    "description": "This figure presents synchrotron high-energy X-ray diffraction (HEXRD) characterization of a low-density medium manganese steel (Fe-7.95Mn-0.25C-4.94Al wt.%) under uniaxial tensile deformation. Panel (a) illustrates the experimental setup at the P02.1 beamline of PETRA III (DESY), showing the 60 keV incident beam, slit system, dog-bone specimen (gauge dimensions 12 mm × 2 mm × 1.2 mm), beam stop, and area detector capturing Debye-Scherrer rings, with coordinate definitions for rolling direction (RD), transverse direction (TD), and normal direction (ND). Panel (b) displays 2D diffraction intensity maps as functions of azimuthal angle (0°–360°) and 2-Theta angle (5°–12°), comparing non-deformed, ~30% strained-RD, and ~30% strained-TD conditions, revealing distinct diffraction rings for FCC austenite (γ) and BCC ferrite/martensite (α) phases. Panel (c) shows integrated 1D diffraction profiles with experimental data (open symbols) and Rietveld refinement calculations (solid lines), identifying five FCC reflections ({111}, {200}, {220}, {311}, {222}) and four BCC reflections ({110}, {200}, {211}, {220}), demonstrating good agreement between experiment and simulation for phase quantification. Panel (d) presents single peak fitting results using Gaussian functions for the sector along RD (azimuth angle -5° to 5°), deconvoluting contributions from FCC (green) and BCC (blue) phases to determine interplanar spacing and lattice strain. This figure establishes the methodological foundation for quantitative analysis of strain-induced martensitic transformation, lattice strain evolution, and phase-specific deformation behavior under different loading orientations.",
    "confidence": 0.0
  },
  {
    "paper_id": "A29",
    "figure_id": "figure_004",
    "image_paths": [
      "images/16e40ecf86958a534502a038b242affa6d25ba626beae5fe4b1878f41d3a1c42.jpg",
      "images/130d607ef8fd20fa5eb39c05c8f2fea45a3fe5a51dc745db9a47eb94b129b6bd.jpg",
      "images/f38fad33fd1e6240c8340eb31f94474b3ec7a8c194f7549cbddd50b5b6f4a323.jpg",
      "images/1537ac6a2bed52b163544e346c8dfc0362e4dca69ca4262fe6c474f5f8b69169.jpg",
      "images/fa85c6392dcfd04bc84660ca83faaf75631c2b5b49f21c2ea2f9a7cfd26c2db0.jpg"
    ],
    "image_count": 5,
    "image_type": "diffraction_ebsd",
    "description": "This figure presents comprehensive EBSD characterization results of the non-deformed low-density medium manganese steel (Fe-7.95Mn-0.25C-4.94Al wt.%) after intercritical annealing at 850°C for 10 min. Subfigure (a) shows a 3D reconstruction of Phase + IQ mapping from three orthogonal planes (RD, TD, ND), revealing a distinct banded/layered microstructure aligned along the rolling direction (RD) with BCC phases (δ+α ferrite, 61.2 vol.%, white) and FCC austenite (38.8 vol.%, cyan) distributed in alternating layers at the 100 μm scale. Subfigure (b) provides a magnified RD-TD plane view (5 μm scale) clearly identifying three phases: coarse δ-ferrite, ultrafine α-ferrite, and γ-austenite, where the uniform IQ contrast in BCC phases confirms the absence of martensite in the as-annealed condition. Subfigure (c) displays the corresponding 3D inverse pole figure (IPF) orientation mapping, illustrating the crystallographic texture of the banded structure. Subfigures (d) and (e) quantify the grain size distributions: austenite exhibits a fine average grain size of ~1.8 μm, α-ferrite ~2 μm, while δ-ferrite shows a much coarser average size of ~38 μm. The microstructural architecture consists of 25 vol.% coarse δ-ferrite (retained from hot rolling) embedded within 56 vol.% ultrafine-grained γ+α aggregates (formed via reverse transformation from martensite during annealing), providing the structural basis for the subsequent anisotropic deformation behavior and strain partitioning between soft δ-ferrite and hard UFG γ+α regions.",
    "confidence": 0.0
  },
  {
    "paper_id": "A29",
    "figure_id": "figure_005",
    "image_paths": [
      "images/44b3a14c677fece24867abbe4561d8e2abf75f671ab74e69f715cc12243168d1.jpg",
      "images/f37519b7e6f5c35f2b1319808760bbab915a6d39ce6e15796df0f4e036ced06a.jpg"
    ],
    "image_count": 2,
    "image_type": "property_mechanical",
    "description": "This figure presents the anisotropic tensile mechanical behavior of a low-density medium manganese steel (Fe-7.95Mn-0.25C-4.94Al wt.%) processed by hot rolling, cold rolling, and intercritical annealing at 850°C for 10 minutes. Subfigure (a) displays the engineering stress-strain curves comparing the rolling direction (RD, red curve) and transverse direction (TD, blue curve), where the RD sample exhibits superior ultimate tensile strength (~864 MPa) and ductility (69% total elongation) compared to the TD sample. Subfigure (b) illustrates the corresponding strain hardening rate curves (upper curves) and true stress-strain curves (lower curves), revealing a three-stage strain hardening behavior: Stage I features a sharp drop in hardening rate, Stage II shows an increasing hardening rate starting from ~0.2 true strain, and Stage III exhibits a decreasing trend until necking. The RD sample demonstrates a higher maximum strain hardening rate (2052 MPa) than the TD sample (1828 MPa), which caption states is attributed to faster strain-induced α'-martensite transformation kinetics in the RD orientation due to different strain partitioning between the banded δ-ferrite and ultrafine-grained γ+α aggregates.",
    "confidence": 0.0
  },
  {
    "paper_id": "A29",
    "figure_id": "figure_006",
    "image_paths": [
      "images/5323b610e5cea04885d04b15b38ec05b5600cf7a19c1e20a2f6deb41bc65fec9.jpg",
      "images/fc62ea27c27ea69baafd6a32caddce6a906b44d9e13302441b611b6871c830af.jpg",
      "images/a125725b648dff0d8dc85dee94df0a2fb0e657c4d4f58c94b364dfb158bd75bf.jpg",
      "images/8d65d1862d67e4b6cc75e36c743cd88bce4bd756008230e7e5e2324ed236e49e.jpg",
      "images/331e4b1dc3084c516e172cb2defb267b3cad3971cd9bc6573782e738946b7b69.jpg"
    ],
    "image_count": 5,
    "image_type": "diffraction_ebsd",
    "description": "This figure presents comprehensive EBSD characterization of the microstructural evolution in a low-density medium Mn steel (Fe-7.95Mn-0.25C-4.94Al wt.%) subjected to 15% engineering strain along the transverse direction (TD). Panel (a) displays the phase + band slope (BS) map, distinguishing FCC austenite (green) from BCC phases (red, δ/α-ferrite and α′-martensite) with BS values ranging from 20 to 255. Panel (b) shows a bimodal BS distribution for the BCC phase, where the low-BS peak (~100) corresponds to deformation-induced α′-martensite with high dislocation density, while the high-BS peak (~180) represents ferrite. The kernel average misorientation (KAM) map in (c) reveals higher local misorientation in the ultrafine-grained γ+α region compared to δ-ferrite. The magnified phase map in (d) identifies γ austenite (green), α/δ-ferrite (red), and α′-martensite (gray), demonstrating that martensite nucleates preferentially at phase boundaries between austenite and ferrite (marked by arrows). Panel (e) presents the KAM map for the FCC phase alone, highlighting elevated misorientation (yellow/red regions indicated by arrows) at heterointerfaces, evidencing strain concentration and geometrically necessary dislocation (GND) accumulation at these boundaries. These results collectively support that the TRIP effect occurs primarily at phase boundaries due to local stress/strain partitioning.",
    "confidence": 0.0
  },
  {
    "paper_id": "A29",
    "figure_id": "figure_007",
    "image_paths": [
      "images/77571bc09b06a9cfbb67258734076a093e193006c23c32fb4fe96db8b328dba0.jpg",
      "images/b0cfebac16ae51a8c3ef947e5b73a7e46a17f6b62227023a6741976a038d5b0a.jpg",
      "images/f4cb0501f3fd4a9daa4a70affd21324ee6ed69654f6a6839943bc83d29c50205.jpg",
      "images/032c95a24eff795307f9ece3d05134a8bf8d6c8c22cb2bcca2ca07545d3a81d8.jpg",
      "images/1b6848a8f4f914a7796ffa7dba220c80030ff759b64c620657fb0195aeb1b252.jpg",
      "images/efaaf88dd954718f05c4372cd60d6b854b0654b8e9f29ff7ead5cc53369da99b.jpg"
    ],
    "image_count": 6,
    "image_type": "microscopy_tem",
    "description": "This figure presents TEM micrographs showing austenite deformation mechanisms in a Fe-7.95Mn-0.25C-4.94Al (wt.%) low-density medium manganese steel TD (transverse direction) sample subjected to 15% engineering strain. The figure comprises six panels: (a1) bright-field (BF) and (a2) dark-field (DF) image pairs revealing strain-induced α'-martensite nucleation at the γ/α (austenite/ferrite) phase boundary, with corresponding selected area electron diffraction (SAED) patterns confirming the FCC (Z=[011]) structure of austenite and BCC (Z=[-111]) structure of martensite; and (b1) BF and (b2) DF image pairs showing α'-martensite formation at the γ/δ (austenite/δ-ferrite) interface, accompanied by equivalent diffraction patterns. The dark-field images highlight the α'-martensite variants through specific reflection imaging. These micrographs provide direct evidence that strain-induced martensitic transformation preferentially nucleates at heterophase boundaries (γ/α and γ/δ), where strain incompatibility leads to accumulation of geometrically necessary dislocations (GNDs) and high local stress concentrations. This observation supports the transformation-induced plasticity (TRIP) mechanism contributing to the anisotropic deformation behavior, demonstrating that phase boundaries serve as critical nucleation sites for α'-martensite during tensile deformation.",
    "confidence": 0.0
  },
  {
    "paper_id": "A29",
    "figure_id": "figure_008",
    "image_paths": [
      "images/2f5f7b76adb9b24f492edc73d3daccab0fa321862b68d001327e9086332905e4.jpg",
      "images/765a4bcc118fbcc3129b5064341dadd3385f72c6709c33543689cf9e1053b894.jpg",
      "images/15c77d459a1c04e710d6b2d8ad0e8111fed3408ae4c027443af415c000b387c2.jpg",
      "images/59f6c583de18e59e77e4a137f5a7c90d1f18d4b9d7f9ba83b6b1e1092f994d23.jpg",
      "images/10667e94fb67f2a1617db4cfd3f69921f08e2f3639683093d42bac0374ff5ee0.jpg",
      "images/47e9df452449e94609cde096ceb0830c4a88aac5e2e4ede05ec78f4d563eda80.jpg"
    ],
    "image_count": 6,
    "image_type": "microscopy_tem",
    "description": "This figure presents comprehensive TEM characterization of deformation substructures in a low-density medium manganese steel (TD sample, 15% engineering strain). Subfigures (a1) and (a2) display bright-field and high-resolution TEM images of austenite (γ, FCC, Z=[011]), revealing dense stacking faults (SFs) marked by red arrows and planar dislocation slip traces at scales of 500 nm and 2 nm respectively. Subfigures (b1) and (b2) show δ-ferrite (BCC, Z=[-111]) containing high-density dislocation walls and dislocation tangles (indicated by arrows) imaged under two-beam condition with g=110, with scales of 2 μm and 200 nm. Subfigures (c1) and (c2) illustrate α-ferrite (BCC) exhibiting similar dislocation tangles under g=110 diffraction condition at 200 nm and 100 nm scales. The contrasting deformation mechanisms—planar slip with stacking faults in the low-SFE austenite versus cross-slip induced dislocation tangles in the BCC ferrite phases—demonstrate the critical role of stacking fault energy in determining strain partitioning and transformation-induced plasticity behavior.",
    "confidence": 0.0
  },
  {
    "paper_id": "A29",
    "figure_id": "figure_009",
    "image_paths": [
      "images/1c276e64b5e912dbbd265b4c19101e97e1b24539d4bd49a6421ca77e724f3e53.jpg",
      "images/09ce623f07a1c06666c9e65e6521e587b8f86aeca97bbab74f9392eb7a7a3991.jpg"
    ],
    "image_count": 2,
    "image_type": "diffraction_xrd",
    "description": "Figure 8 presents in-situ high-energy X-ray diffraction (HEXRD) analysis revealing the anisotropic deformation behavior of a low-density medium Mn steel (Fe-7.95Mn-0.25C-4.94Al wt.%) processed by hot/cold rolling and intercritical annealing at 850°C for 10 min. Panel (a) displays the evolution of diffraction peaks at true strains of 0.14, 0.22, 0.3, and 0.38 for both rolling direction (RD, red curves) and transverse direction (TD, blue curves) samples. The FCC peaks (γ311, γ222, marked by orange diamonds) corresponding to austenite decrease in intensity with increasing strain, while BCC/BCT peaks (α211, α220, marked by green circles) corresponding to ferrite/martensite increase, indicating strain-induced martensitic transformation. Notably, BCC peak intensities are higher in RD samples than TD samples at high strains (ε>0.22), suggesting enhanced martensite formation in RD. Panel (b) quantifies the martensite fraction calculated by the Rietveld refinement method as a function of true strain, showing that RD exhibits faster transformation kinetics with a difference of up to 4 vol.% at ε≈0.48 compared to TD. The inset displays the corresponding strain hardening rate curves, confirming higher work hardening capability in RD. These results demonstrate that anisotropic strain partitioning between banded δ-ferrite and ultrafine-grained γ+α aggregates leads to different austenite strain levels, governing the TRIP effect and mechanical anisotropy.",
    "confidence": 0.0
  },
  {
    "paper_id": "A29",
    "figure_id": "figure_010",
    "image_paths": [
      "images/40c8aaf3bf72ff8757f3ce500778b3b0497a70d1a131c8fd2638e67b27fa63c7.jpg",
      "images/1c129ff2c24e9f35b0e86cd478a3deed41ca99f96d9e4b18110459b2e5bd3d92.jpg"
    ],
    "image_count": 2,
    "image_type": "diffraction_xrd",
    "description": "Figure 9 presents the evolution of dislocation density in austenite for a low-density medium manganese steel (Fe-7.95Mn-0.25C-4.94Al) tested along rolling direction (RD) and transverse direction (TD). Panel (a) shows the modified Williamson-Hall plots of $\\Delta K - \\beta W_{hkl}$ versus $KC^{1/2}$ for five FCC crystallographic reflections ({111}, {200}, {220}, {311}, {222}) at true strains of 0.14 and 0.22. The RD samples (red lines/markers) exhibit consistently higher slopes than TD samples (blue lines/markers), indicating higher dislocation densities. Panel (b) quantifies the dislocation density evolution as a function of true strain, revealing that RD samples maintain higher dislocation density throughout deformation, with a maximum difference of approximately $1.51 \\times 10^{14} \\text{ m}^{-2}$ compared to TD samples. This anisotropic dislocation multiplication is attributed to strain-induced $\\alpha'$-martensitic transformation and associated strain partitioning between phases, where the volume expansion during transformation generates localized plasticity and enhanced dislocation activity in the austenite matrix adjacent to martensite.",
    "confidence": 0.0
  },
  {
    "paper_id": "A29",
    "figure_id": "figure_011",
    "image_paths": [
      "images/6293c2d7be7a9cccc5da4596d3bc518b6957b52fca77be8cfaf7a82e8d8fa666.jpg",
      "images/485e45af414716d65b1fa3a94ba3ed625c43c096afc7debbef787188150bb6d3.jpg",
      "images/fbe1b539de427e1fb13bf83905ed83f2a733bec773440ccc32d0c5605b98764e.jpg",
      "images/52ccc3348c043a6c6f59d4bed49e34e829bf3cbbb1ad6507fdf8cc6d8630ef3f.jpg",
      "images/b0f91e1f3fe8bb9ec1111c315e7d5d6e9f322009a27667e3809bc08bffcebf26.jpg",
      "images/569bab46d7ffba51da4648c25ab7c460a63d08b5860d49098010f86fb82cd550.jpg",
      "images/0bd49e7c57052600d1c22a74383cb7475f5ce22940150e520ba04aef72d804b1.jpg",
      "images/0ca5621ca2aeef580ae0e3a43fe8a2497039e085e509941a61f8af422066a713.jpg",
      "images/9e69628509ed91c4d94bd98950eebf4d7bac29f6516ee3556e73afe312a23839.jpg",
      "images/5633f1e90006a42cc229a2da11047f786aad7fb18c58564fbb0bb39ee3998b65.jpg",
      "images/f8e3b3c219b80b7531b4de9494ec58093a05baf3000a639d411f7cec344f5442.jpg",
      "images/e1eab065bb5a3da35f8604a4c965ccad2b222b8156f79f7ce4566cc45dda1946.jpg",
      "images/562a5ee404ea9c786f06cb548ea263b40626e6b44e7810acde1c43d00d65370c.jpg",
      "images/be6df2afee43cc17a5137fc39c7f0b82ef99cbeaee820a80cd1e8841d21685e8.jpg",
      "images/b3fc3909facca6d595d5323e6f1732f5fe78af2b25dc3907b14bdcdca33f6ac7.jpg",
      "images/b27ff2214c4620f41208a1897b1e810edf2339a88b81e4644bfe7ee57adc2377.jpg",
      "images/86faf982a1b4f4ed8deda4366110f887dde29ce7dbecb4c66a2401d34dd8d65f.jpg",
      "images/f736e6619a55a741a7f51ab17166d100e9feed9ebe7b321ed16683e5ba05a73b.jpg",
      "images/fcd7832fb1428c1a47b9242a3de65ae7b3a15757ae512d8ee2ab34627408e5d8.jpg",
      "images/d00b29ace7c055d63160d87f59573a3cfea07d868f421558fccbd06d548a2e79.jpg",
      "images/08ca9893e14817df1f2c1ccc74d069b6a80896aca4ec24a3b2398106ff7d54e9.jpg",
      "images/d662942f933ec1a39032e1a9a55edc6d2490120d34382d9175218f3a4a94db6f.jpg"
    ],
    "image_count": 22,
    "image_type": "diffraction_ebsd",
    "description": "This figure presents electron backscatter diffraction (EBSD) characterization of strain partitioning behavior in a low-density medium manganese steel (Fe-7.95Mn-0.25C-4.94Al wt.%) loaded along the rolling direction (RD). The microstructure consists of banded coarse-grained δ-ferrite (25 vol.%, ~38 μm) and ultrafine-grained (UFG) γ+α aggregates (56 vol.% total, with γ ~1.8 μm and α ~2 μm). Panels (a₁)-(a₅) show the entire probed area: (a₁) is the EBSD phase + band contrast map distinguishing δ-ferrite from UFG regions, while (a₂)-(a₅) display shear strain distributions at engineering strains of 5%, 10%, 15%, and 20%, respectively, revealing progressive strain localization. Panels (b₁)-(b₅) focus on the UFG γ+α region marked by the red rectangle in (a₁), with (b₁) showing the phase map and (b₂)-(b₅) showing corresponding strain maps at increasing deformation levels. Single-phase maps for FCC (γ-austenite) and BCC (δ and α-ferrite) phases are presented in (c₁)-(c₅) and (d₁)-(d₅), respectively, demonstrating heterogeneous strain accumulation within each phase. Panels (e₁) and (e₂) quantify local shear strain profiles across phase boundaries (along arrows in insets), showing strain jumps at δ/γ+α interfaces. The color scale indicates shear strain from blue (low, ~8%) to red (high, ~20%). The data supports that while δ-ferrite and UFG aggregates deform under near iso-strain conditions in the RD sample, significant strain partitioning occurs within the UFG region where γ-austenite accommodates higher strain than α-ferrite, promoting strain-induced martensitic transformation (TRIP effect) preferentially at phase boundaries.",
    "confidence": 0.0
  },
  {
    "paper_id": "A29",
    "figure_id": "figure_012",
    "image_paths": [
      "images/cbcc4a3ada545f3166c5a7653b240ca990fe76d8e582755e47d50ee371dd88a0.jpg",
      "images/af301a1108d8597fbfc1d5cba028d6fd7021c994ffd75c82e80e4ee47a28bfc5.jpg",
      "images/bc0b5442a2bdd3eaa4d941d3b3e0978520a5fd13b6fd4f291a85bc6eb62a1420.jpg",
      "images/9d165c45d4cd5aff8ff4b11d4aef60ab8322830c1ee1a735e50e98a2942ff46c.jpg",
      "images/bb37bd56ad057d523f54307eebe212ce90ad4d0333f7dee4c3614c7583c91d60.jpg",
      "images/50e6198a45de29f0215404ec7668aa61a0b559f4a46be289a4b846ca26770850.jpg",
      "images/0543ee3505b1d2740f0e69c61c257778425a36c513c1a5fa2af8f0006ed37a04.jpg",
      "images/cd93fd1845432b59e0ef022937a9d4f4325520706e4ee20f5a28e5a7f1af4905.jpg",
      "images/1160b3cd77367d19bcf137b74d8cbb03d6a7964bb09bf1589c3069d51b153caf.jpg",
      "images/62a4ee1ac7f78f6bc5be1a108db7ed46deed1cdaf2f21b367d006436f4961019.jpg",
      "images/771d14c92b5b5613b809f5039c58e3ffdb60d8fbe6bf7c0717eb0f66bac25064.jpg",
      "images/74718e9f2af4669b56ae40bcc9abda40d9ba38f77e1f1790cb893a6cc6ea2d2f.jpg",
      "images/d8b84b5b206c728bdd50e890e781dd4c6ff95e0d23190edc87bcaefa1dba847b.jpg",
      "images/e7d7f068a408f4686ddaf5e32089ca6a2ba5b139ac6184b2e4b8b7e2a914f39e.jpg",
      "images/31a60c13adbbb8d6f4170ed597828cfdf2e2f225c2c931d19035f40cfa7e3605.jpg",
      "images/81f6d76adf73f55c63af186447032e3cd0859542bd895db39d43f3a315c77e1a.jpg",
      "images/13b29fe2087d84f6038f20cc172d86fd546c18cb5da9f712ff087e0757e44688.jpg",
      "images/8b4c2dd5b4c2b5a0d994297ec60ca9f8b9db3067fd77b87ebbdbcff45c41db4c.jpg",
      "images/ad3069014d533235f4734e485abea7f467485c25ef5cc11296338de23ee7a291.jpg",
      "images/0f39cc0f382db3835953f988ef3b49295a2eb1bc18f3ddab5cab2050f964c6d8.jpg",
      "images/7450c7e6a16d1dbb8604e19be191a4e1765ad912a31b97065cc1cfb9729e56b6.jpg",
      "images/0fe581fad91608e401d909a2bff41f7abd796c7702d3bf3bfdf0867267e5ebd7.jpg"
    ],
    "image_count": 22,
    "image_type": "diffraction_ebsd",
    "description": "This figure illustrates the strain partitioning behavior in the transverse direction (TD) sample of a low-density medium manganese steel (Fe-7.95Mn-0.25C-4.94Al wt.%), investigated using electron backscatter diffraction (EBSD) coupled with high-resolution digital image correlation (DIC). The upper panels display EBSD phase and band contrast maps showing a banded microstructure consisting of coarse-grained δ-ferrite (BCC, cyan) and ultrafine-grained (UFG) γ+α aggregates (white/light gray), alongside single-phase maps for FCC (austenite) and BCC (ferrite) phases at the 5 μm scale. The central panels present shear strain distribution maps at engineering strains of 5%, 10%, 15%, and 20%, revealing progressive strain localization with increasing deformation. The lower graphs provide quantitative line profiles of shear strain across representative phase regions, demonstrating that the TD sample exhibits pronounced strain heterogeneity with higher strain concentrated in the δ-ferrite phase (up to ~30% shear strain) compared to the UFG γ+α region, contrasting with the more uniform strain distribution observed in the rolling direction (RD) sample.",
    "confidence": 0.0
  },
  {
    "paper_id": "A29",
    "figure_id": "figure_013",
    "image_paths": [
      "images/6684ee71feeab1b08d4517645ffdc8d60afd2db1cd95cb3a6fc5fb88688add26.jpg",
      "images/46551a88b67ce9faf33a9bde56849a0f4abc9e433dfd1a98237fbdb24b2b9895.jpg",
      "images/801dbb03e3e724610e2205ecbbd8bde3633892ca790525e14d153fbb7515ffa8.jpg",
      "images/93eee41f8365db3c518be8d90301da0227648936b28e1e01f94609197e0bbcb3.jpg"
    ],
    "image_count": 4,
    "image_type": "property_mechanical",
    "description": "This figure comprises four line graphs quantifying the average shear strain evolution as a function of engineering strain (5–20%) for different microstructural constituents in a low-density medium manganese steel (Fe-7.95Mn-0.25C-4.94Al) processed by intercritical annealing. Based on high-resolution micro-digital image correlation (μ-DIC), subfigures (a) and (b) [as labeled in the figure, corresponding to RD and TD respectively in the caption context] depict the strain partitioning between coarse-grained δ-ferrite and ultrafine-grained (UFG) γ+α aggregates. In the RD sample, both phases exhibit nearly identical shear strain values increasing linearly to ~15%, indicating homogeneous strain distribution under an iso-strain condition. Conversely, in the TD sample, δ-ferrite shows significantly higher shear strain (~15% vs ~12% at 20% engineering strain) than the γ+α aggregates, revealing strain concentration in the softer δ-phase. Subfigures (c) and (d) [as labeled] further resolve the strain distribution within the UFG γ+α regions, comparing the γ-α' mixed phase (austenite plus martensite) against the α-ferrite. For both orientations, the γ-α' mixed phase accumulates higher shear strain (up to ~16.5% in RD and ~14.5% in TD at 20% strain) compared to the α phase (~13% and ~11.5% respectively), with the RD sample showing approximately 1.15 times higher strain in austenite than the TD sample. These observations demonstrate that loading-direction-dependent strain partitioning dictates the plastic strain concentration in austenite, thereby governing the kinetics of strain-induced martensitic transformation and the resultant strain-hardening behavior.",
    "confidence": 0.0
  },
  {
    "paper_id": "A29",
    "figure_id": "figure_014",
    "image_paths": [
      "images/eb5f74772c9113582f0c3112df5c72f49f445806831d33e4a31dea8650714ccf.jpg",
      "images/138282f74b262c92bd295949c969747c43eb0bedc6a4740179d59b6ba219a023.jpg",
      "images/656ae8f5a5365d309797dc4f768091eb93778a25c77c1f4f801b1a9de295722d.jpg",
      "images/91c1ce2fd0fc01c66d90b7a9cb709a4c3647e00c3a5a2f5c9dade2ce2fcb9d1c.jpg"
    ],
    "image_count": 4,
    "image_type": "diffraction_xrd",
    "description": "This figure presents high-energy X-ray diffraction (HEXRD) measurements of lattice strain evolution during tensile deformation of a low-density medium manganese steel (Fe-7.95Mn-0.25C-4.94Al wt.%), comparing rolling direction (RD) and transverse direction (TD) samples. Subfigures (a) and (b) display lattice strains of individual crystallographic planes—five FCC (austenite) reflections (111, 200, 220, 311, 222) and four BCC (ferrite) reflections (110, 200, 211, 220)—as functions of applied engineering strain, revealing elastic anisotropy and distinct yielding behaviors between phases. Subfigures (c) and (d) show weighted average lattice strains for FCC and BCC phases, with arrows indicating deviation from linearity marking the onset of plastic deformation. In RD samples, austenite yields at 1.8% strain while ferrite yields at 2.3%; in TD samples, these values are 2.1% and 2.9%, respectively. The earlier yielding of austenite demonstrates it is the softer phase, and the directional differences in yielding strains confirm anisotropic deformation behavior related to the banded microstructure of δ-ferrite and ultrafine-grained γ+α aggregates.",
    "confidence": 0.0
  },
  {
    "paper_id": "A29",
    "figure_id": "figure_015",
    "image_paths": [
      "images/ca62b652207f4eca0066269df0c4278224feaef917906b9e2feca78b1ac7eb7a.jpg"
    ],
    "image_count": 1,
    "image_type": "property_mechanical",
    "description": "This figure presents the deformation-induced martensitic transformation kinetics in a low-density medium manganese steel (Fe-7.95Mn-0.25C-4.94Al wt.%) during tensile deformation along two perpendicular directions. The plot shows martensite fraction (vol.%) as a function of true strain (0–0.5), comparing experimental data from synchrotron high-energy X-ray diffraction (HEXRD) with predictions from the Olson-Cohen (OC) model. Three curves are displayed: Exp.RD (red circles) for the rolling direction, Exp.TD (blue circles) for the transverse direction, and Model (dashed black lines) representing fitted curves. The RD sample exhibits significantly faster transformation kinetics, reaching ~25% martensite at 0.5 strain compared to ~20% in the TD sample. The OC model (with parameters n=2 and initial austenite fraction of 46.5 vol.%) accurately captures both datasets by incorporating a strain partitioning factor of 1.15 (ε_RD = 1.15 ε_TD), demonstrating that loading direction-dependent strain distribution governs the anisotropic transformation behavior.",
    "confidence": 0.0
  },
  {
    "paper_id": "A29",
    "figure_id": "figure_016",
    "image_paths": [
      "images/7d0523398cf6b5fb5bfe68b77f5133a09d016ff301429c25f6e1d66fa44ead08.jpg"
    ],
    "image_count": 1,
    "image_type": "property_mechanical",
    "description": "The figure presents microscale digital image correlation (μ-DIC) maps showing the spatial distribution of local shear strain across the phase boundary between coarse-grained δ-ferrite and ultrafine-grained (UFG) γ+α aggregates in a low-density medium manganese steel (Fe-7.95Mn-0.25C-4.94Al wt.%) subjected to tensile loading along the rolling direction (RD). Panels (a) and (b) display two representative regions captured at increasing macroscopic strain levels of 5%, 10%, 15%, and 20%. The color scale ranges from blue (0% shear strain) to red (30% shear strain), where dashed black lines delineate the phase boundaries and red arrows highlight strain concentration sites. As macroscopic strain increases from 5% to 20%, pronounced strain localization (evident as yellow-to-red regions) develops progressively at the δ-ferrite/γ+α interfaces, indicating severe strain partitioning and incompatibility between the soft δ-ferrite and hard UFG aggregates. These observations provide direct evidence that the iso-strain condition in the RD sample generates high geometrically necessary dislocation (GND) densities and stress concentrations at phase boundaries, which promotes martensitic transformation kinetics.",
    "confidence": 0.0
  }
]
