Repository: RiverYanggg/SteelDig_multimodal

# Evaluation Framework

这个目录实现当前的结构化抽取评估流程。它比较两套 `text_extraction.json`，数据来自 `outputs_exp/` 下各模型的抽取结果目录。

当前 `outputs_exp/` 中可用的模型目录示例：`deepseek`、`doubao`、`kimi`（以实际存在的子目录为准）。

- 真值（truth）：`outputs_exp/<truth_model>/<paper_id>/final/text_extraction.json`
- 预测（pred）：`outputs_exp/<pred_model>/<paper_id>/final/text_extraction.json`

通过 `--truth` 与 `--pred` 可任意指定哪套模型作为真值、哪套作为预测。例如 `--truth doubao --pred deepseek` 表示以 doubao 为真值、以 deepseek 为预测进行评估。

当前评估的核心原则是：

- 论文级配对由目录名决定，例如 `A0`、`A1`。
- 先做对象对齐，尤其是 `alloy/process/sample`。
- 对齐后由代码展开同一个 canonical object 下的同一个字段。
- 代码先做确定性判断；只有语义不确定的同字段值才交给 LLM judge。
- LLM judge 只输出 `true/false`，不负责计算指标。
- Precision/Recall/F1 全部由代码根据最终字段匹配结果计算。

---

File: evaluation_json2json/outputs_exp/deepseek/A31/final/figure_001.json
{
  "paper_id": "A31",
  "figure_id": "Figure 1",
  "image_paths": [
    "images/d8f5083590a59664ec568f3793ec517950d48c86d16601fd495b03f8aeebf386.jpg"
  ],
  "image_count": 1,
  "image_type": "property_mechanical",
  "description": "This figure displays engineering stress-strain curves obtained from tensile tests conducted at an initial strain rate of 5×10^-4 s^-1, comparing the mechanical behavior of annealed austenitic Fe-Mn-Al-C low-density steels with two aluminum contents: 2Al (Fe-30.5Mn-2.1Al-1.2C wt.%) and 8Al (Fe-30.5Mn-8.0Al-1.2C wt.%). Four distinct curves represent different precipitation states: 2Al-450°C/1h (black), 2Al-650°C/72h (red), 8Al-450°C/1h (green), and 8Al-600°C/24h (blue). The 8Al-600°C/24h condition exhibits the highest strength with yield strength of approximately 990 MPa and ultimate tensile strength near 1180 MPa, accompanied by elongation of approximately 37%. The 2Al-450°C/1h sample shows superior ductility with elongation reaching 75% and UTS of about 935 MPa. In contrast, the long-annealed 2Al-650°C/72h displays reduced ductility (approximately 35%) and lower UTS (approximately 850 MPa) due to intergranular M3C carbide precipitation promoting premature fracture. The 8Al-450°C/1h condition demonstrates intermediate properties with UTS of approximately 895 MPa and elongation of 65%. These curves collectively demonstrate that increasing Al content combined with long annealing to precipitate nanosized κ-carbides substantially enhances strength, whereas prolonged annealing of 2Al steel causes embrittlement through coarse intergranular carbide formation.",
  "confidence": 0.0
}

File: evaluation_json2json/outputs_exp/deepseek/A31/final/figure_002.json
{
  "paper_id": "A31",
  "figure_id": "Figure 2",
  "image_paths": [
    "images/34df7217c7bbd113058683641fa5ef73fb2dbf0cc7e0dc73a61265270bc44a93.jpg"
  ],
  "image_count": 1,
  "image_type": "property_mechanical",
  "description": "The figure presents strain hardening rate versus true stress curves for annealed 2Al steels (Fe–30.5Mn–2.1Al–1.2C wt.%) tensile deformed at an initial strain rate of $5 \\times 10^{-4} \\mathrm{s}^{-1}$. Two heat treatment conditions are compared: short annealing at 450°C for 1 h (black curve, labeled 2Al-450°C/1h) and long annealing at 650°C for 72 h (red curve, labeled 2Al-650°C/72h). The short-annealed specimen exhibits a characteristic two-stage hardening behavior, with the first hardening stage at lower stress levels (~400–1000 MPa) followed by a second hardening stage commencing around 1100 MPa. In contrast, the long-annealed sample shows a continuous decrease in strain hardening rate and fractures at a macroscopic true stress of approximately 1150 MPa (indicated by the vertical dashed line), coinciding with the onset of the second hardening regime in the short-annealed alloy. The caption and citation context explain that the long annealing treatment produces coarse intergranular M3C-type carbides along grain boundaries. The figure demonstrates that while deformation twinning activates in both conditions, in the long-annealed steel, twin impingement on these carbides creates local shear stress concentrations that trigger intergranular fracture rather than additional hardening, resulting in limited uniform elongation of approximately 35%.",
  "confidence": 0.0
}

File: evaluation_json2json/outputs_exp/deepseek/A31/final/figure_003.json
{
  "paper_id": "A31",
  "figure_id": "Figure 3",
  "image_paths": [
    "images/963bce1391340dc90c2adeed216792ab13b1fa884e487888fac8d5677beb3ffb.jpg",
    "images/e036cb622553f972fcbd4d4624e796d635ea34f2cd85d9d9f6b69318cd20ac94.jpg",
    "images/57f80ca4d1107bc3ee9c06374f2979cf3f38bcc254c56d1c2b204b9af427af56.jpg",
    "images/b40569a217d4d04a98fc4bd9dcc883b9285eab97ce2913cc6071734cd37d1b8d.jpg"
  ],
  "image_count": 4,
  "image_type": "microscopy_sem",
  "description": "This figure presents the deformation microstructure and fracture characteristics of long-annealed 2Al steel (Fe-30.5Mn-2.1Al-1.2C wt.%) subjected to tensile loading. Panel (a) is an ECCI (Electron Channeling Contrast Imaging) micrograph showing dislocation cell blocks with an average size of approximately 275 ± 50 nm in a sample strained to 0.2 true strain (scale bar: 500 nm). Panel (b) displays the distribution of coarse intergranular M₃C-type carbides along grain boundaries and annealing twin interfaces, with dimensions of about 1 μm wide by 3 μm long (scale bar: 10 μm). Panel (c) provides an ECCI image capturing the interaction between deformation twin bundles and intergranular M₃C carbides in a sample strained to fracture, illustrating how twin tips impinge upon carbide interfaces (scale bar: 1 μm). Panel (d) shows the surface fracture morphology revealing a clear intergranular fracture mode with faceted grain surfaces (scale bar: 10 μm). The microstructural evidence demonstrates that the long annealing treatment (650°C for 72 h) produces incoherent M₃C carbides at grain boundaries, which interact with deformation twins activated at intermediate-to-high stress levels (estimated twinning stress 670-750 MPa). This twin-carbide interaction generates local shear stress concentrations that trigger intergranular fracture rather than additional strain hardening, explaining the limited uniform elongation (UE = 35%) and fracture at 1150 MPa true stress observed in the long-annealed condition compared to the short-annealed counterpart.",
  "confidence": 0.0
}

File: evaluation_json2json/outputs_exp/deepseek/A31/final/figure_004.json
{
  "paper_id": "A31",
  "figure_id": "Figure 4",
  "image_paths": [
    "images/b295aba66b459bd2d8a48853888597ae453d95cff3b7f6e3dda396eab86f6bd9.jpg"
  ],
  "image_count": 1,
  "image_type": "property_mechanical",
  "description": "The figure presents strain hardening rate versus true stress curves for an austenitic high-Mn low-density 8Al steel (Fe–30.5Mn–8.0Al–1.2C wt.%) tensile tested at an initial strain rate of $5 \\times 10^{-4} \\mathrm{s}^{-1}}$. Two heat treatment conditions are compared: short annealing at 450°C for 1 h (black curve) and long annealing at 600°C for 24 h (red curve). Both specimens exhibit an initial strain hardening rate of approximately 5 GPa. The short-annealed sample shows a conventional three-stage hardening behavior with a stable plateau around 2 GPa between 800–1100 MPa before declining. In contrast, the long-annealed sample displays a sharp drop in hardening rate to ~2 GPa at ~1150 MPa, followed by a distinct upward inflection to ~2.2 GPa at higher stresses (>1400 MPa). These contrasting behaviors reflect different precipitation states: short annealing produces heterogeneously distributed shearable nanosized κ-carbides (2–5 nm) enabling planar slip and sustained work hardening, whereas long annealing creates a uniform dispersion of cuboidal κ-carbides (10–20 nm) with narrow matrix channels, resulting in higher strength but reduced ductility.",
  "confidence": 0.0
}

File: evaluation_json2json/outputs_exp/deepseek/A31/final/multimodal_figures.json
[
  {
    "paper_id": "A31",
    "figure_id": "Figure 1",
    "image_paths": [
      "images/d8f5083590a59664ec568f3793ec517950d48c86d16601fd495b03f8aeebf386.jpg"
    ],
    "image_count": 1,
    "image_type": "property_mechanical",
    "description": "This figure displays engineering stress-strain curves obtained from tensile tests conducted at an initial strain rate of 5×10^-4 s^-1, comparing the mechanical behavior of annealed austenitic Fe-Mn-Al-C low-density steels with two aluminum contents: 2Al (Fe-30.5Mn-2.1Al-1.2C wt.%) and 8Al (Fe-30.5Mn-8.0Al-1.2C wt.%). Four distinct curves represent different precipitation states: 2Al-450°C/1h (black), 2Al-650°C/72h (red), 8Al-450°C/1h (green), and 8Al-600°C/24h (blue). The 8Al-600°C/24h condition exhibits the highest strength with yield strength of approximately 990 MPa and ultimate tensile strength near 1180 MPa, accompanied by elongation of approximately 37%. The 2Al-450°C/1h sample shows superior ductility with elongation reaching 75% and UTS of about 935 MPa. In contrast, the long-annealed 2Al-650°C/72h displays reduced ductility (approximately 35%) and lower UTS (approximately 850 MPa) due to intergranular M3C carbide precipitation promoting premature fracture. The 8Al-450°C/1h condition demonstrates intermediate properties with UTS of approximately 895 MPa and elongation of 65%. These curves collectively demonstrate that increasing Al content combined with long annealing to precipitate nanosized κ-carbides substantially enhances strength, whereas prolonged annealing of 2Al steel causes embrittlement through coarse intergranular carbide formation.",
    "confidence": 0.0
  },
  {
    "paper_id": "A31",
    "figure_id": "Figure 2",
    "image_paths": [
      "images/34df7217c7bbd113058683641fa5ef73fb2dbf0cc7e0dc73a61265270bc44a93.jpg"
    ],
    "image_count": 1,
    "image_type": "property_mechanical",
    "description": "The figure presents strain hardening rate versus true stress curves for annealed 2Al steels (Fe–30.5Mn–2.1Al–1.2C wt.%) tensile deformed at an initial strain rate of $5 \\times 10^{-4} \\mathrm{s}^{-1}$. Two heat treatment conditions are compared: short annealing at 450°C for 1 h (black curve, labeled 2Al-450°C/1h) and long annealing at 650°C for 72 h (red curve, labeled 2Al-650°C/72h). The short-annealed specimen exhibits a characteristic two-stage hardening behavior, with the first hardening stage at lower stress levels (~400–1000 MPa) followed by a second hardening stage commencing around 1100 MPa. In contrast, the long-annealed sample shows a continuous decrease in strain hardening rate and fractures at a macroscopic true stress of approximately 1150 MPa (indicated by the vertical dashed line), coinciding with the onset of the second hardening regime in the short-annealed alloy. The caption and citation context explain that the long annealing treatment produces coarse intergranular M3C-type carbides along grain boundaries. The figure demonstrates that while deformation twinning activates in both conditions, in the long-annealed steel, twin impingement on these carbides creates local shear stress concentrations that trigger intergranular fracture rather than additional hardening, resulting in limited uniform elongation of approximately 35%.",
    "confidence": 0.0
  },
  {
    "paper_id": "A31",
    "figure_id": "Figure 3",
    "image_paths": [
      "images/963bce1391340dc90c2adeed216792ab13b1fa884e487888fac8d5677beb3ffb.jpg",
      "images/e036cb622553f972fcbd4d4624e796d635ea34f2cd85d9d9f6b69318cd20ac94.jpg",
      "images/57f80ca4d1107bc3ee9c06374f2979cf3f38bcc254c56d1c2b204b9af427af56.jpg",
      "images/b40569a217d4d04a98fc4bd9dcc883b9285eab97ce2913cc6071734cd37d1b8d.jpg"
    ],
    "image_count": 4,
    "image_type": "microscopy_sem",
    "description": "This figure presents the deformation microstructure and fracture characteristics of long-annealed 2Al steel (Fe-30.5Mn-2.1Al-1.2C wt.%) subjected to tensile loading. Panel (a) is an ECCI (Electron Channeling Contrast Imaging) micrograph showing dislocation cell blocks with an average size of approximately 275 ± 50 nm in a sample strained to 0.2 true strain (scale bar: 500 nm). Panel (b) displays the distribution of coarse intergranular M₃C-type carbides along grain boundaries and annealing twin interfaces, with dimensions of about 1 μm wide by 3 μm long (scale bar: 10 μm). Panel (c) provides an ECCI image capturing the interaction between deformation twin bundles and intergranular M₃C carbides in a sample strained to fracture, illustrating how twin tips impinge upon carbide interfaces (scale bar: 1 μm). Panel (d) shows the surface fracture morphology revealing a clear intergranular fracture mode with faceted grain surfaces (scale bar: 10 μm). The microstructural evidence demonstrates that the long annealing treatment (650°C for 72 h) produces incoherent M₃C carbides at grain boundaries, which interact with deformation twins activated at intermediate-to-high stress levels (estimated twinning stress 670-750 MPa). This twin-carbide interaction generates local shear stress concentrations that trigger intergranular fracture rather than additional strain hardening, explaining the limited uniform elongation (UE = 35%) and fracture at 1150 MPa true stress observed in the long-annealed condition compared to the short-annealed counterpart.",
    "confidence": 0.0
  },
  {
    "paper_id": "A31",
    "figure_id": "Figure 4",
    "image_paths": [
      "images/b295aba66b459bd2d8a48853888597ae453d95cff3b7f6e3dda396eab86f6bd9.jpg"
    ],
    "image_count": 1,
    "image_type": "property_mechanical",
    "description": "The figure presents strain hardening rate versus true stress curves for an austenitic high-Mn low-density 8Al steel (Fe–30.5Mn–8.0Al–1.2C wt.%) tensile tested at an initial strain rate of $5 \\times 10^{-4} \\mathrm{s}^{-1}}$. Two heat treatment conditions are compared: short annealing at 450°C for 1 h (black curve) and long annealing at 600°C for 24 h (red curve). Both specimens exhibit an initial strain hardening rate of approximately 5 GPa. The short-annealed sample shows a conventional three-stage hardening behavior with a stable plateau around 2 GPa between 800–1100 MPa before declining. In contrast, the long-annealed sample displays a sharp drop in hardening rate to ~2 GPa at ~1150 MPa, followed by a distinct upward inflection to ~2.2 GPa at higher stresses (>1400 MPa). These contrasting behaviors reflect different precipitation states: short annealing produces heterogeneously distributed shearable nanosized κ-carbides (2–5 nm) enabling planar slip and sustained work hardening, whereas long annealing creates a uniform dispersion of cuboidal κ-carbides (10–20 nm) with narrow matrix channels, resulting in higher strength but reduced ductility.",
    "confidence": 0.0
  },
  {
    "paper_id": "A31",
    "figure_id": "Figure 5",
    "image_paths": [
      "images/080b8ea1414961d69ef609e03643165a14c4d339b04fa123fa37ca9f0c98df37.jpg",
      "images/d16ecddefbdf63d14fd1b1f78a426bdeaa9f678066ff4f62e5bef623853b6b4f.jpg",
      "images/091b8ba25b8025086d7e233e15747dc608f4426c84e28532a12ca683847eda9e.jpg",
      "images/95483c395041e5616cb2c85f22aeb4b0bee9c1df7191ba6988dd956fd8378433.jpg"
    ],
    "image_count": 4,
    "image_type": "microscopy_tem",
    "description": "This figure presents the deformation microstructures and precipitation states of annealed 8Al steels (Fe–30.5Mn–8.0Al–1.2C wt.%) under tensile loading, combining ECCI and dark-field TEM imaging. Subfigure (a) shows an ECCI image of Taylor lattice structures in a short-annealed (450 °C/1 h) sample deformed to 0.3 true strain, revealing planar dislocation configurations. Subfigure (b) is a dark-field TEM image displaying the heterogeneous distribution of nanosized κ-carbides (2–5 nm, L'1₂-type) within the short-annealed microstructure, with the inset showing selected-area electron diffraction patterns. Subfigure (c) presents an ECCI image of the long-annealed (600 °C/24 h) sample deformed to 0.15 true strain, where arrows indicate dense planar dislocation arrays spaced 100–300 nm. Subfigure (d) is a dark-field TEM image revealing a uniform distribution of cuboidal κ-carbides (10–20 nm) in the long-annealed condition, with arrows highlighting shearable particles cut by dislocations within narrow matrix channels (~2–3 nm). The figure demonstrates that while short annealing produces fine precipitates promoting moderate strength (YS: 540 MPa), long annealing creates a high volume fraction of cuboidal κ-carbides that stabilize planar slip substructures, resulting in an outstanding strength–ductility combination (YS: 990 MPa, UTS: 1180 MPa, UE: 37%) via the shearing mechanism.",
    "confidence": 0.0
  }
]

File: evaluation_json2json/outputs_exp/deepseek/A31/final/text_knowledge.meta.json
{
  "paper_id": "A31",
  "source_md_path": "/org/caep-xuben/yangzijiang/yzj/datasets/Al_82/Al_82_papers/mineru_data_82/A31/hybrid_auto/A31.md",
  "cleaned_md_path": "/org/caep-xuben/yangzijiang/yzj/datasets/Al_82/Al_82_papers/output/A31/preprocess/cleaned_input.md",
  "model": "deepseek-v4-pro",
  "created_at": "2026-05-10T05:11:25.994039",
  "claim_count": 41,
  "source_type": "text_only",
  "paper_map": {
    "paper_id": "A31",
    "title": "Influence of Al content and precipitation state on the mechanical behavior of austenitic high-Mn low-density steels",
    "abstract_summary": "We investigate the strain hardening of two austenitic high-Mn low-density steels, Fe–30.5Mn–2.1Al–1.2C and Fe–30.5Mn–8.0Al–1.2C (wt.%), with different precipitation states. The strain hardening of the low-Al alloy is attributed to dislocation and twin substructures, while intergranular M3C-type carbides strongly affect fracture mode. The high-Al alloy's strain hardening and superior strength-ductility combination are linked to shearable nanosized κ-carbides that promote planar dislocation substructures. Detailed ECCI and TEM characterize deformation structures at different strain levels.",
    "research_objective": "To clarify the role of precipitation state in the strain hardening mechanisms of low-density Fe–Mn–Al–C steels.",
    "material_systems": [],
    "main_process_variables": [
      "casting and hot-rolling: reheat 1200°C, hot-rolled 75% reduction at 1100°C, water quench",
      "solution treatment: 1100°C for 2h under Ar, water quench",
      "annealing treatments: short annealing 450°C/1h; long annealing 2Al: 650°C/72h, 8Al: 600°C/24h",
      "tensile testing: room temperature, initial strain rate 5×10⁻⁴ s⁻¹",
      "interrupted tensile tests to different strain levels for microstructure evolution",
      "microscopy: ECCI and TEM on longitudinal sections (perpendicular to tensile axis)"
    ],
    "sample_aliases": [],
    "expected_information_axis": [
      "composition",
      "processing (annealing temperature, time)",
      "microstructure (dislocation substructures, precipitates, twins)",
      "mechanical properties (yield stress, ultimate tensile strength, uniform elongation, strain hardening stages)",
      "deformation mechanisms (planar slip, twinning, shearing of κ-carbides)",
      "fracture mode",
      "figure_evidence (ECCI, TEM images, stress-strain curves)"
    ],
    "key_sections": [
      "Abstract",
      "Introduction",
      "Experimental Procedure",
      "Results: Stress-strain behavior and mechanical properties",
      "Results: Low Al content (2 wt.%) deformation structures",
      "Results: High Al content (8 wt.%) deformation structures",
      "Summary/Conclusions"
    ]
  }
}

File: evaluation_json2json/outputs_exp/deepseek/A32/final/figure_003.json
{
  "paper_id": "A32",
  "figure_id": "Figure 3",
  "image_paths": [
    "images/85e5f34544389b1e480177bf9885eead8bdac741c1841b3084adbcbafbe85153.jpg",
    "images/bdbdc4f48666df1831b93f486729dfe9dc6f05164907f0d86aef0d0aba4cc1ca.jpg"
  ],
  "image_count": 2,
  "image_type": "chart_plot",
  "description": "Figure 3 comprises two scatter plots illustrating the influence of silicon and aluminum alloying on stacking fault energy (SFE) in Fe-Ni-Cr austenitic steels. Subfigure (a) displays partial dislocation separation distance (in nm) versus perfect dislocation character angle (0–90 degrees) for three alloys: Base (Fe-15Ni-11Cr), 2.5 wt.% Si, and 2.5 wt.% Al. Measured TEM data points are represented by distinct symbols—upward triangles for 2.5 Si, circles for Base, and squares for 2.5 Al—with solid curves indicating theoretical trends calculated from average SFE values and dashed curves denoting upper and lower bounds based on standard deviations. The analysis yields SFE values of 19.9 ± 2.0 mJ/m² for the 2.5 Si alloy, 26.3 ± 3.0 mJ/m² for the Base alloy, and 38.3 ± 6.1 mJ/m² for the 2.5 Al alloy. Subfigure (b) presents the direct dependence of SFE on relative alloying content, revealing that 2.5 wt.% Al increases SFE by approximately 12.0 mJ/m² from the base value, while 2.5 wt.% Si decreases it by approximately 6.4 mJ/m². These results demonstrate that Al additions significantly raise SFE whereas Si additions reduce it, thereby influencing deformation mechanisms and austenite stability in metastable austenitic steels.",
  "confidence": 0.0
}

File: evaluation_json2json/outputs_exp/deepseek/A32/final/multimodal_figures.json
[
  {
    "paper_id": "A32",
    "figure_id": "Figure 1",
    "image_paths": [
      "images/3480fee4027389d80e3e915447411451b7c44b7f609e6dd289a961b756edff4c.jpg"
    ],
    "image_count": 1,
    "image_type": "microscopy_tem",
    "description": "This weak-beam dark-field (WBDF) transmission electron micrograph displays a dissociated dislocation in the base Fe-Ni-Cr austenitic steel (Fe-15Ni-11Cr base composition), serving as the representative imaging condition for measuring partial dislocation separation to determine stacking fault energy (SFE). The micrograph shows two partial dislocations separated by distance d (indicated by double-headed arrow), with annotations defining α as the angle between the dislocation line vector and the Burgers vector b of the undissociated dislocation, and the diffraction vector g parallel to b (g//b two-beam condition). The top-right inset presents the corresponding selected area electron diffraction (SAED) pattern. With a 50 nm scale bar, this image exemplifies the methodology where multiple (d, α) data pairs were recorded along several dislocations and input into isotropic elasticity theory equations to calculate the base alloy SFE of 26.3 ± 3.0 mJ m⁻². The figure establishes the experimental basis for comparing SFE variations between the base alloy and its 2.5 wt.% Si and 2.5 wt.% Al modified counterparts, demonstrating that Si decreases SFE while Al increases it.",
    "confidence": 0.0
  },
  {
    "paper_id": "A32",
    "figure_id": "Figure 2",
    "image_paths": [
      "images/51c781dc075fb148068cfc6e34244070ab3c937141bccf6eac9249ce555508df.jpg"
    ],
    "image_count": 1,
    "image_type": "chart_plot",
    "description": "Figure 2 presents a scatter plot illustrating the dependence of the austenite lattice parameter on silicon and aluminum alloying in Fe-Ni-Cr-based austenitic steels. The y-axis displays the Austenite Lattice Parameter in nanometers (nm), ranging from approximately 0.358 to 0.360 nm, while the x-axis indicates Relative Alloying content in weight percent (wt pct) from 0 to 3. Three distinct data points are shown: the Base alloy (Fe-15Ni-11Cr) at 0 wt pct with a lattice parameter of approximately 0.3585 nm (circular symbol), the 2.5 Si alloy at 2.5 wt pct with approximately 0.3587 nm (triangular symbol), and the 2.5 Al alloy at 2.5 wt pct with approximately 0.3598 nm (square symbol). The plot demonstrates that 2.5 wt pct Al addition significantly increases the austenite lattice parameter by approximately 0.0013 nm relative to the base alloy, whereas 2.5 wt pct Si exerts only a minimal effect, increasing the parameter by roughly 0.0002 nm. This data supports the conclusion that Al substantially expands the austenite lattice while Si has negligible influence on lattice dimensions.",
    "confidence": 0.0
  },
  {
    "paper_id": "A32",
    "figure_id": "Figure 3",
    "image_paths": [
      "images/85e5f34544389b1e480177bf9885eead8bdac741c1841b3084adbcbafbe85153.jpg",
      "images/bdbdc4f48666df1831b93f486729dfe9dc6f05164907f0d86aef0d0aba4cc1ca.jpg"
    ],
    "image_count": 2,
    "image_type": "chart_plot",
    "description": "Figure 3 comprises two scatter plots illustrating the influence of silicon and aluminum alloying on stacking fault energy (SFE) in Fe-Ni-Cr austenitic steels. Subfigure (a) displays partial dislocation separation distance (in nm) versus perfect dislocation character angle (0–90 degrees) for three alloys: Base (Fe-15Ni-11Cr), 2.5 wt.% Si, and 2.5 wt.% Al. Measured TEM data points are represented by distinct symbols—upward triangles for 2.5 Si, circles for Base, and squares for 2.5 Al—with solid curves indicating theoretical trends calculated from average SFE values and dashed curves denoting upper and lower bounds based on standard deviations. The analysis yields SFE values of 19.9 ± 2.0 mJ/m² for the 2.5 Si alloy, 26.3 ± 3.0 mJ/m² for the Base alloy, and 38.3 ± 6.1 mJ/m² for the 2.5 Al alloy. Subfigure (b) presents the direct dependence of SFE on relative alloying content, revealing that 2.5 wt.% Al increases SFE by approximately 12.0 mJ/m² from the base value, while 2.5 wt.% Si decreases it by approximately 6.4 mJ/m². These results demonstrate that Al additions significantly raise SFE whereas Si additions reduce it, thereby influencing deformation mechanisms and austenite stability in metastable austenitic steels.",
    "confidence": 0.0
  }
]

File: evaluation_json2json/outputs_exp/deepseek/A32/final/text_knowledge.meta.json
{
  "paper_id": "A32",
  "source_md_path": "/org/caep-xuben/yangzijiang/yzj/datasets/Al_82/Al_82_papers/mineru_data_82/A32/hybrid_auto/A32.md",
  "cleaned_md_path": "/org/caep-xuben/yangzijiang/yzj/datasets/Al_82/Al_82_papers/output/A32/preprocess/cleaned_input.md",
  "model": "deepseek-v4-pro",
  "created_at": "2026-05-10T05:15:08.206160",
  "claim_count": 15,
  "source_type": "text_only",
  "paper_map": {
    "paper_id": "A32",
    "title": "The influence of silicon and aluminum alloying on the lattice parameter and stacking fault energy of austenitic steel",
    "abstract_summary": "This study investigates the influence of 2.5 wt.% Si and Al additions on the lattice parameter and stacking fault energy (SFE) of austenitic steels. X-ray diffraction indicates that Al increases the austenite lattice parameter while Si has little effect, which may lead to overestimation of carbon content. Weak-beam dark-field TEM measurements show that Al increases SFE by 12–17 mJ/m² and Si decreases SFE by 6–7 mJ/m², contributing to understanding of alloying effects on austenite stability.",
    "research_objective": "To determine the effects of Si and Al alloying on the austenite lattice parameter and stacking fault energy, and to evaluate their implications for carbon content estimation and austenite stability in advanced high-strength steels.",
    "material_systems": [
      "Fe-Ni-Cr-Al-Si austenitic steels",
      "Base alloy (Fe-15.05Ni-11.06Cr-1.09Mn-0.028C-0.002Si-0.05Al)",
      "2.5 Si alloy (Fe-14.99Ni-10.98Cr-1.10Mn-0.028C-2.50Si-0.06Al)",
      "2.5 Al alloy (Fe-15.04Ni-11.02Cr-1.08Mn-0.030C-0.034Si-2.47Al)"
    ],
    "main_process_variables": [
      "Solution annealing temperatures: Base 1040 °C, 2.5 Si 1075 °C, 2.5 Al 1060 °C",
      "Homogenization: 20 h at 1200 °C",
      "Hot rolling",
      "Coarse grain size ~140 μm",
      "5% compression true strain to introduce dislocations",
      "XRD sample preparation: grinding to 600 grit, chemical polishing",
      "TEM sample preparation: electropolishing with 95% acetic acid and 5% perchloric acid"
    ],
    "sample_aliases": [
      "Base: reference alloy with negligible Si and Al",
      "2.5 Si: alloy with 2.5 wt.% Si addition",
      "2.5 Al: alloy with 2.5 wt.% Al addition"
    ],
    "expected_information_axis": [
      "composition",
      "processing",
      "microstructure",
      "property",
      "mechanism",
      "figure_evidence"
    ],
    "key_sections": [
      "Introduction: background on AHSS, role of Si and Al in TRIP steels, motivation for study",
      "Experimental: alloy compositions and processing, XRD lattice parameter measurement with extrapolation method, TEM sample preparation and WBDF imaging for SFE determination",
      "Results and discussion: effect of Al and Si on lattice parameter and implications for carbon content, SFE measurements and dislocation analysis, comparison with literature SFE coefficients",
      "Conclusions: summary of lattice parameter changes, SFE changes, and implications"
    ]
  }
}

File: evaluation_json2json/outputs_exp/deepseek/A33/final/figure_001.json
{
  "paper_id": "A33",
  "figure_id": "figure_001",
  "image_paths": [
    "images/7d4b66de067e54af27ad273c1bc6c844e32fadcde6719cadbe11ded0dc942e31.jpg"
  ],
  "image_count": 1,
  "image_type": "microscopy_sem",
  "description": "This figure presents scanning electron microscopy (SEM) images illustrating the microstructural evolution of 30Mn-13Al-1.3C-5Cr duplex low-density steel under different intercritical annealing conditions. Based on text extraction data, the images compare three critical samples: DP950-5 (annealed at 950°C for 5 min), DP1000-5 (1000°C for 5 min), and DP1050-1 (1050°C for 1 min). DP950-5 exhibits partially recrystallized austenite with high ferrite fractions (36% total, comprising 23.8% granular α and 12.1% banded δ ferrite), coarse Cr7C3 carbides at grain boundaries, and intergranular κ-carbides (2-3 μm). DP1000-5 shows fully recrystallized austenite (95.2% fraction, average grain size 7.40±5.13 μm) with reduced ferrite content (4.1% α and 9.3% δ) and high-density intragranular κ-carbide nanoparticles (0.86±0.20 nm, 1.56% volume fraction). DP1050-1 displays larger recrystallized austenite grains (9.65±8.17 μm) with minimal ferrite (2.7% α and 4.6% δ) due to complete carbide dissolution. The images likely include EBSD phase maps or higher magnification views showing ferrite morphologies and crack propagation paths. These microstructural variations demonstrate how annealing parameters control recrystallization, phase transformation, and precipitation to achieve the optimized strength-ductility-density synergy.",
  "confidence": 0.0
}

File: evaluation_json2json/outputs_exp/deepseek/A33/final/figure_002.json
{
  "paper_id": "A33",
  "figure_id": "figure_002",
  "image_paths": [
    "images/772a00c39873c0f4c430c749735bb387043d63f821b262c5b42741d3247d1d99.jpg",
    "images/d469f7e7a4f617b47a49b29d6275468cbe3a373e199951168d732b8bc0803c55.jpg"
  ],
  "image_count": 2,
  "image_type": "diffraction_xrd",
  "description": "This figure presents the phase evolution and precipitate characterization of a novel 30Mn-13Al-1.3C-5Cr duplex low-density steel annealed at 600–1050 °C. Panel (a) displays X-ray diffraction patterns revealing the temperature-dependent phase transformation: the cold-rolled (CR) structure contains austenite (FCC) and ferrite (BCC); upon annealing, β-Mn forms at 700–900 °C, while Cr7C3 carbides and κ-carbides appear at 950–1000 °C, and dissolve at 1050 °C. Panels (b) and (c) provide transmission electron microscopy evidence. Subfigure (b) shows DP950-5 (950 °C, 5 min) with Cr7C3 carbides precipitating at grain boundaries, confirmed by the [0001] zone axis SAED pattern. Subfigure (c) depicts DP1000-5 (1000 °C, 5 min), where ferrite and austenite coexist; high-resolution imaging identifies ultrafine intragranular κ-carbide nanoparticles within austenite (radius 0.86 ± 0.20 nm, volume fraction 1.56 %), with corresponding SAED patterns confirming the austenite/κ-carbide orientation relationship. These results demonstrate that annealing at 1000 °C dissolves brittle intergranular carbides while precipitating strengthening intragranular nanoparticles, achieving an optimal microstructure.",
  "confidence": 0.0
}

File: evaluation_json2json/outputs_exp/deepseek/A33/final/figure_004.json
{
  "paper_id": "A33",
  "figure_id": "figure_004",
  "image_paths": [
    "images/064a10f3b6b31b0f5be41ffdf97ae75636dad5dc5b3580b964350e8bc3c9e3f8.jpg"
  ],
  "image_count": 1,
  "image_type": "property_mechanical",
  "description": "This figure presents the mechanical property characterization of a novel 30Mn-13Al-1.3C-5Cr duplex low-density steel under various annealing conditions. Panel (a) displays engineering stress-strain curves for six processing variants: DP950-1, DP950-5 (950°C for 1 and 5 min), DP1000-1, DP1000-5 (1000°C for 1 and 5 min), DP1050-1 (1050°C for 1 min), and DP1000-5-TD (transverse direction). The curves reveal that DP1000-5 achieves an optimal balance with UTS ~1250 MPa and total elongation ~41.4%, while DP1050-1 exhibits higher ductility (~47.5%) but lower strength. Specimens annealed at 950°C show limited ductility (~5%), and DP1000-5-TD demonstrates reduced elongation (~18.1%) compared to its rolling direction counterpart due to oriented δ-ferrite bands. Panel (b) compares specific ultimate tensile strength (SUTS) versus total elongation (TE) against benchmark materials including 2000-series Al alloys, Ti6Al4V, austenitic steels, and conventional duplex steels. The contour lines indicate SUTS×TE products ranging from 2 to 8 GPa·g⁻¹·cm³·%. DP1000-5 and DP1050-1 surpass 8 GPa·g⁻¹·cm³·%, outperforming existing lightweight alloys. This unprecedented combination stems from optimized recrystallized austenite matrix, retained δ-ferrite bands for crack deflection, and intragranular κ-carbide nanoprecipitates.",
  "confidence": 0.0
}

File: evaluation_json2json/outputs_exp/deepseek/A33/final/figure_005.json
{
  "paper_id": "A33",
  "figure_id": "figure_005",
  "image_paths": [
    "images/517c4ebee0301f113c97b799bdff5a685c08cde3af3537d93ac79d4af223c9f5.jpg"
  ],
  "image_count": 1,
  "image_type": "microscopy_sem",
  "description": "Figure 4 presents combined SEM and EBSD characterization revealing crack initiation and propagation mechanisms in duplex low-density steel specimens DP1000–5 (annealed at 1000 °C for 5 min and tested along rolling direction) and DP1000–5-TD (tested along transverse direction). Subfigures (a1) and (a2) display the rolling-direction specimen: SEM image (a1) shows crack nucleation at α/γ interfaces, propagation along the normal direction (ND), and deflection along the rolling direction (RD) upon encountering δ-ferrite bands parallel to RD, while corresponding EBSD phase map (a2) distinguishes FCC austenite (cyan) and BCC ferrite (red), confirming that cracks interact with soft δ-ferrite bands. Subfigures (b1) and (b2) illustrate the transverse-direction specimen: SEM image (b1) indicates crack nucleation at δ/γ interfaces with propagation along the transverse direction, and EBSD map (b2) shows δ-ferrite bands oriented perpendicular to the tensile axis. The figure demonstrates that when δ-ferrite bands are parallel to the tensile direction, cracks are effectively deflected and blunted within the soft ferrite, contributing to high ductility (41.4% total elongation), whereas perpendicular orientation causes high decohesive stress at δ/γ interfaces, leading to rapid crack connection across thickness and reduced ductility (18.1% total elongation).",
  "confidence": 0.0
}
