Repository: RiverYanggg/SteelDig_multimodal

# Evaluation Framework

这个目录实现当前的结构化抽取评估流程。它比较两套 `text_extraction.json`，数据来自 `outputs_exp/` 下各模型的抽取结果目录。

当前 `outputs_exp/` 中可用的模型目录示例：`deepseek`、`doubao`、`kimi`（以实际存在的子目录为准）。

- 真值（truth）：`outputs_exp/<truth_model>/<paper_id>/final/text_extraction.json`
- 预测（pred）：`outputs_exp/<pred_model>/<paper_id>/final/text_extraction.json`

通过 `--truth` 与 `--pred` 可任意指定哪套模型作为真值、哪套作为预测。例如 `--truth doubao --pred deepseek` 表示以 doubao 为真值、以 deepseek 为预测进行评估。

当前评估的核心原则是：

- 论文级配对由目录名决定，例如 `A0`、`A1`。
- 先做对象对齐，尤其是 `alloy/process/sample`。
- 对齐后由代码展开同一个 canonical object 下的同一个字段。
- 代码先做确定性判断；只有语义不确定的同字段值才交给 LLM judge。
- LLM judge 只输出 `true/false`，不负责计算指标。
- Precision/Recall/F1 全部由代码根据最终字段匹配结果计算。

---

File: evaluation_json2json/outputs_exp/deepseek/A33/final/multimodal_figures.json
[
  {
    "paper_id": "A33",
    "figure_id": "figure_001",
    "image_paths": [
      "images/7d4b66de067e54af27ad273c1bc6c844e32fadcde6719cadbe11ded0dc942e31.jpg"
    ],
    "image_count": 1,
    "image_type": "microscopy_sem",
    "description": "This figure presents scanning electron microscopy (SEM) images illustrating the microstructural evolution of 30Mn-13Al-1.3C-5Cr duplex low-density steel under different intercritical annealing conditions. Based on text extraction data, the images compare three critical samples: DP950-5 (annealed at 950°C for 5 min), DP1000-5 (1000°C for 5 min), and DP1050-1 (1050°C for 1 min). DP950-5 exhibits partially recrystallized austenite with high ferrite fractions (36% total, comprising 23.8% granular α and 12.1% banded δ ferrite), coarse Cr7C3 carbides at grain boundaries, and intergranular κ-carbides (2-3 μm). DP1000-5 shows fully recrystallized austenite (95.2% fraction, average grain size 7.40±5.13 μm) with reduced ferrite content (4.1% α and 9.3% δ) and high-density intragranular κ-carbide nanoparticles (0.86±0.20 nm, 1.56% volume fraction). DP1050-1 displays larger recrystallized austenite grains (9.65±8.17 μm) with minimal ferrite (2.7% α and 4.6% δ) due to complete carbide dissolution. The images likely include EBSD phase maps or higher magnification views showing ferrite morphologies and crack propagation paths. These microstructural variations demonstrate how annealing parameters control recrystallization, phase transformation, and precipitation to achieve the optimized strength-ductility-density synergy.",
    "confidence": 0.0
  },
  {
    "paper_id": "A33",
    "figure_id": "figure_002",
    "image_paths": [
      "images/772a00c39873c0f4c430c749735bb387043d63f821b262c5b42741d3247d1d99.jpg",
      "images/d469f7e7a4f617b47a49b29d6275468cbe3a373e199951168d732b8bc0803c55.jpg"
    ],
    "image_count": 2,
    "image_type": "diffraction_xrd",
    "description": "This figure presents the phase evolution and precipitate characterization of a novel 30Mn-13Al-1.3C-5Cr duplex low-density steel annealed at 600–1050 °C. Panel (a) displays X-ray diffraction patterns revealing the temperature-dependent phase transformation: the cold-rolled (CR) structure contains austenite (FCC) and ferrite (BCC); upon annealing, β-Mn forms at 700–900 °C, while Cr7C3 carbides and κ-carbides appear at 950–1000 °C, and dissolve at 1050 °C. Panels (b) and (c) provide transmission electron microscopy evidence. Subfigure (b) shows DP950-5 (950 °C, 5 min) with Cr7C3 carbides precipitating at grain boundaries, confirmed by the [0001] zone axis SAED pattern. Subfigure (c) depicts DP1000-5 (1000 °C, 5 min), where ferrite and austenite coexist; high-resolution imaging identifies ultrafine intragranular κ-carbide nanoparticles within austenite (radius 0.86 ± 0.20 nm, volume fraction 1.56 %), with corresponding SAED patterns confirming the austenite/κ-carbide orientation relationship. These results demonstrate that annealing at 1000 °C dissolves brittle intergranular carbides while precipitating strengthening intragranular nanoparticles, achieving an optimal microstructure.",
    "confidence": 0.0
  },
  {
    "paper_id": "A33",
    "figure_id": "figure_003",
    "image_paths": [
      "images/ad25ff655b602c6740d369a4256063f2d5a3efef1b86d1493d8abc55be8ed4b1.jpg"
    ],
    "image_count": 1,
    "image_type": "diffraction_ebsd",
    "description": "This figure presents electron backscatter diffraction (EBSD) characterization of microstructural evolution in a 30Mn-13Al-1.3C-5Cr duplex low-density steel subjected to various annealing treatments. The upper row (a1-f1) displays phase mappings (PH) distinguishing FCC austenite (cyan) and BCC ferrite (red), while the lower row (a2-f2) shows grain-reference-orientation-deviation (GROD) mappings of austenite with dark lines indicating high-angle grain boundaries (>15°). The six columns represent: cold-rolled condition (CR), annealing at 950°C for 1 min (DP950-1) and 5 min (DP950-5), 1000°C for 1 min (DP1000-1) and 5 min (DP1000-5), and 1050°C for 1 min (DP1050-1). Key observations reveal that CR exhibits shear bands in deformed austenite. DP950-5 shows the highest ferrite fraction (~36%) with coarse granular α and banded δ ferrite, partial recrystallization (54.8%), and remaining shear bands. Increasing annealing temperature to 1000°C and above (DP1000-1, DP1000-5, DP1050-1) promotes complete recrystallization with annealing twin formation, reduced ferrite content, and grain growth from 5.13±4.74 μm (DP1000-1) to 9.65±8.17 μm (DP1050-1). The GROD maps indicate that yellow regions (0°-2° misorientation) correspond to recrystallized grains, while red/pink regions (2°-180°) represent deformed structures. The figure demonstrates that annealing at 1000°C achieves optimal microstructure with fully recrystallized austenite matrix, fine dispersed ferrite bands, and minimized carbides, supporting the superior strength-ductility combination reported for DP1000-5.",
    "confidence": 0.0
  },
  {
    "paper_id": "A33",
    "figure_id": "figure_004",
    "image_paths": [
      "images/064a10f3b6b31b0f5be41ffdf97ae75636dad5dc5b3580b964350e8bc3c9e3f8.jpg"
    ],
    "image_count": 1,
    "image_type": "property_mechanical",
    "description": "This figure presents the mechanical property characterization of a novel 30Mn-13Al-1.3C-5Cr duplex low-density steel under various annealing conditions. Panel (a) displays engineering stress-strain curves for six processing variants: DP950-1, DP950-5 (950°C for 1 and 5 min), DP1000-1, DP1000-5 (1000°C for 1 and 5 min), DP1050-1 (1050°C for 1 min), and DP1000-5-TD (transverse direction). The curves reveal that DP1000-5 achieves an optimal balance with UTS ~1250 MPa and total elongation ~41.4%, while DP1050-1 exhibits higher ductility (~47.5%) but lower strength. Specimens annealed at 950°C show limited ductility (~5%), and DP1000-5-TD demonstrates reduced elongation (~18.1%) compared to its rolling direction counterpart due to oriented δ-ferrite bands. Panel (b) compares specific ultimate tensile strength (SUTS) versus total elongation (TE) against benchmark materials including 2000-series Al alloys, Ti6Al4V, austenitic steels, and conventional duplex steels. The contour lines indicate SUTS×TE products ranging from 2 to 8 GPa·g⁻¹·cm³·%. DP1000-5 and DP1050-1 surpass 8 GPa·g⁻¹·cm³·%, outperforming existing lightweight alloys. This unprecedented combination stems from optimized recrystallized austenite matrix, retained δ-ferrite bands for crack deflection, and intragranular κ-carbide nanoprecipitates.",
    "confidence": 0.0
  },
  {
    "paper_id": "A33",
    "figure_id": "figure_005",
    "image_paths": [
      "images/517c4ebee0301f113c97b799bdff5a685c08cde3af3537d93ac79d4af223c9f5.jpg"
    ],
    "image_count": 1,
    "image_type": "microscopy_sem",
    "description": "Figure 4 presents combined SEM and EBSD characterization revealing crack initiation and propagation mechanisms in duplex low-density steel specimens DP1000–5 (annealed at 1000 °C for 5 min and tested along rolling direction) and DP1000–5-TD (tested along transverse direction). Subfigures (a1) and (a2) display the rolling-direction specimen: SEM image (a1) shows crack nucleation at α/γ interfaces, propagation along the normal direction (ND), and deflection along the rolling direction (RD) upon encountering δ-ferrite bands parallel to RD, while corresponding EBSD phase map (a2) distinguishes FCC austenite (cyan) and BCC ferrite (red), confirming that cracks interact with soft δ-ferrite bands. Subfigures (b1) and (b2) illustrate the transverse-direction specimen: SEM image (b1) indicates crack nucleation at δ/γ interfaces with propagation along the transverse direction, and EBSD map (b2) shows δ-ferrite bands oriented perpendicular to the tensile axis. The figure demonstrates that when δ-ferrite bands are parallel to the tensile direction, cracks are effectively deflected and blunted within the soft ferrite, contributing to high ductility (41.4% total elongation), whereas perpendicular orientation causes high decohesive stress at δ/γ interfaces, leading to rapid crack connection across thickness and reduced ductility (18.1% total elongation).",
    "confidence": 0.0
  }
]

File: evaluation_json2json/outputs_exp/deepseek/A34/final/figure_001.json
{
  "paper_id": "A34",
  "figure_id": "figure_001",
  "image_paths": [
    "images/2c0d1a05185bb6e4c0bfbe56acb20b8164ac674f9f23b75d650f0d93f6ff6fe1.jpg"
  ],
  "image_count": 1,
  "image_type": "property_mechanical",
  "description": "The figure image was not provided or is unreadable. Based on the accompanying text extraction summary, this study investigates dynamic recrystallization (DRX) behavior of low-density high-strength Fe-Mn-Al-C steel (nominal composition: Fe-25.14Mn-10Al-1.46C-0.053Nb wt%) under hot deformation conditions. The experimental data encompasses isothermal constant strain rate compression tests conducted at temperatures ranging from 900°C to 1150°C with strain rates of 0.01–10 s⁻¹. The figure likely presents true stress-true strain curves exhibiting typical DRX characteristics with distinct peak stresses, or possibly the DRX state diagram correlating deformation parameters with grain size evolution. The text reports peak stresses decreasing from 305.4 MPa at 900°C/0.01 s⁻¹ to 53.8 MPa at 1150°C/0.01 s⁻¹, and a calculated DRX activation energy of 669.844 kJ/mol. Specific curve shapes, axis scales, or microstructural features cannot be visually verified due to the missing image.",
  "confidence": 0.0
}

File: evaluation_json2json/outputs_exp/deepseek/A34/final/figure_005.json
{
  "paper_id": "A34",
  "figure_id": "figure_005",
  "image_paths": [
    "images/e8b2a67ff7fdfbf860bf2c1c53ed46361f469af55306170ee67c12cbbba61432.jpg",
    "images/8514c47f3fed2fd0b23d7b4ce5d0e31aba5969f9396b57e76ba5a3412241b713.jpg"
  ],
  "image_count": 2,
  "image_type": "chart_plot",
  "description": "This figure presents two linearized Arrhenius-type plots used to determine the dynamic recrystallization (DRX) activation energy of low-density high-strength Fe-Mn-Al-C steel subjected to hot compression. Subplot (a) plots the natural logarithm of strain rate ln(ε̇) against ln[sinh(ασp)] for deformation temperatures ranging from 900°C to 1150°C (black: 900°C, red: 950°C, blue: 1000°C, magenta: 1050°C, green: 1100°C, dark blue: 1150°C), yielding an average slope k₁ = 5.135. Subplot (b) plots ln[sinh(ασp)] versus the reciprocal temperature 1000/T (K⁻¹) for strain rates of 0.01, 0.1, 1, and 10 s⁻¹, with an average slope k₂ = 15.690. According to the caption and citation text, these linear fittings were used to calculate the DRX activation energy as 669.844 kJ mol⁻¹. The observed lack of perfect parallelism among the fitted lines suggests that the deformation conditions significantly influence the activation energy, indicating that the calculated value represents an average within the experimental range.",
  "confidence": 0.0
}

File: evaluation_json2json/outputs_exp/deepseek/A34/final/figure_007.json
{
  "paper_id": "A34",
  "figure_id": "figure_007",
  "image_paths": [
    "images/fbcb926109e575451a911c02486e0258d722dd4b38d593b7e23fd0c3e683c443.jpg",
    "images/1b2e08d62bb480add80ec4f931dbdd803b65f8c553ab668e1b677d47a36ecfcb.jpg",
    "images/89b238b98435094c7edce436c18573d821c750a02f151b97c588f3c74dc78903.jpg"
  ],
  "image_count": 3,
  "image_type": "property_mechanical",
  "description": "Figure 6 presents the quantitative relationships between the characteristic values of rheological stress curves and the Zener-Hollomon parameter (lnZ) for a Fe-Mn-Al-C low-density high-strength steel, establishing empirical models for dynamic recrystallization (DRX) behavior. The figure comprises three dual-axis scatter plots with linear regression fittings: subplot (a) displays the critical stress σ_c (stars, left axis, R=0.947) and critical strain ε_c (circles, right axis, R=0.911) versus lnZ; subplot (b) shows the peak stress σ_p (stars, left axis, R=0.957) and peak strain ε_p (circles, right axis, R=0.911) versus lnZ; subplot (c) illustrates the steady-state stress σ_s (stars, left axis, R=0.956) and steady-state strain ε_s (circles, right axis, R=0.922) versus lnZ. In all subplots, stress values (in MPa) increase monotonically with lnZ on the left ordinate, while corresponding strain values increase on the right ordinate, with correlation coefficients exceeding 0.91 indicating strong linear dependencies. These relationships, obtained through multiple linear regression as stated in the caption, provide the mathematical foundation for predicting DRX characteristic stresses and strains as functions of the temperature-compensated strain rate parameter (Z), supporting the constitutive modeling of hot deformation behavior in this austenitic steel.",
  "confidence": 0.0
}

File: evaluation_json2json/outputs_exp/deepseek/A34/final/figure_009.json
{
  "paper_id": "A34",
  "figure_id": "figure_009",
  "image_paths": [
    "images/a87dfe8f7c03e2337f86bd67742f4782bca08da3cbcd55ba250ba3bb6e85d1ca.jpg"
  ],
  "image_count": 1,
  "image_type": "chart_schematic",
  "description": "This schematic diagram illustrates the distribution of different deformation zones within a cylindrical compression sample of Fe-Mn-Al-C low-density high-strength steel after hot deformation. The figure presents a cross-sectional view parallel to the loading direction (indicated by loading force P), revealing three distinct zones marked as 1, 2, and 3. Zone 1 (difficult deformation zone) appears at the top and bottom center regions near the contact surfaces with the compression platens; Zone 2 (small deformation zone) is located at the peripheral edges; and Zone 3 (large deformation zone) occupies the central and transitional areas. The non-uniform deformation pattern arises from friction between the sample contact surfaces and the compression platens, leading to uneven stress distribution during isothermal constant strain rate compression (conducted at 900–1150°C with 60% reduction). This schematic establishes the spatial framework for subsequent microstructural characterization (referenced as Fig. 9 in the source text), where the dynamic recrystallization (DRX) behavior varies significantly across these zones—Zone 3 exhibiting the most substantial DRX while Zone 1 shows minimal deformation. The diagram serves as a critical reference for understanding how processing parameters and friction conditions induce heterogeneous microstructure evolution in the austenitic steel matrix.",
  "confidence": 0.0
}

File: evaluation_json2json/outputs_exp/deepseek/A34/final/figure_010.json
{
  "paper_id": "A34",
  "figure_id": "figure_010",
  "image_paths": [
    "images/00284af925098b9cd567b9a7f7cd52b28837b8dd921d9d4b9ccfa48e3be36b71.jpg",
    "images/895d9cffffe643d06a0994b602d8ae867654c59232e0af8ccbf3195257fc3da7.jpg",
    "images/35d7720a546dcfa652d1c10fdb1ad891a124307d4e35a6d9fc8918c61a61f4ec.jpg",
    "images/d8d0995f1e130ddab7aba73bad2cf89dd9f20c3f9b10b490b9e59d30d5df453c.jpg",
    "images/308ffaf6549ebc52169897d30f7a426e42a599111920ba7e7c90cf56237cea43.jpg",
    "images/f9196f143b807d10639532be22a563d4a594854c16c85862a0eba743dbaca1e5.jpg"
  ],
  "image_count": 6,
  "image_type": "microscopy_optical",
  "description": "This figure presents six sets of laser confocal micrographs showing the microstructure evolution of Fe-Mn-Al-C low-density high-strength steel after hot compression under varying temperatures and strain rates. Each set contains three sub-images labeled 1, 2, and 3, representing the difficult deformation zone, small deformation zone, and large deformation zone respectively, illustrating the heterogeneous deformation distribution across the sample section parallel to the loading direction. The six panels correspond to: (a) 1100°C/0.01 s⁻¹, (b) 1100°C/0.1 s⁻¹, (c) 1100°C/10 s⁻¹, (d) 950°C/1 s⁻¹, (e) 1050°C/1 s⁻¹, and (f) 1150°C/1 s⁻¹. The images reveal that dynamic recrystallization (DRX) progresses from partial to complete as deformation increases from zone 1 to zone 3, with significant grain refinement observed in the large deformation zones. At high temperatures (1150°C) and low strain rates (0.01 s⁻¹), the microstructure exhibits coarse equiaxed grains exceeding 70 μm due to full DRX followed by rapid grain growth, whereas at low temperatures (900–950°C) and high strain rates (1–10 s⁻¹), DRX is insufficient with remaining original large grains and poor microstructural homogeneity. All images share a scale bar of 100 μm.",
  "confidence": 0.0
}

File: evaluation_json2json/outputs_exp/deepseek/A34/final/figure_011.json
{
  "paper_id": "A34",
  "figure_id": "figure_011",
  "image_paths": [
    "images/41c88d8841c79ce171302c07cbd6814d81bc4502a9ddae4ecff7f7a744f0b271.jpg"
  ],
  "image_count": 1,
  "image_type": "chart_plot",
  "description": "This figure presents the dynamic recrystallization (DRX) average grain size of Fe-Mn-Al-C low-density high-strength steel as a function of deformation temperature (900–1150°C) under four different strain rates: 0.01 s⁻¹ (black squares), 0.1 s⁻¹ (red circles), 1 s⁻¹ (blue triangles), and 10 s⁻¹ (magenta stars). The data points represent measurements taken from the core region of compressed samples at 60% height reduction. All curves demonstrate a consistent trend where DRX grain size increases monotonically with decreasing strain rate and increasing temperature. Specifically, at 1150°C and 0.01 s⁻¹, the grain size exceeds 70 μm (approximately 75 μm), indicating rapid grain growth and coarse microstructure formation. Conversely, at lower temperatures (900–950°C) and higher strain rates (1–10 s⁻¹), the DRX grains remain relatively small (approximately 4–22 μm) but incomplete, with retained original coarse grains resulting in poor microstructural homogeneity. The figure experimentally validates the grain size prediction model obtained via Levenberg-Marquardt optimization, confirming that the steel exhibits positive temperature sensitivity and negative strain-rate sensitivity for DRX grain growth, which provides critical guidance for optimizing hot working parameters to achieve fine and uniform grain structures.",
  "confidence": 0.0
}

File: evaluation_json2json/outputs_exp/deepseek/A34/final/figure_012.json
{
  "paper_id": "A34",
  "figure_id": "figure_012",
  "image_paths": [
    "images/370bd2bde4324fffbf90d73c5efd725dd8ac5bb2fdfe5efcfbd429d27184f9c4.jpg",
    "images/b004db3522bf4a1320643e2eb3f3d4ff9db30dbbaa73f52df0f18c2045addb2f.jpg",
    "images/d0812ba104d4cac13908fd536a904798502ee03b29c55dae02808c13eadf0117.jpg"
  ],
  "image_count": 3,
  "image_type": "chart_plot",
  "description": "The figure presents a three-part validation of a dynamic recrystallization (DRX) grain size prediction model for low-density high-strength Fe-Mn-Al-C steel subjected to hot deformation. Subplot (a) displays experimental grain size versus deformation temperature (900–1150°C) at constant strain rates of 0.01, 0.1, 1, and 10 s⁻¹, demonstrating that grain size increases monotonically with temperature while decreasing with increasing strain rate, with values ranging from approximately 4 μm (at 900°C/10 s⁻¹) to 75 μm (at 1150°C/0.01 s⁻¹). Subplot (b) compares predicted versus experimental grain sizes, showing strong linear correlation with a correlation coefficient R = 0.996 and mean relative error MRE = 4.53%, with data points largely falling within the ±10% deviation bands indicated by red lines. Subplot (c) illustrates the distribution of absolute prediction error versus experimental grain size, confirming that most prediction errors remain below 3 μm as marked by the dashed blue line. These results collectively validate the accuracy and reliability of the established DRX grain size model for predicting microstructural evolution during hot forging of this steel.",
  "confidence": 0.0
}

File: evaluation_json2json/outputs_exp/deepseek/A34/final/text_knowledge.meta.json
{
  "paper_id": "A34",
  "source_md_path": "/org/caep-xuben/yangzijiang/yzj/datasets/Al_82/Al_82_papers/mineru_data_82/A34/hybrid_auto/A34.md",
  "cleaned_md_path": "/org/caep-xuben/yangzijiang/yzj/datasets/Al_82/Al_82_papers/output/A34/preprocess/cleaned_input.md",
  "model": "deepseek-v4-pro",
  "created_at": "2026-05-10T05:53:43.613531",
  "claim_count": 44,
  "source_type": "text_only",
  "paper_map": {
    "paper_id": "A34",
    "title": "Dynamic recrystallization behavior and microstructure evolution of low-density high-strength Fe-Mn-Al-C steel",
    "abstract_summary": "The hot deformation behavior of low-density high-strength Fe-Mn-Al-C steel is investigated using Gleeble-3500 compression tests at T = 900–1150 °C and strain rates 0.01–10 s⁻¹. Flow stress curves are analyzed, DRX activation energy (669.844 kJ mol⁻¹) and Zener-Hollomon parameter are determined. Microstructure evolution is characterized, a DRX state diagram is constructed, and a grain size prediction model with high accuracy (R=0.996) is developed to guide hot forging process optimization.",
    "research_objective": "To study the dynamic recrystallization behavior and microstructure evolution of low-density high-strength Fe-Mn-Al-C steel during hot deformation in order to establish constitutive models and identify optimal processing windows for grain refinement.",
    "material_systems": [
      "low-density high-strength Fe-Mn-Al-C steel",
      "nominal composition (wt%): 1.46 C, 25.14 Mn, 10 Al, 0.053 Nb, balance Fe",
      "as-forged billet with initial microstructure (austenite matrix with possible carbides)"
    ],
    "main_process_variables": [
      "deformation temperature: 900, 950, 1000, 1050, 1100, 1150 °C",
      "strain rate: 0.01, 0.1, 1, 10 s⁻¹",
      "maximum true strain: 0.92 (60% reduction)",
      "homogenization: heat to 1200 °C at 10 °C/s, hold 120 s, cool to deformation T at 5 °C/s, hold 15 s before compression",
      "post-deformation cooling: water quench"
    ],
    "sample_aliases": [
      "Fe-Mn-Al-C steel",
      "low-density high-strength steel"
    ],
    "expected_information_axis": [
      "composition",
      "processing parameters (T, strain rate, strain)",
      "flow stress characteristics (critical, peak, steady-state stress/strain)",
      "DRX activation energy and Zener-Hollomon parameter",
      "microstructure evolution and DRX grain size",
      "DRX state diagram",
      "grain size prediction model accuracy",
      "figure evidence (flow curves, optical/confocal micrographs, grain size correlation plots)"
    ],
    "key_sections": [
      "Introduction: application background of Fe-Mn-Al-C steel, role of DRX in hot working, research motivation and objectives",
      "Materials and methods: material composition, specimen geometry, Gleeble-3500 test matrix, thermal schedule, metallographic preparation (30% nitric acid alcohol etchant), confocal microscopy",
      "Results and discussion: 3.1 analysis of flow stress curves and peak stress sensitivity to T and strain rate; 3.2 calculation of DRX activation energy and Z parameter; 3.3 establishment of characteristic stress/strain models vs. Z, DRX state diagram; 3.4 microstructural evolution with T and strain rate; 3.5 development and validation of average DRX grain size prediction model",
      "Conclusion and prospect: summary of findings, optimal hot working windows (950–1000 °C / 0.01–0.1 s⁻¹ and 1050–1100 °C / 1–10 s⁻¹), suggestion for future multivariate experimental design"
    ]
  }
}

File: evaluation_json2json/outputs_exp/deepseek/A35/final/figure_001.json
{
  "paper_id": "A35",
  "figure_id": "figure_001",
  "image_paths": [
    "images/39d72a5151b40bef7cbf3452c5f9bc1ff14e147753d06198f05800eeb6010c25.jpg"
  ],
  "image_count": 1,
  "image_type": "chart_plot",
  "description": "The provided image displays a 'Check for updates' icon with no discernible scientific data, rendering the figure content unreadable. Based on the accompanying text extraction summary, the paper investigates Fe–20Mn–9Al-1.5C–2Ni–3Cr low-density steel subjected to various heat treatments including single-stage (S1000 at 1000°C, S1050 at 1050°C, S1100 at 1100°C) and multi-stage heat treatment (MHT: 1000°C + 750°C + 1050°C). The study characterizes microstructural features through SEM, EBSD, and TEM, revealing austenite matrices with nano-scale κ-carbides (3-10 nm), Cr7C3 precipitates along grain boundaries in S1000, and B2 particles (20-160 nm) in S1050 and MHT samples. Mechanical properties reported include yield strengths ranging 827-955 MPa, ultimate tensile strengths of 998-1126 MPa, and elongations of 50.9-55.8%. Impact toughness demonstrates significant improvement in MHT (55.1 J) compared to S1000 (29.2 J), attributed to higher special grain boundary fractions and increased twin density. However, these technical details derive solely from the provided text summary rather than direct visual observation of the figure.",
  "confidence": 0.0
}

File: evaluation_json2json/outputs_exp/deepseek/A35/final/figure_003.json
{
  "paper_id": "A35",
  "figure_id": "figure_003",
  "image_paths": [
    "images/9b16c23275806b84b50c06a3efb49f69e802cd98ce9346ce170243186408af8d.jpg",
    "images/1f54e26753b0d524a7e32a36ab3cac9fd467392bccd5b91d213bb9db438a72b1.jpg",
    "images/0071a9d825af1c1525cce326303a48b5fe2a98d31ba42ff743b748f0b94491e7.jpg",
    "images/1ae5ef508ad7addcab699384d7073a913fa42351ed1f266bb857fdc91894e383.jpg",
    "images/61a3070c498c9ec52ed430a0df6d25b76918c9d49eb22a3837a416533293ce2f.jpg",
    "images/a968bdebe1e29cf72608ff6bbd77715486f2dad126506bfdf01e9b04f04b26df.jpg"
  ],
  "image_count": 6,
  "image_type": "diffraction_ebsd",
  "description": "This figure set presents cross-sectional SEM micrographs and grain boundary characteristic distributions of Fe–20Mn–9Al-1.5C–2Ni–3Cr low-density steel subjected to different heat treatments. Subfigures (a)-(c) show SEM images: (a) S1000 (single-stage at 1000 °C) exhibits equiaxed austenite grains with Cr7C3 precipitates along grain boundaries (white arrows) and annealing twins; (b) S1050 (single-stage at 1050 °C) shows similar equiaxed grains but without intergranular Cr7C3 and with reduced twin density; (c) MHT (multi-stage: 1000 °C → 750 °C → 1050 °C) displays larger grain sizes with significantly increased twin density but smaller twin sizes. Subfigures (d)-(f) present corresponding EBSD boundary maps where red lines denote Σ ≤ 29 special boundaries (primarily annealing twin boundaries) and black lines indicate random high-angle boundaries (RHABs), with insets showing misorientation angle distributions exhibiting pronounced peaks at ~60° corresponding to Σ3 twins. The statistical proportions of special boundaries are reported as 71.7% for S1000, 68.3% for S1050, and 71.2% for MHT. These micrographs demonstrate that the multi-stage heat treatment optimizes the grain boundary network by increasing twin nucleation sites via intermediate precipitation at 750 °C, thereby effectively fragmenting random boundary networks to hinder crack propagation while maintaining high special boundary fractions comparable to the S1000 condition.",
  "confidence": 0.0
}

File: evaluation_json2json/outputs_exp/deepseek/A35/final/figure_004.json
{
  "paper_id": "A35",
  "figure_id": "figure_004",
  "image_paths": [
    "images/671cbd03c27308b74dd7bdbd227670b304f9957f4047439804bbcd37a54d5993.jpg",
    "images/c31730db76a5ddad961d425cc309de808b984724cdaa19985a607e4af1a2c17e.jpg",
    "images/97c34a6b5b23cfad632a585632d551db47542d738627d7500fc32cd8409904bf.jpg",
    "images/192d3366f8c47a9acee89f9ffa150bf275bf273852d9e0676a5b80f398416691.jpg",
    "images/aeae7c132e0fece872fa7e14e112530057c5d41563c937ca2c4760bf3f403383.jpg",
    "images/087ac571a7b5f16a857ca76a723444c8d120df0e68187fd9c61cc3f3b2b76757.jpg",
    "images/2d59985664b8a32fa8bb2439541cc5f4b7fe2919fd6fbe44afb9be00c713725f.jpg",
    "images/2076947eac042c511bf53be6ed8df97a177958711938304caaea82de107fc44c.jpg",
    "images/ea298fb8c4d2de08c52aac262e650cb9c41b672fc1c16a9017931440aedf0c41.jpg",
    "images/1bcc379933f318ea5bdcc3da4c856c543233ca6571fe6806b0e97be872f971bd.jpg",
    "images/7620bda074bf4a328a52eda5186235171b3944f4a5e4f80a103c048da612b4d7.jpg",
    "images/56d77aa85ac9495d28a7a0447e7a2993d4408a7f276c3448b60315420974ed68.jpg"
  ],
  "image_count": 12,
  "image_type": "microscopy_tem",
  "description": "Figure 3 presents comprehensive TEM and SAED characterization of precipitate evolution in Fe–20Mn–9Al-1.5C–2Ni–3Cr low-density steel under three heat treatment conditions: S1000 (single-stage 1000°C), S1050 (single-stage 1050°C), and MHT (multi-stage). Dark-field TEM images (a, e, i) with 50 nm scale bars reveal coherent nano-sized κ-carbide particles (3–10 nm, white arrows) uniformly distributed within the austenite matrix across all conditions. Corresponding SAED patterns (b, f, j) display superlattice diffraction spots (red and yellow boxes) confirming the orientation relationship [011]γ//[011]κ between κ-carbide and the austenite matrix. Bright-field TEM images differentiate grain boundary precipitates by treatment: S1000 shows elongated stripe-like Cr7C3 particles at austenite grain boundaries (c, 500 nm scale bar, red circle) with SAED pattern (d) indexed along [11̄2]Cr7C3 zone axis showing (220) and (02̄1) reflections. In S1050 and MHT, Cr7C3 dissolves and B2 phase precipitates form within austenite grains (g and k, red circles) with sizes ranging 20–160 nm; SAED patterns confirm B2 structure along [1̄11] (h) and [113] (l) zone axes respectively. Notably, MHT exhibits slightly smaller B2 particles than S1050. These observations demonstrate the transition from deleterious grain-boundary Cr7C3 to intragranular B2 phase with increasing solution temperature, providing critical microstructural evidence for the 88.6% improvement in impact toughness.",
  "confidence": 0.0
}

File: evaluation_json2json/outputs_exp/deepseek/A35/final/figure_005.json
{
  "paper_id": "A35",
  "figure_id": "figure_005",
  "image_paths": [
    "images/f03bfcdd769f3a6140e4ad62ded120af7ed68127e68a15f9e8a4b07d4fd5445c.jpg",
    "images/0307d42d54e56522380745a56a27829400e77ffe20371b7ee6c8e7fc84bc3a2c.jpg"
  ],
  "image_count": 2,
  "image_type": "property_mechanical",
  "description": "Figure 4 presents the tensile mechanical properties of Fe–20Mn–9Al-1.5C–2Ni–3Cr low-density steel subjected to different heat treatment processes. Panel (a) displays the engineering stress‒strain curves, while panel (b) shows the corresponding true stress‒true strain curves (solid lines) and strain hardening rate curves (dashed lines) as a function of true strain. Four conditions are compared: multi-stage heat treatment (MHT, black), single-stage treatment at 1000°C (S1000, red), 1050°C (S1050, blue), and 1100°C (S1100, cyan). The curves demonstrate that all specimens achieve high yield strength and ultimate tensile strength with excellent ductility at 25°C. Specifically, S1000 exhibits YS of ~955 MPa and UTS of ~1126 MPa with 55.5% total elongation, while S1050 shows comparable strength (~945 MPa YS, ~1113 MPa UTS) and ductility (~55.8% TEL). The MHT specimen maintains high strength (~910 MPa YS, ~1076 MPa UTS) and good ductility (~50.9% TEL) despite having a larger effective grain size (7.31 μm) compared to S1050 (3.84 μm), whereas S1100 shows reduced strength (~827 MPa YS, ~998 MPa UTS). The strain hardening rate curves in (b) exhibit three distinct stages (I, II, III), with maximum hardening rates approaching ~2000 MPa at true strains of 0.20‒0.22. These results indicate that grain size variations within this range do not significantly compromise the strength-ductility balance, supporting the effectiveness of the multi-stage heat treatment strategy for optimizing grain boundary characteristics while maintaining excellent tensile properties.",
  "confidence": 0.0
}

File: evaluation_json2json/outputs_exp/deepseek/A35/final/figure_007.json
{
  "paper_id": "A35",
  "figure_id": "figure_007",
  "image_paths": [
    "images/9bf4b747f6373b53ec856fde76a563deb551bad958329a31cbc1a1bc6dbd47d0.jpg",
    "images/68f4c7d173fb28685793010b534e4f7e585a357ab1d147695ddd4d0e753a210e.jpg",
    "images/629b0bff836f32520d4b94e33887e644fc1e29c2bb2898d336b414a2a6274111.jpg"
  ],
  "image_count": 3,
  "image_type": "microscopy_sem",
  "description": "This figure presents scanning electron microscopy (SEM) images showing the tensile fracture morphology of Fe–20Mn–9Al–1.5C–2Ni–3Cr low-density steel under three distinct heat treatment conditions. The main panels display high-magnification local views (scale bar: 10 μm) revealing dimple characteristics labeled with arrows, while the insets with yellow borders provide low-magnification reduction maps of the entire fracture surfaces (scale bar: 0.5 mm). Subfigure (a) corresponds to sample S1000 subjected to single-stage heat treatment at 1000 °C, exhibiting dimple structures alongside quasi-cleavage features with microcracks and microvoids. Subfigure (b) shows sample S1050 treated at 1050 °C, displaying more uniform dimple patterns indicative of ductile fracture mechanisms. Subfigure (c) presents sample MHT (multi-stage heat treatment with intermediate 750 °C step), characterized by increased dimple density, finer dimple distribution, and the absence of quasi-cleavage facets, correlating with the larger shear zone visible in the low-magnification inset. The progressive evolution from (a) to (c) demonstrates that the multi-stage heat treatment strategy effectively improves impact toughness by optimizing grain boundary character (increasing special boundary fraction) and promoting ductile fracture mechanisms, while maintaining high strength and ductility.",
  "confidence": 0.0
}

File: evaluation_json2json/outputs_exp/deepseek/A35/final/figure_008.json
{
  "paper_id": "A35",
  "figure_id": "figure_008",
  "image_paths": [
    "images/2fc003fcba53f43df99d04988ff831874d3ef8d6bae0c35e8bd48c56bed21a11.jpg",
    "images/39b0ed4ce52fd67da2bf62b70d79436c21f455bc3965ef50a69976ea4beb67b0.jpg",
    "images/6810d482d6036b296ec7328f358b0de879be1c64717a44500f050d0143f8d16d.jpg"
  ],
  "image_count": 3,
  "image_type": "microscopy_sem",
  "description": "This figure presents scanning electron microscopy (SEM) images of impact fracture surfaces for Fe–20Mn–9Al-1.5C–2Ni–3Cr low-density steel under three heat treatment conditions, with low-magnification reduction maps inset in the lower-left corner of each panel. Subfigure (a) shows sample S1000 (single-stage heat treatment at 1000 °C for 3 min), exhibiting quasi-cleavage fracture features characterized by flat facets, together with microcracks and microvoids (scale bar 5 μm). Subfigure (b) displays sample S1050 (single-stage heat treatment at 1050 °C for 3 min), showing similar quasi-cleavage morphology but with apparent differences in microvoid distribution and crack propagation paths (scale bar 10 μm). Subfigure (c) reveals sample MHT (multi-stage heat treatment: 1000 °C/3 min + 750 °C/15 min + 1050 °C/3 min), which exhibits a dramatic transition to ductile dimple fracture morphology, indicating significantly enhanced toughness. The progression from quasi-cleavage in S1000/S1050 to dimpled rupture in MHT visually confirms the caption's report that optimizing grain boundaries via multi-stage heat treatment increases impact toughness by 88.6% without compromising strength, as the fracture mechanism shifts from brittle transgranular cracking to energy-absorbing microvoid coalescence.",
  "confidence": 0.0
}

File: evaluation_json2json/outputs_exp/deepseek/A35/final/figure_009.json
{
  "paper_id": "A35",
  "figure_id": "figure_009",
  "image_paths": [
    "images/579cd3465e33cacdd96a85f36140a7e3afd6b4260eaaef12a8cf51cdbfd44452.jpg",
    "images/bdab526b9ca5007bacd175cfc624c8d9663a4bcd64372168201912eb5dfe632b.jpg",
    "images/06689c9010e1b0e37a0bc90fdcc2acf16152cc256d453982bdb704cf0f891e27.jpg",
    "images/652862dea6502e7e1d66029997d756fe27520a8ffd580a540cc5937740d62e4a.jpg",
    "images/efc6a52f188e2dd2e612eb00c85db3b6be4ad9e6483f238a6b542fa4587c820c.jpg",
    "images/dbed0d2ecf04345e63141c0e8973d50f3730be5dd210dc93d9188eb8f8c13e58.jpg"
  ],
  "image_count": 6,
  "image_type": "microscopy_sem",
  "description": "This figure presents cross-sectional SEM micrographs comparing crack propagation behaviors in Fe–20Mn–9Al-1.5C–2Ni–3Cr low-density steel under three heat treatment conditions: single-stage at 1000°C (S1000, a-b), single-stage at 1050°C (S1050, c-d), and multi-stage heat treatment (MHT, e-f). Images (a) and (b) reveal that intergranular Cr7C3 precipitates in S1000 (indicated by white circles in b) promote preferential crack nucleation at grain boundaries with limited deflection capability. Images (c) and (d) show that eliminating Cr7C3 in S1050 enables crack propagation along special boundaries (marked by yellow dashed lines) or crack deflection (indicated by white arrows in c), with cracks cutting across annealing twins (d). Images (e) and (f) demonstrate that MHT, featuring larger grains (~7.31 μm effective grain size) and higher special boundary frequency, produces pronounced zigzag cracking with continuous deflection and repeated twin-crossing events. The progression from straight intergranular cracking in S1000 to tortuous transgranular paths in MHT illustrates the core toughening mechanism: grain boundary optimization via precipitate elimination and special boundary enhancement increases crack propagation resistance by extending crack paths and promoting energy dissipation, resulting in 29% improved impact toughness.",
  "confidence": 0.0
}

File: evaluation_json2json/outputs_exp/deepseek/A35/final/figure_011.json
{
  "paper_id": "A35",
  "figure_id": "figure_011",
  "image_paths": [
    "images/3d20f20253f1f1ee20ee46986cce8f61ac9ec1f382fa296afc5098c5bf75b4c5.jpg",
    "images/a73f4034837e880013c3f178b2bd324afc0a93c5cd76a1ff7bf8773f95228c5a.jpg"
  ],
  "image_count": 2,
  "image_type": "chart_schematic",
  "description": "Figure 10 presents schematic illustrations comparing crack propagation mechanisms in Fe–20Mn–9Al-1.5C–2Ni–3Cr low-density steel under two heat treatment conditions. Panel (a) depicts the S1000 sample (single-stage heat treatment at 1000°C), where cracks propagate rapidly along random high-angle grain boundaries (RHAGBs) marked with red \"R\" labels, with elongated Cr7C3 precipitates visible at grain boundaries (thick white lines). Panel (b) illustrates the MHT sample (multi-stage heat treatment), showing zigzag crack propagation paths that are repeatedly deflected by special grain boundaries (twin boundaries labeled with Σ symbols) within austenite grains (γ). The schematic demonstrates that while S1000 contains a high fraction of special boundaries, the presence of Cr7C3 precipitates at grain boundaries promotes crack nucleation and rapid propagation along RHAGBs. In contrast, MHT exhibits enhanced crack propagation resistance due to the elimination of intergranular precipitates, increased grain size (7.31 µm vs 3.17 µm), and higher frequency of special boundaries, forcing cracks to deflect and consume more energy, thereby improving impact toughness by 88.6% compared to S1000.",
  "confidence": 0.0
}
