Repository: RiverYanggg/SteelDig_multimodal

# SteelDig Multimodal

一个面向材料科学论文的本地抽取流水线项目。

项目当前包含两条核心能力链：

1. 主抽取工作流
   从论文 Markdown 中抽取结构化文本信息，并可对图片组图做多模态分析。
2. Knowledge 工作流
   把清洗后的论文文本进一步压缩为适合训练或知识整理的 claim 集与 Markdown 知识卡片。
3. Knowledge Graph 工作流
   把 `outputs_dataset/<paper_id>/final/` 下的结构化抽取结果映射为 Neo4j 可查询知识图谱。

这两条链既可以独立运行，也可以按单篇论文串行衔接运行。项目已经支持：

- 多篇论文并行处理
- 单篇论文内部严格按阶段顺序执行
- 以 `paper_id` 为目录隔离输出
- `fused` 模式下把多模态图像结论注入 knowledge 汇总
- 把文本抽取结果和 multimodal figure 摘要共同导入 Neo4j 图谱

---

## 1. 项目目标

这个仓库的目标不是“把论文原样摘要一下”，而是把材料科学论文中的高价值事实拆成两类产物：

- 面向结构化数据库/后续程序消费的 JSON
- 面向知识训练/知识整理的 Markdown 与 claims

具体来说：

- 主抽取工作流负责“尽可能保留原始细节”
  - 文本模型输出大 JSON
  - 图像模型输出 Figure 级别 JSON
- Knowledge 工作流负责“把细节压缩成更高信息密度的训练材料”
  - paper_map
  - chunk-level claims
  - normalized claims
  - synthesis payload
  - text_knowledge.md
- Knowledge Graph 工作流负责“把高密度抽取压缩成实体、关系、证据三层图”
  - `Paper / Alloy / Process / Sample / PhaseOccurrence / Figure / Finding`
  - 可增量重复导入 Neo4j
  - 适合单篇浏览与跨论文查询

---

## 2. 适用输入

项目当前默认输入是论文转换后的 Markdown 文件，优先使用类似下面的目录形式：

```text
dataset/
  10.1002_srin.202200207/
    hybrid_auto/
      10.1002_srin.202200207.md
      images/
        xxx.jpg
        yyy.jpg
```

如果同目录中存在 `*_content_list.json`，预处理会利用它做更精细的噪声清除；如果不存在，则退化为纯 Markdown 规则清洗。

---

## 3. 项目结构总览

```text
.
├── config/
│   └── workflow.json
├── dataset/
│   └── <paper_id>/hybrid_auto/
├── prompt/
│   ├── json_schema.json
│   ├── text_extractor_prompt.md
│   └── image_type_prompt.md
├── paper_extractor/
│   ├── client.py
│   ├── common.py
│   ├── config.py

# Evaluation Framework

这个目录实现当前的结构化抽取评估流程。它比较两套 `text_extraction.json`，数据来自 `outputs_exp/` 下各模型的抽取结果目录。

当前 `outputs_exp/` 中可用的模型目录示例：`deepseek`、`doubao`、`kimi`（以实际存在的子目录为准）。

- 真值（truth）：`outputs_exp/<truth_model>/<paper_id>/final/text_extraction.json`
- 预测（pred）：`outputs_exp/<pred_model>/<paper_id>/final/text_extraction.json`

通过 `--truth` 与 `--pred` 可任意指定哪套模型作为真值、哪套作为预测。例如 `--truth doubao --pred deepseek` 表示以 doubao 为真值、以 deepseek 为预测进行评估。

当前评估的核心原则是：

- 论文级配对由目录名决定，例如 `A0`、`A1`。
- 先做对象对齐，尤其是 `alloy/process/sample`。
- 对齐后由代码展开同一个 canonical object 下的同一个字段。
- 代码先做确定性判断；只有语义不确定的同字段值才交给 LLM judge。
- LLM judge 只输出 `true/false`，不负责计算指标。
- Precision/Recall/F1 全部由代码根据最终字段匹配结果计算。

---

## Current Pipeline

### 1. Paper Pairing

`loader.py` 按 paper key 读取 truth 和 prediction。当前支持嵌套路径：

```text
outputs_exp/deepseek/A0/final/text_extraction.json
outputs_exp/doubao/A0/final/text_extraction.json
```

paper key 来自目录名 `A0`，不强依赖 JSON 内部 `paper_id`。这样可以避免 truth/pred 内部 ID 命名不同造成无意义失配。

### 2. Object Alignment

对象对齐由 `SampleLLMBridge` 完成，提示词在：

```text
evaluation_json2json/prompts/sample_bridge_prompt.md
```

一次对象对齐请求会把同一篇 paper 的以下信息发给 LLM：

- truth alloys
- prediction alloys
- truth processes
- prediction processes
- truth samples
- prediction samples
- 与 sample 相关的压缩上下文，例如 structures/properties/interfaces/processing_steps 摘要

LLM 输出三类对齐结果：

```json
{
  "alloy_matches": [],
  "process_matches": [],
  "matches": []
}
```

其中 `matches` 是 sample 对齐。每条对齐包含 prediction ID、truth ID、relation、confidence 和简短 reason。

### 3. Canonicalization

代码根据对象对齐结果生成 canonical map，把 truth 和 prediction 中不同命名的 ID 映射到同一个 canonical ID。

例如：

```json
{
  "truth": {
    "sample_3cu": "sample_3cu"
  },
  "prediction": {
    "sample_3cu_01": "sample_3cu"
  }
}
```

之后字段评估都基于 canonical ID，而不是原始 prediction ID。

中间文件保存到：

```text
evaluation_json2json/output/eval_truth_<truth>_pred_<pred>/canonical/<paper_id>.canonical.json
```

## Output Files

全量评估后，输出在：

```text
evaluation_json2json/output/eval_truth_<truth>_pred_<pred>/
├── evaluation_report.json
├── papers/
│   ├── A0.evaluation.json
│   └── ...
├── diagnostics/
│   ├── A0.diagnostics.json
│   └── ...
├── canonical/
│   ├── A0.canonical.json
│   └── ...
└── field_judge/
    ├── A0.field_judge.json
    └── ...
```

目录名由真值/预测模型自动拼接，例如 `eval_truth_doubao_pred_deepseek` 表示 truth=doubao、pred=deepseek。

### `dataset_summary.section_summary`

这里按 section 汇总结构级和字段级指标。

每个 section 有两类指标：

```json
{
  "structure": {
    "truth_count": 0,
    "prediction_count": 0,
    "matched_count": 0,
    "precision": 0.0,
    "recall": 0.0,
    "f1": 0.0
  },
  "facts": {
    "truth_count": 0,
    "prediction_count": 0,
    "matched_count": 0,
    "precision": 0.0,
    "recall": 0.0,
    "f1": 0.0
  }
}
```

`structure` 表示对象层面的数量和对齐情况。`facts` 表示字段值层面的正确性。

## How To Analyze Results

### 2. Sample 或 Process 粒度不一致

表现：

- `samples.structure.f1` 或 `processes.structure.f1` 低
- truth 和 prediction 的 sample/process 数量差异大
- `canonical` 文件中出现 many-to-one 或 one-to-many

处理：

- 先看 `canonical/<paper_id>.canonical.json`
- 判断 LLM 对齐是否合理
- 如果 prediction 真的把多个 truth 条件合并了，低 recall 是合理结果

### 3. 同一个 sample 下字段 path 对不上

表现：

- LLM judge 候选少
- missing 和 extra 都很多
- truth 和 prediction 实际表达相近，但路径不同

例子：

```text
truth: structures.sample_3cu.phases_present[cu_rich_phase].morphology
pred:  structures.sample_3cu.precipitates[cu_rich_phase].morphology
```

当前规则不会把不同 path 发给 LLM。因为评估原则是：

```text
same_sample + same_path 才能判断字段值是否匹配
```

这种情况会体现为 missing/extra，而不是 LLM false。

File: evaluation_json2json/outputs_exp/deepseek/A12/final/text_knowledge.md
# Material System
Three low-density Fe–18Mn–10Al–xC steels with carbon contents of 0.5, 0.8, and 1.2 wt% C (denoted 0.5C, 0.8C, and 1.2C). The base composition is Fe–18Mn–10Al (in wt%). The studied alloys cover a transition from duplex ferrite–austenite to fully austenitic microstructures, with ordered phases (κ-carbide, B2, DO3) appearing at higher carbon levels.

# Processing Route and Variables
All three alloys underwent an identical thermomechanical processing route:
- Induction melting
- Forging at 1200 °C
- Homogenization followed by hot rolling at 1200 °C to a thickness of 3.5 mm (90% reduction)
- Intermediate annealing at 1000 °C for 1 h
- Cold rolling to a final thickness of 1 mm
- Final annealing at 1000 °C for 1 h, followed by water quenching
The sole compositional variable was the carbon concentration (0.5, 0.8, 1.2 wt% C). Tensile testing was performed at room temperature at an initial strain rate of 1.33 × 10⁻³ s⁻¹.

# Microstructure and Phase Evolution
**Pre‑deformation microstructures (from optical microscopy and TEM):**
- **0.5C steel:** Duplex microstructure with elongated grains; austenite (γ) volume fraction 59.2%, ferrite (α) 40.8%. TEM shows γ with fcc structure and α with bcc structure; no ordered precipitates are present.
- **0.8C steel:** Duplex structure with reduced α content to 15.2% and γ fraction of 84.8%. γ contains κ‑carbide precipitates (L′1₂ perovskite structure, confirmed by superlattice reflections such as 100). The α phase contains B2 ordered domains with fine DO₃ particles (dark‑field TEM).
- **1.2C steel:** Fully austenitic microstructure with equiaxed grains, annealing twins, and uniformly distributed κ‑carbides in the γ matrix (dark‑field TEM).

In summary, increasing carbon stabilizes austenite, suppresses ferrite, and introduces ordered phases: κ‑carbide in γ and B2/DO₃ in α.

# Processing‑Structure‑Property Chain
**Composition → Phase constituents → Deformation substructure → Strain hardening → Tensile properties**
- **0.5C (duplex γ+α, no ordered phases):** During tension, dislocations initially form planar slip bands in γ and dislocation tangles in α (Stage I). At higher strains, low‑energy Taylor lattices and microbands develop in γ while α accumulates dense tangles (Stage II). This leads to a two‑stage strain hardening behavior (C‑J slope change at ε = 0.025) with continuously decreasing hardening rate.
- **0.8C (duplex γ+α, with κ‑carbides and ordered α):** The presence of shearable κ‑carbides and ordered domains increases initial work hardening but accelerates the transition to Stage II at a lower strain (C‑J transition at ε = 0.022). The hardening rate remains higher than that of 0.5C during most of the deformation, yielding the highest ultimate tensile strength.
- **1.2C (fully γ, with κ‑carbides):** The fully austenitic matrix with fine κ‑carbides promotes a three‑stage hardening response (C‑J transitions at ε = 0.026 and 0.137): planar slip (Stage I) → formation of Taylor lattices and microbands (Stage II), where the hardening rate plateaus at ~1900 MPa between true strains of 0.15–0.35 → microband saturation and dynamic recovery at high strains (Stage III). This sustained hardening capacity delays necking and delivers exceptional ductility.

**Resulting tensile properties (engineering stress–strain curves):**
- 0.5C: UTS ~857 MPa, TE ~32.8%, UTS×TE product ~28.1 GPa%
- 0.8C: UTS ~979 MPa, TE ~38.4%
- 1.2C: UTS ~947 MPa, TE ~56.2%, UTS×TE product ~53.2 GPa% (nearly double that of 0.5C)

The yield strength range across the three alloys is reported as 614.9–735.1 MPa (from extracted data, individual values not resolved by sample).

**Chain summary:**
Higher C → stronger austenite stabilization → higher γ fraction (up to 100%) + formation of κ‑carbides → transition from two‑stage to three‑stage strain hardening → enhanced strain hardening capacity and delayed Considère criterion → significant increase in total elongation (from ~32.8% to ~56.2%) while maintaining a UTS above 940 MPa.

# Mechanistic Interpretation
- **Two‑stage hardening (0.5C and 0.8C):** In the duplex structures, γ deforms initially by planar slip, while α accommodates strain via dislocation tangles. The early activation of dislocation accumulation in α and the rapid transition in 0.8C due to precipitate shearing lead to a monotonic decline in hardening rate.
- **Three‑stage hardening (1.2C):** The initial planar slip regime is followed by the formation of Taylor lattices and microbands in γ, which provide a nearly constant high hardening rate over a broad strain range. This is attributed to the interplay between dislocation‑precipitate interactions (κ‑carbides) and the evolution of low‑energy dislocation structures. The third stage indicates exhaustion of microband storage capacity and onset of dynamic recovery, causing a final drop in hardening rate.
- The dislocation substructure evolution directly observed by TEM (0.5C) validates the proposed sequence: planar slip → Taylor lattice → microbands, with ferrite contributing to early dislocation storage.

# Key Quantitative Findings
- **Phase fractions:** 0.5C: 59.2% γ / 40.8% α; 0.8C: 84.8% γ / 15.2% α; 1.2C: 100% γ.
- **Strain hardening transitions (C‑J analysis):**
  - 0.5C: two‑stage, transition at ε = 0.025
  - 0.8C: two‑stage, transition at ε = 0.022
  - 1.2C: three‑stage, transitions at ε = 0.026 and 0.137
- **Hardening rate plateau (1.2C):** ~1900 MPa between true strains of 0.15–0.35.
- **Tensile properties:**
  - 0.5C: UTS 857 MPa, TE 32.8%, UTS×TE 28.1 GPa%
  - 0.8C: UTS 979 MPa, TE 38.4%
  - 1.2C: UTS 947 MPa, TE 56.2%, UTS×TE 53.2 GPa%
  - Yield strength range (all three alloys): 614.9–735.1 MPa

# Visual Evidence
- **Figure 001 (mechanical property, unreadable):** The expected content would be tensile curves or C‑J plots supporting the two‑stage vs. three‑stage hardening and the tensile values listed; however, the available image is of insufficient quality to verify data.
- **Figure 002 (optical micrographs):** Directly confirms the phase fraction evolution: duplex γ+α in 0.5C (59.2% γ) and 0.8C (84.8% γ), and fully γ with annealing twins in 1.2C. Elongated grains in 0.5C/0.8C vs. equiaxed grains in 1.2C are evident.
- **Figure 003 (TEM):** Provides crystallographic evidence for phase identification: SAED of fcc γ and bcc α in 0.5C; κ‑carbide superlattice spots in γ (0.8C and 1.2C); B2 and DO₃ ordered domains in α of 0.8C. Supports the precipitation and ordering sequence with carbon.
- **Figure 004 (engineering stress–strain curves):** Shows the trade‑off/combination: 0.5C lowest ductility, 0.8C highest UTS, 1.2C highest ductility and best strength–ductility product. Elongation increases with carbon from ~32.8% to ~56.2%.
- **Figure 005 (strain hardening rate vs. true strain):** Visualizes the distinct hardening behaviours: monotonic decrease for 0.5C and 0.8C; three‑stage response for 1.2C with a pronounced plateau at ~1900 MPa. The plateau correlates with sustained ductility.
- **Figure 006 (C‑J analysis):** Quantifies the transition strains between hardening stages, demonstrating the early transition in 0.8C (ε=0.022) and the unique three‑stage linear segments of 1.2C, linking carbon content to deformation mechanism changes.
- **Figure 007 (TEM of deformed 0.5C steel):** Captures the dislocation substructure evolution: planar slip traces in γ and tangles in α at ε=0.02; Taylor lattices and microbands in γ plus dense tangles in α at ε=0.18. This microstructural evidence underpins the two‑stage hardening mechanism.

File: evaluation_json2json/outputs_exp/deepseek/A14/final/text_knowledge.md
# Material System

Fe–Al binary alloys with aluminum contents of 5, 6, 6.8, and 9 wt% were studied. All compositions are ferritic single‑phase with a body‑centered cubic (BCC) crystal structure. A coherent ordered Fe₃Al phase possessing the D0₃ superlattice forms at nanoscale dimensions, particularly at higher Al contents.

# Processing Route and Variables

- **Melting:** Vacuum arc melting with repeated remelting to ensure homogeneity.
- **Deformation:** Cold rolling to a 98% thickness reduction.
- **Annealing:** 
  - Powder samples: isothermal annealing at 600 °C for 60 min (used for Mössbauer spectroscopy).
  - Bulk samples (Fe‑6.8Al after 98% cold rolling): isothermal annealing at 750 °C for 1, 5, and 60 min to systematically vary recrystallization and grain growth.

Sample aliases: Fe‑5Al, Fe‑6Al, Fe‑6.8Al, Fe‑9Al, 98%CR, annealed 750 °C 5 min, annealed 750 °C 60 min.

# Microstructure and Phase Evolution

- **Atomic‑scale order (Mössbauer spectroscopy):** In powder samples annealed at 600 °C, the hyperfine magnetic field distribution reveals a dominant disordered α‑Fe matrix peak near 33 T, an ordered Fe₃Al D0₃ phase contribution at ~30.6 T, and a minor B2‑type FeAl peak at ~23 T that emerges at higher Al contents. With increasing Al from 5 to 9 wt%, the distribution broadens and shifts to lower fields, indicating progressive atomic ordering.
- **Nano‑precipitate characteristics (SAXS):** Two‑dimensional small‑angle X‑ray scattering shows concentric circular patterns whose intensity increases with Al content, reflecting a larger volume fraction of nanoscale ordered precipitates. Quantitative fitting of the one‑dimensional SAXS profiles (log‑normal distribution model) gives average particle diameters of 2.5 ± 0.15 nm (Fe‑5Al), 3.0 ± 0.2 nm (Fe‑6.8Al), and 3.75 ± 0.2 nm (Fe‑9Al). The volume fraction concurrently rises from ~0.4% to ~2.0%.
- **Direct imaging (TEM):** Dark‑field TEM of Fe‑6.8Al cold‑rolled 98% and annealed at 750 °C for 5 min shows a uniform dispersion of bright nano‑precipitates with an average size of 2.1 ± 0.2 nm. The corresponding SAED pattern along [011] exhibits weak superlattice spots confirming D0₃‑type ordering.
- **Dislocation and grain structure (XRD line profile analysis, SEM):** In the 98%CR state the (110) diffraction peak is substantially broadened; the variance method yields a dislocation density of **≈2 × 10¹⁵ m⁻²** and a crystallite size of ~102 nm. Annealing at 750 °C for 5 min reduces dislocation density to ~10¹² m⁻², and for 60 min to ~10¹² m⁻² (further reduction), accompanied by full recrystallization. SEM of the 60‑min‑annealed sample reveals equiaxed ferrite grains with an average grain size of **48.3 ± 1.2 μm**, while the 5‑min‑annealed condition has a finer grain size of **25.2 ± 5.0 μm**, indicating only partial recrystallization and limited grain growth.

# Processing–Structure–Property Chain

The mechanical response of the Fe‑6.8Al alloy tracks the evolution of microstructure with annealing time:

| Processing state | Yield strength (MPa) | UTS (MPa) | Total elongation (%) | Dominant microstructural feature |
|------------------|-----------------------|------------|-----------------------|-----------------------------------|
| 98% cold rolled (CR) | ≈1800 | – | ~1.2 (uniform) | Ultra‑high dislocation density (~2 × 10¹⁵ m⁻²), nanocrystalline sub‑grains (~102 nm), high lattice micro‑strain (1.46 × 10⁻³) |
| CR + 750 °C 5 min | 700 | 870 | 20 | Partial recrystallization, moderate dislocation density (~10¹² m⁻²), grain size 25.2 ± 5.0 μm, nanoscale ordered precipitates (2.1 nm) |
| CR + 750 °C 60 min | 265 | 394 | 29.8 | Fully recrystallized, low dislocation density (~10¹² m⁻²), coarse grains 48.3 ± 1.2 μm, ordered precipitates still present |

The sharp decrease in strength from the cold‑rolled to the annealed states is driven primarily by the loss of high dislocation density and the increase in grain size, partially offset by the persistent contributions of solid solution strengthening (≈95.6 MPa), lattice friction (41 MPa), and order strengthening from the nano‑precipitates. The strain‑hardening rate is higher and sustained over a larger strain range in the fully recrystallized (60 min) sample, explaining its superior uniform elongation.

# Mechanistic Interpretation

The yield strength is quantitatively decomposed into additive contributions:

1. **Lattice friction stress (σ₀):** Constant 41 MPa for ferrite.
2. **Solid solution strengthening (σ_ss):** ~95.6 MPa from Al atoms in solution; essentially unchanged by annealing because the Al remains in solution or forms coherent precipitates that do not deplete the matrix significantly.
3. **Order strengthening (σ_ord):** Arises from the shearing of coherent D0₃ particles by dislocations, creating antiphase boundaries. Its magnitude depends on particle size and volume fraction. For Fe‑6.8Al the contribution is modest (2–3 MPa range) but increases with Al content as both size and volume fraction of ordered domains grow.
4. **Hall–Petch grain boundary strengthening (σ_HP):** Follows a reciprocal square‑root dependence on grain size. After 5 min annealing (25.2 μm) the contribution is larger than after 60 min (48.3 μm). The cold‑rolled state, with a sub‑grain/crystallite size of ~102 nm, provides a large Hall–Petch component.
5. **Taylor dislocation strengthening (σ_dis):** Dominant in the cold‑rolled condition; the ~2 × 10¹⁵ m⁻² dislocation density generates a very high strengthening contribution (>1500 MPa). Upon recrystallization this term collapses to nearly zero.

The superposition of these mechanisms accurately reproduces the measured yield strengths of 1800 MPa (CR), 700 MPa (5 min), and 265 MPa (60 min), demonstrating a clear transition from dislocation‑controlled strengthening in the deformed state to grain‑boundary and ordered‑phase controlled strengthening in the recrystallized state.

# Key Quantitative Findings

- **Fe‑6.8Al, 98%CR:** YS ≈ 1800 MPa; dislocation density ≈ 2 × 10¹⁵ m⁻²; crystallite size ~102 nm; uniform elongation ~1.2%.
- **Fe‑6.8Al, 750 °C 5 min:** YS = 700 MPa; UTS = 870 MPa; EL = 20%; grain size 25.2 ± 5.0 μm; ordered precipitate diameter 2.1 ± 0.2 nm.
- **Fe‑6.8Al, 750 °C 60 min:** YS = 265 MPa; UTS = 394 MPa; EL = 29.8%; grain size 48.3 ± 1.2 μm.
- **Ordered phase evolution (SAXS):** Particle diameter increases from 2.5 nm (Fe‑5Al) to 3.75 nm (Fe‑9Al); volume fraction increases from ~0.4% to ~2.0%.
- **Solid solution strengthening:** ≈95.6 MPa (constant across conditions).
- **Lattice friction:** 41 MPa.

# Visual Evidence

- **Figure 1 (figure_002)** – Mössbauer hyperfine field distributions confirm the presence of D0₃ ordered phase (peak at 30.6 T) and show broadening with increasing Al, supporting the evolution of atomic ordering.
- **Figure 2 (figure_003)** – 2D‑SAXS patterns display increasing intensity and sharper rings from Fe‑5Al to Fe‑9Al, directly evidencing the growth in volume fraction and size of nano‑scale heterogeneities.
- **Figure 3 (figure_004)** – SAXS intensity vs. q plots with fitted curves quantify particle diameters (2.5 nm to 3.75 nm) and volume fractions across compositions, underpinning the order‑strengthening calculations.
- **Figure 5 (figure_005)** – Dual‑axis plot summarizing the monotonic increase of ordered‑phase particle diameter and volume fraction with Al content, linking composition to nanostructure.
- **Figure 6 (figure_006)** – SEM image of Fe‑6.8Al annealed 60 min shows equiaxed grains of 48.3 µm, validating the grain size used in Hall‑Petch analysis.
- **Figure 7 (figure_007)** – Dark‑field TEM of Fe‑6.8Al annealed 5 min visualizes 2.1 nm ordered precipitates and SAED superlattice spots, providing direct proof of D0₃ ordering and its nanoscale dispersion.
- **Figure 8 (figure_008)** – XRD line profile analysis quantifies dislocation density decay from ≈2 × 10¹⁵ m⁻² (98%CR) to ≈10¹² m⁻² (annealed), and peak sharpening confirms recrystallization.
- **Figure 9 (figure_009)** – Engineering stress–strain curves for the three processing states display the strength–ductility trade‑off and the optimum balance achieved by the 5‑min anneal.
- **Figure 10 (figure_010)** – Stacked bar chart decomposing yield strength into five mechanisms for each condition, demonstrating the shift from dislocation‑dominated to grain‑boundary and order‑dominated strengthening upon annealing.

File: evaluation_json2json/outputs_exp/deepseek/A15/final/text_knowledge.md
# Material System  
The alloy system under study is Fe–28Mn–9Al‑1.2C‑xCr (x = 0, 3, 6, 9 wt.%) low‑density austenitic steel. Four nominal compositions are investigated, designated as **0Cr**, **3Cr**, **6Cr**, and **9Cr**. Measured chemical compositions (wt.%) are:  
- 0Cr: Fe‑26.6Mn‑9.1Al‑1.2C (Cr‑free)  
- 3Cr: Fe‑27.6Mn‑8.4Al‑1.3C‑2.8Cr  
- 6Cr: Fe‑29.1Mn‑9.9Al‑1.2C‑6.8Cr  
- 9Cr: Fe‑27.7Mn‑9.5Al‑1.3C‑9.3Cr  

The matrix is primarily austenite (γ‑FCC) coexisting with δ‑ferrite. Key secondary phases include ordered κ‑carbides (coherent with austenite), Cr₂₃C₆ (at grain boundaries in high‑Cr alloys), and DO₃ ordered precipitates within ferrite.

# Processing Route and Variables  
- **Near‑rapid solidification**: Centrifugal casting into a copper mold at a rotating speed of 600 r/min. The maximum cooling rate is approximately 5×10³ K/s, producing strips of 2.5 mm thickness.  
- **Cr nominal content**: 0, 3, 6, 9 wt.%.  
- **Post‑solidification annealing**: 550 °C for 5 h in a vacuum electric resistance furnace. Additional annealing times (1 h, 9 h) were applied only to the 3Cr composition to separate κ‑carbide precipitation kinetics from dislocation recovery.  
- **Tensile testing**: Strain rate 1×10⁻³ s⁻¹ at room temperature.

# Microstructure and Phase Evolution  
**As‑cast state (near‑rapid solidification)**  
- All strips exhibit a dual‑phase microstructure of δ‑ferrite (darker contrast) embedded in a γ‑austenite matrix. Ferrite volume fraction increases monotonically with Cr content: 10.2 vol% (0Cr) → 19.6 vol% (9Cr).  
- Ferrite morphology changes from rod‑like (0Cr, nucleating at austenite grain centers, consistent with FA solidification mode) to progressively blocky shapes in 6Cr and 9Cr; 3Cr shows a transitional rod‑like/blocky appearance.  
- XRD confirms a ferrite δ(110) peak that strengthens with Cr addition and an austenite lattice parameter decrease from 3.70 Å (0Cr) to 3.55 Å (9Cr).  
- κ‑carbide superlattice spots are clear in SADPs of 0Cr, very weak in 3Cr and 6Cr, and completely absent in 9Cr, demonstrating that Cr suppresses κ‑carbide precipitation in austenite.  
- Dislocation density in austenite (observed by TEM bright‑field) increases with Cr content: few dislocations in 0Cr, maximal in 6Cr, and slightly lower but still high in 9Cr.  
- In ferrite, DO₃ ordered precipitates appear only when Cr ≥ 6 wt.% (6Cr, 9Cr), as evidenced by superlattice spots in SADPs; 0Cr and 3Cr ferrite remain free of ordered phases.  
- Cr₂₃C₆ (cubic, lattice constant 1.054 nm, width ~100 nm) forms at austenite grain boundaries only in the 9Cr strip.

**Annealed state (550 °C for 5 h)**  
- The dual‑phase γ + δ structure persists in all compositions.  
- XRD after annealing reveals a κ‑carbide (111) peak at ~41.4° exclusively in 0Cr, confirming that annealing promotes κ‑carbide precipitation in the Cr‑free alloy, whereas Cr‑containing alloys remain essentially κ‑carbide‑free.  
- TEM of annealed austenite: 0Cr shows intensified κ‑carbide superlattice spots and low dislocation density; 3Cr and 6Cr retain very weak κ‑carbide superlattices and dislocation densities that are lower than their as‑cast counterparts but still higher than annealed 0Cr; 9Cr still shows no κ‑carbide superlattice.  
- Cr₂₃C₆ at grain boundaries in 9Cr coarsens to ~200 nm width after annealing.  
- DO₃ ordering in ferrite becomes ubiquitous across all Cr levels after annealing; even 0Cr and 3Cr exhibit DO₃ superlattice spots, indicating that the 5 h treatment induces ordering independent of Cr content.  
- SEM‑etched surfaces: 0Cr reveals grain boundaries and dendritic structures, whereas 3Cr, 6Cr, and 9Cr show progressively invisible grain boundaries, attributed to improved corrosion resistance from Cr addition.

**Time‑dependent evolution in 3Cr (550 °C for 1, 5, 9 h)**  
- Yield strength increases are primarily achieved within the first 1 h due to nano‑scale κ‑carbide precipitation.  
- Dislocation density decreases progressively from 1 h → 5 h → 9 h, while plasticity increases monotonically, indicating that prolonged annealing promotes dislocation recovery without further significant precipitation strengthening.

# Processing‑Structure‑Property Chain  
**As‑cast tensile properties**  
- Yield strength (YS) evolves non‑monotonically with Cr: 3Cr exhibits the lowest YS (~617 MPa), 9Cr shows the highest YS (~745 MPa), while 0Cr and 6Cr lie in between. This trend reflects a competition between Cr‑induced suppression of κ‑carbide strengthening (softening) and increased dislocation density with solid‑solution strengthening (hardening).  
- Total elongation (TE) decreases clearly with Cr addition: 0Cr shows the highest TE (~40–50%), 6Cr ~31.6%, while 9Cr drops to ~20%. The low ductility of 9Cr is directly linked to grain‑boundary Cr₂₃C₆ embrittlement.  
- Ultimate tensile strength (UTS) increases with Cr: 0Cr ~934 MPa, 9Cr ~979 MPa.  
- Strain hardening rate (initial) rises with Cr content: 0Cr ~1626 MPa, 3Cr ~2048 MPa, 6Cr ~2266 MPa, 9Cr ~2385 MPa, indicating enhanced work hardening capacity from solid‑solution Cr and higher initial dislocation density.

**Annealed tensile properties (550 °C for 5 h)**  
- YS increases for all compositions relative to the as‑cast state: 0Cr ~882 MPa, 9Cr ~805 MPa. The large YS gain in 0Cr is attributed to additional κ‑carbide precipitation, while in Cr‑containing alloys, moderate YS gains reflect mostly dislocation recovery and limited carbide precipitation.  
- TE trend reverses relative to as‑cast: Cr‑containing strips gain ductility, whereas 0Cr loses ductility (becomes more brittle after annealing). Specifically, 6Cr achieves the highest TE (~44%) after annealing, while 9Cr still exhibits the lowest TE (~23%). 3Cr shows a similar ductility gain, reflecting dislocation density reduction outweighing any embrittlement effects. For 0Cr, intensified κ‑carbide precipitation and associated strain localization reduce ductility.  
- Strain hardening rate decreases for all compositions except 9Cr after annealing; the 3Cr strip exhibits the largest reduction of ~500 MPa, consistent with dislocation recovery.

**Slip band‑ductility correlation**  
- Post‑fracture TEM on 0Cr and 6Cr:  
  * As‑cast 0Cr: slip band spacing ~90 nm, width ~13.4 nm.  
  * Annealed 0Cr: spacing increases to ~190 nm, width to ~20.5 nm (ductility decreases).  
  * As‑cast 6Cr: spacing ~80 nm, width ~12.5 nm.  
  * Annealed 6Cr: spacing decreases to ~60 nm, width to ~7.9 nm (ductility increases to ~44.3%).  
- The simultaneous refinement of slip band spacing and width in annealed 6Cr aligns with dynamic slip band refinement (DSBR), supporting high ductility, whereas the coarser slip bands in annealed 0Cr correlate with reduced elongation.

# Mechanistic Interpretation  
1. **κ‑carbide suppression by Cr**: Cr addition raises the stacking fault energy or alters local chemical ordering, inhibiting coherent κ‑carbide precipitation in austenite. This removes a potent precipitation‑strengthening source, leading to YS decrease from 0Cr to 3Cr.  
2. **Dislocation density increase with Cr**: Higher Cr contents during near‑rapid solidification generate larger thermal stresses and/or lower stacking fault energy locally, resulting in increased dislocation density (peaking at 6Cr). The high dislocation density contributes to solid‑solution‑like hardening and elevates strain hardening rate, partially offsetting the loss of κ‑carbide strengthening.  
3. **Embrittlement by grain‑boundary Cr₂₃C₆**: In 9Cr, coarse Cr₂₃C₆ particles (~100–200 nm) decorate austenite grain boundaries, providing easy crack nucleation sites and causing intergranular fracture, which is the primary reason for the lowest ductility (~20–23%) in both as‑cast and annealed conditions.  
4. **Annealing‑induced property divergence**:  
   - In 0Cr, annealing intensifies κ‑carbide precipitation, raising YS but promoting planar slip localization, leading to loss of ductility.  
   - In Cr‑containing strips, annealing reduces dislocation density (recovery) without forming additional embrittling phases (except pre‑existing Cr₂₃C₆ in 9Cr), thereby enhancing ductility. The 6Cr strip achieves an optimum balance of reduced dislocation density, fine slip band refinement (DSBR), and absence of grain‑boundary carbides, yielding the highest TE (~44%).  
5. **DO₃ ordering in ferrite after annealing**: Regardless of Cr level, 550 °C for 5 h triggers DO₃ ordering within δ‑ferrite. This ordering may provide additional particle strengthening but does not govern the macroscopic ductility differences, which are instead dominated by austenite‑phase features (κ‑carbides, dislocations, Cr₂₃C₆).  
6. **Corrosion resistance and grain boundary visibility**: Cr addition suppresses chemical etching attack, indicative of improved corrosion resistance; this is a secondary processing‑structure relationship that indirectly aids in microstructural stability.

# Key Quantitative Findings  
- **Ferrite volume fraction**: 10.2% (0Cr) → 19.6% (9Cr).  
- **As‑cast YS range**: ~617 MPa (3Cr) to ~745 MPa (9Cr); **UTS up to ~979 MPa (9Cr)**.  
- **Annealed YS range**: ~882 MPa (0Cr) to ~805 MPa (9Cr); **UTS up to ~994 MPa (9Cr)**.  
- **As‑cast TE range**: ~20% (9Cr) to ~40–50% (0Cr).  
- **Annealed TE peak**: ~44% at 6Cr; minimum ~23% at 9Cr.  
- **Strain hardening rate (as‑cast)**: 1626 MPa (0Cr) → 2385 MPa (9Cr).  
- **Strain hardening rate reduction after annealing**: largest for 3Cr (~500 MPa drop).  
- **Slip band spacing (annealed)**: 0Cr ~190 nm vs. 6Cr ~60 nm.  
- **Slip band width (annealed)**: 0Cr ~20.5 nm vs. 6Cr ~7.9 nm.  
- **Cr₂₃C₆ width**: ~100 nm (as‑cast 9Cr) → ~200 nm (annealed 9Cr).  
- **Austenite lattice parameter**: decreases from 3.70 Å (0Cr) to 3.55 Å (9Cr).

# Visual Evidence  
- **Figure 002 (XRD as-cast)**: Demonstrates increasing δ‑ferrite peak intensity and decreasing austenite lattice parameter with Cr, confirming Cr‑induced ferrite stabilization during FA solidification.  
- **Figure 003 (OM as-cast)**: Quantifies ferrite volume fraction (10.2→19.6%) and morphological transition from rod‑like to block‑like, providing direct microstructural evidence for the solidification pathway change.  
- **Figure 004 (Tensile as‑cast)**: Reveals the non‑monotonic YS, monotonic UTS increase, and ductility drop with Cr; strain hardening rate curves confirm enhanced work hardening capacity with Cr addition.  
- **Figure 005 (TEM austenite as-cast)**: Visually confirms that Cr suppresses κ‑carbide superlattice spots, increases dislocation density, and introduces Cr₂₃C₆ at grain boundaries in 9Cr, linking composition directly to precipitation and defect structures.  
- **Figure 006 (TEM ferrite as-cast)**: Shows DO₃ ordering only in 6Cr and 9Cr, establishing a critical Cr threshold (≥6 wt.%) for ordered phase formation in ferrite.  
- **Figure 007 (XRD annealed)**: Verifies that κ‑carbide peak appears only in 0Cr after annealing, while Cr‑containing samples remain κ‑carbide‑free, proving Cr permanently suppresses κ‑carbide precipitation.  
- **Figure 008 (SEM annealed)**: Illustrates that Cr‑containing strips resist etching and hide grain boundaries, indicative of enhanced corrosion resistance, while 0Cr reveals dendritic structures.  
- **Figure 009 (Tensile annealed)**: Documents the strength‑ductility reversal: 0Cr loses ductility, 6Cr gains maximum elongation, and 9Cr remains brittle with high strength; strain hardening rate changes reflect dislocation recovery differences.  
- **Figure 010 (TEM austenite annealed)**: Shows intensified κ‑carbide in 0Cr, reduced dislocation density in Cr‑alloys vs. as‑cast, and coarsened Cr₂₃C₆ in 9Cr (~200 nm), corroborating the mechanical property trends.  
- **Figure 011 (TEM ferrite annealed)**: DO₃ superlattice spots now appear in all compositions, indicating that annealing induces ordering regardless of Cr level.  
- **Figure 012 (3Cr time‑series)**: Tensile curves and TEM reveal that YS saturates within 1 h (κ‑carbide precipitation), while dislocation density reduction continues to 9 h, progressively enhancing ductility and isolating precipitation from recovery effects.  
- **Figure 013 (Slip bands post‑fracture)**: TEM quantifies opposite annealing responses: 0Cr slip bands coarsen (ductility loss), 6Cr slip bands refine (ductility gain), directly linking deformation microstructure to measured elongation.  
- **Figure 014 (Slip band‑ductility chart)**: Combines spacing, width, and TE to illustrate the DSBR mechanism, confirming that finer slip bands correlate with higher elongation in annealed 6Cr.

File: evaluation_json2json/outputs_exp/deepseek/A16/final/text_knowledge.md
# Knowledge Card: Bi-directional Ferrite–Austenite Transformation during Warm Deformation of a Ferrite-Based Low-Density Steel

## Material System
- **Alloy composition**: Fe-11.15Mn-5.6Al-0.07C (wt.%).
- **Starting microstructure (as-annealed)**: Triplex phase mixture consisting of ferrite (α, BCC), austenite (γ, FCC), and thermally induced martensite (α′, BCC).
- **Material category**: Ferrite-based low-density steel.

## Processing Route and Variables
- **Primary melting**: Electroslag remelting (ESR).
- **Homogenization**: 1200 °C for 1 h.
- **Hot rolling**: Temperature range 1100–1200 °C, 5 passes, air quenched.
- **Final heat treatment**: Annealing at 950 °C for 1 h to establish the triplex starting microstructure.
- **Thermo-mechanical testing**: Uniaxial compression.
  - Temperature range: 100–700 °C.
  - Strain rate: 0.001 s⁻¹.
  - True strain: 0.6.
  - Pre-deformation soaking: 5 min at deformation temperature.
  - Post-deformation cooling: Water quenching to retain deformation-induced microstructures.

## Microstructure and Phase Evolution
- **As-annealed state**: EBSD phase map reveals distinct ferrite (green), austenite (red), and martensite (yellow) domains. TEM confirms BCC structure of ferrite and martensite, and FCC structure of austenite; initial ferrite–ferrite boundaries are observed.
- **Warm compression at 500 °C**:
  - Progressive development of strain-localized deformation bands within the BCC ferrite matrix.
  - Simultaneous, bi-directional phase transformations occur along these bands:
    - **Deformation-Induced Austenite Transformation (DIAT)**: Ferrite → austenite.
    - **Deformation-Induced Ferrite Transformation (DIFT)**: Austenite → ferrite.
  - At interrupted true strain 0.3, TEM reveals tangled dislocations in ferrite forming cell structures and high dislocation density walls (HDDWs), with slip traces on {110} and {112} planes. Fresh ferrite grains nucleate within parent austenite islands.
  - At true strain 0.6, phase maps show austenite sheared along deformation bands, with newly formed austenite and ferrite grains indicated adjacent to the band interfaces.
- **Warm compression at 600 °C**:
  - Uniformly deformed microstructure without prominent deformation bands or transformation features.
  - Strain distribution is homogeneous; bi-directional transformation is suppressed.

## Processing-Structure-Property Chain
- **Compression temperature (500 °C vs. 600 °C) → strain localization → phase transformation → flow behavior**:
  - **At 500 °C, strain rate 0.001 s⁻¹, ε > 0.3**: Strain concentrates into bands, triggering simultaneous DIAT and DIFT. This bi-directional transformation acts as a strain compensation mechanism, resulting in appreciable flow softening in the true stress–strain curve beyond a true strain of 0.3.
  - **At 600 °C, same strain rate and strain range**: No pronounced deformation banding, no detectable strain-induced transformation, and no flow softening; higher stress levels are maintained due to homogeneous strain distribution.
- **Temperature dependence of strength (100–700 °C)**:
  - Yield strength (0.2% offset) and maximum flow stress show mechanical stability between 200 °C and 500 °C.
  - A pronounced stress drop occurs between 500 °C and 600 °C, correlated with the transition from localized, transformation-mediated deformation to homogeneous flow.

## Mechanistic Interpretation
- **Thermodynamic driving force**: The bi-directional transformation is enabled by the near-equality of Gibbs free energy between ferrite (BCC) and austenite (FCC) at the deformation temperature.
  - A modified Gibbs energy model, parameterized with local chemical compositions, shows that at 500 °C the BCC and FCC phases possess nearly identical Gibbs free energies.
- **Elemental partitioning (Al, Mn) controlling phase stability**:
  - **Mn partitioning (strong influence)**: Mn preferentially partitions to austenite. At the annealing temperature (~950 °C, prior to deformation), the ferrite phase contains ~10.3 wt.% Mn and austenite contains ~12.8 wt.% Mn. The local Mn concentration strongly modulates the relative Gibbs energies of the two phases. At 500 °C, the FCC phase with its experimentally measured Mn content falls near the equal-Gibbs-energy composition, enabling the bi-directional transformation.
  - **Al partitioning (weak influence)**: Al preferentially partitions to ferrite. At the annealing temperature, ferrite contains ~6.0 wt.% Al and austenite contains ~4.7 wt.% Al. Varying Al content exerts a negligible effect on the Gibbs free energy balance between BCC and FCC at 500–550 °C.
- **Strain compensation mechanism**: The simultaneous forward and reverse phase transformations accommodate imposed strain within localized bands, replacing dislocation-mediated work hardening and leading to the observed macroscopic flow softening.

## Key Quantitative Findings
- **Composition**: Fe-11.15Mn-5.6Al-0.07C (wt.%).
- **Annealing condition**: 950 °C / 1 h.
- **Deformation parameters**: Temperature 500–600 °C, strain rate 0.001 s⁻¹, true strain up to 0.6.
- **Flow behavior at 500 °C**: Flow softening initiates after true strain >0.3.
- **Strength transition**: Significant drop in yield and maximum flow stress between 500 °C and 600 °C.
- **Local phase compositions (derived from partitioning analysis, post-annealing)**:
  - Ferrite: ~10.3 wt.% Mn, ~6.0 wt.% Al.
  - Austenite: ~12.8 wt.% Mn, ~4.7 wt.% Al.
- **Thermodynamic condition at 500 °C**: Gibbs free energy of BCC and FCC phases are nearly equal for the measured local compositions, enabling bi-directional transformation.

## Visual Evidence
- **Figure 1 (EBSD + TEM + mechanical data)**:
  - EBSD phase map confirms the triplex starting microstructure (ferrite, austenite, martensite) after 950 °C/1 h annealing.
  - TEM bright-field image with SAED patterns validates BCC structure of ferrite/martensite and FCC structure of austenite, and marks initial ferrite–ferrite boundaries.
  - True stress–strain curves at 500 °C and 600 °C (0.001 s⁻¹) directly evidence flow softening beyond strain 0.3 at 500 °C, not observed at 600 °C.
  - Plot of maximum flow stress and yield strength vs. temperature (100–700 °C) reveals the 500–600 °C strength drop.
- **Figure 2 (EBSD phase maps post-compression)**:
  - At 500 °C, ε = 0.6: deformation bands frequent in the BCC ferrite matrix, containing transformed FCC austenite (red); phase maps differentiate ferrite, austenite, and martensite, confirming bi-directional transformation along bands.
  - At 600 °C, ε = 0.6: microstructure is uniformly deformed, without banding or prominent transformation features.
- **Figure 3 (TEM micrographs and phase maps at 500 °C and 600 °C)**:
  - ε = 0.3, 500 °C: dislocation tangles, cell structures, and HDDWs in ferrite; fresh ferrite grains inside austenite islands with SAED verification (BCC Z=[113], FCC Z=[-111]).
  - ε = 0.6, 500 °C: phase maps show austenite shearing along deformation bands; arrows mark DIAT-formed austenite and DIFT-formed ferrite, providing direct microstructural evidence of simultaneous bidirectional transformation.
  - ε = 0.6, 600 °C: absence of deformation bands or transformation features supports the suppression mechanism.
- **Figure 4 (Thermo-Calc thermodynamic modeling)**:
  - Equilibrium mass percentages of Mn and Al in BCC_A2, FCC_A1, and FCC_A1#2 vs. temperature quantify preferential Mn partitioning to austenite and Al to ferrite.
  - Gibbs free energy curves for BCC and FCC at 500 °C and 550 °C, plotted against Mn and Al concentration, demonstrate that the experimentally measured local Mn content brings both phases to nearly identical Gibbs free energies (point A); varying Al content has negligible thermodynamic impact. This supports the thermodynamic driving force for the bi-directional transformation.

File: evaluation_json2json/outputs_exp/deepseek/A19/final/text_knowledge.md
## Material System

Fe–9Mn–5Al–0.3C (wt.%) low-density δ-TRIP steel. The alloy system includes δ-ferrite (bcc bands), tempered martensite lamellae, retained austenite (fine grains located in tempered martensite regions), and carbides that appear only under specific annealing conditions. Al addition of 4.6 wt.% (per Thermo-Calc input) stabilizes δ-ferrite and widens the ferrite–austenite dual-phase temperature window.

## Processing Route and Variables

**Homogenization:** 1100 °C for 2 h.

**Hot rolling:** Start temperature ~1050 °C, finish temperature ~950 °C, followed by air cooling to room temperature. This condition is designated HR.

**Intercritical quenching:** Reheating to 1050 °C (within the ferrite–austenite dual-phase region) for 1 h, followed by water quenching. This condition is designated IQ-1050.

**Intercritical annealing after quenching:** Annealing for 1 h at 620 °C, 680 °C, 740 °C, or 800 °C, followed by air cooling. The critical temperature Ac1 = 617 °C; all annealing treatments are conducted in the intercritical region. These conditions are designated QA-620, QA-680, QA-740, and QA-800, respectively.

## Microstructure and Phase Evolution

**As-hot-rolled (HR):** Laminated microstructure consisting of δ-ferrite bands interspersed with lath martensite, α-ferrite, and retained austenite. GND density is highest in the HR condition (BCC: 10.81 × 10¹⁴ m⁻²; FCC: 8.37 × 10¹⁴ m⁻²). HR exhibits the highest AG (austenitic grain, 15°–45°) boundary density among all conditions.

**Intercritical quenched (IQ-1050):** Laminated structure persists, but δ-ferrite bands become thinner and discontinuous due to prior austenite grain boundary (PAGB) migration. Martensite regions enlarge and retained austenite content decreases. GND density is reduced after high-temperature treatment. Block boundary density (>45°) reaches its maximum (≈1.1 μm⁻¹).

**QA-620:** Tempered martensite matrix with fine reverted austenite grains distributed among laths. Carbides (Cm) precipitate within tempered martensite — this is the only annealing condition where carbides are observed. Austenite volume fraction is the lowest among QA conditions (approximately 32% pre-deformation, reducing to ~20% post-tensile testing). GND density: BCC 8.37 × 10¹⁴ m⁻², FCC 6.10 × 10¹⁴ m⁻².

**QA-680:** Finely dispersed austenite within tempered martensite. Austenite volume fraction: ~36% pre-deformation, reducing to ~30% post-deformation. Carbide dissolution is complete at this temperature. GND density: BCC 6.80 × 10¹⁴ m⁻², FCC 5.02 × 10¹⁴ m⁻².

**QA-740:** Austenite volume fraction and distribution density increase progressively compared to lower temperatures. Maximum austenite fraction (≈50% pre-deformation) is achieved, reducing to ~25% post-deformation. GND density: BCC 5.52 × 10¹⁴ m⁻², FCC 3.64 × 10¹⁴ m⁻².

**QA-800:** Austenite content is comparable to or slightly lower than QA-740 (~47% pre-deformation, reducing to ~26% post-deformation) due to new martensite formation during air cooling, caused by elevated Ms temperature from austenite grain growth and element dilution. GND density: BCC 4.63 × 10¹⁴ m⁻², FCC 2.66 × 10¹⁴ m⁻². AG boundary density decreases relative to QA-740 due to austenite grain coarsening.

**Grain boundary evolution (QA series):** Block boundary density decreases continuously with increasing annealing temperature. AG boundary density increases from QA-620 to QA-740, then decreases at QA-800. Reverted austenite nucleates and grows at martensite lath gaps, gradually replacing block boundaries with AG boundaries.

**Austenite grain size distribution (all QA):** Approximately 90% of austenite grains are smaller than 4.8 μm. The highest frequency occurs in the <1.6 μm fraction (~28–35%), increasing slightly with annealing temperature from 620 °C to 800 °C.

## Processing-Structure-Property Chain

| Annealing temperature (QA) | GND density (BCC/FCC, ×10¹⁴ m⁻²) | Block boundary density | Carbides | Austenite fraction (pre → post) | YS (MPa) | UTS (MPa) | TE (%) | PSE (GPa%) | WHR behavior |
|---|---|---|---|---|---|---|---|---|---|
| 620 °C | 8.37 / 6.10 | High | Present | 32% → 20% | 620 | ≈900 | ≈40 | Lower | Stage II plateau (carbide hindrance) |
| 680 °C | 6.80 / 5.02 | Moderate | Absent | 36% → 30% | 530 | ≈820 | ≈44 | Moderate | Early necking, deficient TRIP |
| 740 °C | 5.52 / 3.64 | Lower | Absent | 50% → 25% | 500 | ≈730 | ≈62 | ≈45.2 | Maximum TRIP, delayed necking to ε≈0.5 |
| 800 °C | 4.63 / 2.66 | Lowest | Absent | 47% → 26% | 460 | ≈700 | 63–70 (max) | High | Sustained WHR, TWIP assistance |

**Causal chain:** Annealing temperature determines (1) carbide precipitation or dissolution, (2) austenite reversion, grain size distribution, and volume fraction, (3) GND density and boundary character distribution. These microstructural features govern austenite stability (stability constant k and stacking fault energy SFE), which controls the deformation mechanism balance between TRIP and TWIP effects. This mechanism balance directly determines the work hardening rate evolution across three stages, and consequently the yield strength, ultimate tensile strength, total elongation, and product of strength and elongation.

## Mechanistic Interpretation

**Austenite stability and deformation mechanisms:** A higher austenite stability constant k corresponds to a more progressive TRIP effect (greater fraction of austenite transforms during deformation). The k values are: QA-620 = 1.24, QA-680 = 0.56, QA-740 = 1.47, QA-800 = 1.50. Stacking fault energy (SFE) values are: QA-620 = 36.50 mJ/m², QA-680 = 38.27 mJ/m², QA-740 = 33.29 mJ/m², QA-800 = 31.53 mJ/m². There is an inverse correlation between k and SFE: QA-680 exhibits the highest SFE and lowest k, corresponding to maximum austenite stability and minimal TRIP transformation, leading to early necking. Higher annealing temperatures (740–800 °C) reduce stability due to elemental dilution in coarser austenite grains, enabling both TRIP (at smaller strains from finer grains) and TWIP (from higher-Mn, lower-SFE compositions) to operate.

**Work hardening stages:** Stage I (ε < 0.01) — WHR drops sharply due to dislocation gliding in soft phases (ferrite and austenite). Stage II (ε ≈ 0.01–0.15) — WHR decline slows due to grain boundary hindrance and dislocation tangles; QA-620 maintains the highest WHR in this stage owing to carbide impediment of dislocation glide. Stage III (ε > 0.15) — WHR trends diverge, reflecting varying TRIP effect intensity. QA-740 shows the most prolonged Stage III, with necking delayed to approximately ε = 0.5, while QA-680 necks early at approximately ε = 0.25.

**Fracture behavior:** All QA specimens exhibit mixed fracture modes: cleavage (δ-ferrite, red dashed areas), quasi-cleavage (blue dashed), and dimpled rupture (yellow dashed). Second cracks and laminar tears appear at δ-ferrite/tempered martensite interfaces due to stress concentration. The competition between brittle cleavage in δ-ferrite bands and ductile microvoid coalescence is modulated by annealing temperature.

## Key Quantitative Findings

1. **Austenite volume fraction reduction (TRIP effect):** QA-620: 32% → 20% (Δ = 12%); QA-680: 36% → 30% (Δ = 6%); QA-740: 50% → 25% (Δ = 25%); QA-800: 47% → 26% (Δ = 21%).
2. **QA-740 achieves the best strength–ductility combination:** Maximum uniform elongation ~62.4%, product of strength and elongation (PSE) ~45.2 GPa%.
3. **Yield strength spans 460–620 MPa** across QA conditions, correlating inversely with annealing temperature.
4. **Total elongation spans 40–63%** across QA conditions. HR exhibits only ~5.6% TE at ~1107 MPa UTS, and IQ-1050 shows ~2.0% TE at ~575 MPa YS.
5. **GND density decreases continuously with annealing temperature** for both BCC (10.81 → 4.63 × 10¹⁴ m⁻²) and FCC (8.37 → 2.66 × 10¹⁴ m⁻²).
6. **Austenite stability constant k:** QA-740 and QA-800 have the highest k values (1.47, 1.50), enabling the most progressive TRIP effect.
7. **Carbide precipitation occurs only at QA-620**, providing additional dislocation hindrance in Stage II work hardening.

## Visual Evidence

**Figure 2 (fabrication_synthesis):** Processing route schematic showing homogenization (1100 °C/2 h), hot rolling (1050–950 °C, air cooling), intercritical quenching (1050 °C/1 h, water quench), and annealing (620–800 °C/1 h, air cooling). Marks Ac1 = 617 °C, establishing that all annealing treatments are intercritical. Provides the complete fabrication protocol linking the HR, IQ-1050, and QA conditions.

**Figure 3 (structure_phase_diagram):** Thermo-Calc equilibrium diagrams showing maximum austenite fraction of 91.4% at ~970 °C, and cementite precipitation onset at 617 °C for the Fe–9Mn–5Al–0.3C composition. Mn and C partition to austenite, Al enriches in ferrite. Supports selection of 1050 °C for quenching (dual-phase region) and 620–800 °C for intercritical annealing.

**Figure 4 (microscopy_sem):** SEM micrographs across 8 conditions (HR, IQ-1050, QA-620/680/740/800) reveal laminated δ-ferrite/martensite microstructure evolution. Shows: thinner discontinuous δ-ferrite bands after IQ-1050; carbide precipitation exclusively at QA-620; fine reverted austenite grains in tempered martensite at QA-620 to QA-800; and new martensite formation during air cooling at QA-800.

**Figure 5 (diffraction_ebsd):** EBSD band contrast maps with austenite overlaid in red for all 6 conditions. Shows austenite concentrated in HR, becoming finely dispersed in QA conditions, with volume fraction increasing from QA-620 to QA-740, and slight reduction at QA-800 due to air-cooling martensite transformation.

**Figure 6 (property_mechanical):** Engineering stress–strain curves (a) and WHR vs. true strain (b) for HR, IQ-1050, and QA conditions. HR: UTS ~1107 MPa, TE ~5.6%. IQ-1050: YS ~575 MPa, TE ~2.0%. QA-620 shows highest strength, QA-800 shows enhanced ductility (~70% strain). Three WHR stages delineated: sharp drop (Stage I), plateau-like slowed decline (Stage II), divergent trends (Stage III). QA-620 maintains highest Stage II WHR due to carbides.

**Figure 7 (microscopy_sem):** Fractography of QA-620/680/740/800 showing mixed cleavage, quasi-cleavage, and dimpled rupture. Laminar tears and second cracks at δ-ferrite/tempered martensite interfaces (red arrows). Illustrates how annealing temperature modulates brittle–ductile competition in fracture.

**Figure 8 (diffraction_ebsd):** Multi-panel EBSD data: band contrast maps, KAM maps (GND density distribution), grain boundary distribution maps for all conditions. Shows GND density decreases with annealing temperature, block boundary density continuously decreases, and AG boundary density increases then decreases at 800 °C.

**Figure 9 (chart_plot):** Quantitative microstructural characterization: (a) GND density for BCC and FCC phases across all conditions, showing monotonic decrease with annealing temperature; (b) grain boundary density for 5 boundary types, showing block boundary dominance in IQ-1050, progressive replacement of block boundaries by AG boundaries with annealing, and AG boundary density decrease at QA-800.

**Figure 10 (diffraction_xrd):** XRD profiles pre- and post-tensile testing (a), austenite volume fraction quantification (b), and stability constant k / SFE plot (c). QA-740 and QA-800 show the largest austenite fraction reduction (TRIP effect). QA-680 exhibits highest SFE (38.27 mJ/m²) and lowest k (0.56), indicating maximum stability and minimal transformation.

**Figure 11 (property_mechanical):** Individual WHR curves and true stress–strain curves for QA-620/680/740/800. Delineates Stages I, II, III with necking points marked. QA-740 delays necking to ε ≈ 0.5 versus QA-680 at ε ≈ 0.25. Demonstrates that WHR evolution pattern — not just magnitude — governs tensile ductility.

**Figure 12 (chart_plot):** Austenite grain size distribution histograms for QA specimens. All show left-skewed distributions with ~90% of grains <4.8 μm. Finer grain fraction increases with annealing temperature. Supports model that fine grains with higher alloy enrichment transform first, enabling progressive TRIP effect.
