Repository: RiverYanggg/SteelDig_multimodal

# Evaluation Framework

这个目录实现当前的结构化抽取评估流程。它比较两套 `text_extraction.json`，数据来自 `outputs_exp/` 下各模型的抽取结果目录。

当前 `outputs_exp/` 中可用的模型目录示例：`deepseek`、`doubao`、`kimi`（以实际存在的子目录为准）。

- 真值（truth）：`outputs_exp/<truth_model>/<paper_id>/final/text_extraction.json`
- 预测（pred）：`outputs_exp/<pred_model>/<paper_id>/final/text_extraction.json`

通过 `--truth` 与 `--pred` 可任意指定哪套模型作为真值、哪套作为预测。例如 `--truth doubao --pred deepseek` 表示以 doubao 为真值、以 deepseek 为预测进行评估。

当前评估的核心原则是：

- 论文级配对由目录名决定，例如 `A0`、`A1`。
- 先做对象对齐，尤其是 `alloy/process/sample`。
- 对齐后由代码展开同一个 canonical object 下的同一个字段。
- 代码先做确定性判断；只有语义不确定的同字段值才交给 LLM judge。
- LLM judge 只输出 `true/false`，不负责计算指标。
- Precision/Recall/F1 全部由代码根据最终字段匹配结果计算。

---

File: evaluation_json2json/outputs_exp/deepseek/A24/final/text_knowledge.md
# Material System
The investigated system comprises Fe–30Mn–10Al–1.5C–xBe low-density steels with nominally four beryllium addition levels: x = 0, 0.5, 1.0, and 1.5 wt% (hereafter denoted 0Be, 0.5Be, 1.0Be, and 1.5Be). The base alloy is a high-Mn, high-Al austenitic low-density steel; Be additions are introduced to achieve further density reduction while retaining competitive specific strength. The constituent phases evolve from single-phase austenite (γ) at 0Be toward dual-phase austenite–ferrite (γ + δ) microstructures at ≥1.0 wt% Be, accompanied by precipitation of Be–Fe intermetallic compounds (Be₁₁Fe, Be₁₂Fe, Be₂Fe), Be₂C carbides, and AlFe₃ intermetallics at elevated Be contents.

---

# Processing Route and Variables
*Processing route examined in two conditions:*
- **As-cast condition:** alloys cast and characterized in the solidified state.
- **Hot-rolled condition:** hot rolling performed at 1050 °C, with an 83% total reduction, followed by water quenching (based on dislocation structure TEM figure caption).
*Compositional variable:* Be content at four levels (0, 0.5, 1.0, 1.5 wt%). All other principal alloying elements (Fe, 30Mn, 10Al, 1.5C in wt%) remain nominally constant.
*Post-processing measurements:* Density measurement, Vickers microhardness, tensile testing (dog-bone specimen: gauge length 50 mm, width 20 mm, thickness 3 mm), DSC, XRD, OM, SEM/EDS, TEM/SAED, and EBSD.

---

# Microstructure and Phase Evolution

## As-Cast Microstructure
- **0Be (as-cast):** Single-phase austenite (γ) with characteristic dendritic morphology; XRD shows only γ peaks indexed as (111), (200), (220), (311).
- **0.5Be (as-cast):** Predominantly austenitic matrix with black point-like and needle-shaped Be–Fe precipitates; TEM/SAED confirms these as Be₁₂Fe intermetallic, indexed along [−113] and [001] zone axes (Figure 3/4). No discrete ferrite phase at this Be level.
- **1.0Be (as-cast):** Dual-phase γ + δ microstructure emerges; Be–Fe intermetallic compounds adopt Chinese-character morphology and localize predominantly at austenite–ferrite boundaries; XRD detects Be₁₁Fe, Be₂Fe, and δ-ferrite peaks.
- **1.5Be (as-cast):** Most complex phase assemblage: γ + δ matrix with abundant, coarse Be₁₂Fe needle/plate precipitates and AlFe₃ intermetallics (TEM/SAED-indexed AlFe₃ along [011] zone axis). Be–Fe compound volume fraction increases further, encroaching into the austenite matrix; ferrite grain size refines compared to 1.0Be.

## Hot-Rolled Microstructure (1050 °C, 83% reduction)
- **0Be (rolled):** Fully austenitic γ matrix with annealing twins and fine κ-carbide precipitates (TEM/SAED, κ-carbide along [001] zone axis). XRD shows γ peaks (111), (200), (220), (311), (222).
- **0.5Be (rolled):** Retains austenitic structure; dispersed Be–Fe particles and Be₂C precipitates appear (TEM/SAED: Be₂C along [112] zone axis). Significant grain coarsening observed: predominant grain size shifts to ≥20 µm with peak near 40 µm in EBSD histogram.
- **1.0Be (rolled):** Dual-phase γ + elongated δ-ferrite bands aligned along rolling direction (RD). Be–Fe phases at grain boundaries; marked grain refinement with average grain size ~11 µm and sharp peak at ~10 µm (EBSD). Be₂C carbides confirmed by SAED along [011] zone axis; ferrite volume fraction increases.
- **1.5Be (rolled):** Pronounced dual-phase γ + δ; increased vol% of Be–Fe intermetallics (Be₁₁Fe, Be₁₂Fe, Be₂Fe) and Be₂C (SAED along [112] zone axis). EDS mapping demonstrates Mn- and Al-enriched strip-like δ-ferrite surrounded by γ matrix. EBSD reveals heterogeneous grain size distribution (~13 µm average, secondary population ~25 µm) and higher KAM, indicating more uniformly distributed stress concentration associated with ferrite and Be–Fe phases.

## Phase Transformation Temperatures (DSC after homogenisation)
- 0Be: transformation peak at 1278.8 °C (endothermic peak in DSC at 1320 °C per description).
- 0.5Be: 1165.9 °C.
- 1.0Be: 1163.3 °C.
- 1.5Be: 1154.8 °C.  
Be addition depresses the transformation temperature by ~115–124 °C, with the largest drop at 0.5 wt% Be and small further decrements of 1–5 °C at higher Be.

---

# Processing-Structure-Property Chain

## Density
Density decreases monotonically with Be content, reaching approximately **6.29 g/cm³ at 1.5 wt% Be**, corresponding to a **~20% density reduction** versus conventional steels (~7.85 g/cm³). The Be-bearing alloys occupy a density range of **6.29–6.47 g/cm³**. Crystal structure schematics (Figure 19) attribute this limited density reduction relative to Be’s intrinsic low density (1.87 g/cm³) to Be’s substitutional solid-solution effect causing lattice contraction, which partially offsets the mass reduction, contrary to Al-induced lattice expansion that yields more effective density reduction per atomic fraction.

## Hardness (As-Cast)
Austenite Vickers hardness (HV) increases moderately with Be content: 0Be ≈ 453 HV; 0.5Be ≈ 463 HV; 1.0Be ≈ 476 HV; 1.5Be ≈ 480 HV. Ferrite emerges at 1.0Be and 1.5Be with lower hardness (~437 HV and ~453 HV, respectively), creating hardness partitioning between γ (harder) and δ (softer) phases.

## Hardness (Hot-Rolled)
Austenite matrix hardness shows non-monotonic behavior: 0Be ≈ 415.6 HV; **0.5Be = highest at 471.0 HV**; 1.0Be drops to 398.4 HV; 1.5Be partially recovers to 407.0 HV. The 0.5Be peak is attributed to precipitation hardening from dispersed Be₁₁Fe/Be₂C and solid-solution strengthening, while hardness degradation at ≥1.0Be is linked to softer ferrite formation and altered precipitate type/distribution.

## Tensile Properties (Hot-Rolled, Engineering Stress–Strain)
| Be (wt%) | Yield Strength (MPa) | UTS (MPa) | Elongation (%) | Strength–Ductility Product (GPa·%) | Fracture Mode |
|----------|----------------------|-----------|-----------------|-------------------------------------|----------------|
| 0        | ~990                | ~1222     | ~23            | ~28                               | Ductile dimple + isolated cleavage facets |
| 0.5      | ~1012               | ~1130     | ~40.5          | **~45.7** (approaches 46)          | Ductile dimple |
| 1.0      | ~821                | –         | ~30.7          | ~25                               | Mixed (dimples + increasing cleavage) |
| 1.5      | ~942                | –         | ~18.3          | ~17                               | Prominent quasi-cleavage, cleavage steps |

**Property–Structure linkage:**
- **0.5Be** achieves optimal strength–ductility synergy via fine, dispersed Be–Fe precipitates and Be₂C in an austenitic matrix, providing Orowan-type precipitation hardening without excessive brittle phase percolation. Its strain hardening rate is the lowest (~1.4–1.6 GPa steady-state), consistent with high uniform elongation.
- **1.0Be** exhibits reduced yield strength (~821 MPa) despite grain refinement (~11 µm), attributable to increased soft δ-ferrite fraction and a shift in hardening mechanisms.
- **1.5Be** strength partially recovers (YS ~942 MPa) but ductility collapses to ~18%, driven by abundant brittle Be–Fe intermetallic compounds (Be₁₁Fe, Be₁₂Fe, Be₂Fe) and AlFe₃, which promote quasi-cleavage fracture.

## Dislocation Substructure
TEM reveals progressively higher dislocation densities from 0.5Be (sparse lines) to 1.0Be (tangles in dual-phase regions) to 1.5Be (dense networks concentrated at grain/phase boundaries), consistent with enhanced dislocation accumulation from phase incompatibility stresses and precipitate–matrix interactions. KAM maps from EBSD corroborate more uniformly distributed stress concentrations in higher Be alloys.

## Global Performance Benchmarking (vs. Conventional Steels)
The 0.5Be alloy achieves a **strength–ductility product of ~46 GPa·% at a density of ~6.29–6.47 g/cm³**. This combination defines a new performance space significantly superior to conventional steels (e.g., 40Cr, GCr15, 0Cr13, 1Cr23Ni18, Q235), which cluster at 7.6–7.9 g/cm³ with products of 8–25 GPa·%. The 0.5Be steel therefore represents an optimum in the density–strength–ductility trade-off, achieving ~21.4% density reduction versus pure iron while maintaining high specific strength.

---

# Mechanistic Interpretation

## Phase Stability and Be Partitioning
Based on the Fe–Be binary phase diagram, Be solubility in FCC γ-austenite is extremely limited (<1 mol% Fe), favoring the formation of Fe–Be intermetallics (FeBe₁₂, FeBe₂, FeBe₅) rather than extensive substitutional dissolution. In contrast, BCC δ-ferrite exhibits higher Be solubility. This thermodynamic constraint explains why Be additions beyond a low threshold (≤0.5 wt%) promote dual-phase γ+δ formation and precipitation of Be-rich intermetallics rather than homogeneous solid-solution strengthening. The DSC data confirm that Be lowers the γ-phase stability temperature, further encouraging δ-ferrite retention at hot-rolling temperatures.

## Carbide Evolution: κ → Be₂C Transition
In the Be-free steel, κ-carbide (Fe,Mn)₃AlCₓ precipitates within austenite. With Be addition, the carbide type switches to Be₂C, driven by the strong thermodynamic preference of Be for C over Fe/Mn and the lattice contraction induced by substitutional Be, which excludes C from interstitial octahedral sites. The formation of Be₂C removes C from solid solution, potentially reducing the interstitial solid-solution strengthening contribution but providing precipitation hardening when finely dispersed.

## Strengthening and Embrittlement
- **0.5Be optimum:** Solid-solution strengthening from limited dissolved Be in austenite + fine Be₁₁Fe/Be₂C precipitation provides strengthening without embrittlement. Abnormal grain coarsening at this composition (peak ~40 µm) suggests a solute-drag or Zener-pinning alteration effect, but its negative impact on strength is compensated by precipitation hardening.
- **≥1.0Be degradation:** The increasing volume fraction of intrinsic brittle Be–Fe intermetallics (Be₁₁Fe, Be₁₂Fe, Be₂Fe) and AlFe₃ promotes decohesion and cleavage fracture; the softer δ-ferrite bands introduce strain partitioning and premature plastic instability. The rising dislocation density in these alloys largely reflects geometrically necessary dislocations (GNDs) from deformation incompatibility, which does not translate into enhanced uniform elongation.

## Density Reduction Limitation
Be’s substitutional solid solution causes inward relaxation of Fe nearest neighbors (lattice contraction), partly counteracting the mass reduction effect on overall density. Al, by contrast, expands the lattice, yielding more effective density reduction per added atomic percent. Furthermore, much of the Be is tied up in high-density intermetallic compounds rather than in dilute solid solution, limiting the net density benefit.

---

# Key Quantitative Findings

- **Density:** ~6.29 g/cm³ at 1.5 wt% Be; ~6.29–6.47 g/cm³ for Be-containing alloys (~20% lower than conventional steel).
- **Phase transformation depression:** ~124 °C reduction from 0Be to 1.5Be (1278.8 → 1154.8 °C).
- **As-cast austenite hardness:** 453 HV (0Be) → 480 HV (1.5Be).
- **Rolled austenite hardness:** peak 471 HV at 0.5Be, vs. 415 HV at 0Be.
- **Optimal tensile properties (hot-rolled) – 0.5Be:** YS ~1012 MPa, UTS ~1130 MPa, Elongation ~40.5%, strength–ductility product ~45.7 GPa·%.
- **Grain size (rolled, EBSD):** 0Be peak ~15 µm; 0.5Be peak ~40 µm (coarsened); 1.0Be ~11 µm (refined); 1.5Be ~13 µm (heterogeneous).
- **Carbide transition:** κ-carbide in 0Be → Be₂C in all Be-containing steels.

---

# Visual Evidence

The visual evidence summarized below supports the described processing–structure–property relationships. **All figure content is based on visual_evidence descriptions; the original images were not inspected. Conclusions drawn from these descriptions should be considered low-certainty unless corroborated by text-level core facts.**

- **Figure 2 (XRD, as-cast):** Demonstrates phase evolution from single γ to γ + δ + Be–Fe intermetallics (Be₁₁Fe, Be₁₂Fe, Be₂Fe, BeC) with increasing Be, confirming ferrite stabilization and intermetallic precipitation.
- **Figure 3 (OM, as-cast):** Shows microstructural progression from fully austenitic dendrites (0Be) to dual-phase with Chinese-script Be–Fe compounds at grain/phase boundaries (1.0Be, 1.5Be), supporting the volume fraction increase and ferrite refinement.
- **Figures 3/4 (TEM + SAED, as-cast):** Provide direct crystallographic identification of Be₁₂Fe precipitates in 0.5Be (blocky and needle morphologies; zone axes [−113] and [001]) and Be₁₂Fe + AlFe₃ in 1.5Be (AlFe₃ indexed along [011]).
- **Figure 6 (Vickers hardness bar chart, as-cast):** Quantifies austenite hardness increase (453 → 480 HV) and ferrite vs. austenite hardness partitioning in dual-phase steels.
- **Figure 7 (DSC):** Endothermic peak shift demonstrates the ~124 °C reduction in transformation temperature upon Be addition, with near-saturation at 0.5 wt% Be.
- **Figure 8 (XRD, rolled):** Confirms retention of γ + δ + Be–Fe compound assemblages after hot rolling; ferrite and intermetallic peaks intensify at 1.0 and 1.5Be.
- **Figure 9 (OM, rolled):** Displays transition from austenite with annealing twins (0Be) to elongated δ-ferrite bands and grain-boundary Be–Fe phases (1.0Be, 1.5Be), consistent with rolling-induced anisotropy.
- **Figure 9 (EDS, rolled 1.5Be):** EDS mapping identifies Mn- and Al-enriched δ-ferrite strips in rolled 1.5Be alloy, supporting phase identification and elemental partitioning.
- **Figure 10 (Tensile curves, rolled):** Engineering stress–strain curves quantify the superior ductility of 0.5Be (ε_f ~40.5%) and sharp ductility loss at 1.5Be (ε_f ~18%), with strain hardening rate (dσ/dε) plots showing distinct hardening capacity differences.
- **Figure 11 (Hardness bar chart, rolled):** Non-monotonic austenite hardness trend with peak at 0.5Be (471 HV) closely matches tensile YS trends and precipitate/microstructure evolution.
- **Figure 12 (SEM fracture surfaces, rolled):** Dimpled ductile fracture in 0Be and 0.5Be transitions to quasi-cleavage with prominent cleavage steps in 1.0Be and especially 1.5Be, directly correlating with elongation loss.
- **Figure 13 (EBSD, rolled):** IQ, IPF, KAM, and phase maps across all compositions reveal: single-phase γ (0Be) → dual-phase γ+δ (1.0Be, 1.5Be); increasing and more uniform KAM with Be; grain size refinement at 1.0Be.
- **Figure 14 (Grain size histograms, rolled):** Quantitatively confirms abnormal grain coarsening at 0.5Be (~40 µm peak), marked refinement at 1.0Be (~11 µm), and heterogeneity at 1.5Be.
- **Figure 15 (TEM + SAED, rolled):** Demonstrates carbide transition: κ-carbide in 0Be → Be₂C in all Be-containing steels, with zone axes [001]_κ, [112]_Be₂C (0.5Be), [011]_Be₂C (1.0Be), [112]_Be₂C (1.5Be).
- **Figure 16 (TEM dislocations, rolled):** Dislocation density escalates from sparse lines (0.5Be) to dense networks (1.5Be), indicating increased GND accumulation with ferrite/precipitate introduction.
- **Figure 17 (Schematic microstructural evolution):** Integrates grain structure and precipitate development across Be series, serving as summary model linking structure to properties.
- **Figure 19 (Crystal structure models):** Visualizes substitutional Be (contraction) vs. Al (expansion) and interstitial C, explaining density limitation and C expulsion from solid solution.
- **Figure 20 (Fe–Be phase diagram):** Thermodynamic basis for low Be solubility in γ, preferential intermetallic formation, and higher Be solubility in δ-ferrite, justifying microstructural observations.
- **Figure 21 (Density–property benchmark):** Plots the 0.5Be alloy in the optimum region of high strength–ductility product (~46 GPa·%) at low density (~6.3 g/cm³), establishing its superiority over conventional steels.

File: evaluation_json2json/outputs_exp/deepseek/A28/final/text_knowledge.md
# Knowledge Card: Cryogenic Deformation Behavior of Fe–20Mn–6Al–0.6C–0.15Si Low-Density Steel

## Material System
- **Alloy**: Fe–20Mn–6Al–0.6C–0.15Si (wt.%) austenitic low-density steel.
- **Phase at initial state**: Single-phase austenite (γ), fully recrystallized equiaxed grains.

## Processing Route and Variables
- **Melting**: Vacuum induction melting, air cooled to room temperature.
- **Homogenization**: 1250 °C for 2 h.
- **Thermomechanical processing**: Forged from 1100 °C to 950 °C, furnace cooled.
- **Test conditions (primary variable)**: Tensile and Charpy impact tests at three temperatures:  
  - Room temperature (RT, ~25 °C)  
  - −77 °C  
  - −196 °C (liquid nitrogen)  
- **Strain rate regimes**: Low strain rate (quasi-static tensile, ~10⁻³ s⁻¹) vs. high strain rate (Charpy impact).  
- **Sample identifier**: As-forged experimental steel (Fe–20Mn–6Al–0.6C–0.15Si).

## Microstructure and Phase Evolution
- **Initial (as-forged) microstructure**:
  - EBSD IPF map: equiaxed austenite grains with random crystallographic orientations.
  - Phase map: 100 % austenite, no detectable second phase.
  - XRD: peaks of γ-austenite (111), (200), (220), (311) only; no martensite peaks after holding at −196 °C for 30 min → exceptional phase stability under isothermal cryogenic exposure (Figure 1).

- **Deformed microstructures (tensile, post‑fracture)**:
  - At RT: wavy glide, dislocation cells; LAGB fraction ~56.0 %.
  - At −77 °C: planar glide dominates, microbands observed; LAGB fraction ~63.0 %.
  - At −196 °C: pronounced mechanical twinning (indicated by EBSD IPF maps and TEM) together with planar slip; LAGB fraction rises to ~70.2 % (Figure 4).  
  - TEM: bright-field images at −196 °C confirm mechanical twins on {111} planes (SAED pattern, [110] zone axis), and at −77 °C show microbands on {111} traces (Figure 5).

- **Fracture-adjacent microstructure (Charpy)**:
  - At −196 °C: transgranular crack propagation with limited planar glide features near fracture surface (EBSD and SEM, Figures 11, 12).
  - At RT: extensive planar glide bands and secondary cracks, which release stress concentration at primary crack tips.

## Processing–Structure–Property Chain
**Test temperature** → **Stacking fault energy (SFE)** → **Deformation mechanism** → **Work hardening** → **Tensile strength–ductility synergy**  
- Decreasing temperature lowers SFE, promoting planar dislocation glide and, at very low temperature (−196 °C), mechanical twinning.
- Planar glide and twinning delay dislocation recovery, maintain a near‑linear work hardening rate up to high strains (Figure 2b, Figure 9).
- Result: simultaneous increase of yield strength, ultimate tensile strength, uniform elongation, and total elongation as temperature decreases from RT to −196 °C.

**Impact toughness follows a different trend**:
- With decreasing temperature, crack initiation energy remains nearly constant, but stable crack propagation energy drops sharply (Figure 6b).
- At −196 °C, planar glide is difficult to activate under high‑strain‑rate impact (Figure 12), limiting plastic dissipation and promoting unstable crack growth; secondary cracks are absent (Figure 11).
- Consequently, total Charpy absorbed energy decreases from 327 J (RT) → 277 J (−77 °C) → 188 J (−196 °C).

## Mechanistic Interpretation
1. **Tensile deformation**:  
   - **SFE-Temperature** link: SFE decreases with temperature, causing transition from wavy slip (RT) → planar slip/microbands (−77 °C) → mechanical twinning + intensified planar slip (−196 °C).  
   - Enhanced glide planarity and twinning provide high dislocation storage capacity, sustain work hardening (higher n₂ values at low temperature), delay necking, thereby simultaneously improving strength and ductility (cryogenic strengthening + toughening under quasi-static loading).

2. **Impact deformation**:  
   - At high strain rate, dislocation slip requires higher activation energy; even though SFE is lower at −196 °C, planar glide bands are scarce near the fracture surface (Figure 12).  
   - Without sufficient planar glide to blunt crack tip and without secondary cracks to relieve stress, unstable crack propagation prevails → low cryogenic impact toughness despite excellent tensile properties.  
   - At RT, extensive planar glide and secondary cracks raise apparent toughness.

## Key Quantitative Findings
| Property | RT (25 °C) | −77 °C | −196 °C |
|----------|------------|--------|---------|
| **Yield strength (YS)** | ~474.6 MPa (linear fit) | ~550 MPa (approx.) | ~900 MPa (from text/figure) |
| **Ultimate tensile strength (UTS)** | ~813 MPa (linear fit) | ~950 MPa (approx.) | ~1300 MPa |
| **Total elongation (TEL)** | ~32 % | ~58 % | ~68 % |
| **Uniform elongation** | increases with decreasing temperature (value not specified) | | |
| **Work hardening exponent (n₁, n₂)** | n₁=0.174, n₂=0.362 | n₁=0.181, n₂=0.439 | n₁=0.204, n₂=0.448 |
| **LAGB fraction (post‑tensile)** | 56.0 % | 63.0 % | 70.2 % |
| **Charpy impact energy (total)** | 327 J | 277 J | 188 J |
| **Crack initiation energy** | relatively constant (~100 J region) | | |
| **Stable crack propagation energy** | ~200 J (RT, −77 °C) | | ~40 J (−196 °C) |
| **Fiu/Fm ratio** | increases as T decreases → faster transition to unstable propagation |
| **Yield/UTS temperature dependencies** | YS = 474.6 − 2.05·T; UTS = 813.0 − 2.36·T (T in °C) |

*Note: approximate values taken from figure descriptions when exact numbers are not reproduced in core facts.*

## Visual Evidence
- **Figure 1 (EBSD, XRD)**: Confirms fully austenitic, equiaxed grain structure in as‑forged condition and phase stability after holding at −196 °C.
- **Figure 2 (Tensile curves, work hardening)**: Shows simultaneously increasing strength and elongation with decreasing temperature; linear relations YS(UTS) vs T; nearly linear work hardening at −196 °C.
- **Figure 4 (EBSD post‑tensile)**: IPF maps reveal twins at −196 °C; grain boundary maps quantify rising LAGB fraction (56 % → 70.2 %); GND maps show highest dislocation accumulation at low‑temperature LAGBs.
- **Figure 5 (TEM)**: Bright‑field and SAED confirm mechanical twins at −196 °C and microbands (planar slip) at −77 °C, supporting the SFE‑dependent deformation mechanism transition.
- **Figure 6 (Charpy load‑deflection, energy components)**: Impact load maximum increases with decreasing T, but total deflection and absorbed energy drop; stable propagation energy collapses at −196 °C, initiation energy roughly constant.
- **Figure 7 (Fractography)**: Macroscopic views and SEM show transition from ductile dimples + secondary cracks at RT to quasi‑cleavage facets at −196 °C, correlating with toughness loss.
- **Figure 8 (Schematic)**: SFE‑temperature‑elongation bell‑shaped curve; maximum ductility at intermediate SFE/planar glide regime.
- **Figure 9 (lnσ–lnε)**: Bilinear work hardening exponents confirm higher n₁ and n₂ at lower temperatures, indicating enhanced dislocation accumulation.
- **Figure 10 (Instrumented Charpy)**: Detailed load‑deflection curves with characteristic loads (Fgy, Fm, Fiu) show higher Fiu/Fm at −196 °C, signifying rapid unstable crack growth.
- **Figure 11 (EBSD near fracture)**: At −196 °C, transgranular crack without secondary cracks; at RT, secondary cracks present and fracture path more tortuous.
- **Figure 12 (SEM near fracture)**: Limited planar glide bands at −196 °C vs. extensive planar glide at RT, explaining poor cryogenic impact toughness in spite of lower SFE.
- **Figure 001 (overview)**: Placeholder graphic; description indicates it likely compiles the above mechanical and microstructural results.

File: evaluation_json2json/outputs_exp/deepseek/A31/final/text_knowledge.md
# Influence of Al Content and Precipitation State on Mechanical Behavior of Austenitic High-Mn Low-Density Steels

## Material System
- **Base alloys**: Two austenitic low-density steels with different Al contents
  - **2Al**: Fe–30.5Mn–2.1Al–1.2C (wt.%)
  - **8Al**: Fe–30.5Mn–8.0Al–1.2C (wt.%)
- **Precipitation phases**:
  - In 2Al after long annealing: intergranular M₃C-type carbides (coarse, incoherent)
  - In 8Al after annealing: nanosized κ-carbides (L'1₂-type ordered phase, shearable)
- Initial microstructure after solution treatment: single-phase austenite (γ) without precipitates.

## Processing Route and Variables
- **Cast and hot-roll**: Ingot reheat at 1200°C, hot-rolled with 75% thickness reduction at 1100°C, water quench.
- **Solution treatment**: 1100°C for 2 h under Ar atmosphere, water quench → fully austenitic, precipitate-free state.
- **Heat treatments (annealing)**:
  - Short annealing for both alloys: 450°C / 1 h
  - Long annealing for 2Al: 650°C / 72 h → intergranular M₃C carbides
  - Long annealing for 8Al: 600°C / 24 h → uniform κ-carbide dispersion
- **Mechanical testing**: Room temperature tensile tests, initial strain rate = 5×10⁻⁴ s⁻¹.
- **Microstructure characterization at defined strains**: Interrupted tests at true strains of 0.05, 0.1, 0.15, 0.2, 0.3 and after fracture. ECCI and TEM performed on longitudinal sections (perpendicular to tensile axis).

## Microstructure and Phase Evolution
### 2Al alloy
- **2Al-450°C/1h (short-annealed)**: Essentially no coarse precipitates; deformation introduces dislocation cell blocks and deformation twins.
- **2Al-650°C/72h (long-annealed)**: Coherent-free M₃C carbides form exclusively at grain boundaries and annealing twin interfaces. Carbide dimensions ~1 μm wide × 3 μm long (Figure 3b). These are incoherent and act as weak interfaces.

### 8Al alloy
- **8Al-450°C/1h (short-annealed)**: Heterogeneous precipitation of shearable nanosized κ-carbides, size 2–5 nm (L'1₂ type). Distribution is non-uniform (Figure 5b).
- **8Al-600°C/24h (long-annealed)**: Uniform dispersion of cuboidal κ-carbides, size 10–20 nm. Dense precipitation results in narrow matrix channels ~2–3 nm wide (Figure 5d).

## Processing–Structure–Property Chain

### 2Al-450°C/1h (short-annealed)
- **Processing → Structure**: Absence of grain boundary carbides after 450°C/1h; clean austenite.
- **Structure → Properties**: High ductility (uniform elongation ≈ 75%), ultimate tensile strength (UTS) ≈ 935 MPa (Figure 1).
- **Deformation stages**: Strain hardening rate shows two-stage behavior (Figure 2). First stage from ≈400 MPa to ≈1000 MPa, second hardening stage onset at ≈1100 MPa, attributed to deformation twinning.
- **Microstructure evolution**: At true strain 0.2, dislocation cell blocks with average size 275 ± 50 nm (Figure 3a). Twinning activated at intermediate stress.
- **Fracture**: Ductile; no premature intergranular cracking.

### 2Al-650°C/72h (long-annealed)
- **Processing → Structure**: Long annealing precipitates coarse intergranular M₃C carbides along grain boundaries and twin interfaces.
- **Structure → Properties**: UTS ≈ 850 MPa, limited uniform elongation ≈ 35% (Figure 1). True fracture stress ≈ 1150 MPa.
- **Strain hardening behavior**: Continuous decrease in hardening rate; no second hardening stage (Figure 2). Fracture coincides with the onset stress of twinning-enhanced hardening observed in the carbide-free counterpart.
- **Deformation–fracture interaction**: Deformation twins impinge on grain boundary carbides (Figure 3c), creating local shear stress concentrations. The estimated twinning stress is 670–750 MPa; failure occurs when twin tip stresses exceed grain boundary cohesion.
- **Fracture mode**: Intergranular fracture; faceted grain surfaces (Figure 3d).

### 8Al-450°C/1h (short-annealed)
- **Processing → Structure**: Heterogeneous 2–5 nm shearable κ-carbides.
- **Structure → Properties**: UTS ≈ 895 MPa, uniform elongation ≈ 65% (Figure 1).
- **Strain hardening**: Three-stage hardening with a plateau region at ≈2 GPa between 800–1100 MPa (Figure 4).
- **Deformation substructure**: At true strain 0.3, planar dislocation configurations (Taylor lattices) are observed (Figure 5a). Planar slip is promoted by shearable precipitates.

### 8Al-600°C/24h (long-annealed)
- **Processing → Structure**: Uniform dispersion of cuboidal κ-carbides (10–20 nm), narrow matrix channels (2–3 nm). High precipitate volume fraction.
- **Structure → Properties**: Yield stress ≈ 990 MPa, UTS ≈ 1180 MPa, uniform elongation ≈ 37% (Figure 1). Highest strength among all conditions with good ductility.
- **Strain hardening**: Initial high hardening rate (≈5 GPa), sharp drop to ≈2 GPa at ≈1150 MPa, followed by a distinct upward inflection to ≈2.2 GPa at stresses >1400 MPa (Figure 4).
- **Deformation substructure**: At true strain 0.15, dense planar dislocation arrays spaced 100–300 nm (Figure 5c). Shearable κ-carbides are cut by dislocations (Figure 5d), stabilizing planar slip and promoting sustained work hardening at high stresses.

## Mechanistic Interpretation
- **2Al alloy**: The absence of grain boundary carbides (short anneal) allows full exploitation of twinning-induced hardening. When coarse M₃C carbides are present, twin tips generate local shear concentrations at particle–matrix interfaces, triggering intergranular fracture before the bulk hardening potential is realized.
- **8Al alloy**: κ-carbides are shearable. Their size and distribution dictate slip planarity and work hardening. Heterogeneous, fine precipitates (2–5 nm) provide moderate planar slip contribution. Uniform, coarser cuboidal precipitates (10–20 nm) with narrow channels force dislocations into highly confined planar arrays; shearing of these precipitates continuously regenerates hardening capacity, enabling the unusual hardening rate up-turn and delivering an excellent strength–ductility combination.
- **Relationship between precipitate state and hardening**: In 8Al long-annealed, the combination of high initial yield strength from precipitation and sustained planar-slip-based strain hardening results from the high volume fraction of shearable cuboidal κ-carbides, with matrix channel dimensions on the order of a few nanometers.

## Key Quantitative Findings
- **Mechanical properties (engineering, room temperature, 5×10⁻⁴ s⁻¹)**:
  - 2Al-450°C/1h: UTS ≈ 935 MPa, UE ≈ 75%
  - 2Al-650°C/72h: UTS ≈ 850 MPa, UE ≈ 35%; true fracture stress ≈ 1150 MPa
  - 8Al-450°C/1h: UTS ≈ 895 MPa, UE ≈ 65%
  - 8Al-600°C/24h: YS ≈ 990 MPa, UTS ≈ 1180 MPa, UE ≈ 37%
- **Microstructural dimensions**:
  - 2Al-450°C/1h, strain 0.2: dislocation cell blocks 275 ± 50 nm
  - M₃C carbides: ~1 μm × 3 μm
  - κ-carbide sizes: short-annealed 2–5 nm; long-annealed 10–20 nm
  - Matrix channels in 8Al long-annealed: ~2–3 nm
  - Planar slip band spacing in 8Al long-annealed: 100–300 nm
- **Estimated twinning stress in 2Al**: 670–750 MPa

## Visual Evidence
- **Figure 1**: Engineering stress–strain curves of the four annealed conditions. Directly shows that long-annealed 8Al achieves highest strength (YS 990 MPa, UTS 1180 MPa) with 37% elongation, short-annealed 2Al exhibits maximum ductility (75%), and long-annealed 2Al is severely embrittled (35% elongation).
- **Figure 2**: Strain hardening rate vs. true stress for 2Al alloys. Confirms that the short-annealed condition displays a two-stage hardening response with a second regime emerging near 1100 MPa, while the long-annealed condition fractures at the same stress level without any second hardening, supporting twin–carbide interaction as the embrittlement mechanism.
- **Figure 3**: Deformation and fracture micrographs of long-annealed 2Al. (a) Dislocation cells at 0.2 strain. (b) M₃C carbides at grain boundaries. (c) Twin bundles impinging on carbides at fracture. (d) Intergranular fracture surface. Provides direct evidence that twin impingement on grain boundary carbides triggers intergranular failure.
- **Figure 4**: Strain hardening rate curves for 8Al alloys. Demonstrates the upward inflection in work hardening rate at high stress in the long-annealed state, absent in the short-annealed material. This correlates with the uniform dispersion of cuboidal κ-carbides enabling sustained planar-slip hardening.
- **Figure 5**: ECCI and dark-field TEM of 8Al alloys. (a) Taylor lattice in short-annealed. (b) 2–5 nm κ-carbides. (c) Dense planar slip arrays (100–300 nm spacing) in long-annealed. (d) Sheared 10–20 nm cuboidal κ-carbides and narrow matrix channels. Links precipitate distribution and slip character to macroscopic hardening behavior.
