Repository: RiverYanggg/SteelDig_multimodal

# Evaluation Framework

这个目录实现当前的结构化抽取评估流程。它比较两套 `text_extraction.json`，数据来自 `outputs_exp/` 下各模型的抽取结果目录。

当前 `outputs_exp/` 中可用的模型目录示例：`deepseek`、`doubao`、`kimi`（以实际存在的子目录为准）。

- 真值（truth）：`outputs_exp/<truth_model>/<paper_id>/final/text_extraction.json`
- 预测（pred）：`outputs_exp/<pred_model>/<paper_id>/final/text_extraction.json`

通过 `--truth` 与 `--pred` 可任意指定哪套模型作为真值、哪套作为预测。例如 `--truth doubao --pred deepseek` 表示以 doubao 为真值、以 deepseek 为预测进行评估。

当前评估的核心原则是：

- 论文级配对由目录名决定，例如 `A0`、`A1`。
- 先做对象对齐，尤其是 `alloy/process/sample`。
- 对齐后由代码展开同一个 canonical object 下的同一个字段。
- 代码先做确定性判断；只有语义不确定的同字段值才交给 LLM judge。
- LLM judge 只输出 `true/false`，不负责计算指标。
- Precision/Recall/F1 全部由代码根据最终字段匹配结果计算。

---

File: evaluation_json2json/outputs_exp/deepseek/A33/final/text_knowledge.md
## Material System

- Novel austenite–ferrite duplex low‑density steel based on Fe‑30.35Mn‑12.60Al‑1.32C‑4.83Cr (wt%).
- Phases present: austenite (γ, FCC), granular α ferrite, banded δ ferrite, nanosized κ‑carbide precipitates, Cr₇C₃.
- Measured ultralow density: 6.36 g cm⁻³.

## Processing Route and Variables

1.  Homogenisation at 1200 °C for 2 h.
2.  Hot rolling followed by solution treatment at 1050 °C for 0.5 h.
3.  Cold rolling reduction from 6 mm to 3 mm (50% thickness reduction).
4.  Intercritical annealing between 600 °C and 1050 °C for 1–5 min, followed by water quenching.
5.  Mechanical testing performed along rolling direction (RD) and transverse direction (TD).

Key process variants discussed:
- DP950‑1/5: annealed at 950 °C for 1 min or 5 min.
- DP1000‑1/5: annealed at 1000 °C for 1 min or 5 min.
- DP1050‑1: annealed at 1050 °C for 1 min.
- DP1000‑5‑TD: same as DP1000‑5 but tested in transverse direction.

## Microstructure and Phase Evolution

### Cold‑rolled condition (CR)
- Deformed austenite containing shear bands; ferrite (BCC) and austenite (FCC) are present.

### Annealing at 950 °C (DP950‑5)
- Partial recrystallisation (54.8% recrystallised fraction); shear bands still visible.
- High ferrite fraction (36 % total; granular α = 23.8 %, banded δ = 12.1 %).
- Coarse Cr₇C₃ carbides at grain boundaries.
- Intergranular κ‑carbides (2–3 µm).
- Ductility is limited (~5 % total elongation).

### Annealing at 1000 °C (DP1000‑5, RD)
- Fully recrystallised austenite matrix (95.2 % fraction, average grain size 7.40 ± 5.13 µm).
- Reduced ferrite content (granular α 4.1 %, banded δ 9.3 %).
- High‑density intragranular κ‑carbide nanoparticles within austenite (radius 0.86 ± 0.20 nm, volume fraction 1.56 %).
- Cr₇C₃ carbides dissolved.
- Annealing twins present.

### Annealing at 1050 °C (DP1050‑1)
- Larger recrystallised austenite grains (9.65 ± 8.17 µm).
- Minimal ferrite (granular α 2.7 %, banded δ 4.6 %).
- Complete dissolution of both Cr₇C₃ and κ‑carbide precipitates.

### Phase‑transformation sequence with temperature (XRD, 600–1050 °C)
- β‑Mn forms at 700–900 °C.
- Cr₇C₃ and κ‑carbides precipitate at 950–1000 °C and dissolve at 1050 °C.

## Processing‑Structure‑Property Chain

1.  **Cold rolling** introduces high stored energy and shear bands in austenite, providing driving force for recrystallisation.
2.  **Annealing at 950 °C** yields insufficient recrystallisation (54.8 %) and retains a high volume fraction of brittle intergranular Cr₇C₃ and coarse κ‑carbides; consequence: very low ductility (~5 % TE).
3.  **Annealing at 1000 °C for 5 min (DP1000‑5)** achieves full recrystallisation of austenite, dissolves embrittling grain‑boundary carbides, and precipitates a high density of coherent intragranular κ‑carbide nanoparticles (radius 0.86 nm, Vf = 1.56 %). The retained banded δ ferrite (9.3 %) is aligned parallel to RD.
    - **Tensile property (RD)**: UTS ≈1250 MPa, total elongation ≈41.4 %.
    - **Specific performance**: Specific ultimate tensile strength × total elongation exceeds 8 GPa·g⁻¹·cm³·%.
4.  **Annealing at 1050 °C for 1 min (DP1050‑1)** causes dissolution of κ‑carbides and ferrite‑content reduction, resulting in lower strength but higher elongation (≈47.5 % TE).
5.  **Anisotropy**: When tested in the transverse direction (DP1000‑5‑TD), the δ‑ferrite bands are oriented perpendicular to the tensile axis. Ductility drops to ≈18.1 % TE, while strength remains high.

## Mechanistic Interpretation

### Strengthening mechanisms (DP1000‑5)
- Grain refinement of recrystallised austenite (7.40 µm) provides Hall‑Petch strengthening.
- Nanosized κ‑carbides (0.86 nm radius) act as effective intragranular obstacles, raising flow stress via Orowan‑type and coherency strengthening.
- Dual‑phase structure with soft δ‑ferrite bands contributes to composite strengthening without embrittlement.

### Ductility and crack‑deflection mechanism (RD vs. TD)
- **RD loading (δ bands || tensile axis)**  
  - Cracks nucleate at α/γ interfaces and propagate along the normal direction.  
  - Upon encountering soft δ‑ferrite bands aligned parallel to the loading direction, cracks are deflected along the RD and blunted within the ferrite.  
  - This mechanism delays catastrophic failure and leads to high total elongation (41.4 %).
- **TD loading (δ bands ⊥ tensile axis)**  
  - Cracks nucleate at δ/γ interfaces and propagate along the TD.  
  - The perpendicular δ‑ferrite bands create high decohesive stresses at interfaces, enabling cracks to rapidly link across the specimen thickness, causing early failure and low ductility (18.1 % TE).

### Role of δ ferrite
- Inhibits austenite grain growth during recrystallisation (grain‑refinement effect).  
- Acts as crack‑deflection medium when oriented parallel to the load, improving toughness.  
- Lowers overall density.

### Contrast with single‑phase austenitic lightweight steels
Without the ferrite phase, grain‑growth control is less effective, and intrinsic crack‑deflection mechanisms are absent, typically resulting in inferior specific strength‑ductility synergy (DP1000‑5 outperforms conventional austenitic Fe‑Mn‑Al‑C steels and benchmark materials such as 2000‑series Al alloys and Ti‑6Al‑4V on an Ashby‑type SUTS‑TE map).

## Key Quantitative Findings

### Composition and density
- Density: 6.36 g cm⁻³.

### DP1000‑5 (optimised condition, RD)
- Austenite fraction: 95.2 %.
- Austenite grain size: 7.40 ± 5.13 µm.
- Ferrite fractions: granular α 4.1 %, banded δ 9.3 %.
- κ‑carbide nanoparticle radius: 0.86 ± 0.20 nm, volume fraction 1.56 %.
- Tensile: UTS ≈1250 MPa, total elongation ≈41.4 %.
- Specific performance: SUTS × TE > 8 GPa·g⁻¹·cm³·%.

### DP950‑5
- Recrystallised fraction: 54.8 %.
- Total ferrite: 36 % (α 23.8 %, δ 12.1 %).
- Total elongation: ≈5 %.

### DP1050‑1
- Austenite grain size: 9.65 ± 8.17 µm.
- Ferrite fractions: α 2.7 %, δ 4.6 %.
- Total elongation: ≈47.5 % (strength lower than DP1000‑5).

### DP1000‑5‑TD
- Total elongation: ≈18.1 %.

### Comparative benchmarks
- DP1000‑5 and DP1050‑1 exceed the SUTS × TE envelope of 2000‑series Al alloys, Ti‑6Al‑4V, conventional duplex steels, and previous Fe‑Mn‑Al‑C austenitic steels.

## Visual Evidence

- **Figure 001 (SEM, microstructural evolution)**  
  Compares DP950‑5, DP1000‑5, and DP1050‑1. Shows partial vs. full recrystallisation, grain‑boundary Cr₇C₃ and coarse κ‑carbides in DP950‑5, fine intragranular κ‑nanoparticles in DP1000‑5, and enlarged carbide‑free austenite grains in DP1050‑1.

- **Figure 002 (XRD and TEM, phase identification)**  
  Panel (a): temperature‑dependent phase transitions (β‑Mn, Cr₇C₃, κ‑carbide) from 600 to 1050 °C. Panels (b) and (c): TEM‑SAED confirmation of Cr₇C₃ at grain boundaries in DP950‑5 and of ultrafine κ‑carbides with orientation relationship in DP1000‑5 (radius 0.86 nm, Vf 1.56 %).

- **Figure 003 (EBSD, recrystallisation and phase maps)**  
  Upper row: phase maps (cyan = FCC austenite, red = BCC ferrite) for CR, DP950‑1, DP950‑5, DP1000‑1, DP1000‑5, DP1050‑1. Lower row: GROD maps of austenite indicating recrystallised (0°–2° misorientation) and deformed grains. The DP950‑5 shows highest ferrite content and incomplete recrystallisation; DP1000‑5 and DP1050‑1 show full recrystallisation with twins, grain growth, and reduced ferrite.

- **Figure 004 (Mechanical properties)**  
  Panel (a): engineering stress–strain curves for DP950‑1/5, DP1000‑1/5, DP1050‑1, and DP1000‑5‑TD. Panel (b): Ashby‑style SUTS vs. TE plot showing DP1000‑5 and DP1050‑1 surpassing the 8 GPa·g⁻¹·cm³·% contour, outperforming Al, Ti, and conventional steels.

- **Figure 005 (Crack‑path analysis)**  
  SEM and EBSD phase maps of DP1000‑5 (RD) and DP1000‑5‑TD. RD specimen: crack nucleation at α/γ interfaces, deflection along RD when hitting δ‑ferrite bands, leading to crack blunting. TD specimen: nucleation at δ/γ interfaces, propagation along TD through perpendicular ferrite bands, causing early failure. EBSD confirms ferrite (red) and austenite (cyan) distributions.

File: evaluation_json2json/outputs_exp/deepseek/A40/final/text_knowledge.md
# Material System  
The investigated alloy system is a family of austenite-based Fe–Mn–Al–C low-density steels with nominal base composition Fe–30Mn–8Al–1C (all in wt%) and systematically varied Cu additions of 0, 1, and 3 wt%. The alloys are designated 0Cu, 1Cu, and 3Cu, respectively. The metallurgical state includes a single-phase γ-austenite (FCC) matrix, κ-carbides, and MC-type NbC carbides, with Cu present either as a solid-solution element or as elemental Cu-enriched grain-boundary precipitates, depending on the Cu content.

# Processing Route and Variables  
All three steels were produced by vacuum induction melting followed by homogenization at 1200 °C for 2 h, multipass hot rolling performed above 850 °C, and air cooling to room temperature. The sole intentionally varied processing variable is the Cu content: 0, 1, and 3 wt%. Corrosion testing was conducted in a 3.5 wt% NaCl solution at room temperature.

# Microstructure and Phase Evolution  
**Grain structure**  
- Optical microscopy with image grey segmentation yields ASTM grain size numbers of 10.2 (0Cu), 9.5 (1Cu), and 9.6 (3Cu). Equivalent diameter distributions show the 0Cu sample has a finer grain structure peaked near 7–8 µm, while 1Cu and 3Cu samples coarsen, with distributions peaking at 13–14 µm and 8–9 µm, respectively. Cu promotes austenite nucleation and growth, leading to a larger average grain size in Cu-containing steels.  

**Carbide evolution**  
- In the 0Cu sample, NbC (MC-type) carbides with an average size of 0.52 µm and a count of 1740 particles are distributed on austenite grain surfaces.  
- The 1Cu addition refines carbides slightly to 0.51 µm while markedly increasing the carbide number to 2377. EPMA maps show Nb and C co-localization at these particles in the 1Cu sample, confirming their NbC identity; slight Cu enrichment is detected along grain boundaries.  
- At 3Cu, the carbide number drops sharply to 876, with average size coarsening to 0.61 µm. EPMA reveals strong Cu segregation along grain boundaries as elemental Cu particles, and some white particles are identified as elemental Cu rather than NbC. Excessive Cu thus hinders carbon diffusion, reduces the carbide population, and causes Cu accumulation at boundaries rather than intragranular carbide refinement.  

**Cu distribution (TEM‑EDS)**  
- In the 3Cu alloy, TEM‑EDS mapping explicitly shows Cu particle aggregation at grain boundaries, while Al, C, Cr, and Fe are homogeneously distributed. Nb and Mo display sparse localized concentrations consistent with MC carbides.  

**Dislocation substructure around carbides (TEM)**  
- In all compositions (0Cu, 1Cu, 3Cu), HRTEM and inverse FFT images reveal lattice distortions and edge dislocations at the carbide–austenite interface. These high-strain-energy interfacial sites are identified as preferential anodic locations for pitting initiation.

# Processing–Structure–Property Chain  
- **Processing**: Increasing Cu content from 0 to 1 and 3 wt% under identical homogenization and hot-rolling conditions.  
- **Structure**: Cu initially (1Cu) refines and multiplies NbC carbides on grain surfaces while coarsening austenite grains; at 3Cu, Cu largely migrates to grain boundaries as elemental Cu, sharply reducing the carbide number and causing heterogeneous boundary segregation.  
- **Electrochemical properties (3.5 wt% NaCl)**:  
  - Potentiodynamic polarization: 0Cu shows the most positive corrosion potential (~ –0.38 V vs SCE) and the widest passive region; increasing Cu shifts the pitting potential in the negative direction, narrows the passive range, and raises the corrosion current density.  
  - EIS: Nyquist plots reveal depressed capacitive semicircles; the charge transfer resistance Rct decreases from ~5796 Ω·cm² (0Cu) to ~2062 Ω·cm² (3Cu). Bode plots show that the low‑frequency impedance modulus |Z| drops from ~6000 Ω·cm² (0Cu) to lower values as Cu increases, while the phase-angle peak shifts to higher frequencies with reduced magnitude, indicating progressive deterioration of passive film stability.  
  - Mott‑Schottky: Donor density ND increases from 0.81×10¹⁸ cm⁻³ (0Cu) → 1.37×10¹⁸ cm⁻³ (1Cu) → 1.45×10¹⁸ cm⁻³ (3Cu), and acceptor density NA rises from 2.62×10¹⁸ → 3.40×10¹⁸ → 6.07×10¹⁸ cm⁻³, demonstrating that Cu alloying raises the charge carrier concentration in the passive film, consistent with higher susceptibility to pitting.  
- **Immersion corrosion (5 days, 3.5 wt% NaCl)**:  
  - Weight-loss curves and average corrosion rates: 0Cu, 0.0546 mm·a⁻¹; 1Cu, ≈0.081 mm·a⁻¹; 3Cu, ≈0.092 mm·a⁻¹.  
  - Morphology evolution: 0Cu develops isolated pits that nucleate predominantly at carbide particles and expand over time. 1Cu exhibits chain‑like connected pits along grain boundaries, characteristic of intergranular corrosion. 3Cu displays a more uniform network of fine corrosion products decorating grain boundaries, accompanied by dispersed pitting, consistent with enhanced microgalvanic activity.  
- **Passive film composition (XPS after potentiostatic polarization at –0.3 V vs Ag–AgCl for 7200 s)**:  
  - 0Cu passive film contains 35.5 % MnO, 30 % MnO₂, 10.9 % Al₂O₃, 4.8 % Fe₃O₄, 7.4 % Fe₂O₃, 5.9 % FeOOH, and 5.5 % metallic Al.  
  - 3Cu passive film composition shifts to 43.5 % MnO, 24.6 % MnO₂, 8.1 % Al₂O₃, 4.3 % Fe₃O₄, 6.7 % Fe₂O₃, 5.4 % FeOOH, plus 1.1 % Cu₂O and 1 % CuO.  
  - After 5‑day immersion, total Mn oxides increase from ~47 % (0Cu) to 77 % (3Cu), while protective Al₂O₃ drops from 38.2 % to 16.3 %. The increasing proportion of Mn oxides and the reduction of Al₂O₃ correlate with accelerated corrosion and diminished passive protection.

# Mechanistic Interpretation  
**0Cu – carbide‑induced pitting:** NbC carbides attached to austenite grain surfaces create lattice‑distorted regions with high dislocation density that act as anodic sites, leading to local pitting in chloride solution. The passive film is relatively enriched in protective Fe and Al oxides, yielding the lowest corrosion rate.  
**1Cu – pitting and incipient intergranular attack:** Moderate Cu addition refines and multiplies carbides, introducing a high number density of galvanic micro‑cells between the nobler carbides and the surrounding austenite matrix. This generates numerous pits. Slight Cu enrichment at grain boundaries begins to contribute to intergranular corrosion propagation, evident as chain‑like pit alignment.  
**3Cu – synergistic microgalvanic corrosion:** Excessive Cu does not fully dissolve but accumulates as elemental Cu particles at grain boundaries. SKPFM shows increased Volta potential differences between grain‑boundary regions and the austenite matrix (1.2 mV for 3Cu vs 0.9 mV for carbide‑matrix in 0Cu). Cu‑enriched boundaries act as cathodes while adjacent austenite dissolves anodically, establishing a synergistic microgalvanic corrosion mechanism together with remaining carbides. This leads to severe intergranular attack, a passive film enriched in Mn oxides and depleted in Al₂O₃, and the highest corrosion rate.

# Key Quantitative Findings  
- ASTM grain size: 10.2 (0Cu), 9.5 (1Cu), 9.6 (3Cu).  
- Carbide count and mean size: 0Cu: 1740 / 0.52 µm; 1Cu: 2377 / 0.51 µm; 3Cu: 876 / 0.61 µm.  
- Corrosion rate: 0Cu 0.0546 mm·a⁻¹, 1Cu ≈0.081 mm·a⁻¹, 3Cu ≈0.092 mm·a⁻¹.  
- Rct (EIS): ≈5796 Ω·cm² (0Cu) → ~2062 Ω·cm² (3Cu).  
- ND: 0.81×10¹⁸ cm⁻³ (0Cu) → 1.45×10¹⁸ cm⁻³ (3Cu); NA: 2.62×10¹⁸ cm⁻³ → 6.07×10¹⁸ cm⁻³.  
- Passive film oxide proportion shift (potentiostatic): Al₂O₃ decreases from 10.9 % (0Cu) to 8.1 % (3Cu); Cu₂O + CuO appear only in 3Cu (2.1 %). After 5‑day immersion: Al₂O₃ drops from 38.2 % to 16.3 %, total Mn oxides rise from 47 % to 77 %.  
- SKPFM Volta potential difference: 0.9 mV (carbide‑matrix, 0Cu) vs 1.2 mV (grain‑boundary‑matrix, 3Cu).

# Visual Evidence  
- **Figure 1 (SEM + XRD):** Shows equiaxed austenite grains with white precipitates. In 0Cu, sparse NbC carbides on grain surfaces; in 1Cu, dense fine particles on surfaces with minimal boundary decoration; in 3Cu, granular white objects enrich at grain boundaries. XRD confirms single‑phase γ‑austenite (FCC) in all three compositions, with no second‑phase diffraction peaks detected.  
- **Figure 2 (OM grain size):** Color‑coded grain‑boundary identification with histograms demonstrates Cu‑induced grain coarsening; ASTM numbers and equivalent diameter shifts quantify the grain‑size evolution.  
- **Figure 3 (EPMA mapping):** In 1Cu, Nb and C co‑localize at white particles (NbC), with weak Cu enrichment at boundaries; in 3Cu, strong Cu segregation along boundaries and identification of some white particles as elemental Cu, not carbides.  
- **Figure 4 (carbide quantification):** Bars and histograms document the non‑monotonic evolution of carbide count and size with Cu content, confirming carbide refinement at 1Cu and severe carbide reduction plus coarsening at 3Cu.  
- **Figure 5 (polarization curves):** Tafel‑type plots show the negative shift of pitting potential, narrowing of passive region, and increase in corrosion current density with Cu addition.  
- **Figure 6 (EIS):** Nyquist arc radius reduction and Bode‑plot trends (lower |Z|, phase‑angle peak shift) provide direct evidence of decreasing passive‑film stability as Cu increases.  
- **Figure 7 (Mott‑Schottky):** Three‑region C⁻² vs V plots quantify the increase in donor and acceptor densities, linking Cu addition to higher defect concentrations in the passive film and enhanced pitting susceptibility.  
- **Figures 8 (corrosion morphology time series):** OM sequences over 5 days contrast isolated pit growth (0Cu), chain‑like intergranular attack (1Cu), and network‑like boundary corrosion with fine products (3Cu), visually corroborating the corrosion‑rate trend.  
- **Figure 9 (weight loss and corrosion rate):** Quantitative plots confirm the progressive increase in weight loss and corrosion rate from 0Cu to 3Cu.  
- **Figure 10 (AFM/SKPFM):** Topography and Volta potential maps plus line profiles show a larger potential difference between grain boundaries and matrix in 3Cu (1.2 mV) compared to carbide‑matrix contrast in 0Cu (0.9 mV), supporting the microgalvanic mechanism.  
- **Figures 11–13 (TEM, 0Cu–3Cu):** Bright‑field, SAED, dark‑field, HRTEM, inverse FFT, and EDS data confirm the austenitic matrix, the presence of NbC and κ‑carbides, and the lattice distortions/edge dislocations at carbide–matrix interfaces that serve as anodic pitting sites in all three steels.  
- **Figure 14 (TEM‑EDS of 3Cu grain boundary):** Cu elemental map shows explicit Cu particle aggregation at grain boundaries, while Al, C, Cr, Fe are homogeneous and Nb, Mo appear locally, substantiating the Cu‑enrichment model.  
- **Figures 15, 16, 17 (XPS passive film and corrosion products):** Deconvoluted Fe 2p, Mn 2p, Al 2p, O 1s, and Cu 2p spectra plus stacked bar charts quantify the shift in oxide composition—particularly the loss of Al₂O₃ and gain of Mn oxides—that explains the degradation of passive protection with Cu addition.  
- **Figure 18 (corrosion schematic):** Summarizes the mechanistic model: for 0Cu, carbide‑induced pitting; for 1Cu, refined carbides create multiple galvanic pits; for 3Cu, Cu‑enriched grain boundaries synergize with carbides to cause severe microgalvanic intergranular corrosion.

File: evaluation_json2json/outputs_exp/deepseek/A41/final/text_knowledge.md
# Material System
Five low-density nano-bainitic Al–C steels were investigated, designated S1–S5. The base system is Fe‑C‑Al‑Si‑Mn‑Mo‑(B), with Ti and Ni added to selected grades.
- **S1**: 0.98 wt% C, 6.00 wt% Al, B‑microalloyed. High‑C, high‑Al.
- **S2**: Composition analogous to S1 (high‑C, high‑Al, B‑microalloyed).
- **S3**: 1.10 wt% C (?), 8.08 wt% Al, B‑microalloyed. Highest Al content.
- **S4**: 0.87 wt% C, 5.76 wt% Al, 0.10 wt% Ti, 0.48 wt% Mo, 0.78 wt% Ni. Ti‑microalloyed variant; Ni added to suppress polygonal ferrite.
- **S5**: 0.60 wt% C, 3.92 wt% Al, 0.78 wt% Ni. Lowest C and Al; Ni‑alloyed.

Key phases encountered across the alloys: bainitic ferrite (αb), retained austenite (γr), polygonal ferrite (αp), martensite (M), (Fe,M)xCy carbides, TiMoC precipitates, and AlN.

# Processing Route and Variables
Heat treatments were designed to achieve nano‑bainitic microstructures while avoiding martensite and polygonal ferrite.
- **Austenitizing**:
  - S1, S2, S5: 1150 °C / 15 min.
  - S3: 1220 °C / 20 min (to reduce polygonal ferrite; ~8.2% αp persists).
  - S4: 1150 °C / 15 min or 1250 °C / 15 min (plus an intermediate hold at 1150 °C for 900 s after 1250 °C when used for precipitation design).
- **Cooling to austempering**: Rapid cooling at 100 K s⁻¹.
- **Austempering temperatures (T_B)** selected above the respective Ms:
  - S1, S2: 300 °C or 350 °C.
  - S3: 270 °C or 350 °C.
  - S4: 320 °C or 350 °C (depending on T_A).
  - S5: 335 °C or 365 °C.
- **Austempering holding time**: Determined by dilatometric bainite‑finish time (Bt); varied from ~700 s (S5‑335 °C) to ~43 000 s (S3‑270 °C).

# Microstructure and Phase Evolution
- **Prior‑austenite state**: At the selected T_A, polygonal ferrite is eliminated in S1, S2, and largely in S4 and S5 (<1% trace). S3 retains ~8.2% αp even at 1220 °C due to its 8.08 wt% Al.
- **Bainitic transformation products**: Nano‑scale bainitic ferrite laths (true thickness 34–68 nm) interspersed with retained austenite (γr) in film‑like and blocky morphologies.
  - S1, S2 (αp‑free): Vγ = 27–34%, depending on T_B.
  - S3: bainite coexists with ~8.2% polygonal ferrite; sluggish transformation at 270 °C.
  - S4: TiMoC precipitates aligned longitudinally (from hot rolling); they act as nucleation sites but also cause sheaf impingement.
  - S5 at 365 °C: nano‑bainitic lamellae + film‑γr + trace allotriomorphic ferrite; Vγ ~26%. At 335 °C: finer laths (~41 nm vs ~55 nm at 365 °C), Vγ ~19%, and scattered lenticular martensite islands.
- **Precipitation**:
  - (Fe,M)xCy forms in S1, S2, S3, and S5 during austempering, located at phase boundaries.
  - In S4, thermodynamically stable TiMoC suppresses (Fe,M)xCy and κ‑carbide; AlN particles also observed.
- **Martensite**: In S5 austempered at 335 °C, stress‑assisted lenticular martensite appears embedded in bainitic lamellae, absent at 365 °C.

# Processing‑Structure‑Property Chain
1. **Alloy composition → Ms → T_B selection → transformation kinetics**:
   - Highest Al (S3, 8.08 wt%) → lowest Ms (258 °C), requires low T_B (270 °C) → extremely sluggish kinetics (Bt up to 43 000 s). Even at 350 °C, Bt = 14 000 s.
   - Moderate C/Al (S5) → Ms = 331 °C, allowing T_B = 335–365 °C → fastest kinetics (Bt ~700–1000 s).
   - Ti‑microalloyed S4 → Ms = 305–310 °C; TiMoC accelerates nucleation but impingement slows overall progress; Bt = 2600–3000 s.
2. **Kinetics + initial αp → bainite morphology → Vγ and carbide distribution**:
   - Rapid transformation (S5) → fine connected bainitic networks, Vγ 19–26%, absence of blocky γr, and (Fe,M)xCy at boundaries.
   - Slow transformation (S1, S2) → co‑existing blocky and film γr, Vγ 27–34%, and pronounced carbide precipitation.
   - Persistent αp in S3 dilutes the bainitic fraction and impairs ductility.
   - TiMoC in S4 suppresses (Fe,M)xCy, preserving more γr for TRIP effect.
3. **Microstructure → mechanical properties**:
   - **S4 (1150 °C / 350 °C)** achieves the best strength–ductility balance: UTS ≈ 1360 MPa, total elongation (El) ~10–12%, supported by nano‑bainitic laths, retained austenite, and TiMoC‑suppressed carbide precipitation.
   - **S5 (365 °C)**: UTS = 1315 MPa, El = 8.7%; (335 °C): UTS rises to 1530 MPa, El drops to 7% due to finer laths + stress‑induced martensite.
   - **S1, S2** at 300–350 °C: UTS up to ~1600 MPa, moderate El (exact values not provided for S3 at 350 °C, but S3‑270 °C shows severely degraded ductility ~2.4%).
   - **Hardness** ranges from 443 HV30 to 500 HV30 across all conditions.
4. **Role of T_B**: Lower T_B universally increases strength and hardness but reduces ductility, primarily by refining lath thickness and, in S5, introducing martensite.

# Mechanistic Interpretation
- **Al content effect**: Al raises the Ae3 temperature, stabilizes ferrite, and increases the temperature required for complete carbide dissolution. This demands a higher T_A; otherwise, persistent polygonal ferrite degrades properties. High Al also enriches austenite in carbon, depressing Ms and slowing bainitic transformation.
- **Ti‑microalloying effect (S4)**: TiMoC precipitates, formed during post‑casting cooling and aligned by hot rolling, provide heterogeneous nucleation sites for bainitic ferrite, accelerating the early stage of transformation. However, the high density of phase boundaries causes early impingement of bainite sheaves, slowing the later stage. Thermodynamically, TiMoC is more stable than (Fe,M)xCy, thereby inhibiting embrittling carbide precipitation and promoting retained austenite stability, which enhances TRIP‑mediated ductility.
- **C + Al balance (S5)**: Lower C and Al result in higher Ms and faster transformation, yielding finely interconnected bainite laths. The moderate retained austenite fraction (19–26%) undergoes stress‑induced martensitic transformation (TRIP), improving work hardening. Excessive refinement at 335 °C causes too much martensite formation and early failure.
- **Martensite formation**: In S5 at 335 °C, insufficient thermal stabilization of austenite during rapid bainitic transformation leads to stress‑assisted martensite upon final cooling or deformation, reducing ductility.

# Key Quantitative Findings
- **Transformation finish times**: S3‑270 °C: 43 000 s; S3‑350 °C: 14 000 s; S1‑350 °C: 2300 s; S1‑300 °C: 3600 s; S4‑350 °C: 2600–3000 s; S5‑365 °C: 1000 s; S5‑335 °C: 700 s.
- **Ms temperatures**: S1 = 277 °C, S2 = 274 °C, S3 = 258 °C, S4 = 305–310 °C (T_A‑dependent), S5 = 331 °C.
- **Bainitic lath true thickness**: 34–68 nm across all steels; S5 refines from ~55 nm (365 °C) to ~41 nm (335 °C).
- **Retained austenite volume fraction (Vγ)**: S1/S2 = 27–34%; S5 = 19% (335 °C) / 26% (365 °C).
- **Tensile properties**:
  - UTS range: 1315–1600 MPa.
  - Total elongation (El): S4‑1150 °C/350 °C ≈ 10–12%; S3‑270 °C ≈ 2.4%; S5‑335 °C = 7%; S5‑365 °C = 8.7%.
  - Hardness: 443–500 HV30.

# Visual Evidence
- **Figure_002 (Protocol & Kinetics)**: Panel (a) schematically maps the T_A–T_B–time cycles for S1–S5. Panel (b) demonstrates the dilatometric determination of bainite‑finish time (Bt ≈ 1500 s example), validating the kinetic measurements.
- **Figure_003 (XRD & Phase Quantification)**: For S1 at 350 °C, XRD patterns with (200)γ peak integration confirm the direct comparison method for Vγ. MatCalc simulation shows equilibrium phases, supporting that at 350 °C, (1‑Vc) ≈ 0.78, consistent with experimental trends.
- **Figure_004 (TA Optimization)**: Dilatometry + LOM show that 1150 °C eliminates polygonal ferrite in S1, S2, S4, S5; S3 at 1220 °C still retains ~8.2% αp. Establishes the operational austenitizing temperatures.
- **Figure_005 (Phase Diagrams)**: MatCalc equilibrium diagrams provide T_A and carbide dissolution temperatures: e.g., S1 (T_A = 991 °C, T_cd = 1103 °C), S3 (T_A = 1177 °C, T_cd = 1103 °C), S5 (T_A = 986 °C, T_cd = 775 °C). Guide process design.
- **Figure_006 (Ms Determination)**: Cooling dilatometry yields Ms values: S1 277 °C; S3 258 °C; S4 305 °C (1150 °C) / 310 °C (1250 °C); S5 331 °C. Confirms T_B selection above Ms.
- **Figure_007 (Transformation Kinetics)**: RLC‑time curves show S3 extreme sluggishness (43 000 s at 270 °C), S5 rapid kinetics (700–1000 s), and S4’s intermediate behavior. Linear‑scale panels mark Bt values.
- **Figure_008 (Mechanical Properties)**: Bar chart comparing UTS, Rp0.2, El, and HV30 for all heat‑treatment conditions. S4‑1150 °C/350 °C exhibits optimum combination; S3‑270 °C shows worst ductility.
- **Figure_009 (TTP Diagrams)**: MatCalc TTP diagrams for S1, S3, S4, S5. TiMoC in S4 suppresses (Fe,M)xCy; S5 shows the shortest Bt; S3 shows the longest.
- **Figure_010 (SEM Microstructures)**: Comprehensive SEM images: αb lath thickness 34–68 nm; γr morphology; ~8.2% αp in S3; aligned TiMoC in S4; martensite islands in S5 at 335 °C.
- **Figure_011 (EDX of TiMoC)**: EDX mapping of S4 confirms longitudinal TiMoC precipitates with Fe depletion, Ti+Mo+C enrichment. Proves thermodynamic stability and nucleation role.
- **Figure_012 (EBSD & XRD of S5)**: EBSD IPF + KAM maps and XRD show that reducing T_B from 365 °C to 335 °C refines laths (55 nm → 41 nm), introduces martensite, and changes Vγ (26% → 19%), correlating with strength increase (1315→1530 MPa) and ductility decrease (8.7→7%). KAM maps indicate higher local misorientation near martensite.

File: evaluation_json2json/outputs_exp/deepseek/A46/final/text_knowledge.md
# Material System
Alloys studied are as-cast Fe–10Al–xMn–1.0C (mass %) with nominal manganese contents of 5, 10, 15, 20, 25, 30, 35, and 40 mass% (designated alloys A through H, respectively). Actual analyzed Mn contents are 5.12, 9.85, 14.89, 20.06, 24.87, 30.45, 34.88, and 39.73 mass%. The base composition contains Fe, 10 mass% Al, and 1.0 mass% C. No other alloying elements are reported. The system belongs to the Fe–Al–Mn–C lightweight steel family and develops complex multi-phase microstructures of austenite (γ) and ferrite (α) with various ordered carbide precipitates.

# Processing Route and Variables
All alloys were produced by air induction melting under N₂ atmosphere and cast into sheet molds via investment casting. The pouring temperature was between 1500 and 1520 °C, and the ceramic molds were preheated to 1160–1180 °C. The resulting sheets had final dimensions of 2.5 mm × 15 mm × 125 mm. All samples were tested in the as-cast condition without any subsequent heat treatment, hot/cold deformation, or thermomechanical processing. Tensile specimens were machined with a gauge length of 25 mm and cross-section of 6.25 mm × 2.0 mm and tested at room temperature at an initial strain rate of 3.5 × 10⁻⁴ s⁻¹. Rockwell C hardness was measured with ten indentations per alloy. Damping and Young’s modulus were obtained by experimental modal analysis using cantilever beam specimens and the half-power bandwidth method. Microstructural characterization employed optical microscopy (OM), scanning electron microscopy (SEM) on tensile fracture surfaces, and transmission/scanning transmission electron microscopy (TEM/STEM at 200 kV) with selected-area electron diffraction (SADP).

# Microstructure and Phase Evolution
With increasing Mn content from 5 to 40 mass%, the volume fraction of the primary ferrite (α) phase decreases systematically from about 55% to nearly 0%, following the quadratic trend α% = 0.0244(Mn%)² – 2.744(Mn%) + 68.65 (determined by quantitative image analysis). At 40 mass% Mn the microstructure becomes essentially fully austenitic. All samples show dendritic solidification morphologies.

The microstructure at intermediate Mn contents (e.g., 15 mass% Mn, alloy C) comprises two distinct macroscopic regions:
- Region A (α-ferrite/D03): ordered D03 (Fe₃Al-type) matrix containing coarse κ″ carbide precipitates, frequently concentrated at γ/α interfacial boundaries.
- Region B (γ-austenite): γ matrix containing coarse κ′ carbides and extremely fine κ carbides, both with L′1₂-type ordered structure (space group Pm3̄m).

κ″ carbides in the D03 ferrite are (Fe,Mn)₃AlCₓ with an L1₂ type structure and exhibit a specific orientation relationship: [1̄11]κ″ ∥ [220]D03 and (011)κ″ ∥ (001)D03. The D03 matrix shows anti-phase boundaries with displacement vectors a/4⟨111⟩ and a/4⟨200⟩.

Within the austenite, the κ (fine) and κ′ (coarse) carbides both have L′1₂ ordering; coarse κ′ likely form at higher temperatures, while fine κ precipitate via spinodal-like clustering or chemical fluctuations during cooling. The lattice parameters are a = 0.383–0.386 nm for κ/κ′ in γ, and a = 0.387–0.389 nm for κ″ in α/D03.

# Processing-Structure-Property Chain
The as-cast sheet processing (air melting, investment casting, high mold preheat) leads to a duplex solidification microstructure whose phase balance is directly controlled by Mn content. As Mn increases, the austenite phase is progressively stabilized, reducing the amount of D03-ferrite and associated κ″ carbides. This microstructural transition governs the mechanical and damping property trends:
- Ultimate tensile strength (UTS) and yield strength (YS) both peak at 15 mass% Mn (alloy C), with UTS ≈ 887 MPa and YS ≈ 824 MPa, then decline monotonically to 646 MPa (UTS) and 575 MPa (YS) at 40 mass% Mn. The maximum coincides with a microstructure containing ~33% α-phase and a fine distribution of κ/κ′ in γ and coarse κ″ in D03.
- Elongation increases monotonically from 16.3% at 5 mass% Mn to 29.2% at 40 mass% Mn, reflecting the increasing austenite volume fraction.
- Rockwell C hardness follows the same trend as strength, ranging from HRC 31 to 44 with a peak at 15 mass% Mn, and a linear relationship is found between hardness and UTS.
- Damping ratio (measured at the first bending mode) decreases monotonically from 0.0603 (5 mass% Mn) to 0.0417 (40 mass% Mn), consistent with the reduction of the ferrite/D03 phase fraction.
- Young’s modulus shows a maximum in the range of 159–165 GPa at 25–30 mass% Mn, with an overall range across all compositions of 139–165 GPa.

Fracture morphology transitions from coarse features in duplex (γ + α) alloys (e.g., 15 Mn) to fine, largely dimpled surfaces in nearly single-phase austenitic alloys (e.g., 35 Mn), indicating a change in deformation and fracture mechanisms with decreasing α content.

# Mechanistic Interpretation
The strengthening effect in the duplex alloys (peak at 15% Mn) is attributed to the combined contribution of the hard D03 ordered ferrite phase containing coarse κ″ L1₂ carbides and the precipitation-hardened austenite containing fine κ and coarse κ′ L′1₂ carbides. The strong hardness–strength correlation implies that load-bearing capacity is dominated by these ordered precipitates. As Mn rises above 15%, both the volume fraction of the strengthening D03 phase and the amount of κ″ carbides diminish, leading to a continuous drop in strength and hardness, while the softer, more deformable austenite promotes higher elongation. The damping capacity decreases with increasing Mn because the high density of phase boundaries in duplex microstructures (γ/α interfaces) and possibly the motion of planar defects (APBs) in D03 enhance internal friction; when the microstructure becomes single-phase austenitic, these dissipative mechanisms are reduced. The variation in Young’s modulus likely reflects the interplay between the elastic constants of the constituent phases and the texture-free as-cast grain morphology.

# Key Quantitative Findings
- α-phase volume fraction: α% = 0.0244(Mn%)² – 2.744(Mn%) + 68.65.
- UTS range: 646–887 MPa (peak at 15% Mn: ≈887 MPa).
- YS range: 575–824 MPa (peak at 15% Mn: ≈824 MPa).
- Elongation range: 16.3–29.2 % (monotonic increase with Mn).
- Hardness range: HRC 31–44 (peak at 15% Mn).
- Linear relationship: HRC ∝ UTS.
- Damping ratio (1st bending): 0.0603 at 5% Mn → 0.0417 at 40% Mn (monotonic decrease).
- Young’s modulus range: 139–165 GPa; maximum 159–165 GPa at 25–30% Mn.
- κ/κ′: L′1₂ (a = 0.383–0.386 nm) in γ; κ″: L1₂ (a = 0.387–0.389 nm) in D03.
- Orientation relationship for κ″ in D03: [1̄11]κ″ ∥ [220]D03, (011)κ″ ∥ (001)D03.

# Visual Evidence
- **Figure 1 (OM)**: A series of eight optical micrographs (alloys A–H) that directly visualize the decrease in α-phase fraction from ~55% to ~0% as Mn increases from 5 to 40 mass%, establishing the primary composition–microstructure correlation.
- **Figure 2 (TEM)**: Bright-field image of alloy C (15% Mn) showing the duplex region A (D03 + coarse κ″) and region B (γ + fine precipitates), with κ″ carbides preferentially located at interphase boundaries, confirming the two-phase mixture.
- **Figure 3 (SADP)**: Diffraction pattern from a κ″ particle in D03 matrix showing superlattice reflections of the L1₂ ordered structure, verifying the carbide phase identity.
- **Figure 4 (TEM/SADP/DF)**: TEM analysis of the γ phase in alloy C: BF image reveals coarse κ′ and fine κ; SADPs along [001] confirm L′1₂ ordering; DF image using 100κ reflection illuminates κ′ distribution, supporting the precipitation mechanism.
- **Figure 5 (TEM/SAED/DF)**: SAED patterns and DF images of the D03 phase showing superlattice spots and anti-phase boundaries, plus κ″ precipitates, providing evidence for the ordered ferrite structure and its defects.
- **Figure 6 (SADP)**: Composite diffraction pattern illustrating the orientation relationship [1̄11]κ // [220]D03 and (011)κ // (001)D03 between κ″ and D03, confirming the coherent crystallographic alignment.
- **Figure 7 (Property plots)**: UTS, YS, elongation, and HRC vs. alloy designation (Mn content). Peaks in strength and hardness at alloy C (15% Mn) and monotonic elongation increase are clearly displayed, linking property trends to phase fraction evolution.
- **Figure 8 (SEM fractography)**: Fracture surfaces of alloys C, E, and G (15, 25, 35% Mn) show coarsening features at lower Mn transitioning to finer dimpled fracture at higher Mn, consistent with the change from duplex to single austenite phase.
- **Figure 9 (FRF curves)**: Eight frequency response functions for alloys A–H showing two resonant peaks. Systematic shifts in frequency and peak shape with Mn are visually evident, from which damping ratios and Young’s moduli are extracted.
- **Figure 10 (Damping vs. Mn)**: Damping ratio monotonically decreases with Mn content, directly proving the influence of duplex microstructure (more γ/α interfaces) on energy dissipation.

File: evaluation_json2json/outputs_exp/deepseek/A47/final/text_knowledge.md
# High-strength Fe–20Mn–Al–C-based Alloys with Low Density

## Material System
- **Base composition**: Fe–20Mn (mass%), with variable Al (10–14 mass%) and C (0–1.8 mass%).
- **Alloy families**: (i) Quaternary Fe–20Mn–(10–14)Al–(0–1.8)C. (ii) Quinary Fe–20Mn–(10–14)Al–(0.75–1.8)C–5Cr.
- **Phases present**: γ (fcc austenite) matrix; κ-carbide (perovskite-type (Fe,Mn)₃AlCₓ) as nano-scale precipitates; α (bcc ferrite); possible M₃C (cementite) at low Al/C combinations.
- **Density range**: Iso-density contours from 6.4 to 7.8 g/cm³; target alloy density <7.0 g/cm³.

## Processing Route and Variables
- **Hot rolling**: 1200 °C to 1.5 mm sheet thickness.
- **Solution annealing**: 900–1100 °C for 15 min (isothermal hold to control phase constitution and grain size).
- **Cooling variants**:
  - Water quenching (WQ): ~1100 °C/s, suppresses κ-carbide precipitation.
  - Air cooling (AC): ~15 °C/s, permits substantial nano-scale κ-carbide precipitation during cooling.
- **Cold rolling**: Applied post-annealing/quenching; cold reduction reported via parameter W (% reduction). Cold-workability quantified as maximum reduction before edge cracking.
- **Tensile testing**: Room temperature, strain rate 0.5 mm/min.

## Microstructure and Phase Evolution
- **Phase fields at 1100 °C (Fe–20Mn–Al–C pseudo-ternary section)**: Single-phase γ (austenite) occupies intermediate Al–C domain; at high Al + high C, γ+κ field stabilizes; high Al + low C promotes γ+α (ferrite) or γ+α+κ three-phase region; low Al + low C yields M₃C+γ.
- **As-quenched microstructures** (1100 °C, WQ):
  - Fe–20Mn–10Al–0.5C: duplex γ+α, α appearing as elongated dark grains in γ matrix.
  - Fe–20Mn–11Al–1.8C–5Cr: single-phase γ with equiaxed grains and annealing twins, κ-carbide precipitation suppressed by Cr.
  - Fe–20Mn–13Al–1.8C–5Cr: γ+α+κ three-phase microstructure.
  - Fe–20Mn–13Al–1C–5Cr: γ+α duplex; lower C eliminates κ phase.
- **Precipitation (TEM evidence on Fe–20Mn–10Al–1.5C–5Cr)**:
  - [001] SAED patterns show fundamental fcc reflections plus (100) superlattice spots confirming ordered perovskite κ-phase in both WQ and AC conditions.
  - Dark-field images using (100)κ: WQ yields sparse, fine precipitates; AC yields dense, cuboidal κ-carbides aligned along <001> directions.
  - κ-carbide precipitation is kinetically controlled by cooling rate: fast quench preserves supersaturated γ; slow air cooling drives nano-precipitation, analogous to γ/γ′ microstructures in Ni-based superalloys.

## Processing-Structure-Property Chain
- **Hardness maps (Fig. 2)**:
  - Hardness increases with increasing Al and C contents.
  - Single-phase γ alloys: good cold-workability (>90% reduction).
  - γ+κ alloys: 400–500 HV but severely limited cold-workability.
  - 5Cr addition expands γ-phase field, enabling combination of high hardness and cold-workability without κ embrittlement.
- **Strength–ductility balance in γ-based alloys**:
  - *Quaternary Fe–20Mn–Al–C (WQ)*: Yield strength ~550–900 MPa; UTS ~800–1100 MPa. Increasing Al and C raises strength while reducing elongation.
  - *Quinary Fe–20Mn–Al–C–5Cr (WQ)*: Fe–20Mn–11Al–1.8C–5Cr achieves ~1136 MPa yield strength, ~29% elongation; Fe–20Mn–10Al–1.5C–5Cr achieves ~934 MPa UTS, ~65% elongation.
- **Cooling-rate effect (Fe–20Mn–10Al–5Cr–1.5C, annealed 1100 °C)**:
  - AC: Yield ~1050 MPa (upper yield point), little initial work hardening, fracture at ~40% strain.
  - WQ: Yield ~750 MPa, continuous linear work hardening, high uniform elongation (~65%), higher UTS.
  - Causality: AC → dense κ-carbide precipitation → precipitation strengthening + suppressed initial dislocation multiplication (nearly zero work-hardening rate initially). WQ → suppressed κ → higher matrix ductility and progressive work hardening.
- **Cold-rolling effect**:
  - >90% cold reduction: tensile strength >1800 MPa, elongation <3%.
  - ~30% cold reduction: strength ~1400–1500 MPa, elongation >10%.
  - Specific strength >180 MPa·cm³/g broadly; Fe–20Mn–11Al–1.8C–5Cr exceeds 230 MPa·cm³/g after 30% cold rolling.
- **Specific strength–elongation map (Fig. 8)**:
  - Fe–Mn–Al–C alloys populate high specific strength region (up to ~230 MPa·cm³/g) with 20–65% elongation, outperforming conventional austenitic, ferritic, martensitic, DP, TRIP, TWIP, and precipitation-hardened steels.
  - Upper boundary follows typical strength–ductility trade-off.

## Mechanistic Interpretation
- **Strengthening mechanisms**:
  - *Precipitation hardening*: Nano-sized coherent κ-carbides (perovskite) in γ matrix impede dislocation motion; dominant in AC material and high Al/C grades.
  - *Solid-solution hardening*: Al and C in γ increase lattice friction stress.
  - *Work hardening*: Sustained dislocation storage in single-phase γ (especially WQ) yields high uniform elongation; κ-rich microstructures (AC) exhibit limited initial work hardening.
- **Ductility control**:
  - Dislocation glide in single-phase γ with low κ fraction allows high elongation.
  - Dense κ precipitation suppresses dislocation multiplication and promotes early strain localization, reducing ductility.
  - Cr expands γ stability, preventing brittle κ or α formation at processing temperatures, thereby preserving ductility.
- **Phase boundary engineering by Cr**: 5Cr shifts phase boundaries, extending γ-single-phase field to higher Al and C contents, which otherwise would form γ+κ, enabling high precipitation potential without embrittlement during quenching.

## Key Quantitative Findings
- **Iso-density**: ρ̄_A_fcc 6.4–7.8 g/cm³ (1100 °C); alloys <7.0 g/cm³ targeted.
- **Hardness range**: Single-phase γ alloys: moderate hardness; γ+κ alloys: 400–500 HV.
- **Tensile properties (selected, WQ, room temperature)**:
  - Fe–20Mn–11Al–1.8C–5Cr: σ_y ~1136 MPa, elongation ~29%.
  - Fe–20Mn–10Al–1.5C–5Cr: UTS ~934 MPa, elongation ~65%.
- **Cooling-rate effect (Fe–20Mn–10Al–5Cr–1.5C)**:
  - AC: σ_y ~1050 MPa, ε_f ~40%.
  - WQ: σ_y ~750 MPa, uniform ε ~65%.
- **Cold-rolling extremes**:
  - >90% CR: UTS >1800 MPa, ε_f <3%.
  - 30% CR: UTS ~1400–1500 MPa, ε_f >10%.
- **Specific strength benchmark**: >180 MPa·cm³/g for multiple alloys; maximum ~230 MPa·cm³/g for Fe–20Mn–11Al–1.8C–5Cr (30% cold-rolled).

## Visual Evidence
- **Figure 1 (phase diagram)**: Fe–20Mn–Al–C isothermal section at 1100 °C with γ, γ+κ, γ+α, M₃C+γ phase fields and iso-density contours; confirms decreasing density with higher Al and maps compositional windows for single-phase γ with ρ<7.0 g/cm³.
- **Figure 2 (composition–property maps)**: Hardness and cold-workability as functions of Al and C for quaternary and 5Cr quinary alloys; shows hardness increase with Al/C, excellent cold-workability in γ, and 5Cr enabling strength–workability balance.
- **Figure 3 (optical micrographs)**: Correlates composition with room-temperature microstructure: γ+α in Fe–20Mn–10Al–0.5C, single γ in Fe–20Mn–11Al–1.8C–5Cr, γ+α+κ in Fe–20Mn–13Al–1.8C–5Cr, and γ+α in Fe–20Mn–13Al–1C–5Cr; confirms κ elimination by lowering C.
- **Figure 4 (tensile curves)**: Compares quaternary and quinary alloys; demonstrates strength increase with Al/C, superior strength–ductility from Cr-containing alloys.
- **Figure 5 (cooling-rate effect)**: Engineering and true stress–strain curves for Fe–20Mn–10Al–5Cr–1.5C after WQ vs AC; documents precipitation-induced strengthening with yield drop and reduced work hardening in AC, and sustained work hardening in WQ.
- **Figure 6 (TEM of κ precipitation)**: [001] SAED and dark-field images for WQ and AC Fe–20Mn–10Al–1.5C–5Cr; shows sparse fine κ in WQ, dense aligned cuboidal κ in AC, directly supporting the precipitation hardening mechanism.
- **Figure 7 (strength vs elongation trade-off)**: (a) WQ vs AC alloys annealed at 900–1100 °C: temperature and cooling rate shift the balance; (b) quenched vs cold-rolled conditions: extreme strength increases at high cold reductions with minimal ductility.
- **Figure 8 (specific strength–elongation map)**: Positions Fe–Mn–Al–C alloys relative to conventional steel classes; confirms superior specific strength at competitive ductility, with alloys exceeding 180 MPa·cm³/g and 40% elongation.
