Repository: RiverYanggg/SteelDig_multimodal

# Evaluation Framework

这个目录实现当前的结构化抽取评估流程。它比较两套 `text_extraction.json`，数据来自 `outputs_exp/` 下各模型的抽取结果目录。

当前 `outputs_exp/` 中可用的模型目录示例：`deepseek`、`doubao`、`kimi`（以实际存在的子目录为准）。

- 真值（truth）：`outputs_exp/<truth_model>/<paper_id>/final/text_extraction.json`
- 预测（pred）：`outputs_exp/<pred_model>/<paper_id>/final/text_extraction.json`

通过 `--truth` 与 `--pred` 可任意指定哪套模型作为真值、哪套作为预测。例如 `--truth doubao --pred deepseek` 表示以 doubao 为真值、以 deepseek 为预测进行评估。

当前评估的核心原则是：

- 论文级配对由目录名决定，例如 `A0`、`A1`。
- 先做对象对齐，尤其是 `alloy/process/sample`。
- 对齐后由代码展开同一个 canonical object 下的同一个字段。
- 代码先做确定性判断；只有语义不确定的同字段值才交给 LLM judge。
- LLM judge 只输出 `true/false`，不负责计算指标。
- Precision/Recall/F1 全部由代码根据最终字段匹配结果计算。

---

File: evaluation_json2json/outputs_exp/deepseek/A5/final/text_knowledge.md
# Decomposition in Fe–Mn–Al–C Lightweight Steels

## Material System
- **Alloy family:** Fe–Mn–Al–C lightweight steels.
- **Composition range (wt%):** Al 9–12, Mn 10–30, C 0.4–1.0, balance Fe.
- **Key phases identified:** γ-austenite (FCC_A1), δ/α-ferrite (BCC_A2), κ-carbide (KAPPA_E21, MxCy), ordered BCC (BCC_2SL), residual austenite, and transformation products (lamellar colonies, nano-precipitates).
- **Specific alloys investigated:** 9Al-10Mn-0.4C, 9Al-10Mn-1C, 12Al-10Mn-0.4C, 12Al-10Mn-1C, 9Al-20Mn-1C, 9Al-30Mn-1C, 12Al-20Mn-1C, 12Al-30Mn-1C.

## Processing Route and Variables
- **Initial condition:** Hot-rolled.
- **Primary thermal treatment:** Tempering (isothermal holding).
- **Tempering temperatures:** 600 °C and 800 °C.
- **Tempering time:** 30 minutes (stated for most conditions in figures).
- **Alloy compositional variables:** Al content (9 vs. 12 wt%), Mn content (10 vs. 20 vs. 30 wt%), C content (0.4 vs. 1.0 wt%).

## Microstructure and Phase Evolution
- **Discontinuous precipitation (600 °C):**
  - In 9Al-10Mn-1C, nearly complete austenite decomposition occurs, producing fine γ + κ lamellae nucleated at grain boundaries, with only minimal residual band-shaped γ; 9Al-10Mn-0.4C shows only partial transformation with distinct untransformed γ bands remaining.
  - In 12Al-10Mn-1C, a “precipitation transformation” (complex random-like transformation rather than classical discontinuous precipitation) yields alternating bands of carbon-depleted austenite with globular κ-carbides and γ + κ lamellae; no classical fine lamellar structure.

- **Cellular transformation vs. spinodal decomposition (800 °C):**
  - 9Al-10Mn-1C: mixed microstructure of cellular transformation products (κ + α-ferrite + residual γ lamellae) coexisting with spinodally decomposed regions containing nano-sized acicular κ-carbide agglomerates.
  - 12Al-10Mn-1C: complete cellular transformation into coarse α + κ lamellae with wide inter-lamellar spacing and scattered δ-ferrite bands.
  - 12Al-20Mn-1C: hybrid structure — some γ grains undergo cellular transformation into wide, thick lath-like κ-carbide lamellae, while others undergo spinodal decomposition with dense cuboidal nano-κ carbides.
  - 12Al-30Mn-1C: fully spinodal-decomposed austenite with fine, acicular nano-κ-carbide agglomerates of lowest density.
  - Increasing Mn from 10 to 30 wt% progressively suppresses cellular transformation and promotes spinodal decomposition; spinodal precipitate morphology evolves from acicular agglomerates (10Mn) to dense cuboidal particles (20Mn) and back to finer, less dense acicular precipitates (30Mn).

- **High-Mn alloys at 600 °C:**
  - 9Al-20Mn-1C and 9Al-30Mn-1C show only grain-boundary precipitates (κ and/or γ-carbides; in 20Mn possibly γ+α with continuity to δ-ferrite) without significant bulk decomposition; both exhibit striated austenite grains; hardness unchanged relative to hot-rolled condition.

## Processing-Structure-Property Chain
- **C content effect at 600 °C (9Al-10Mn):**
  - C 0.4 wt% → partial discontinuous precipitation → lower hardness.
  - C 1.0 wt% → nearly complete discontinuous precipitation with fine γ+κ lamellae (short inter-lamellar spacing) → peak hardness **439 HV**.

- **Al content effect at 600 °C (10Mn-1C):**
  - Al 9 wt% (9Al-10Mn-1C) → fine γ+κ lamellae via discontinuous precipitation → **439 HV**.
  - Al 12 wt% (12Al-10Mn-1C) → precipitation transformation (γ+coarse κ bands) → **420 HV**.

- **Temperature effect on 9Al-10Mn-1C:**
  - 600 °C → fine γ+κ lamellae (discontinuous precipitation) → **439 HV**.
  - 800 °C → mixed cellular transformation (coarse κ+α+γ lamellae) + spinodal decomposition (nano-sized acicular κ) → moderate hardness **356 HV**.

- **Mn content effect at 800 °C (12Al-1C series):**
  - 12Al-10Mn-1C → complete cellular transformation, coarse α+κ lamellae → **399 HV**.
  - 12Al-30Mn-1C → complete spinodal decomposition, fine acicular nano-κ → hardness not explicitly linked in core facts.

- **High-Mn 9Al series at 600 °C vs. 800 °C:**
  - 9Al-20Mn-1C and 9Al-30Mn-1C at 600 °C: only grain-boundary precipitates, hardness identical to hot-rolled condition (no hardening).
  - 9Al-20Mn-1C at 800 °C: cellular transformation (κ+α+γ lamellae) + spinodal decomposition; 12Al-20Mn-1C at 800 °C yields **404 HV**.

- **Structural dependency of hardening:** Fine γ+κ discontinuous lamellae at 600 °C produce the highest hardness (439 HV); coarser cellular lamellae at 800 °C yield intermediate hardness (356–420 HV); purely spinodal nano-precipitates and grain-boundary-only precipitates produce lower strengthening.

## Mechanistic Interpretation
- **Thermodynamic driving force:** Higher C (1.0 vs. 0.4 wt%) enhances the chemical driving force for κ-carbide precipitation, increasing the extent of discontinuous precipitation. Higher Al (12 vs. 9 wt%) increases thermodynamic gradients during tempering, promoting austenite decomposition involving the full γ volume.
- **Austenite stability control:** Mn stabilizes γ-austenite against decomposition. At 600 °C, 20–30 wt% Mn suppresses bulk decomposition (only grain-boundary precipitation). At 800 °C, increasing Mn shifts the dominant mechanism from cellular transformation (10Mn) to spinodal decomposition (20–30Mn).
- **Phase fraction gradients (Thermo-Calc evidence, 9Al-10Mn series):**
  - 9Al-10Mn-0.4C: BCC_A2 dominates at low T (~0.9 mol fraction); FCC_A1 rises sharply above ~700 °C, consistent with austenite decomposition at 600 °C but not 800 °C.
  - 9Al-10Mn-1C: FCC_A1 dominates at low T (~0.8 mol fraction), providing driving force for decomposition at both 600 °C and 800 °C.
- **Kinetic competition:** At 800 °C, cellular transformation and spinodal decomposition compete. Cellular transformation dominates in lower-Mn, lower-austenite-stability alloys, while spinodal decomposition prevails in higher-Mn grades with higher austenite stability.

## Key Quantitative Findings
- **Peak hardness:** **439 HV** for 9Al-10Mn-1C tempered at 600 °C (discontinuous precipitation, fine γ+κ lamellae).
- **Hardness after precipitation transformation at 600 °C:** **420 HV** for 12Al-10Mn-1C.
- **Hardness after cellular transformation at 800 °C:** **399 HV** for 12Al-10Mn-1C; **356 HV** for 9Al-10Mn-1C.
- **Hardness after mixed transformation at 800 °C:** **404 HV** for 12Al-20Mn-1C.
- **9Al-20Mn-1C at 600 °C:** hardness identical to hot-rolled condition (no hardening from grain-boundary κ/γ-carbides).
- **Inter-lamellar spacing trend:** Coarser lamellae and wider spacing at higher Al (12 vs. 9 wt%), correlating with lower hardness for cellular products.

## Visual Evidence
- **Figure_001 (SEM, multiple compositions and temperatures):** Overview of austenite decomposition morphologies — fine γ+κ lamellae at 600 °C in 9Al-10Mn-1C (439 HV), coarse α+κ cellular lamellae at 800 °C (399 HV in 12Al-10Mn-1C), and nano-κ spinodal precipitates in high-Mn alloys. Supports the composition–temperature–mechanism map.
- **Figure_002 (Optical, 600 °C, 9Al-10Mn-0.4C vs. 9Al-10Mn-1C):** Partial vs. nearly complete discontinuous precipitation as a function of C content. Higher C drives full lamellar transformation.
- **Figure_003 (SEM, ×10k, 600 °C, 9Al-10Mn-0.4C and 9Al-10Mn-1C):** Fine γ+κ lamellae in 1C alloy vs. limited grain-boundary-initiated colonies in 0.4C alloy; correlates with hardness 439 HV for 1C.
- **Figure_004 (SEM, ×10k, 600 °C, 12Al-10Mn-0.4C and 12Al-10Mn-1C):** Globular κ in C-depleted γ (0.4C) vs. γ+κ lamellar bands (1C). Demonstrates C-driven morphology transition at higher Al, hardness 420 HV for 1C.
- **Figure_005 (SEM, 12Al-10Mn-1C, 600 °C):** Precipitation transformation — alternating γ+κ lamellae and γ+coarse κ bands; classic discontinuous precipitation lamellar structure absent.
- **Figure_006 (SEM + optical, 800 °C, 9Al/12Al-10/20/30Mn-1C):** Compositional series showing transition from cellular (10Mn) to spinodal (30Mn) with increasing Mn, and coarser lamellae with higher Al. Direct microstructure–mechanism correlation.
- **Figure_007 (SEM, 9Al-10Mn-1C, 800 °C):** Coexistence of spinodal acicular nano-κ agglomerates and cellular κ+α+γ coarse lamellae, explaining moderate hardness (356 HV).
- **Figure_008 (SEM, ×5k, 12Al-20Mn-1C, 800 °C):** Wide, thick lath-like κ-carbide lamellae from cellular transformation alongside spinodal regions; hardness 404 HV.
- **Figure_009 (SEM, ×10k–30k, 800 °C, 9Al-10Mn-1C, 12Al-20Mn-1C, 12Al-30Mn-1C):** Morphology map of spinodal nano-κ: acicular agglomerates (9Al-10Mn-1C), dense cuboidal (12Al-20Mn-1C), fine low-density acicular (12Al-30Mn-1C). Illustrates composition-dependent spinodal product.
- **Figure_010 (Phase fraction vs. T, 9Al-10Mn-0.4C and 9Al-10Mn-1C):** Thermodynamic gradients explain why 0.4C alloy decomposes only at 600 °C while 1C alloy decomposes at both 600 °C and 800 °C.
- **Figure_011 (Optical, 600 °C, 9Al-20Mn-1C and 9Al-30Mn-1C):** Striated γ grains with grain-boundary precipitates only; no bulk decomposition, hardness unchanged from hot-rolled.
- **Figure_012 (SEM, ×5k, 600 °C, 9Al-20Mn-1C):** Grain-boundary κ/γ-carbides with no significant bulk decomposition; moderate hardness 359 HV after tempering (hot-rolled baseline 233 HV expected but weak comparison).
- **Figure_013 (Phase fraction vs. T, 9Al/12Al-20/30Mn-1C):** Thermodynamic basis for reduced austenite stability in 12Al alloys at tempering temperatures, and greater stability in 9Al high-Mn alloys.
- **Figure_014 (Optical, 800 °C, 9Al-10Mn-1C, 12Al-20Mn-1C, 12Al-30Mn-1C):** Transition from cellular-dominant (10Mn) through mixed (20Mn) to fully spinodal (30Mn) microstructures with increasing Mn.
- **Figure_015 (SEM, ×2.5k/×10k, 12Al-20Mn-1C, 800 °C):** Mixed-structure evidence: δ-ferrite branches from κ-carbide lamellar grains penetrating spinodally decomposed γ grains — cellular/spinodal interaction.

File: evaluation_json2json/outputs_exp/deepseek/A50/final/text_knowledge.md
# Fe-35Mn-6Al-0.1C Low-Carbon Low-Density Cryogenic Steel: Processing, Microstructure, and Deformation Twinning Mechanism

## Material System
- **Alloy composition**: Fe-35Mn-6Al-0.1C-0.1Nb-0.1V-1Mo-1W (wt.%), a low-carbon low-density austenitic steel.
- **Phase constitution in solution-treated condition**: ~97% face-centered cubic (FCC) γ-austenite matrix with ~3% body-centered cubic (BCC) α-ferrite distributed along grain boundaries.
- **Key microstructural features**: Equiaxed γ grains with annealing twin boundaries; average grain size D = 10.8 μm; geometrically necessary dislocation (GND) density ρ = 1.6 × 10¹³ m⁻² as quantified by Kernel Average Misorientation; weak initial crystallographic texture.
- **Precipitates**: MC-type carbides containing Nb, Mo, and W identified by selected area electron diffraction along [110]MC zone axis.
- **Short-range ordering**: L1₂-type short-range ordering (SRO) detected via extremely weak superlattice spots along [100]SRO zone axis in SAED patterns; SRO is attributed to Al and Mn partitioning and is critical for planar slip and twinning activation.
- **Stacking fault energy**: 62.64 mJ/m² at room temperature; 49.46 mJ/m² at liquid nitrogen temperature (calculated).

## Processing Route and Variables
- **Melting and casting**: Vacuum induction melting.
- **Homogenization**: 1150°C for 4 h.
- **Hot working**: Hot rolling to 16.5 mm diameter rods.
- **Solution treatment**: 1050°C for 2 h followed by oil quenching.
- **Thermodynamic prediction (Thermo-Calc, TCFE12 database)**: Equilibrium phase diagram indicates ~0.2 mole fraction ferrite below 1050°C, consistent with experimentally observed ~3% ferrite.
- **Testing conditions**:
  - Tensile testing at room temperature (RT) and liquid nitrogen temperature (LNT, −196°C).
  - Charpy V-notch impact testing at RT and LNT.

## Microstructure and Phase Evolution
- **Initial microstructure (solution-treated, pre-deformation)**:
  - Phase map: ~97% γ (FCC) + ~3% α (BCC) at grain boundaries; equiaxed γ with annealing twins.
  - GND density: ρ = 1.6 × 10¹³ m⁻² (KAM map).
  - Texture: Weak initial texture (IPF Max = 2.55 along rolling direction).
  - SAED evidence: L1₂ SRO spots near [0-11] in [100]γ pattern; MC carbides containing Nb, Mo, W along [110]MC; pure γ structure along [110]γ.
- **Phase stability during cryogenic deformation**:
  - XRD at LNT across strains 0% to 55%: FCC γ peaks (111)γ, (200)γ, (220)γ remain invariant in position and intensity; γ volume fraction maintained at 95.6–97.3%; minor BCC (110)α peak persists.
  - No strain-induced martensitic transformation (α′-martensite) detected up to 55% strain at LNT or 38% at RT.
  - EBSD phase maps after impact fracture confirm austenite stability and absence of martensite at both RT and LNT; γ/α interfaces serve as crack initiation sites at LNT (indicated by red arrows).

## Processing-Structure-Property Chain
### Mechanical Properties: RT vs. LNT
| Property | RT | LNT |
|---|---|---|
| Yield strength (YS) | 251 ± 3 MPa | 497 ± 5 MPa |
| Ultimate tensile strength (UTS) | 580 ± 6 MPa | 945 ± 8 MPa |
| Total elongation (TE) | 52.0 ± 0.5% | 75.5 ± 0.5% |
| Uniform elongation | 38.5% | 56.0% |
| Charpy impact energy (total) | 331 J | 254 J |
| Crack initiation energy (Wm) | ~79–99 J | — |
| Crack propagation energy (Wp) | 251 J | 156 J |

- **Key observation**: Simultaneous enhancement of strength and ductility at LNT relative to RT (YS +98%, UTS +63%, TE +45%), accompanied by only moderate reduction in impact toughness (331 J → 254 J).
- **Work hardening behavior**:
  - RT: Three-stage strain hardening.
  - LNT: Four-stage strain hardening (Stages A–D), including a distinctive Stage B with nearly constant hardening rate attributed to twin nucleation at annealed twin boundaries.
  - LNT hardening rates significantly higher due to increased lattice friction stress and extensive deformation twinning.

### Deformation-Induced Microstructural Evolution Chain
**Room Temperature (RT) deformation sequence**:
- **3% strain**: Complex dislocation configurations—dislocation nodes, multi-junctions, and dislocation pairs—indicative of planar slip (TEM).
- **10% strain**: Lomer-Cottrell (LC) locks and high-density dislocation walls (HDDWs) form along {111} slip planes (TEM).
- **20% strain**: Transition to Taylor lattices, cell blocks (CBs), and dislocation cells (DCs); morphology is orientation-dependent: grains near <100>//TA form DCs, others develop CBs (TEM).
- **28% strain**: Refinement of CBs and DCs; deformation twins nucleate along cell block walls (CBWs) accompanied by microbands indicating stress localization; EBSD shows grain subdivision with dislocation glide patterns (single and double glide systems) identified in IPF stereographic triangles (TEM + EBSD).
- **38% strain**: Deformation twins parallel to primary slip planes further develop but remain low in proportion (TEM). EBSD phase maps at 28–38% strain show grain subdivision; KAM maps reveal dislocation density distributions; IPF stereographic triangles distinguish single-glide (green) and double-glide (blue) sub-grain orientations.

**Liquid Nitrogen Temperature (LNT) deformation sequence**:
- **3% strain**: Planar slip features including dislocation pairs, nodes, multi-junctions, and stacking faults nucleating at annealed twin boundaries (TEM).
- **10% strain**: Deformation twins (width ~5 nm) initiate at annealed twin boundaries; complex planar slip patterns coexist (TEM).
- **20% strain**: Dislocation cell blocks and dislocation cells develop alongside sparse deformation twins; competition between slip and twinning (TEM).
- **28% strain**: Microstructure refines into cell blocks; microbands with widths 137–390 nm appear; EBSD reveals grain subdivision, dislocation density concentrations, and orientation-dependent glide patterns (TEM + EBSD).
- **38–55% strain**: Extensive primary and secondary deformation twins dominate the microstructure; secondary twins contain abundant stacking faults (TEM). EBSD shows strong twinning activity (Type II and III grains) with increased twin fraction.

### Texture Evolution
- **Initial**: Weak texture, IPF Max = 2.55.
- **RT at 44% strain**: IPF Max = 4.81; <111>//TA fiber texture develops.
- **LNT at 55% strain**: IPF Max = 6.68; stronger <111>//TA alignment than RT, consistent with higher uniform elongation and extensive deformation twinning.

### Impact Deformation Microstructures
- **Fracture morphology**: Micrometer-scale dimples characteristic of ductile fracture at both RT and LNT (SEM).
- **Subsurface deformation (~1000 μm from fracture surface)**: TEM reveals dislocation substructures, microbands, and deformation twins; SAED confirms FCC austenite structure; twinning more pronounced at LNT.
- **Crack initiation at LNT**: EBSD phase maps show cracks initiating at γ/α interfaces (marked by red arrows), which reduces impact energy from 331 J (RT) to 254 J (LNT) despite enhanced twinning.

## Mechanistic Interpretation
### Deformation Twinning Mechanism under High Stacking Fault Energy
- **Conventional paradigm challenged**: Deformation twinning typically occurs in low-SFE materials; the present steel has high SFE (62.64 mJ/m² at RT, 49.46 mJ/m² at LNT) yet exhibits extensive twinning, especially at LNT.
- **Role of short-range ordering (SRO)**: L1₂-type SRO (evidenced by SAED superlattice spots) promotes planar slip by restricting cross-slip; planar dislocation arrays lead to localized stress concentration at cell block walls (CBWs), which facilitates twin nucleation.
- **Nucleation sites**: Twins nucleate at annealed twin boundaries (early stage at LNT, 10% strain) and at cell block walls (higher strains, both RT and LNT).
- **Temperature effect**: Lower temperature reduces SFE (62.64 → 49.46 mJ/m²) and increases lattice friction, enhancing planar slip propensity and lowering critical twinning stress; this explains earlier and more extensive twinning at LNT.

### Orientation Dependence of Twinning
- **Grain classification (based on Taylor factor M)**:
  - Type I: Near [001]//TA, M ≈ 2.30, low twinning activity.
  - Type II: Intermediate orientations, M > 2.7; exhibit single-orientation twinning, extensive twinning despite m_twin < m_s (twinning Schmid factor less than slip Schmid factor).
  - Type III: Near [111]//TA, M ≈ 3.64; form multiple-orientation twinning.
- **Deviation from Schmid's law**: Twinning does not strictly follow Schmid factor criterion; Type II grains with m_twin < m_s still exhibit extensive twinning, highlighting the role of local stress states and SRO-induced planar slip.
- **Schmid factor evolution with strain (LNT vs. RT)**:
  - At LNT, both {111}<110>γ slip and {111}<112>γ twinning Schmid factors peak around 0.1 strain (~0.443–0.45), then gradually decline.
  - At RT, {111}<110>γ drops rapidly to ~0.424 and remains constant; {111}<112>γ stays around 0.434 before decreasing.
  - Higher {111}<112>γ Schmid factors at LNT suggest preferential activation of twin-partial slip systems at cryogenic temperature.

### Multi-Stage Work Hardening at LNT
- **Stage A**: Elastic-plastic transition and initial dislocation multiplication.
- **Stage B**: Nearly constant hardening rate attributed to twin nucleation at annealed twin boundaries (providing new interfaces and Hall-Petch-type dynamic refinement).
- **Stage C**: Decreasing hardening rate as dislocation–twin interactions become dominant.
- **Stage D**: Final hardening stage with extensive secondary twinning and twin–twin intersections, sustaining high strain hardening capacity to large strains (UE = 56.0%).

### Flow Stress Contributions
- At LNT, increased lattice friction stress (athermal component enhanced) plus dynamic microstructural refinement (dislocation cells, cell blocks, and progressively finer twin lamellae) yield simultaneous increases in strength and ductility.
- The γ/α interfaces, while not undergoing transformation, serve as stress concentrators that promote crack initiation at LNT, explaining the moderate reduction in impact propagation energy (251 J → 156 J).

## Key Quantitative Findings
1. **Strength–ductility synergy at LNT**: YS = 497 ± 5 MPa, UTS = 945 ± 8 MPa, TE = 75.5 ± 0.5%—simultaneous enhancement of strength and ductility compared to RT (YS 251 MPa, UTS 580 MPa, TE 52%).
2. **Impact toughness**: 331 J at RT vs. 254 J at LNT; crack propagation energy: 251 J (RT) vs. 156 J (LNT); crack initiation energy: ~79–99 J.
3. **Twinning onset strain**: ~28% at RT vs. ~10% at LNT; electron-transparent deformation twin width ~5 nm at 10% strain LNT.
4. **Microband dimensions at LNT 28% strain**: Widths from 137 nm to 390 nm.
5. **Austenite volume fraction stability at LNT**: 95.6–97.3% γ across 0–55% strain (XRD).
6. **GND density (initial)**: ρ = 1.6 × 10¹³ m⁻².
7. **Grain size (γ)**: D = 10.8 μm.
8. **Texture intensity**: IPF Max increases from 2.55 (0% strain) to 4.81 (RT, 44%) and 6.68 (LNT, 55%).
9. **Specific yield strength**: ~70 MPa·cm³·g⁻¹, with impact toughness ~254 J and total elongation ~75% at LNT—outperforming conventional high-carbon lightweight steels, TWIP steels, 304 SS, and 9Ni steel in combined cryogenic strength–toughness–ductility metrics.

## Visual Evidence
### Figure 1 (figure_001): Mechanical behavior and deformation mechanism overview
- Supports the core finding of simultaneous strength–ductility enhancement at LNT (YS 497 MPa, UTS 945 MPa, TE 75.5%).
- Establishes the difference in work hardening stages: three-stage at RT vs. four-stage at LNT.
- Documents twinning onset strains: ~28% (RT) vs. ~10% (LNT).
- Confirms high SFE (62.64 mJ/m²) and traces the linkage between SRO, planar slip, and twin nucleation at CBWs.

### Figure 2 (figure_002): Initial microstructure characterization
- (a–c) EBSD: Phase map, KAM map (GND density 1.6 × 10¹³ m⁻²), and IPF map (weak texture).
- (d–f) SAED: L1₂ SRO identification along [100]SRO, γ confirmation along [110]γ, MC carbide identification along [110]MC.
- Supports the claim that SRO-induced planar slip is critical to deformation twinning despite high SFE.

### Figure 3 (figure_003): Mechanical property characterization
- (a) Engineering stress–strain curves show simultaneous strength–ductility enhancement at LNT.
- (b) True stress–strain and strain hardening rate curves reveal the four-stage hardening at LNT.
- (c) Instrumented impact curves quantify crack initiation (Wm ~79–99 J) and propagation energies (RT Wp 251 J, LNT Wp 156 J).

### Figure 4 (figure_004): Schmid factor evolution with strain
- Line chart of Schmid factors for {111}<110>γ and {111}<112>γ slip systems at RT and LNT.
- Higher Schmid factors for {111}<112>γ at LNT (peak ~0.45 at 0.1 strain) indicate preferential twin-partial slip activation at cryogenic temperature.

### Figure 5 (figure_005): Texture evolution IPFs
- IPF maps along TA at RT and LNT across strains.
- Texture intensity: max 2.55 (initial) → 4.81 (RT 44%) → 6.68 (LNT 55%), showing stronger <111>//TA alignment with cryogenic deformation, correlating with higher uniform elongation.

### Figure 6 (figure_006): Orientation dependence of deformation twinning
- EBSD IPF maps and stereographic triangles for RT (38%) and LNT (28%, 38%, 55%).
- Demonstrates that twins preferentially form in Type II and III grains; Type II grains exhibit single-orientation twinning despite m_twin < m_s, indicating non-Schmid behavior.

### Figure 7 (figure_007): Deformation mechanisms at 28% strain (RT vs. LNT)
- EBSD IPF maps (grain subdivision with {111} trace lines), KAM maps (dislocation density distributions, 0°–5° scale), and stereographic triangles (single glide vs. double glide).
- Shows temperature-dependent dislocation glide patterns and grain subdivision preceding twin activation.

### Figure 8 (figure_008): TEM—RT deformation microstructure evolution (3%–38%)
- Documents dislocation configurations: nodes, multi-junctions, pairs (3%); LC locks and HDDWs (10%); Taylor lattices, CBs, DCs (20%); twin nucleation at CBWs and microbands (28%); twins parallel to slip planes at low proportion (38%).
- Supports the mechanism that stress concentration at planar dislocation substructures (CBWs) triggers twinning despite high SFE.

### Figure 9 (figure_009): TEM—LNT deformation microstructure evolution (3%–55%)
- Shows planar slip and stacking faults at annealed twin boundaries (3%); deformation twins (~5 nm) at annealed twin boundaries (10%); dislocation CBs/DCs with sparse twins (20%); cell blocks and microbands 137–390 nm wide (28%); extensive primary and secondary twins with stacking faults in secondary twins (38–55%).
- Demonstrates early twin nucleation and progressive transition to twinning-dominated deformation at LNT.

### Figure 10 (figure_010): Impact fracture microstructural analysis
- (a, f) Macroscopic fracture: extensive necking at RT vs. limited necking and fewer cracks at LNT.
- (b, g) EBSD phase maps: austenite stability at both temperatures; γ/α interface crack initiation at LNT.
- (c, h) IPF maps: more pronounced twinning at LNT.
- (d, i) TEM ~1000 μm from fracture: dislocation substructures, microbands, twins (SAED confirms FCC).
- (e, j) SEM fractographs: ductile dimples at both temperatures.

### Figure 11 (figure_011): Property comparison with reference alloys at LNT
- Scatter plots: Charpy impact energy vs. specific yield strength; total elongation vs. specific yield strength.
- "Present work" (red circles, ~70 MPa·cm³·g⁻¹) shows superior combination of impact toughness (~254 J), ductility (~75%), and specific strength vs. high-carbon lightweight steels, TWIP steels, 304 SS, 9Ni steel, and Al0.1CoCrFeNi HEA.

### Figure 12 (figure_012): Phase stability evidence
- (a) XRD profiles at LNT (0–55% strain): invariant FCC peaks; γ volume fraction 95.6–97.3%; no martensitic transformation.
- (b) Thermo-Calc phase diagram: ~0.2 mole fraction ferrite below 1050°C, consistent with ~3% ferrite observation.

### Figure 13 (figure_013): Taylor factor orientation distribution schematic
- Orientation triangle with Taylor factor M values from 2.30 [001] to 3.64 along [101]–[111] edge.
- "Twins" regions demarcated: M < 2.7 near [001] and M > 3.06 toward [111].
- Supports that twinning activates in high-M grains (Types II, III), illustrating SFE is not the sole controlling factor.

File: evaluation_json2json/outputs_exp/deepseek/A51/final/text_knowledge.md
Material System
----------------

-   **Alloy:** Fe–8.03Mn–6.10Al–0.4C (wt%) low‑density duplex steel.
-   **Primary phases:** δ‑ferrite, austenite (γ), martensite (α', including twin martensite), needle‑like α‑ferrite, equiaxed α‑ferrite.

Processing Route and Variables
------------------------------

-   **Homogenization:** 1050 °C for 2 h.
-   **Reheating:** 1200 °C for 2 h.
-   **Hot rolling:** 900–1100 °C, seven passes to 4 mm sheet.
-   **Critical processing split – cooling path after hot rolling:**
    *   **Air cooling (AC):** rapid cooling to ambient temperature.
    *   **Furnace cooling (FC):** slow cooling in furnace.
-   **Post‑cooling annealing:** 800 °C, 900 °C, or 1000 °C for 30 min (yielding designations AC‑A800/900/1000 and FC‑A800/900/1000).

Microstructure and Phase Evolution
----------------------------------

### As‑hot‑rolled condition (Figure 2, Figure 8)

-   **AC sample:** banded morphology along rolling direction; δ‑ferrite bands alternating with (γ + α*) bands, where α* is martensite in prior austenite. Contains **26 vol% martensite** and **42 vol% austenite**. EBSD reveals higher kernel average misorientation (KAM) in austenite (0.48°) than in FC (0.43°), indicating greater geometrically necessary dislocation (GND) density from martensitic transformation.
-   **FC sample:** δ‑ferrite + austenite (γ) bands; only **2.8 vol% martensite**, **51 vol% austenite**. Lower defect density and less internal stress.

### Annealed microstructures (Figure 3, Figure 4, Figure 6, Figure 7, Figure 8)

-   **AC‑annealed (800‑1000 °C):**  
    - Martensite partially reverses to austenite and degrades into needle‑like α‑ferrite (Figure 6, Figure 8).  
    - Duplex microstructure: δ‑ferrite, needle‑like α‑ferrite embedded in austenite bands, no retained martensite.  
    - Needle‑like α‑ferrite refines austenite grains to average sizes of **3.5 µm (800 °C), 4.2 µm (900 °C), 5.8 µm (1000 °C)**.  
    - With increasing annealing temperature, low‑angle grain boundary length in δ‑ferrite decreases (from 4351.1 µm to 1634.3 µm), indicating recovery.  
-   **FC‑annealed (800‑1000 °C):**  
    - Banded morphology persists: δ‑ferrite, austenite, and small fractions of martensite. Contains fine equiaxed α‑ferrite but no needle‑like morphology.  
    - Austenite grain sizes significantly larger: **9.3 µm (800 °C), 8.1 µm (900 °C), 10.1 µm (1000 °C)**.  
    - Coarse grains and lower austenite stability lead to partial martensitic transformation during final cooling.

Processing–Structure–Property Chain
-----------------------------------

### Tensile properties (Figure 9, Figure 10)

-   **AC‑annealed samples:**
    *   AC‑A800: yield strength ~513 MPa, elongation 56.9%.
    *   AC‑A900: yield strength ~427 MPa, elongation 39.5%.
    *   AC‑A1000: yield strength ~427 MPa, elongation 31.1%.
    *   Work‑hardening rate shows three stages: Stage I (rapid drop), Stage II (slow decrease), Stage III (recovery at higher strains) – the Stage III recovery is linked to the TRIP effect.
-   **FC‑annealed samples:**
    *   FC‑A800: yield strength ~419 MPa, elongation 19.0%.
    *   FC‑A900: yield strength ~267 MPa, elongation 15.4%.
    *   FC‑A1000: yield strength ~267 MPa, elongation 10.6%.
    *   Work‑hardening rate exhibits only Stages I and II, followed by abrupt brittle fracture without necking.

### Austenite stability and TRIP evidence (Figure 5)

-   XRD‑measured austenite volume fractions before and after tensile deformation:
    *   **AC800:** 58.6% → 23.7% (Δ ≈ 34.9 vol%)
    *   **AC900:** 61.4% → 44.4% (Δ ≈ 17.0 vol%)
    *   **AC1000:** 57.1% → 46.4% (Δ ≈ 10.7 vol%)
    *   Substantial deformation‑induced austenite consumption confirms active TRIP effect.
-   **FC samples:** much smaller changes; e.g., FC800 62% → 56.5%, indicating higher mechanical stability of austenite and limited TRIP. The presence of brittle martensite leads to early crack nucleation.

### Fracture micromechanisms (Figure 11)

-   **AC‑A800 fracture surface:** dimple‑dominated ductile fracture with some secondary cracking.
-   **FC‑A800 fracture surface:** cleavage facets and extensive cracking along the rolling direction, characteristic of brittle delamination.

Mechanistic Interpretation
--------------------------

-   **Air cooling path:** produces a high fraction of martensite in the as‑rolled state. During annealing, martensite reversely transforms to austenite and degenerates into needle‑like α‑ferrite. The needle‑like ferrite refines austenite grains (3.5‑5.8 µm) and, together with elemental partitioning, chemically stabilizes the austenite. The refined, metastable austenite undergoes pronounced TRIP during tensile straining, yielding Stage III work‑hardening rate recovery and an excellent strength‑ductility balance (elongations >30%).
-   **Furnace cooling path:** as‑rolled microstructure is largely martensite‑free. Annealing leads to grain growth (8.1‑10.1 µm) and only slight formation of equiaxed α‑ferrite. The austenite remains too stable or, when partially transformed, the co‑existing martensite acts as a brittle phase. Stress concentrates at martensite–austenite interfaces, initiating cleavage cracks along the banded structure, causing premature brittle fracture with elongations ≤19%.

Key Quantitative Findings
-------------------------

| Sample      | Yield strength (MPa) | Elongation (%) | Pre‑def. γ (%) | Post‑def. γ (%) | dγ (µm)   | Notable features                               |
|-------------|----------------------|----------------|----------------|-----------------|-----------|------------------------------------------------|
| AC‑A800     | ~513                 | 56.9           | 58.6           | 23.7            | 3.5       | Highest elongation, strongest TRIP             |
| AC‑A900     | ~427                 | 39.5           | 61.4           | 44.4            | 4.2       | Good strength‑ductility synergy                |
| AC‑A1000    | ~427                 | 31.1           | 57.1           | 46.4            | 5.8       | Reduced TRIP with grain growth                 |
| FC‑A800     | ~419                 | 19.0           | 62.0           | 56.5            | 9.3       | Brittle fracture, cleavage facets              |
| FC‑A900     | ~267                 | 15.4           | 58.6           | 52.4            | 8.1       | Lower strength, banded delamination            |
| FC‑A1000    | ~267                 | 10.6           | 60.6           | 52.1            | 10.1      | Worst ductility                                |
| As‑rolled AC| –                    | –              | –              | –               | –         | 26 vol% martensite, KAM 0.48°                  |
| As‑rolled FC| –                    | –              | –              | –               | –         | 2.8 vol% martensite, KAM 0.43°                 |

Visual Evidence
---------------

-   **Figure 1:** Thermal schedule showing reheating, hot rolling (900‑1100 °C), and the two cooling paths (air cooling vs. furnace cooling) followed by annealing at 800‑1000 °C. Establishes the processing variable that determines the initial phase state.
-   **Figure 2:** SEM and EBSD of as‑hot‑rolled AC and FC samples. AC shows 26 vol% martensite and higher KAM (0.48°); FC has only 2.8 vol% martensite and lower KAM (0.43°). Quantifies the initial defect and phase differences.
-   **Figure 3:** SEM micrographs of AC‑ and FC‑annealed samples at 800‑1000 °C. AC‑annealed develop needle‑like α‑ferrite and refined austenite (3.5‑5.8 µm); FC‑annealed show banded structures, equiaxed α‑ferrite, and coarser austenite (8.1‑10.1 µm).
-   **Figure 4:** EBSD KAM+IQ maps of annealed samples. Confirms progressive recovery in AC‑annealed δ‑ferrite (low‑angle boundary length reduction) and the absence of martensite. FC‑annealed still contain martensite.
-   **Figure 5:** Bar chart of austenite fraction before and after tension. AC samples exhibit large decreases (e.g., AC800: 58.6% → 23.7%), proving intense TRIP; FC samples show only minor changes, indicating poor transformation‑induced plasticity.
-   **Figure 6:** SEM of AC‑A800 at 5 min and 15 min annealing. Demonstrates the transformation of tempered twin martensite into needle‑like α‑ferrite that refines austenite.
-   **Figure 7:** Grain size distributions: AC‑annealed grains 3.5‑5.8 µm vs. FC‑annealed 8.1‑10.1 µm. Quantifies the grain refinement effect responsible for enhanced austenite stability.
-   **Figure 8:** Schematic of microstructural evolution during annealing for AC and FC paths. Summarizes the formation of needle‑like α‑ferrite and stable austenite in AC, versus equiaxed α‑ferrite and martensite retention in FC.
-   **Figure 9:** Engineering stress‑strain curves. AC‑annealed show superior strength‑ductility (elongations 31‑57%) while FC‑annealed fail abruptly (<20%).
-   **Figure 10:** True stress‑strain and work‑hardening rate curves. AC‑annealed display Stage III recovery attributed to TRIP; FC‑annealed lack this stage and fail without necking.
-   **Figure 11:** Fracture surfaces: AC‑A800 exhibits ductile dimples; FC‑A800 shows cleavage and delamination cracking, confirming brittle fracture origin at martensite–austenite interfaces.
