Repository: RiverYanggg/SteelDig_multimodal

# Evaluation Framework

这个目录实现当前的结构化抽取评估流程。它比较两套 `text_extraction.json`，数据来自 `outputs_exp/` 下各模型的抽取结果目录。

当前 `outputs_exp/` 中可用的模型目录示例：`deepseek`、`doubao`、`kimi`（以实际存在的子目录为准）。

- 真值（truth）：`outputs_exp/<truth_model>/<paper_id>/final/text_extraction.json`
- 预测（pred）：`outputs_exp/<pred_model>/<paper_id>/final/text_extraction.json`

通过 `--truth` 与 `--pred` 可任意指定哪套模型作为真值、哪套作为预测。例如 `--truth doubao --pred deepseek` 表示以 doubao 为真值、以 deepseek 为预测进行评估。

当前评估的核心原则是：

- 论文级配对由目录名决定，例如 `A0`、`A1`。
- 先做对象对齐，尤其是 `alloy/process/sample`。
- 对齐后由代码展开同一个 canonical object 下的同一个字段。
- 代码先做确定性判断；只有语义不确定的同字段值才交给 LLM judge。
- LLM judge 只输出 `true/false`，不负责计算指标。
- Precision/Recall/F1 全部由代码根据最终字段匹配结果计算。

---

File: evaluation_json2json/outputs_exp/deepseek/A58/final/text_knowledge.md
# Material System
The study investigates Fe-35Mn-xAl-0.1C (wt%) low-density steels with aluminum contents of 4, 6, 8, and 10 wt%. The key phases are austenite (γ), ferrite (α), DO₃ ordered domains (Fe₃Al-type), B2 ordered phases, and acicular 18R martensite. The 4Al steel is a fully austenitic single-phase alloy, 6Al is austenite-based duplex (97.0% γ, 3.0% α), 8Al is ferrite-based duplex (75.7% α, 24.3% γ) containing nanoscale DO₃ domains, and 10Al is nearly fully ferritic (98.1% α, 1.9% γ) with coarse B2/DO₃ ordered phases and 18R martensite precipitates enriched in Mn and C but depleted in Al.

# Processing Route and Variables
All alloys were homogenized at 1150 °C for 4 hours, hot forged into φ 16.5 mm rods, and solution-treated at 1050 °C for 2 hours followed by oil quenching to room temperature. Tensile deformation was conducted at room temperature from 0 to approximately 30% engineering strain. The sole compositional variable was aluminum content (4, 6, 8, 10 wt%), while manganese (35 wt%) and carbon (0.1 wt%) were held constant.

# Microstructure and Phase Evolution
**As a function of increasing Al content (solution-treated condition):**
- 4Al: Single-phase austenite (100% γ) with annealing twin boundaries. Satellite diffraction spots near γ reflections in SADP along [001]γ indicate spinodal decomposition and L1₂-type short-range ordering of Al and C atoms.
- 6Al: Austenite-based duplex with 97.0% γ and 3.0% α. Ferrite contains B2 and DO₃ superlattice reflections; nanoscale DO₃ domains measure ≤2.0 nm.
- 8Al: Ferrite-based duplex with 75.7% α and 24.3% γ. DO₃ domains in ferrite reach ~2.1 nm.
- 10Al: Nearly fully ferritic with 98.1% α and 1.9% γ. DO₃ domains coarsen to ~19 nm. Acicular 18R martensite precipitates form within ferrite grains and are Mn- and C-enriched but Al-depleted.
- L1₂-type ordering intensity in austenite decreases as Al content increases, while B2/DO₃ ordering in ferrite intensifies and DO₃ domain size grows.

**Microhardness (solution-treated):**
- Ferrite hardness monotonically increases from ~248 HV (6Al) to ~330 HV (10Al).
- Austenite hardness rises from ~150 HV (4Al) to ~210 HV (10Al).
- Ferrite is consistently harder than austenite at all Al levels.

# Processing-Structure-Property Chain
**Tensile properties (room temperature):**
- 4Al (fully austenitic): Exhibits continuous yielding and strain hardening.
- 6Al (austenite-based duplex): Intermediate strength and ductility.
- 8Al (ferrite-based duplex): Achieves the optimal strength-ductility combination with yield strength 552 MPa, ultimate tensile strength ~740 MPa, and uniform elongation ~31%. Total elongation exceeds that of 10Al by a large margin.
- 10Al (nearly fully ferritic): High yield strength (585 MPa) but premature brittle fracture at merely ~4.6% total elongation.

**Strain hardening behavior (8Al, five-stage response A–E):**
The true stress-strain curve of 8Al steel reveals five distinct stages associated with: dynamic slip band refinement (DSBR) in ferrite, dislocation shearing of DO₃ ordered domains, and cross-slip activation.

**Microhardness evolution during deformation:**
- Austenite in 4Al and 8Al steels shows monotonic hardening with increasing strain.
- Ferrite in 8Al initially softens before hardening, indicating distinct deformation mechanisms and strain partitioning between the two phases.

**Deformation microstructure evolution (8Al at 3%, 10%, 20%, 28% engineering strain):**
- At 3% strain: Planar dislocation slip and cross-slip in austenite; ferrite develops planar slip bands containing edge, mixed, and screw dislocations.
- At 10% strain: Cross-slip intensifies in austenite; slip bands in ferrite continue evolving.
- At 20% strain: Austenite forms dislocation cell blocks (DCB) and dislocation cells (DC); ferrite slip bands refine further.
- At 28% strain: Both DCB and DC in austenite undergo further refinement, accompanied by deformation twins; ferrite displays highly refined slip bands with distinct cross-slip.

**Quantitative substructure refinement (8Al):**
- Ferrite slip band spacing (α_SB) refines from ~780 nm at 3% strain to ~80 nm at 28% strain.
- Austenite combined slip band + dislocation cell block size (γ_SB+DCB) decreases from ~900 nm to ~240 nm.
- Austenite dislocation cell size (γ_DC) reduces from ~280 nm to ~220 nm between 20% and 28% strain.

**Comparative dislocation character at 3% strain (ferrite):**
- 8Al: Activates edge (blue), mixed (magenta), and screw (red) dislocations with Burgers vector a/2[111]. Edge dislocations are readily activated at ferrite-austenite phase boundaries.
- 10Al: Predominantly long straight screw dislocations with non-uniform distribution and identical a/2[111] Burgers vector. Edge and mixed dislocations are largely absent.

**Dislocation–DO₃ domain interaction:**
- 10Al: Large DO₃ domains (~19 nm) cannot be fully sheared by dislocations, generating strong anti-phase boundary (APB) energy that causes pronounced dislocation pairing (up to 6 pairs) and favors screw dislocation character.
- 8Al: Small DO₃ domains (~2.1 nm) are readily sheared, exhibit diverse dislocation types (edge, mixed, screw) with less pairing (≤3 pairs).

# Mechanistic Interpretation
The superior strength-ductility synergy in 8Al steel arises from the ferrite-based duplex microstructure (75.7% α, 24.3% γ) that enables two interrelated mechanisms: (1) dynamic slip band refinement (DSBR) in ferrite, where planar slip bands progressively refine from ~780 nm to ~80 nm spacing with increasing strain, providing sustained strain hardening; and (2) activation of edge dislocations at ferrite-austenite phase boundaries, which promotes slip band formation and multiplication rather than the dislocation-poor, screw-dominated deformation observed in fully ferritic 10Al steel. The small DO₃ domains (~2.1 nm) in 8Al are shearable and do not impose prohibitive APB energy barriers, avoiding the brittle behavior caused by coarse unshearable DO₃ domains (~19 nm) and severe dislocation pairing in 10Al. A flow stress model decomposing the total stress into yield stress (~455 MPa), ferrite slip band strengthening, and austenite dislocation cell strengthening quantitatively reproduces the measured true stress-strain curve using similitude constants K_DC = 2.02 and K_SB+DCB = 2.03. The work proposes dynamic slip band refinement as a new ductility-enhancing mechanism for BCC-based duplex low-density steels.

# Key Quantitative Findings
- 8Al optimum mechanical properties: YS = 552 MPa, UTS ≈ 740 MPa, UE ≈ 31%.
- 10Al brittle failure: YS = 585 MPa, TE ≈ 4.6%.
- Phase fractions: 8Al = 75.7% α + 24.3% γ; 10Al = 98.1% α + 1.9% γ; 6Al = 97.0% γ + 3.0% α; 4Al = 100% γ.
- DO₃ domain size: 8Al ~2.1 nm, 10Al ~19 nm, 6Al ≤2.0 nm.
- Ferrite slip band spacing (8Al): 780 nm → 80 nm (3% → 28% strain).
- Austenite DC size (8Al): 280 nm → 220 nm (20% → 28% strain).
- Flow stress model constants: K_DC = 2.02, K_SB+DCB = 2.03; σ₀ ≈ 455 MPa for 8Al.
- Ferrite microhardness: ~248 HV (6Al) to ~330 HV (10Al).
- Austenite microhardness: ~150 HV (4Al) to ~210 HV (10Al).

# Visual Evidence
- **Figure_001 (chart_plot, confidence 0.0):** The image is unreadable (placeholder content). No specific observations can be attributed to this figure.
- **Figure_002 (EBSD/TEM, confidence 0.0):** EBSD phase maps (a-d) show the transition from 100% γ in 4Al to austenite-based duplex in 6Al, ferrite-based duplex (75.7% α) in 8Al, and nearly fully ferritic (98.1% α) in 10Al. SADP [001]γ reveals satellite spots from L1₂ ordering, decreasing with Al. SADP [110]α reveals B2/DO₃ superlattice reflections; dark-field images show DO₃ domains coarsening from ~2.0 nm (6Al) to 19 nm (10Al). TEM and EDS confirm 18R martensite in 10Al enriched in Mn and C.
- **Figure_003 (XRD/Hardness, confidence 0.0):** XRD profiles quantify phase fractions. Ferrite hardness increases from 248 HV (6Al) to 330 HV (10Al); austenite hardness increases from 150 HV (4Al) to 210 HV (10Al).
- **Figure_004 (Mechanical properties, confidence 0.0):** Engineering/true stress-strain curves show 8Al achieves UTS ~740 MPa, UE ~31%; 10Al fails at ~4.6% TE. Panel (b) shows YS, UTS, UEL, TEL evolution with Al. Panel (d) identifies five-stage strain hardening of 8Al. Microhardness evolution shows ferrite in 8Al initially softens then hardens, while austenite monotonically hardens.
- **Figure_005 (TEM deformed, confidence 0.0):** Deformation microstructures of 4Al-10Al. Austenite: dislocation cell blocks (4Al, 6Al, 8Al), deformation twins (8Al), complex planar slip (10Al). Ferrite: organized slip bands (6Al, 8Al), long straight screw dislocations (10Al).
- **Figure_006 (TEM 8Al strain evolution, confidence 0.0):** Dislocation configurations in γ and α at 3%, 10%, 20%, 28% strain. Shows gradual transition from planar slip to DCB/DC in austenite, and continuous slip band refinement in ferrite.
- **Figure_007 (Substructure quantification, confidence 0.0):** Plots slip band spacing (α_SB: 780 → 80 nm), γ_SB+DCB size (900 → 240 nm), and γ_DC size (280 → 220 nm) vs. strain in 8Al. Provides D values for strengthening model.
- **Figure_008 (Dislocation types, confidence 0.0):** TEM at 3% strain near [111] zone axis. 10Al shows predominantly long straight screw dislocations (g·b analysis confirms b = a/2[111]). 8Al exhibits edge, mixed, and screw dislocations with edge components activated at phase boundaries.
- **Figure_009 (Planar slip and DO₃, confidence 0.0):** TEM of slip bands and DO₃ domains. 10Al shows up to 6 dislocation pairs with coarse DO₃ (~19 nm) producing strong APB energy. 8Al shows ≤3 pairs with fine DO₃ (~2.1 nm) readily sheared. HRTEM and inverse FFT reveal dislocation dipoles shearing DO₃ superlattice.
- **Figure_010 (Flow stress model, confidence 0.0):** (a) Normalized shear stress vs. b/D for 4Al gives K_DC=2.02, K_SB+DCB=2.03. (b) Calculated vs. measured true stress for 8Al decomposed into σ₀, σ_α (ferrite slip band), and σ_λ (austenite DC) shows excellent agreement, validating the DSBR + DC strengthening model.

File: evaluation_json2json/outputs_exp/deepseek/A62/final/text_knowledge.md
# Material System
The present material is a carbon-free, austenite-based low-density triplex steel with nominal composition Fe-15.5Mn-3.95Al-5Ti-2.15B (wt.%). It forms a heterogeneous microstructure comprising approximately 62 vol.% equiaxed austenite (γ, FCC), 26 vol.% elongated δ-ferrite bands (BCC), and 12.5 vol.% in-situ formed TiB₂ particles (hexagonal). Reference materials include a conventional Fe-TiB steel and various Fe-Mn-Al-C low-density steels. This alloy design intentionally avoids carbon to circumvent κ-carbide-related processing difficulties while leveraging hypereutectic TiB₂ and high-Al δ-ferrite to simultaneously achieve low density and high Young's modulus.

# Processing Route and Variables
- **Melting and Casting:** A 50 kg ingot was produced by vacuum induction melting to form the Fe-15.5Mn-3.95Al-5Ti-2.15B alloy. In-situ TiB₂ particles formed directly from the melt via a hypereutectic reaction.
- **Homogenization:** Ingot homogenized at 1373 K for 2 hours.
- **Forging:** Forged after homogenization.
- **Hot Rolling:** The forged material was hot-rolled in the austenite-ferrite two-phase region through five rolling passes. The finishing temperature was 1173 K, producing a final sheet thickness of 3 mm.
- **Cooling:** Air cooling to room temperature after hot rolling.
- **Condition:** Evaluated in the as-hot-rolled condition.
- **Deformation Testing:** Room-temperature tensile testing at quasi-static strain rates.

# Microstructure and Phase Evolution
- **Phase Constitution:** Thermo-Calc equilibrium calculations (TCFE9 database) predicted ~14 vol.% TiB₂ stable between 600–1200°C, with δ-ferrite forming directly from liquid below ~1100°C and austenite stable between ~650–950°C. XRD and EBSD confirmed three-phase constitution: BCC δ-ferrite, FCC austenite, and hexagonal TiB₂.
- **Band Architecture:** As-hot-rolled EBSD phase maps revealed alternating bands along the rolling direction (RD). δ-ferrite lamellae thickness was ~4.3 μm, while austenite layer thickness was ~12.1 μm.
- **Grain Structure:** Equiaxed austenite grains averaged 3.9 μm; elongated δ-ferrite grains averaged 4.4 μm.
- **Recrystallization State:** Grain Orientation Spread (GOS) analysis showed 90.8% of austenite grains were fully recrystallized (GOS < 2°), whereas only 52.2% of δ-ferrite grains were recrystallized, indicating sluggish recrystallization kinetics in δ-ferrite during hot rolling.
- **TiB₂ Particles:** Bimodal size distribution distinguished primary (coarse, polygonal) and eutectic (fine, lamellar) TiB₂. Small particles (0.8–5 μm) constituted ~45% of the number fraction but only ~1% of the volume fraction. Coarse particles (10–42.7 μm) occupied >80% of the volume fraction despite lower number density, dominating the volumetric reinforcing phase.
- **Initial Dislocation Structure (TEM):** Hot-rolled δ-ferrite grains contained dense dislocation tangles. Dislocation pile-ups were observed at δ-ferrite/TiB₂ interfaces, with a coherent/semi-coherent orientation relationship: {110}δ || {1$\bar{1}$01}$_{\text{TiB}_2}$, <111>δ || <11$\bar{2}$0>$_{\text{TiB}_2}$. Austenite grains exhibited sparse dislocation distributions, with sparser tangles at austenite/TiB₂ interfaces (incoherent).

# Processing-Structure-Property Chain
- **Hot rolling in the two-phase (γ+δ) region** → produces a banded heterogeneous triplex microstructure with partially recrystallized δ-ferrite and fully recrystallized austenite.
- **Banded δ-ferrite with high initial dislocation density** → provides a continuous hard framework.
- **In-situ coarse TiB₂ (high volume fraction)** → increases Young's modulus and decreases density.
- **Composite architecture (62% γ, 26% δ, 12.5% TiB₂)** → yields density of 6.88 g cm⁻³ and Young's modulus of 225 GPa.
- **Microstructural heterogeneity** → enables strain partitioning during deformation; δ-ferrite bears higher initial stress, austenite accommodates high plastic strain and work hardening.
- **Strain partitioning and sequential yielding** → results in yield strength of 503 MPa, ultimate tensile strength of 672 MPa, and uniform elongation of 13%, with specific modulus of 32.7 GPa g⁻¹ cm³.
- **Deformation and Damage Sequence:** Upon tensile loading, austenite yields first at ~490 MPa while δ-ferrite remains elastic. Dislocation density in austenite rises markedly from (3±0.7)×10¹⁴ to (2±0.3)×10¹⁵ m⁻², whereas δ-ferrite shows only modest increase from (1.1±0.2)×10¹⁵ to (1.7±0.7)×10¹⁵ m⁻². Damage initiates via particle fracture of coarse TiB₂ and interfacial decohesion (more prevalent at austenite/TiB₂ interfaces), with particle fracture accelerating final failure more than decohesion.

# Mechanistic Interpretation
- **Modulus-Density Decoupling:** High-modulus TiB₂ particles (hexagonal, stiff) compensate for the low modulus of high-Al ferrite and austenite, overcoming the typical modulus penalty in lightweight Fe-Mn-Al-C steels.
- **Strain Hardening Enhancement:** The heterogeneous phase architecture (soft austenite vs. hard δ-ferrite bands and rigid TiB₂) promotes pronounced strain partitioning. Finite element simulations (RVE-based, 200×200 μm², EBSD-derived) confirm that TiB₂ carries the highest stress, followed by δ‑ferrite, with austenite yielding first. This sequential yielding and plastic strain gradient near phase boundaries generate additional geometrically necessary dislocations (GNDs), enhancing work hardening beyond that of monolithic Fe-TiB steel.
- **Damage Mechanism:** Stress concentrations develop at TiB₂/matrix interfaces, especially at ~45° to the loading axis. Coarse primary TiB₂ particles undergo brittle fracture (following Weibull statistics), and decohesion occurs predominantly at the incoherent austenite/TiB₂ boundaries. The δ-ferrite/TiB₂ interface, being coherent/semi-coherent, shows denser dislocation accumulation but relatively less debonding. The experimentally validated FE damage model indicates particle fracture contributes more critically to final failure than decohesion.

# Key Quantitative Findings
- **Composition (wt.%):** Fe-15.5Mn-3.95Al-5Ti-2.15B (carbon-free).
- **Phase Fractions:** ~62% austenite (γ), ~26% δ-ferrite, ~12.5% TiB₂.
- **Grain Sizes:** Equiaxed austenite: 3.9 μm; elongated δ-ferrite: 4.4 μm.
- **Recrystallization:** 90.8% of austenite recrystallized; 52.2% of δ-ferrite recrystallized.
- **TiB₂ Distribution:** Small (0.8–5 μm) particles: ~45% number fraction, ~1% volume fraction. Coarse (10–42.7 μm) particles: >80% volume fraction.
- **Physical Properties:** Density: 6.88 g cm⁻³. Young's modulus: 225 GPa. Specific modulus: 32.7 GPa g⁻¹ cm³.
- **Tensile Properties (Present steel vs. Conventional Fe-TiB):** Yield strength: 503 MPa vs. 389 MPa (~29% higher). Ultimate tensile strength: 672 MPa vs. 549 MPa (~22% higher). Uniform elongation: 13% vs. 11%.
- **Dislocation Density Evolution (Synchrotron XRD, MWH method):** Austenite (γ): (3±0.7)×10¹⁴ m⁻² (undeformed) → (2±0.3)×10¹⁵ m⁻² (fractured). δ-ferrite: (1.1±0.2)×10¹⁵ m⁻² (undeformed) → (1.7±0.7)×10¹⁵ m⁻² (fractured).
- **FE Simulation (True stress-strain):** Sequential yielding with austenite yielding at ~490 MPa. δ-ferrite contributes a constant baseline strength of ~170 MPa.

# Visual Evidence
- **Figure 1 (Alloy Design and Processing):** Thermo-Calc equilibrium phase diagram confirms ~14 vol.% TiB₂, δ-ferrite, and austenite stability windows. The schematic workflow defines the VIM → homogenization → forging → hot rolling (two-phase, 1173 K finish) → air cooling route that establishes the heterogeneous microstructure.
- **Figure 2 (FE Model Setup):** EBSD-based RVE (200×200 μm²) explicitly captures the triplex phase morphology (γ, δ, TiB₂) and validates boundary conditions (periodic) for subsequent stress-strain and damage simulations.
- **Mechanical Properties Figure:** Engineering stress-strain curves (Panel a), specific yield strength vs. elongation maps (Panel b), and specific modulus vs. SYS×UE plots (Panel c) quantitatively demonstrate that the present steel (red curve/star) surpasses conventional Fe-TiB steel and competes favorably with diverse low-density steel categories.
- **SEM & Micro-CT (Initial TiB₂):** Pseudo-3D SEM and micro-CT reconstructions (Figure 1 in text) confirm the bimodal primary/eutectic TiB₂ size distribution, with histograms (Panels f, g) quantifying the dominance of coarse particles (>10 μm) by volume (>80%) despite their lower number fraction.
- **EBSD Characterization (As-Hot-Rolled):** Phase maps quantify austenite (62%), δ-ferrite (26%), and TiB₂ (12.5%). KAM maps and GOS histograms (Figure 5) establish higher stored deformation energy and incomplete recrystallization (52.2% recrystallized) in δ-ferrite versus fully recrystallized austenite (90.8%).
- **Pre-Strain TEM (Dislocation Morphologies):** Bright-field and weak-beam images (Figure 6) directly evidence dense dislocation tangles and pile-ups in δ-ferrite, especially at coherent δ-ferrite/TiB₂ interfaces, contrasting with sparse dislocations in austenite.
- **Post-Strain EBSD/TEM (Deformation Microstructure):** Phase+KAM maps and TEM (Figure 7) demonstrate enhanced strain concentration in δ-ferrite bands and denser dislocation accumulation at δ-ferrite/TiB₂ interfaces, confirming strain partitioning.
- **Synchrotron XRD (Dislocation Density Evolution):** MWH plots (Figure 10) quantitatively validate the heterogeneous plasticity mechanism: austenite increases dislocation density by nearly an order of magnitude, while δ-ferrite shows only a modest increase.
- **FE Simulation (Dislocation Density & Stress Partitioning):** Simulated maps (Figure 12) show the present heterogeneous steel develops uniform dislocation distributions, avoiding shear band localization seen in conventional Fe-TiB. Phase-specific stress-strain curves (Figure 11) confirm sequential yielding (γ at ~490 MPa) and the constant strength offset from δ-ferrite (~170 MPa).
- **Damage Evolution (In-Situ SEM & FE):** Correlated SEM-DIC and FE damage maps (Figure 13) at 5% and 7% global strain capture the sequence of particle fracture and decohesion, demonstrating that interfacial debonding initiates early but particle fracture plays a more critical role in driving final failure.

File: evaluation_json2json/outputs_exp/deepseek/A73/final/text_knowledge.md
# Fe–Mn–C–Al Low-Density Steel for Structural Materials: A Review of Alloying, Heat Treatment, Microstructure, and Mechanical Properties

## Material System
The material system under review comprises Al-containing Fe–Mn–C–Al low-density steels, designed for structural applications where weight reduction is critical. The system spans both fully austenitic matrix steels and duplex ferritic-austenitic steels, with phase constitution tunable via alloying. An exemplary baseline alloy is Fe–22Mn–0.4C–1.5Al–1.5Si (wt%), processed into a fully austenitic matrix. A key secondary phase in these steels is κ-carbide, an (Fe,Mn)₃AlC-type precipitate, which plays a central role in strengthening and wear behavior. Alloying windows discussed encompass Al contents from 2 to 12 wt%, with corresponding adjustments in Mn and C to control phase stability.

## Processing Route and Variables
Processing routes for Fe–Mn–C–Al low-density steels include conventional casting and hot/cold rolling, followed by critical heat treatments, as well as alternative near-net-shape methods such as Metal Injection Molding (MIM) with high-temperature sintering. **Main process variables** identified are:
- **Al content**: 2–12 wt%, used to reduce density and control stacking fault energy (SFE) and phase constitution.
- **Mn and C content**: Varied to stabilize austenite and promote κ-carbide formation; Mn contents of 10, 20, and 30 wt% are evaluated in phase diagram analysis at 900°C.
- **Annealing treatment**: Applied to control grain size, phase fractions, and recovery (Figure 1a, c vs. 1b, d).
- **Aging treatment**: Temperature and time are used to precipitate and coarsen κ-carbides. Critical aging windows are 500–600°C for 1–3 h for a Fe–22.33Mn–1.35C–9.87Al steel, and overaging at 550°C for 4 h for a Fe–28Mn–1C–8.5Al steel after 1050°C quenching (Figure 8). A critical cooling rate from annealing of 4.4 °C/h dictates whether κ' (fast cooling) or equilibrium κ* plus B2/DO₃ phases (slow cooling) form in Fe–28Mn–8.5Al–1C–1.2Si (Figure 3).
- **Sintering (MIM)**: Performed at 1360°C for 1 h and 3 h, producing a fully austenitic matrix with Mn-oxide particles (Figure 9).

## Microstructure and Phase Evolution
**Phase Constitution and Alloying**
Isothermal phase sections at 900°C (Figure 2) for Fe–Mn–C–Al with Mn fixed at 10, 20, and 30 wt% reveal Al and C control over austenite (γ), ferrite (α), and κ-carbide stability. Increasing Mn from 10 to 30 wt% expands the single-phase γ field to higher Al levels (\(>\)8 wt%) and stabilizes κ at high C (\(>\)3 wt%) and Al (\(>\)10 wt%). Concurrently, high Al expands the α phase field. This enables design of either single-phase austenitic or duplex ferritic-austenitic steels.

**Microstructural Archetypes**
- **Fully Austenitic Steel**: Exhibits equiaxed austenite grains with abundant annealing twins, indicative of full recovery (Figure 1a, c).
- **Austenite-Based Duplex Steel**: Contains elongated δ-ferrite grains aligned along the rolling direction within a γ matrix (Figure 1b, d). MIM-processed Fe–22Mn–0.4C–1.5Al–1.5Si forms a fully austenitic matrix with polygonal grains, annealing twins, and Mn-oxide particles at grain boundaries and intragranularly, independent of a sintering time of 1 or 3 h at 1360°C (Figure 9).

**Precipitation Evolution During Aging**
The TTT diagram for Fe–28Mn–8.5Al–1C–1.2Si (Figure 3) shows the γ decomposition path. Fast cooling avoids precipitation, producing single-phase γ that transforms to γ+κ' after prolonged time. Slow cooling at rates <4.4 °C/h promotes a sequence: γ → γ+κ* → γ+κ*+α(B2/DO₃) → γ+κ+B2/DO₃. This demonstrates a direct link from an annealing/aging thermal path to the identity and distribution of κ-carbide and ordered intermetallic phases.

## Processing-Structure-Property Chain
**1. Alloying → Density, Phase Constitution → Work Hardening**
Al addition reduces density and increases stacking fault energy (SFE). In a FeMnC model alloy, 1.5 wt% Al addition suppresses deformation twinning (Figure 4e, f), reducing the dynamic Hall-Petch effect and shifting the dominant work hardening mechanism. The fraction of twinned grains to twin thickness (F/T ratio) is strongly suppressed in the Al-containing variant compared to the FeMnC baseline (Figure 4e), directly lowering the work hardening rate (Figure 4f).

**2. Al Content → Dislocation Slip Mode → Work Hardening Rate**
Increasing Al from 0 to 6 wt% in Fe–22Mn–(0, 3, 6)Al alloys (Figure 6a) causes a linear decrease in the parameter W_R from ~29 to 10 ×10⁻⁴ m, predicting a transition from wavy slip and dislocation cell (DC) formation to planar slip bands. TEM evidence at ε=0.1 confirms DCs for Fe–22Mn–3Al vs. dense coplanar slip microbands for Fe–22Mn–6Al (Figure 6a1, a2). This Al-induced short-range order (SRO) promotes planar glide and microband formation, sustaining a higher work hardening rate (Figure 6c).

**3. Retained Austenite Stability → TRIP Effect → Delayed Necking**
In duplex low-density steels, individual phase work hardening behaviors reveal that martensite (from transformed retained austenite) sustains work hardening to the highest critical necking strain (0.50) compared to austenite (0.348), ferrite (0.163), and bainite (0.127) (Figure 5a, b). The Considère criterion (work hardening rate = true stress) is satisfied at these strains (Figure 5c). The TRIP effect, where retained austenite progressively transforms to martensite under load, prolongs work hardening and uniform elongation.

**4. Aging Treatment → κ-carbide Size/Distribution → Wear Resistance**
For Fe–22.33Mn–1.35C–9.87Al, aging at 500–600°C for 1–3 h (Figure 8a) linearly decreases wear rate from an as-homogenized value of ~0.36×10³ mm³/Nm. The 600°C/3h condition shows craters on the wear track and fragmented debris, characteristic of good wear resistance (Figure 8b, c). In contrast, overaging Fe–28Mn–1C–8.5Al at 550°C for 4h after quenching produces coarse, broken κ-carbide particles along grain boundaries, leading to severe delamination and microcracking that escalate wear (Figure 8d, e). Processing determines whether κ-carbides inhibit or initiate crack propagation.

**5. Precipitation Hardening → Yield Strength**
Ashby–Orowan model calculations (Figure 7) project a yield strength increment Δσ_P up to 900 MPa for fine (small size), high-volume-fraction carbide populations. Data for TiC, VC, V(C,N), V₄C₃, and NbC align with this model, demonstrating that strong, unshearable particles form effective dislocation obstacles. Crucially, κ-carbides are noted to be shearable by dislocations and thus cannot provide continuous Orowan strengthening.

## Mechanistic Interpretation
- **TWIP (Twinning-Induced Plasticity)**: Dominates in low-Al, high-Mn austenite. Primary and secondary deformation twins divide grains, pinning dislocations at boundaries and providing dynamic grain refinement (Figure 4a, b, c, d). Al addition raises SFE, suppressing twin density and weakening this mechanism (Figure 4e, f).
- **Slip Mode Transition and SRO**: Al promotes short-range ordering, which forces dislocations to glide in planar arrays rather than form cell structures. This planar slip, evidenced by ECCI (Figure 6b), sustains a higher dislocation storage rate and work hardening (Figure 6c).
- **TRIP (Transformation-Induced Plasticity)**: Retained austenite transforms to martensite during straining. Martensite exhibits the highest work hardening rate and postpones necking to a strain of 0.50, surpassing all other phases (Figure 5a, b). The progressive transformation continuously introduces hard second-phase particles that act as dislocation barriers and generate internal stresses.
- **κ-Carbide Strengthening vs. Shearability**: Unlike Ti-, V-, Nb-based carbides, κ-carbides are coherent and shearable. They contribute to initial slip planarity and SRO but are bypassed by dislocations, precluding the strong size/volume-fraction-driven yield strength enhancement predicted by Ashby–Orowan for unshearable precipitates (Figure 7). However, a controlled distribution of fine κ-carbides improves wear resistance, whereas grain-boundary coarse κ due to overaging initiates brittle intergranular cracks and delamination (Figure 8d, e).
- **MIM Route Microstructure**: Sintering at 1360°C for 1–3 h produces a homogeneous, fully austenitic matrix with annealing twins and Mn-oxide particles. The latter are attributed to the high Mn content and are a potential source for particle reinforcement in composite designs, but their direct influence on mechanical properties is not quantified here.

## Key Quantitative Findings
- **Wear Rate vs. Aging**: Fe–22.33Mn–1.35C–9.87Al aged at 500–600°C for 1–3 h displayed a linear decrease in wear rate with R² = 0.93–0.99, from an as-homogenized baseline of ~0.36×10³ mm³/Nm.
- **Critical Necking Strain (by phase)**: Martensite: 0.50; Austenite: 0.348; Ferrite: 0.163; Bainite: 0.127 (Figure 5). Considère criterion links sustained work hardening rate to necking resistance.
- **Slip Mode Transition Parameter W_R**: A linear decrease from ~29×10⁻⁴ m at 0 wt% Al to ~10×10⁻⁴ m at 6 wt% Al correlates with a transition from wavy to planar slip (Figure 6a).
- **Ashby–Orowan Strengthening Envelope**: For carbides with 0–1% volume fraction and size 0–100 nm, Δσ_P ranges up to ~900 MPa. Validated for TiC, VC, V(C,N), V₄C₃, and NbC; κ-carbide excluded from this strengthening mechanism.
- **TTT Critical Cooling Rate**: A cooling rate of 4.4 °C/h separates regimes of fast-cooled γ→γ+κ' and slow-cooled γ+κ*+α(B2/DO₃) phase evolutions for Fe–28Mn–8.5Al–1C–1.2Si (Figure 3).

## Visual Evidence
- **Figure 1** (Optical micrographs and schematics): Demonstrates the two key microstructure archetypes in Fe–Mn–C–Al low-density steels — fully austenitic with equiaxed grains and annealing twins, and duplex with elongated δ-ferrite in a γ matrix. Establishes the baseline microstructural states resulting from designed alloying and processing.
- **Figure 2** (Isothermal phase sections at 900°C for 10, 20, 30 wt% Mn): Provides direct evidence linking Al and C composition to γ, α, and κ stability. Quantitatively maps the expansion of the γ single-phase field with increasing Mn, outlining the composition design space for avoiding unwanted ferrite or carbide phases during hot rolling.
- **Figure 3** (TTT diagram for Fe–28Mn–8.5Al–1C–1.2Si): Maps the time-temperature constraints for κ-carbide evolution. Directly links the processing variable of cooling rate to the formation of metastable κ' vs. equilibrium κ* and ordered intermetallics, providing a predictive tool for heat treatment design.
- **Figure 4** (TEM and schematic of TWIP, work hardening curves): Supports the mechanism that Al suppresses deformation twinning (decreased F/T ratio with Al) and reduces the work hardening rate in FeMnCAl vs. FeMnC, distinct from the dynamic Hall–Petch contribution of twins.
- **Figure 5** (Work hardening rate and flow stress of individual phases): Quantifies the sustained work hardening capability of martensite (necking strain 0.50) over austenite, ferrite, and bainite. Provides the flow stress partition data that explains improved uniform elongation via the TRIP effect in duplex steels.
- **Figure 6** (W_R parameter, TEM, and stress-strain curves): Tracks the Al-induced wavy-to-planar slip transition through the quantitative W_R parameter and microstructural evidence (DC versus coplanar slip bands). Links planar slip to SRO and enhanced work hardening rate at higher Al contents.
- **Figure 7** (Ashby–Orowan 3D plot of Δσ_P vs. carbide size and volume fraction): Predicts the substantial yield strength increase possible with fine, high-fraction unshearable carbides, validated with experimental data for Ti-/V-/Nb-carbides. Highlights the mechanistic limitation of shearable κ-carbide for this strengthening strategy.
- **Figure 8** (Wear rate plot and SEM of worn surfaces): Shows the wear resistance improvement with increasing aging time/temperature (500-600°C/1-3h) and the detrimental effect of overaging (coarse κ at grain boundaries, delamination, microcracking). Directly contrasts favorable vs. detrimental κ-carbide distributions on tribological performance.
- **Figure 9** (SEM of MIM Fe–22Mn–0.4C–1.5Al–1.5Si after sintering at 1360°C for 1h and 3h): Confirms the achievement of a fully austenitic, homogeneous matrix with Mn-oxide particles via MIM processing, independent of the sintering dwell time within this range.
- **Figure 10** (Development roadmap): Summarizes the sequential processing–structure–property philosophy: alloy design (density, precipitation control) → annealing/aging treatments (phase formation, κ growth) → target low-density steel with lower density, higher strength, wear resistance, and low cost. Captures the overarching design paradigm.

File: evaluation_json2json/outputs_exp/deepseek/A74/final/text_knowledge.md
## Material System
- Base alloy: Fe-15Mn-C low-density steel with three nominal Al levels (x = 1, 3, 5 wt% Al), denoted as samples 1# (Fe-15Mn-1Al-C), 2# (Fe-15Mn-3Al-C) and 3# (Fe-15Mn-5Al-C).
- Measured Al contents: 0.87 wt% (1#), 2.77 wt% (2#), 4.70 wt% (3#); C ≈ 0.4 wt%; Mn ≈ 15 wt%; Ti, N, S, O present at impurity/tramp levels.
- Matrix phases: austenite (FCC) and ferrite (BCC), with phase balance depending on Al content and solidification path.
- Inclusion phases: single-type Al₂O₃, AlN, MnS, TiN; composite inclusions Al₂O₃-MnS, AlN-MnS, TiN-MnS, Al₂O₃-AlN-MnS.

## Processing Route and Variables
- Smelting: laboratory-scale induction melting at 1873 K.
- Deoxidation/alloying sequence: ferromanganese added first, then Al as deoxidizer; holding 60 min after Al addition.
- Cooling: furnace cooling to room temperature (slow cooling, near-equilibrium solidification).
- Sample preparation: non-aqueous electrolytic extraction followed by metallographic polishing; inclusion analysis via field-emission scanning electron microscopy (FE-SEM) with energy-dispersive X‑ray spectroscopy (EDS) and automatic inclusion analysis.
- Key process variable: Al content (1, 3, 5 wt%) — the only deliberate compositional change.

## Microstructure and Phase Evolution
- **Solidification paths (FactSage 8.2 vertical sections at 0.4 wt% C):**  
  1# (1Al): L → L+FCC → FCC. Liquidus ≈ 1702 K, solidus ≈ 1588 K.  
  2# (3Al) and 3# (5Al): L → L+BCC → L+BCC+FCC; primary BCC solidification expands. Liquidus increases (1796 K for 3#), solidus decreases (1532 K for 3#). Higher Al narrows austenite region, expands ferrite region.
- **Inclusion types and number percentages (from FE-SEM/EDS):**  
  - 1#: dominant Al₂O₃; also AlN, MnS, TiN; composites Al₂O₃-MnS, AlN-MnS, TiN-MnS, Al₂O₃-AlN-MnS.  
  - 2#: AlN increases; single MnS peaks; Al₂O₃ decreases; Al₂O₃-AlN-MnS present.  
  - 3#: AlN becomes predominant; Al₂O₃ reduced; single MnS lower; Al₂O₃-AlN-MnS absent; AlN-MnS and TiN-MnS decrease.
- **Size distribution (automatic inclusion analysis):**  
  1#: 1–5 μm 58.4%, 5–10 μm 32.3%, >10 μm 9.4%.  
  2#: 53.6%, 34.6%, 11.8%.  
  3#: 48.2%, 46.9%, 4.9%.  
  Trend: with increasing Al, fine fraction (1–5 μm) decreases, medium (5–10 μm) increases; largest fraction peaks at 2# then drops.
- **Morphologies (FE-SEM):**  
  Al₂O₃: elongated, >8 μm; AlN: elongated (~23 μm) or polyhedral; MnS: octahedral (~10 μm); TiN: angular or boot-shaped, up to >30 μm. Composite inclusions show core–shell or multi-layer sequences (e.g., Al₂O₃ core – MnS shell; Al₂O₃ core – AlN middle – MnS outer).

## Processing-Structure-Property Chain
- **Processing → Solidification path:** Al content directly controls liquidus/solidus temperatures and BCC/FCC stability, shifting solidification from fully austenitic (1#) to ferritic–austenitic (2#, 3#).
- **Solidification path → Inclusion precipitation sequence:**  
  - AlN precipitation start solid fraction (*z*ₛ): 1# 0.46, 2# 0.22, 3# 0.51 (non‑monotonic due to altered segregation and N solubility).  
  - TiN precipitation: 1# *z*ₛ = 0.89, 2# 0.93, 3# 0.94 — progressively delayed.  
  - MnS precipitation: 1# *z*ₛ = 0.77, 2# 0.81, 3# 0.85 — progressively delayed.
- **Precipitation sequence → Inclusion population and size:** Early-formed Al₂O₃ and AlN provide heterogeneous nucleation sites for later MnS; the shift in precipitation windows with Al content changes the number percentages of single vs. composite inclusions, and shifts size distributions toward larger inclusions (peak at 5–10 μm in 3#).
- **Microstructural outcome → potential property implications:** Larger, more numerous composite inclusions and shift from fine Al₂O₃ to coarser AlN-dominated inclusion populations may affect steel cleanliness, fatigue initiation, and toughness, though direct mechanical property data are not reported.

## Mechanistic Interpretation
- **Effect of Al on solidification:** Al is a strong BCC stabilizer; higher Al content raises liquidus, lowers solidus, widens primary BCC field, and retards austenite formation. This delays the precipitation of TiN and MnS to higher solid fractions and alters segregation behavior.
- **AlN precipitation anomaly:** The non‑monotonic change in AlN precipitation start fraction (0.46→0.22→0.51) arises because increasing Al from 1% to 3% increases activity of Al, advancing AlN formation, but at 5% Al the strong BCC stabilization and reduced N solubility (segregation ratio of N vs. Al) delay AlN saturation.
- **Heterogeneous nucleation (2D mismatch, Bramfitt model):**  
  - Al₂O₃/MnS: 8.41 %  
  - AlN/MnS: 8.94 %  
  - TiN/MnS: 11.65 %  
  - Al₂O₃/AlN: 11.66 %  
  All values lie in the “moderately effective” range (6–12 %), explaining the experimental observation of core–shell and multi-layer composite inclusions: Al₂O₃, AlN, and TiN serve as effective substrates for MnS precipitation; Al₂O₃ also nucleates AlN.
- **Overall inclusion evolution (schematic Fig. 12):** During smelting, Al₂O₃ forms first. During solidification, AlN, MnS, and TiN precipitate sequentially; hetero‑epitaxy produces complex composites. Higher Al suppresses Al₂O₃ amount, promotes AlN, and delays TiN/MnS, altering the final inclusion population and size distribution.

## Key Quantitative Findings
- Liquidus temperatures: 1# 1702 K, 2# 1763 K, 3# 1796 K (FactSage, 0.4C).
- Solidus temperatures: 1# 1588 K, 2# 1560 K, 3# 1532 K.
- AlN precipitation starts at solid fraction *z*ₛ: 0.46 (1#), 0.22 (2#), 0.51 (3#).
- TiN precipitation *z*ₛ: 0.89 (1#), 0.93 (2#), 0.94 (3#).
- MnS precipitation *z*ₛ: 0.77 (1#), 0.81 (2#), 0.85 (3#).
- Inclusion size distribution (number %):  
  1#: 1–5 μm 58.4%, 5–10 μm 32.3%, >10 μm 9.4%  
  2#: 53.6%, 34.6%, 11.8%  
  3#: 48.2%, 46.9%, 4.9%
- 2D mismatch values: Al₂O₃/MnS 8.41%, AlN/MnS 8.94%, TiN/MnS 11.65%, Al₂O₃/AlN 11.66% — all within moderate‑effectiveness zone (6–12%).

## Visual Evidence
- **Figure 1 (1# inclusion morphologies):** FE-SEM/EDS reveals elongated Al₂O₃, AlN (~12 μm), MnS, angular TiN, and composite Al₂O₃-MnS (core–shell), AlN-MnS, TiN-MnS, and three-layer Al₂O₃-AlN-MnS, demonstrating heterogeneous nucleation with Al₂O₃ as substrate for both MnS and AlN.
- **Figure 2 (2# inclusions):** Shows elongated AlN (23 μm), octahedral MnS, boot-shaped TiN, and composites Al₂O₃-MnS, AlN-MnS, Al₂O₃-AlN-MnS, TiN-MnS with elemental maps confirming compositional layering and interfacial binding.
- **Figure 3 (3# extracted inclusions):** Displays polyhedral AlN, octahedral MnS (~10 μm), elongated TiN (>30 μm), and composites Al₂O₃-MnS, TiN-MnS, AlN-MnS with EDS, verifying AlN dominance and continued heterogeneous nucleation.
- **Figure 4 (stacked bar chart):** Quantifies number percentage of eight inclusion types across 1#, 2#, 3#; with rising Al, Al₂O₃ decreases, AlN increases, single MnS peaks at 2#, Al₂O₃-AlN-MnS appears only in 1# and 2#.
- **Figure 5 (size distribution):** Bar chart shows shift from fine-dominated 1# to medium-dominated 3#; >10 μm fraction highest in 2#.
- **Figure 6 (phase diagrams):** FactSage vertical sections for Fe-15Mn-xAl-C (x=1,3,5) with 0.4C show transformation from FCC-only to BCC-primary solidification as Al increases; liquidus rises, solidus falls.
- **Figure 7 (AlN precipitation curves):** logK–logQ vs. *z*ₛ; intersections give AlN precipitation start solid fractions, demonstrating non‑monotonic effect of Al.
- **Figure 8 (segregation ratios):** Cᵪ/C₀ for Al and N vs. *z*ₛ; N segregates much more strongly than Al, reaching ~4.2 vs. ~2.6 at *z*ₛ=1; explains delayed AlN at highest Al.
- **Figure 9 (TiN precipitation):** logK–logQ vs. *z*ₛ; TiN precipitation shifts from *z*ₛ=0.89 (1#) to 0.93 (2#) to 0.94 (3#), confirming progressive delay.
- **Figure 10 (MnS precipitation):** logK and logQ for MnS; precipitation delayed from *z*ₛ=0.77 (1#) to 0.81 (2#) to 0.85 (3#).
- **Figure 11 (2D mismatch bar chart):** Four interface mismatches fall in moderate zone, rationalizing all observed core–shell composite inclusions.
- **Figure 12 (evolution schematic):** Illustrates how Al content alters smelting Al₂O₃ formation, solid‑state precipitation sequence, and final composite inclusion assemblages.
