Repository: RiverYanggg/SteelDig_multimodal

# Evaluation Framework

这个目录实现当前的结构化抽取评估流程。它比较两套 `text_extraction.json`，数据来自 `outputs_exp/` 下各模型的抽取结果目录。

当前 `outputs_exp/` 中可用的模型目录示例：`deepseek`、`doubao`、`kimi`（以实际存在的子目录为准）。

- 真值（truth）：`outputs_exp/<truth_model>/<paper_id>/final/text_extraction.json`
- 预测（pred）：`outputs_exp/<pred_model>/<paper_id>/final/text_extraction.json`

通过 `--truth` 与 `--pred` 可任意指定哪套模型作为真值、哪套作为预测。例如 `--truth doubao --pred deepseek` 表示以 doubao 为真值、以 deepseek 为预测进行评估。

当前评估的核心原则是：

- 论文级配对由目录名决定，例如 `A0`、`A1`。
- 先做对象对齐，尤其是 `alloy/process/sample`。
- 对齐后由代码展开同一个 canonical object 下的同一个字段。
- 代码先做确定性判断；只有语义不确定的同字段值才交给 LLM judge。
- LLM judge 只输出 `true/false`，不负责计算指标。
- Precision/Recall/F1 全部由代码根据最终字段匹配结果计算。

---

File: evaluation_json2json/outputs_exp/deepseek/A9/final/text_knowledge.md
# Material System
Low-density austenite-based duplex steels, Fe-20Mn-9Al-1.2C-xCr (x = 0, 3, 6 wt.%), produced by near-rapid solidification. The alloys are denoted as 0Cr, 3Cr, and 6Cr steel strips. The microstructure consists of γ-austenite (fcc) matrix with δ-ferrite (bcc) and nano-scale ordered precipitates: κ-carbide ((Fe,Mn)₃AlCₓ, perovskite structure) in γ-austenite, and DO₃ ordered phase ((Fe,Mn)₃Al) in δ-ferrite.

# Processing Route and Variables
- Near-rapid solidification: Centrifugal casting under argon atmosphere into a copper mold rotating at 600 rpm; estimated cooling rate range ~1–1×10⁴ K/s.
- As-cast annealing: 600 °C for 3 h (referred to as annealed steel strips).
- Stress relief annealing prior to cold rolling: 400 °C for 1 h.
- Cold rolling: Multipass reduction of 20% in thickness to produce CR20% strips.
- Post-rolling annealing: CR20% strips annealed at 600 °C for 3 h (CR20% + annealed condition).

# Microstructure and Phase Evolution
- **As-cast condition**: All samples exhibit a dual-phase microstructure of γ-austenite matrix and irregularly shaped δ-ferrite particles. α-ferrite (δ) volume fraction increases systematically with Cr addition: ~3% (0Cr) → ~12% (3Cr) → ~18% (6Cr) (SEM, Fig. 2). Cr behaves as a ferrite stabilizer in this alloy system.
- **Annealing (600 °C, 3 h)**: δ-ferrite volume fraction further increases to ~6% (0Cr), ~14% (3Cr), ~24% (6Cr). X-ray diffraction (XRD) shows that the double-peak feature between 43.5°–45.0° (overlapping (110)δ and (220)DO₃ reflections) transforms into a single DO₃ superlattice peak after annealing, indicating complete ordering of δ-ferrite (Fig. 1). Annealing also promotes κ-carbide precipitation in 0Cr and 3Cr, as evidenced by subtle superlattice reflections in XRD.
- **κ-carbide precipitation in as-cast austenite**: TEM dark-field imaging using (001) superlattice reflection reveals abundant, uniformly distributed κ-carbide nanoparticles in 0Cr: volume fraction 3%, average size ~6 nm, lattice parameter 0.387 nm. In 3Cr, κ-carbides are present but reduced; in 6Cr they are barely visible. Cr expands Al and C solid solubility in austenite, suppressing κ-carbide precipitation.
- **DO₃ ordered phase in δ-ferrite**: Dark-field TEM images (using (002) superlattice reflection) show densely distributed DO₃ particles. Size in 0Cr: 26 ± 3 nm; in 3Cr: ~30 ± 3 nm.
- **Cold-rolled (CR20%) microstructure**: δ-ferrite volume fraction increases from ~5% (0Cr) to ~18% (6Cr). XRD shows distinct (110)δ and (220)DO₃ peaks in the 6Cr sample. Deformation in austenite is characterized by {111} planar slip bands, whose spacing decreases significantly with Cr content: 371 ± 47 nm (0Cr) → 100 ± 15 nm (3Cr) → 45 ± 13 nm (6Cr) (TEM, bright-field images with [110] zone axis SADP).
- **Post-rolling annealing (CR20% + 600 °C, 3 h)**: Annealing does not significantly alter δ-ferrite morphology or volume fraction. κ-carbides reprecipitate primarily at dislocation entanglements within the retained slip-band structure. In 0Cr: κ-carbide volume fraction ~7%, size ~8 nm. In 3Cr: 4% volume fraction, ~4 nm. In 6Cr: κ-carbides are too fine to be resolved in dark-field TEM.

# Processing-Structure-Property Chain
## As-cast and annealed condition (before cold rolling)
- **0Cr annealed strips** exhibit highest yield strength (YS): ~967 MPa (annealed) vs ~836 MPa (as-cast). The high strength is attributed to coherent nano-scale κ-carbide precipitation in γ-austenite, which provides substantial precipitation strengthening. κ-carbides have orientation relationship [110]γ//[110]κ and are fully coherent with the matrix.
- **3Cr and 6Cr annealed strips**: As Cr content increases, YS decreases in the as-cast condition, consistent with reduced κ-carbide volume fraction. However, ultimate tensile strength (UTS) and total elongation (TE) are not compromised: 6Cr achieves UTS ~1000 MPa with ~38% elongation. Cr addition suppresses κ-carbide precipitation but increases δ-ferrite, shifting strengthening contributions.
- **Strain hardening behavior (annealed)**: The 0Cr steel displays a characteristic double-hump strain hardening rate (SHR) vs true strain curve. The first hump is linked to progressive slip-band refinement; the second hump to microband formation at higher strain. Cr-containing steels exhibit gradually decreasing SHR without pronounced humps.

## Cold-rolled condition (CR20%)
- After 20% cold rolling, **Cr-containing steels (3Cr, 6Cr) show higher strength** than 0Cr steel. CR20% 3Cr and 6Cr reach UTS ~1270 MPa, vs ~1150 MPa for 0Cr (engineering stress–strain curves). This is the reverse of the as-cast/annealed ranking, where 0Cr had higher yield strength.
- **Strain hardening rate**: Cr addition elevates the work hardening rate of CR20% strips. The dense, finely spaced {111} planar slip bands formed during rolling (spacing decreasing from 371 nm in 0Cr to 45 nm in 6Cr) provide strong dislocation storage capacity and act as a primary strengthening mechanism.
- **Post-rolling annealing**: CR20%+annealed strips show limited yield strength increase despite κ-carbide reprecipitation because pre-existing slip-band structures are retained and annealing does not eliminate these deformation features. Annealing causes a decrease in early-stage SHR for 0Cr and 3Cr compared to their CR20% state, but overall strength levels remain higher than as-cast annealed counterparts due to retained work hardening substructure.

# Mechanistic Interpretation
- **κ-carbide suppression by Cr**: Cr expands the solid solubility of Al and C in γ-austenite, reducing the chemical driving force for κ-carbide precipitation. This directly lowers the as-cast/annealed yield strength (removal of precipitation strengthening) but does not degrade strain hardening capacity, as deformation-induced slip-band formation takes over.
- **Double hardening mechanism**: In annealed 0Cr steel, the distinct double-hump SHR arises from a sequential activation of slip-band refinement (early stage, mediated by κ-carbide shearing and planar glide) followed by microband formation (at larger strains). κ-carbide controls early-stage strain hardening rate. In Cr-containing steels, scarce κ-carbide reduces early SHR, and slip-band formation becomes the dominant hardening mechanism.
- **Enhanced strength in cold-rolled Cr-containing steels**: Higher δ-ferrite content and larger pre-existing slip-band densities (smaller spacing) in 3Cr and 6Cr provide abundant obstacles to dislocation motion. TEM of tensile-fractured samples reveals that slip bands in 6Cr are more closely spaced than in 0Cr; scattered dislocations entangle and agglomerate between bands, generating higher dislocation density and stronger work hardening.
- **Deformation features at high strain**: Slip bands extend through low-angle grain boundaries (misorientation ~2.56° in 6Cr) creating small steps, indicating that these boundaries are penetrable during deformation. Microband formation is promoted in Cr-containing steels, while planar slip bands remain dominant in 0Cr. At the γ/δ interface, dislocation entanglements form due to deformation incompatibility between the two phases.

# Key Quantitative Findings
| Property / Parameter | 0Cr | 3Cr | 6Cr | Condition/Note |
|---|---|---|---|---|
| δ-ferrite volume fraction | ~3% (as-cast), ~6% (annealed) | ~12% (as-cast), ~14% (annealed) | ~18% (as-cast), ~24% (annealed) | SEM image analysis |
| κ-carbide size in γ (as-cast) | ~6 nm, 3% vol | Reduced vs 0Cr | Barely visible | TEM DF (001)κ |
| DO₃ particle size in δ | 26 ± 3 nm | 30 ± 3 nm | — | TEM DF (002)DO₃ |
| Slip-band spacing in γ (CR20%) | 371 ± 47 nm | 100 ± 15 nm | 45 ± 13 nm | TEM BF, [110] zone axis, {111} slip planes |
| YS annealed (as-cast strips) | ~967 MPa (highest) | decreased | lower than 0Cr | engineering stress–strain, 600 °C 3 h |
| UTS + TE (annealed 6Cr) | — | — | ~1000 MPa, ~38% elongation | optimum strength–ductility |
| UTS CR20% | ~1150 MPa | ~1270 MPa | ~1270 MPa | 20% cold rolled |
| κ-carbide after CR20%+annealing | 7% vol, 8 nm | 4% vol, 4 nm | too fine to resolve | TEM DF, precipitation at dislocation structures |
| Strain hardening humps | double-hump (annealed 0Cr) | gradually decreasing SHR | gradually decreasing SHR | true stress–strain curves |

# Visual Evidence
- **Figure 1 (XRD, as-cast vs annealed)**: Confirms phase identification: γ (fcc), δ (bcc), DO₃ superlattice peaks. Demonstrates Cr-induced increase in δ-ferrite volume fraction and transformation from partial to complete DO₃ ordering upon annealing.
- **Figure 2 (SEM, as-cast and annealed)**: Shows dual-phase morphology and quantifies δ-ferrite volume fraction evolution with Cr content supports the ferrite-stabilizing effect of Cr.
- **TEM of 0Cr, 3Cr, 6Cr as-cast (Figs. 3–5 corresponding to figure_006/007/008)**: BF/DF/SADP images systematically document κ-carbide and DO₃ precipitation. Provides direct evidence that Cr suppresses κ-carbide but leaves DO₃ ordering intact.
- **Mechanical property plots (Fig. 5 for as-cast/annealed; Fig. 9 for CR20% and CR20%+annealed)**: Engineering and true stress–strain curves with SHR analysis. Visualize the loss of early SHR with Cr in annealed condition, the double-hump feature in 0Cr, and the strength recovery/enhancement with Cr after cold rolling.
- **CR20% deformation microstructures (Fig. 10 TEM)**: Quantifies slip-band spacing reduction from 371 ± 47 nm (0Cr) to 45 ± 13 nm (6Cr), proving Cr promotes dense planar slip bands.
- **κ-carbide in annealed (Fig. 11 TEM) and CR20%+annealed (Fig. 12 TEM)**: BF and DF reveal that Cr reduces κ-carbide abundance; in CR20%+annealed state, κ-carbides nucleate on dislocations but are barely visible in 6Cr.
- **Deformed microstructures at ε=0.075 and fracture (Figs. 13 and 14 TEM)**: Demonstrate refined slip-band structure and higher dislocation density in 6Cr compared to 0Cr, supporting the enhanced work hardening, plus microband formation and slip penetration across low-angle boundaries.
