Repository: RiverYanggg/SteelDig_multimodal

# SteelDig Multimodal

一个面向材料科学论文的本地抽取流水线项目。

项目当前包含两条核心能力链：

1. 主抽取工作流
   从论文 Markdown 中抽取结构化文本信息，并可对图片组图做多模态分析。
2. Knowledge 工作流
   把清洗后的论文文本进一步压缩为适合训练或知识整理的 claim 集与 Markdown 知识卡片。
3. Knowledge Graph 工作流
   把 `outputs_dataset/<paper_id>/final/` 下的结构化抽取结果映射为 Neo4j 可查询知识图谱。

这两条链既可以独立运行，也可以按单篇论文串行衔接运行。项目已经支持：

- 多篇论文并行处理
- 单篇论文内部严格按阶段顺序执行
- 以 `paper_id` 为目录隔离输出
- `fused` 模式下把多模态图像结论注入 knowledge 汇总
- 把文本抽取结果和 multimodal figure 摘要共同导入 Neo4j 图谱

---

## 1. 项目目标

这个仓库的目标不是“把论文原样摘要一下”，而是把材料科学论文中的高价值事实拆成两类产物：

- 面向结构化数据库/后续程序消费的 JSON
- 面向知识训练/知识整理的 Markdown 与 claims

具体来说：

- 主抽取工作流负责“尽可能保留原始细节”
  - 文本模型输出大 JSON
  - 图像模型输出 Figure 级别 JSON
- Knowledge 工作流负责“把细节压缩成更高信息密度的训练材料”
  - paper_map
  - chunk-level claims
  - normalized claims
  - synthesis payload
  - text_knowledge.md
- Knowledge Graph 工作流负责“把高密度抽取压缩成实体、关系、证据三层图”
  - `Paper / Alloy / Process / Sample / PhaseOccurrence / Figure / Finding`
  - 可增量重复导入 Neo4j
  - 适合单篇浏览与跨论文查询

---

## 2. 适用输入

项目当前默认输入是论文转换后的 Markdown 文件，优先使用类似下面的目录形式：

```text
dataset/
  10.1002_srin.202200207/
    hybrid_auto/
      10.1002_srin.202200207.md
      images/
        xxx.jpg
        yyy.jpg
```

如果同目录中存在 `*_content_list.json`，预处理会利用它做更精细的噪声清除；如果不存在，则退化为纯 Markdown 规则清洗。

---

## 3. 项目结构总览

```text
.
├── config/
│   └── workflow.json
├── dataset/
│   └── <paper_id>/hybrid_auto/
├── prompt/
│   ├── json_schema.json
│   ├── text_extractor_prompt.md
│   └── image_type_prompt.md
├── paper_extractor/
│   ├── client.py
│   ├── common.py
│   ├── config.py

# Evaluation Framework

这个目录实现当前的结构化抽取评估流程。它比较两套 `text_extraction.json`，数据来自 `outputs_exp/` 下各模型的抽取结果目录。

当前 `outputs_exp/` 中可用的模型目录示例：`deepseek`、`doubao`、`kimi`（以实际存在的子目录为准）。

- 真值（truth）：`outputs_exp/<truth_model>/<paper_id>/final/text_extraction.json`
- 预测（pred）：`outputs_exp/<pred_model>/<paper_id>/final/text_extraction.json`

通过 `--truth` 与 `--pred` 可任意指定哪套模型作为真值、哪套作为预测。例如 `--truth doubao --pred deepseek` 表示以 doubao 为真值、以 deepseek 为预测进行评估。

当前评估的核心原则是：

- 论文级配对由目录名决定，例如 `A0`、`A1`。
- 先做对象对齐，尤其是 `alloy/process/sample`。
- 对齐后由代码展开同一个 canonical object 下的同一个字段。
- 代码先做确定性判断；只有语义不确定的同字段值才交给 LLM judge。
- LLM judge 只输出 `true/false`，不负责计算指标。
- Precision/Recall/F1 全部由代码根据最终字段匹配结果计算。

---

## Current Pipeline

### 1. Paper Pairing

`loader.py` 按 paper key 读取 truth 和 prediction。当前支持嵌套路径：

```text
outputs_exp/deepseek/A0/final/text_extraction.json
outputs_exp/doubao/A0/final/text_extraction.json
```

paper key 来自目录名 `A0`，不强依赖 JSON 内部 `paper_id`。这样可以避免 truth/pred 内部 ID 命名不同造成无意义失配。

### 2. Object Alignment

对象对齐由 `SampleLLMBridge` 完成，提示词在：

```text
evaluation_json2json/prompts/sample_bridge_prompt.md
```

一次对象对齐请求会把同一篇 paper 的以下信息发给 LLM：

- truth alloys
- prediction alloys
- truth processes
- prediction processes
- truth samples
- prediction samples
- 与 sample 相关的压缩上下文，例如 structures/properties/interfaces/processing_steps 摘要

LLM 输出三类对齐结果：

```json
{
  "alloy_matches": [],
  "process_matches": [],
  "matches": []
}
```

其中 `matches` 是 sample 对齐。每条对齐包含 prediction ID、truth ID、relation、confidence 和简短 reason。

### 3. Canonicalization

代码根据对象对齐结果生成 canonical map，把 truth 和 prediction 中不同命名的 ID 映射到同一个 canonical ID。

例如：

```json
{
  "truth": {
    "sample_3cu": "sample_3cu"
  },
  "prediction": {
    "sample_3cu_01": "sample_3cu"
  }
}
```

之后字段评估都基于 canonical ID，而不是原始 prediction ID。

中间文件保存到：

```text
evaluation_json2json/output/eval_truth_<truth>_pred_<pred>/canonical/<paper_id>.canonical.json
```

## Output Files

全量评估后，输出在：

```text
evaluation_json2json/output/eval_truth_<truth>_pred_<pred>/
├── evaluation_report.json
├── papers/
│   ├── A0.evaluation.json
│   └── ...
├── diagnostics/
│   ├── A0.diagnostics.json
│   └── ...
├── canonical/
│   ├── A0.canonical.json
│   └── ...
└── field_judge/
    ├── A0.field_judge.json
    └── ...
```

目录名由真值/预测模型自动拼接，例如 `eval_truth_doubao_pred_deepseek` 表示 truth=doubao、pred=deepseek。

### `dataset_summary.section_summary`

这里按 section 汇总结构级和字段级指标。

每个 section 有两类指标：

```json
{
  "structure": {
    "truth_count": 0,
    "prediction_count": 0,
    "matched_count": 0,
    "precision": 0.0,
    "recall": 0.0,
    "f1": 0.0
  },
  "facts": {
    "truth_count": 0,
    "prediction_count": 0,
    "matched_count": 0,
    "precision": 0.0,
    "recall": 0.0,
    "f1": 0.0
  }
}
```

`structure` 表示对象层面的数量和对齐情况。`facts` 表示字段值层面的正确性。

## How To Analyze Results

### 2. Sample 或 Process 粒度不一致

表现：

- `samples.structure.f1` 或 `processes.structure.f1` 低
- truth 和 prediction 的 sample/process 数量差异大
- `canonical` 文件中出现 many-to-one 或 one-to-many

处理：

- 先看 `canonical/<paper_id>.canonical.json`
- 判断 LLM 对齐是否合理
- 如果 prediction 真的把多个 truth 条件合并了，低 recall 是合理结果

### 3. 同一个 sample 下字段 path 对不上

表现：

- LLM judge 候选少
- missing 和 extra 都很多
- truth 和 prediction 实际表达相近，但路径不同

例子：

```text
truth: structures.sample_3cu.phases_present[cu_rich_phase].morphology
pred:  structures.sample_3cu.precipitates[cu_rich_phase].morphology
```

当前规则不会把不同 path 发给 LLM。因为评估原则是：

```text
same_sample + same_path 才能判断字段值是否匹配
```

这种情况会体现为 missing/extra，而不是 LLM false。

File: evaluation_json2json/outputs_exp/deepseek/A0/intermediate/knowledge/chunk_0001.raw.txt
{
  "claims": [
    {
      "claim_type": "processing",
      "subject": "Fe-28Mn-10Al-1C-(0,3)Cu steel",
      "claim": "The Fe-28Mn-10Al-1C-(0,3)Cu austenitic low-density steel (0Cu steel or 3Cu steel) with nominal composition are processed by solution treatment at 1000 °C for 1 h followed by aging at 550 °C for 3 h.",
      "values": ["1000 °C", "1 h", "550 °C", "3 h"],
      "evidence_text": "The Fe-28Mn-10Al-1C-(0,3)Cu austenitic low-density steel (0Cu steel or 3Cu steel) with nominal composition are processed by solution treatment (at 1000℃ for 1 h) and aging treatment（at 550℃ for 3 h） sequentially.",
      "figures": [],
      "tables": [],
      "confidence": "high"
    },
    {
      "claim_type": "finding",
      "subject": "Cu addition effect on κ-carbide",
      "claim": "Adding Cu to Fe-28Mn-10Al-1C austenitic low-density steel can promote the precipitation of κ-carbide.",
      "values": ["3 wt% Cu"],
      "evidence_text": "Adding Cu to Fe-28Mn-10Al-1C austenitic low-density steel can promote the precipitation of κ-carbide.",
      "figures": [],
      "tables": [],
      "confidence": "high"
    },
    {
      "claim_type": "mechanism",
      "subject": "κ-carbide promotion of Cu-rich phase",
      "claim": "The κ-carbide can also promote the precipitation of Cu-rich phase with FCC structure.",
      "values": [],
      "evidence_text": "The κ-carbide can also promote the precipitation of Cu-rich phase with FCC structure.",
      "figures": [],
      "tables": [],
      "confidence": "high"
    },
    {
      "claim_type": "microstructure",
      "subject": "cube-on-cube orientation relationship",
      "claim": "The κ-carbide and Cu-rich phase have a cube-on-cube orientation relationship with the austenitic matrix: [11 0]γ//[11 0]κ//[110]Cu and (11 1)γ//(11 1)κ//(11 1)Cu.",
      "values": ["[11 0]γ//[11 0]κ//[110]Cu", "(11 1)γ//(11 1)κ//(11 1)Cu"],
      "evidence_text": "The κ-carbide and Cu-rich phase have a cube-on-cube orientation relationship with the austenitic matrix: [11 0]γ//[11 0]κ//[110]Cu and (11 1)γ//(11 1)κ//(11 1)Cu.",
      "figures": [],
      "tables": [],
      "confidence": "high"
    },
    {
      "claim_type": "finding",
      "subject": "precipitation sequence",
      "claim": "The κ-carbide preferentially precipitates compared to Cu-rich phase.",
      "values": [],
      "evidence_text": "The κ-carbide preferentially precipitate compared to Curich phase.",
      "figures": [],
      "tables": [],
      "confidence": "high"
    },
    {
      "claim_type": "microstructure",
      "subject": "Cu-rich phase BCC structure from SAED",
      "claim": "According to selected area electron diffraction (SAED) analysis, the Cu-rich phase in aged 3Cu steel has a BCC structure (Fig. 1, inset).",
      "values": ["BCC structure"],
      "evidence_text": "According to selected area electron diffraction (SAED) analysis, the Cu-rich phase has BCC structure (Fig. 1, inset).",
      "figures": ["Fig. 1"],
      "tables": [],
      "confidence": "medium"
    },
    {
      "claim_type": "microstructure",
      "subject": "coherent precipitates from SAED",
      "claim": "No additional diffraction spots are observed except for Cu-rich phase and κ-carbide, indicating that both precipitates are coherent with the austenitic matrix.",
      "values": [],
      "evidence_text": "In addition, no additional diffraction spots are observed except for Cu-rich phase and κ-carbide, indicating that the κ-carbide and Cu-rich phase are coherent with the austenitic matrix.",
      "figures": ["Fig. 1"],
      "tables": [],
      "confidence": "high"
    },
    {
      "claim_type": "microstructure",
      "subject": "Cu-rich phase morphology and coherency in aged 3Cu steel",
      "claim": "In aged 3Cu steel, the Cu-rich phase is mainly irregular oval in shape with diameter ~10 nm and a small amount of bar shape with length ~30 nm, and shows no obvious interface with the austenitic matrix indicating a coherent relationship.",
      "values": ["~10 nm (diameter)", "~30 nm (length)"],
      "evidence_text": "Fig. 2 shows the HR-TEM images of Cu-rich phase which has no obvious interface with austenitic matrix, indicating a coherent relationship between Cu-rich phase and austenitic matrix. The Cu-rich phase is mainly irregular oval and has a small amount of bars shapes, which the diameter of irregular oval Cu-rich phase is ~ 10 nm and the length of bars shapes Cu-rich phase is ~ 30 nm.",
      "figures": ["Fig. 2"],
      "tables": [],
      "confidence": "high"
    },
    {
      "claim_type": "microstructure",
      "subject": "Cu-rich phase IFFT analysis",
      "claim": "The IFFT analysis reveals that Cu-rich phase has a (002) crystal plane spacing of 0.182 nm, consistent with FCC Cu, and contains almost no dislocations or stacking faults.",
      "values": ["0.182 nm", "(002) plane"],
      "evidence_text": "The IFFT photos show that there are almost no dislocations and stacking faults in the Cu-rich phase, and Cu-rich phase crystal plane spacing (00 2) is 0.182 nm which is consistent with Cu in FCC structure [12].",
      "figures": ["Fig. 2"],
      "tables": [],
      "confidence": "high"
    },
    {
      "claim_type": "characterization",
      "subject": "lattice parameters of phases",
      "claim": "The lattice parameter of FCC Cu-rich phase is a = 0.3652 nm, κ-carbide is a = 0.3775 nm, and the austenitic matrix under solution treatment has a lattice parameter a = 0.3689 nm determined by XRD.",
      "values": ["0.3652 nm", "0.3775 nm", "0.3689 nm"],
      "evidence_text": "The lattice parameter of FCC Cu-rich phase and κ-carbide are a = 0.3652 nm and a = 0.3775 nm, respectively. The lattice parameter of austenitic matrix under solution treatment is $\\mathbf { a } = 0 . 3 6 8 9$ nm obtained by XRD.",
      "figures": [],
      "tables": [],
      "confidence": "high"
    },
    {
      "claim_type": "comparison",
      "subject": "lattice misfit values and coherency",
      "claim": "The lattice misfit between κ-carbide and Cu-rich phase is 3.4%, between κ-carbide and austenite is 2.3%, and between Cu-rich phase and austenite is 1.0%, all below 5% indicating a coherent relationship among the three phases.",
      "values": ["3.4%", "2.3%", "1.0%", "threshold 5%"],
      "evidence_text": "According to the lattice misfit formula (1), it can be calculated that the lattice misfit between κ-carbide and Cu-rich phase is 3.4 %, the lattice misfit between κ-carbide and austenitic matrix is 2.3 %, and the lattice misfit between Cu-rich phase and austenitic matrix is 1.0 %. Due to the lattice misfit between the three phases being less than 5 %, the three phases are in a coherent relationship.",
      "figures": [],
      "tables": [],
      "confidence": "high"
    },
    {
      "claim_type": "mechanism",
      "subject": "nucleation energy barrier and precipitation site",
      "claim": "Because the lattice misfit between Cu-rich phase and austenite (1.0%) is lower than that between Cu-rich phase and κ-carbide, Cu-rich phase has a lower nucleation energy barrier in the austenitic matrix, thus precipitates in austenite rather than on κ-carbide, and the precipitation of κ-carbide promotes Cu-rich phase precipitation.",
      "values": ["1.0 % (Cu-rich/austenite misfit)", "lower nucleation barrier"],
      "evidence_text": "The lattice misfit between Cu-rich phase and austenitic matrix is lower than that between Cu-rich phase and κ-carbide. Therefore, Cu-rich phase has a lower nucleation energy barrier in austenitic matrix. Cu-rich phase precipitated in austenitic matrix instead of κ-carbide, and the precipitation of κ-carbide can promote the precipitation of Cu-rich phase.",
      "figures": [],
      "tables": [],
      "confidence": "high"
    },
    {
      "claim_type": "figure_evidence",
      "subject": "EDS elemental partitioning",
      "claim": "TEM-EDS mapping of aged 3Cu steel shows that the white dashed box zone (κ-carbide) has brighter contrast for Fe, Mn, Al and darker for Cu, while the magenta line area (Cu-rich phase) shows brighter Cu contrast and darker Fe, Mn, Al contrast (Fig. 2b).",
      "values": [],
      "evidence_text": "The TEM-EDS mapping shows that Fe, Mn and Al atoms exhibited brighter contrast within the white dashed box zone, while Cu atoms exhibit darker contrast. However, Cu atoms exhibit brighter contrast within the magenta line area, while Fe, Mn, and Al content exhibit darker contrast (Fig. 2(b)).",
      "figures": ["Fig. 2"],
      "tables": [],
      "confidence": "high"
    },
    {
      "claim_type": "mechanism",
      "subject": "Cu migration and clustering mechanism",
      "claim": "κ-carbide precipitates from the austenitic matrix, and Cu atoms migrate to adjacent austenite regions free of κ-carbide, increasing local Cu concentration; as κ-carbide further precipitates, Cu concentration rises until Cu-rich clusters form and eventually precipitate as Cu-rich phase.",
      "values": [],
      "evidence_text": "The κ-carbide precipitated from austenitic matrix, and Cu atoms migrate to the austenitic matrix without κ-carbide, thereby increasing the Cu concentration near the κ-carbide. As the κ-carbide further precipitate, the Cu concentration around κ-carbide increases. As the Cu concentration reaches a certain degree, the Cu atoms gather together and form clusters rich in Cu, which then precipitate as Cu-rich phase.",
      "figures": [],
      "tables": [],
      "confidence": "high"
    },
    {
      "claim_type": "mechanism",
      "subject": "critical lattice parameter for κ-carbide precipitation",
      "claim": "The critical lattice parameter of the austenitic matrix for intragranular κ-carbide precipitation is approximately a = 0.3670 nm; below this value κ-carbide cannot precipitate.",
      "values": ["0.3670 nm"],
      "evidence_text": "The critical lattice parameter of the austenitic matrix is about a = 0.3670 nm, which is lower than the critical lattice parameter, and the κ-carbide cannot precipitate in the austenitic matrix.",
      "figures": [],
      "tables": [],
      "confidence": "high"
    },
    {
      "claim_type": "characterization",
      "subject": "austenite lattice parameters of 0Cu and 3Cu after solution treatment",
      "claim": "According to XRD, the lattice parameter of 0Cu steel after solution treatment is a = 0.3687 nm and of 3Cu steel is a = 0.3689 nm, both exceeding the critical value (0.3670 nm) for κ-carbide precipitation.",
      "values": ["0.3687 nm", "0.3689 nm"],
      "evidence_text": "According to XRD calculations, the lattice parameter of 0Cu steel and 3Cu steel under solid solution treatment are a = 0.3687 nm and a = 0.3689 nm, respectively. Both of these calculation results are higher than the critical lattice parameter of austenitic matrix, when κ-carbide precipitates from it. Therefore, κ-carbide can precipitate from 0Cu steel and 3Cu steel.",
      "figures": [],
      "tables": [],
      "confidence": "high"
    },
    {
      "claim_type": "mechanism",
      "subject": "Cu effect on lattice parameter and κ-carbide precipitation",
      "claim": "Adding Cu to 0Cu steel increases the lattice parameter of the austenitic matrix, which is beneficial for the precipitation of κ-carbide.",
      "values": [],
      "evidence_text": "Moreover, adding Cu element to 0Cu steel can increase the lattice parameter of the austenitic matrix, which is beneficial for the precipitation of κ-carbide.",
      "figures": [],
      "tables": [],
      "confidence": "high"
    },
    {
      "claim_type": "finding",
      "subject": "empirical index for κ-carbide precipitation",
      "claim": "The lattice parameter of the austenitic matrix can serve as a simple empirical index for determining the precipitation of intragranular κ-carbide.",
      "values": [],
      "evidence_text": "The lattice parameter of the austenitic matrix can serve as a simple empirical index in determining the precipitation of intragranular κ-carbide.",
      "figures": [],
      "tables": [],
      "confidence": "high"
    }
  ],
  "context_update": {
    "summary": "This chunk introduces the materials (Fe-28Mn-10Al-1C and Fe-28Mn-10Al-1C-3Cu) and processing route (solution treatment at 1000 °C 1 h followed by aging at 550 °C 3 h). It reports TEM/EDS/HRTEM characterization of aged 3Cu steel, revealing that κ-carbide and Cu-rich phase are coherent with the austenite matrix with cube-on-cube orientation relationship. Cu-rich phase appears as irregular ovals (~10 nm) and bars (~30 nm), with an FCC structure (a=0.3652 nm) and (002) d-spacing 0.182 nm, while κ-carbide has a=0.3775 nm. Lattice misfit calculations show low misfits (1.0 % for Cu-rich/austenite, 2.3 % for κ-carbide/austenite, 3.4 % between them). Cu-rich phase nucleates in austenite due to lower energy barrier and its precipitation is promoted by prior κ-carbide precipitation. EDS mapping suggests Cu is expelled from κ-carbide and enriches in adjacent matrix, eventually forming Cu-rich clusters. The critical austenite lattice parameter for κ-carbide precipitation is ~0.3670 nm; measured values (0.3687 nm for 0Cu, 0.3689 nm for 3Cu) exceed this, and Cu addition raises the parameter favoring precipitation. Figures: Fig.1 SAED, Fig.2 TEM-EDS-HRTEM.",
    "material_systems": [
      "Fe-28Mn-10Al-1C (0Cu steel)",
      "Fe-28Mn-10Al-1C-3Cu (3Cu steel)",
      "κ-carbide",
      "Cu-rich phase",
      "austenitic matrix"
    ],
    "sample_aliases": [
      "0Cu steel",
      "3Cu steel",
      "aged 3Cu steel"
    ],
    "processing_route": [
      "solution treatment at 1000 °C for 1 h",
      "aging at 550 °C for 3 h",
      "Cu addition (3 wt%)"
    ],
    "key_variables": [
      "Cu content (0 vs 3 wt%)",
      "solution treatment temperature (1000 °C)",
      "aging temperature (550 °C)",
      "aging time (3 h)",
      "lattice parameter of austenite (0.3687 nm, 0.3689 nm)",
      "lattice parameter of κ-carbide (0.3775 nm)",
      "lattice parameter of Cu-rich phase (0.3652 nm)",
      "critical lattice parameter (0.3670 nm)",
      "lattice misfit values (1.0%, 2.3%, 3.4%)"
    ],
    "microstructure": [
      "κ-carbide precipitates (dots or bars)",
      "Cu-rich phase (irregular oval ~10 nm, bars ~30 nm)",
      "coherent interfaces with austenite",
      "no dislocations or stacking faults in Cu-rich phase",
      "cube-on-cube orientation relationship ([11 0]γ//[11 0]κ//[110]Cu, (11 1)γ//(11 1)κ//(11 1)Cu)"
    ],
    "properties": [],
    "mechanisms": [
      "κ-carbide preferential precipitation",
      "Cu migration and enrichment near κ-carbide",
      "Cu cluster formation and Cu-rich phase precipitation",
      "nucleation energy barrier based on lattice misfit",
      "critical lattice parameter for κ-carbide precipitation"
    ],
    "figures_or_tables": [
      "Figure 1 (SAED patterns)",
      "Figure 2 (TEM, EDS mapping, HRTEM, IFFT images)"
    ],
    "unresolved_terms": [
      "composition boundary formula for intragranular κ-carbide precipitation (not given in this chunk)"
    ]
  }
}

File: evaluation_json2json/outputs_exp/deepseek/A1/intermediate/knowledge/chunk_0002.raw.txt
{
  "claims": [
    {
      "claim_type": "property",
      "subject": "Fe-Mn-Al-C low density steels",
      "claim": "The addition of 1 wt% Al reduces the density of both ferritic and austenitic Fe-Mn-Al-C steels by approximately 1.3%.",
      "values": ["1.3%", "1 wt% Al"],
      "evidence_text": "This indicates a 1.3% reduction in density per 1% Al addition.",
      "figures": ["Fig. 1a"],
      "tables": [],
      "confidence": "high"
    },
    {
      "claim_type": "property",
      "subject": "Fe-Mn-Al-C austenitic alloys",
      "claim": "For austenitic Fe-Mn-Al-C alloys, the density reduction formula is ρ (g/cm³) = 8.15 - 0.101(wt% Al) - 0.41(wt% C) - 0.0085(wt% Mn), and the effectiveness of carbon in reducing density is about four times higher than that of aluminum.",
      "values": ["8.15", "0.101", "0.41", "0.0085"],
      "evidence_text": "ρ_austenitic (g/cm³) = 8.15 - 0.101(wt% Al) - 0.41(wt% C) - 0.0085(wt% Mn) ... The addition of C is very effective in density reduction for austenitic low density steels. The effectiveness of C is about four times higher than that of Al.",
      "figures": [],
      "tables": [],
      "confidence": "high"
    },
    {
      "claim_type": "mechanism",
      "subject": "Iron with 12% Al addition",
      "claim": "A 12% aluminum addition reduces the density of iron by 17%, of which lattice dilatation contributes 10% and atomic mass reduction contributes an additional 7%.",
      "values": ["12%", "17%", "10%", "7%"],
      "evidence_text": "a 12% aluminium addition will reduce the density of iron by 17% of which lattice dilatation contributes 10% and atomic mass reduction contributes an additional 7%.",
      "figures": [],
      "tables": [],
      "confidence": "high"
    },
    {
      "claim_type": "property",
      "subject": "Fe-Al alloys",
      "claim": "The Young's modulus of Fe-Al alloys decreases by 2–2.5% per 1 wt% Al addition.",
      "values": ["2–2.5%", "1 wt% Al"],
      "evidence_text": "A 2–2.5% reduction in the Young’s modulus per 1% Al addition is obtained.",
      "figures": ["Fig. 1b"],
      "tables": [],
      "confidence": "high"
    },
    {
      "claim_type": "mechanism",
      "subject": "Fe-Al solid solution",
      "claim": "The decrease in Young's modulus with increasing Al content is caused by a reduction of lattice energy of the Fe-Al solid solution and the larger distance between coexisting Fe and Al atoms in the lattice.",
      "values": [],
      "evidence_text": "The decrease of the Young’s modulus with increasing the Al content is caused by a reduction of lattice energy of the Fe-Al solid solution and the larger distance between coexisting Fe and Al atoms in the lattice.",
      "figures": [],
      "tables": [],
      "confidence": "high"
    },
    {
      "claim_type": "processing",
      "subject": "Fe-Mn-Al-C steels",
      "claim": "The Young's modulus of Fe-Mn-Al-C steels is lowest in the as-cast state due to casting defects such as shrinkage cavities and segregations, increases after hot rolling because micro-cavities are reduced, and slightly decreases again after cold rolling and annealing.",
      "values": [],
      "evidence_text": "A relatively low E value is observed in the as-cast state, and it is increased by hot rolling. After cold rolling and annealing, E modulus is slightly decreased again from the as-hot rolled value. The Young’s modulus in the as-cast state is lower due to the casting defects such as shrinkage cavities and segregations among dendritic arms.",
      "figures": ["Fig. 2"],
      "tables": [],
      "confidence": "high"
    },
    {
      "claim_type": "comparison",
      "subject": "Fe-20Mn-(7–10)Al-(0.7–1.2)C cold rolled strips",
      "claim": "Cold rolled strips of Fe-20Mn-(7–10)Al-(0.7–1.2)C steels exhibit a decrease of around 20% in Young's modulus compared with HSLA grades (E ≈ 210 GPa).",
      "values": ["20%", "210 GPa"],
      "evidence_text": "Compared with the high strength low alloy (HSLA) grades (E ≈ 210 GPa) a decrease of around 20% in the Young’s modulus is observed for cold rolled strips of Fe-20Mn-(7–10)Al-(0.7–1.2)C steels.",
      "figures": [],
      "tables": [],
      "confidence": "high"
    },
    {
      "claim_type": "comparison",
      "subject": "Low-density steels vs HSLA and aluminium alloys",
      "claim": "The specific stiffness of Fe-8Al ferritic and Fe-22Mn-8Al-0.8C austenitic low-density steels is not higher than that of HSLA steels and aluminium 6xxx series alloys.",
      "values": [],
      "evidence_text": "It clearly shows that the specific stiffness of the low density steels is not higher than that of HSLA steels and aluminium alloys.",
      "figures": ["Fig. 3"],
      "tables": [],
      "confidence": "high"
    },
    {
      "claim_type": "finding",
      "subject": "Fe-Mn-Al-C lightweight alloys",
      "claim": "Fe-Mn-Al-C low-density steels are classified into four categories based on hot-rolled microstructure: ferritic (Al ~5–9%, Mn<5%, C<0.05%, UTS 200–600 MPa, TE 10–40%), ferrite-based duplex (Al~3–7%, Mn~2–12%, C~0.05–0.5%, UTS 400–900 MPa, TE 10–40%), austenite-based duplex (Al~5–10%, Mn~5–30%, C~0.4–0.7%, UTS 800–1300 MPa, TE 10–40%), and austenitic (Al~5–12%, Mn~12–30%, C~0.6–2.0%, UTS 800–1500 MPa, TE 30–80%).",
      "values": [
        "Al ~5–9%", "Mn<5%", "C<0.05%", "UTS 200–600 MPa", "TE 10–40%",
        "Al ~3–7%", "Mn~2–12%", "C~0.05–0.5%", "UTS 400–900 MPa", "TE 10–40%",
        "Al~5–10%", "Mn~5–30%", "C~0.4–0.7%", "UTS 800–1300 MPa", "TE 10–40%",
        "Al~5–12%", "Mn~12–30%", "C~0.6–2.0%", "UTS 800–1500 MPa", "TE 30–80%"
      ],
      "evidence_text": "As summarized in Table 2, according to the matrix phases at high (hot working) temperatures, where it is assumed that equilibrium conditions are approached, Fe-Mn-Al-C lightweight alloys can be classified into four categories: (1) ferritic steels [37–43], (2) ferrite based duplex steels [44–60], (3) austenite based duplex steels [61–70], and (4) austenitic steels [71–87].",
      "figures": [],
      "tables": ["Table 2"],
      "confidence": "high"
    },
    {
      "claim_type": "microstructure",
      "subject": "Austenite based duplex (Triplex) steels",
      "claim": "Austenite based duplex low density steels, also called Triplex steels, have a final microstructure consisting of small amounts of δ-ferrite and intragranular nano-sized κ'-carbides in an austenite matrix.",
      "values": [],
      "evidence_text": "These steels are also called Triplex steels on the basis of the three constituents commonly found in their microstructure at the final stage: small amounts of d-ferrite, and the intragranular nano-sized j0 -carbides in a matrix of austenite grains [6].",
      "figures": [],
      "tables": [],
      "confidence": "high"
    },
    {
      "claim_type": "microstructure",
      "subject": "δ-ferrite vs α-ferrite",
      "claim": "δ-ferrite formed from the liquid phase and α-ferrite precipitated from austenite have the same BCC crystal structure but differ in elemental composition and partitioning.",
      "values": [],
      "evidence_text": "the ferrite produced from the liquid phase is denoted as d-ferrite, while the ferrite precipitated from austenite is denoted as a-ferrite. The d-ferrite has different elemental composition/partitioning and intrinsic chemical gradients from the aferrite although they have the same crystal structure (BCC).",
      "figures": [],
      "tables": [],
      "confidence": "high"
    },
    {
      "claim_type": "composition",
      "subject": "Fe-Al binary system",
      "claim": "In the Fe-Al binary system, the solid solubility of Al in FCC γ-Fe is limited to 0.65 wt%, and when Al exceeds 1 wt%, the system is basically ferritic and lacks transformation hardenability.",
      "values": ["0.65%", "1%"],
      "evidence_text": "The solid solubility of Al in FCC c-Fe is limited to 0.65%. ... When the Al concentration is above 1%, the binary Fe-Al system does not have any transformation hardenability (austenite ? martensite) and is basically ferritic in the solid solution range.",
      "figures": ["Fig. 4"],
      "tables": [],
      "confidence": "high"
    },
    {
      "claim_type": "microstructure",
      "subject": "Fe-Al alloys",
      "claim": "In the Fe-Al system, the disordered A2 phase dissolves up to ~10% Al, ordered B2 (FeAl) exists in the range of about 10 to 32% Al, and ordered DO₃ (Fe₃Al) is present in the range of 12–22% Al at room temperature.",
      "values": ["~10%", "10–32%", "12–22%"],
      "evidence_text": "The a-Fe is a solid solution of Al in BCC Fe, has a disordered A2 lattice and dissolves up to ~10% Al at room temperature. ... When the Al content is in the range of about 10 to 32%, FeAl forms ... Fe3Al ... is present in the range of 12–22% Al at room temperature.",
      "figures": [],
      "tables": [],
      "confidence": "high"
    },
    {
      "claim_type": "microstructure",
      "subject": "Fe-Al K-state",
      "claim": "In Fe-Al alloys with Al contents of 6.2–9.6%, noticeable short-range ordering (K-state) occurs at temperatures below 400°C during cooling, with the highest degree of ordering at 250°C; this K-state, along with B2 and DO₃, exhibits low ductility and brittle fracture at room temperature.",
      "values": ["6.2–9.6%", "400°C", "250°C"],
      "evidence_text": "noticeable short-range ordering occurs in Fe-Al alloys with Al contents in the range 6.2–9.6% at temperatures below 400°C during cooling [91]. The highest degree of short-range ordering was observed at 250°C. ... The K-state, B2 and DO3 show low ductility and brittle fracture at room temperature [93].",
      "figures": [],
      "tables": [],
      "confidence": "high"
    },
    {
      "claim_type": "figure_evidence",
      "subject": "Density reduction by alloying elements",
      "claim": "Fig. 1a presents the density reduction of ferritic iron by the alloying elements Al, C, Si, and Mn up to 16% alloy content, showing a linear decrease with increasing addition.",
      "values": [],
      "evidence_text": "Fig. 1a shows the effects of alloying elements on density reduction in ferritic steels up to a maximum of 16% alloy content.",
      "figures": ["Fig. 1a"],
      "tables": [],
      "confidence": "high"
    },
    {
      "claim_type": "figure_evidence",
      "subject": "Young's modulus of Fe-Al alloys",
      "claim": "Fig. 1b displays the reduction of Young's modulus of Fe-Al steels in the annealed state as a function of Al content, with data measured by dynamic methods (resonance or ultrasonic).",
      "values": [],
      "evidence_text": "Fig. 1b as a function of the Al content [24,28]. The collected data of the Young’s modulus were measured with dynamic measurements such as the resonance method or the ultrasonic method.",
      "figures": ["Fig. 1b"],
      "tables": [],
      "confidence": "high"
    },
    {
      "claim_type": "figure_evidence",
      "subject": "Processing effect on Young's modulus",
      "claim": "Fig. 2 illustrates the Young's modulus of Fe-(15–28)Mn-(7–10)Al-(0.7–1.2)C steels in as-cast, hot-rolled, and cold-rolled/annealed conditions, demonstrating the influence of processing on stiffness.",
      "values": [],
      "evidence_text": "The Young’s modulus of Fe-(15–28)Mn-(7–10)Al-(0.7–1.2)C steels after different processing steps (solid lines) [5] and in the as-cast state of Fe-(5–40)Mn-10Al-1C steels (dashed band) [30]. ... shown in Fig. 2.",
      "figures": ["Fig. 2"],
      "tables": [],
      "confidence": "high"
    },
    {
      "claim_type": "figure_evidence",
      "subject": "Specific stiffness comparison",
      "claim": "Fig. 3 compares the specific stiffness (Eⁿ/ρ) of HSLA steel, Fe-8Al ferritic steel, Fe-22Mn-8Al-0.8C austenitic steel, and a 6xxx series aluminium alloy for tie, beam, and panel loading conditions.",
      "values": [],
      "evidence_text": "A comparison of the specific stiffness of a HSLA steel, a Fe-8Al ferritic steel [24], a Fe-22Mn-8Al-0.8C [5] austenitic steel and a typical 6xxx series aluminium alloy is shown in Fig. 3.",
      "figures": ["Fig. 3"],
      "tables": [],
      "confidence": "high"
    },
    {
      "claim_type": "figure_evidence",
      "subject": "Fe-Al phase diagram",
      "claim": "Fig. 4 shows the Fe-rich part of the Fe-Al phase diagram according to Kubaschewski, including the γ-loop, A2, B2, DO₃ phases, and K-state regions.",
      "values": [],
      "evidence_text": "Fig. 4 shows the Fe rich part of the binary Fe-Al phase diagram according to Kubaschewski [88].",
      "figures": ["Fig. 4"],
      "tables": [],
      "confidence": "high"
    },
    {
      "claim_type": "figure_evidence",
      "subject": "Classification and properties of low density steels",
      "claim": "Table 2 classifies Fe-Mn-Al-C low-density steels by their hot-rolled microstructures into ferritic, ferrite-based duplex, austenite-based duplex, and austenitic types, and provides typical composition and tensile property ranges.",
      "values": [],
      "evidence_text": "As summarized in Table 2, according to the matrix phases at high (hot working) temperatures, ... Fe-Mn-Al-C lightweight alloys can be classified into four categories: (1) ferritic steels ... (2) ferrite based duplex steels ... (3) austenite based duplex steels ... (4) austenitic steels.",
      "figures": [],
      "tables": ["Table 2"],
      "confidence": "high"
    }
  ],
  "context_update": {
    "summary": "Section 2 reports that Al addition reduces density by ~1.3% per 1 wt% Al and Young’s modulus by 2–2.5% per 1 wt% Al, with density formulas and specific stiffness comparisons. Processing strongly affects Young’s modulus: as-cast condition gives lowest values due to shrinkage cavities, hot rolling raises it, and cold rolling/annealing slightly lowers it. Section 3 classifies Fe-Mn-Al-C steels into four types based on hot-rolled matrix: ferritic, ferrite-based duplex, austenite-based duplex (Triplex), and austenitic, with composition and tensile property ranges summarized in Table 2. δ-ferrite (from liquid) and α-ferrite (from austenite) are distinguished. Section 4.1 reviews the Fe-Al phase diagram: Al solubility in γ-Fe is limited to 0.65%; disordered A2, ordered B2 and DO₃ phases appear with increasing Al; K-state short-range ordering occurs in 6.2–9.6% Al below 400°C. Subsequent sections will build on these density/modulus trends, classification, and phase relations to discuss alloy design, processing-microstructure evolution, and mechanical properties.",
    "material_systems": [
      "Fe-Mn-Al-C",
      "Fe-Al",
      "ferritic low density steel",
      "ferrite based duplex steel",
      "austenite based duplex steel",
      "austenitic steel",
      "Triplex steel",
      "κ'-carbide",
      "A2",
      "B2",
      "DO₃",
      "K-state"
    ],
    "sample_aliases": [],
    "processing_route": [
      "as-cast",
      "hot rolling",
      "cold rolling",
      "annealing",
      "solidification"
    ],
    "key_variables": [
      "Al content (wt%)",
      "C content",
      "Mn content",
      "density",
      "Young's modulus",
      "specific stiffness",
      "processing state",
      "solidification defects",
      "lattice dilatation",
      "atomic mass reduction",
      "short-range ordering"
    ],
    "microstructure": [
      "ferrite",
      "austenite",
      "duplex",
      "δ-ferrite",
      "α-ferrite",
      "κ'-carbide",
      "A2 disordered",
      "B2 ordered",
      "DO₃ ordered",
      "K-state short-range ordering"
    ],
    "properties": [
      "density reduction 1.3% per 1 wt% Al",
      "Young's modulus reduction 2–2.5% per 1 wt% Al",
      "UTS ranges for four steel classes (from Table 2)",
      "total elongation ranges (from Table 2)",
      "specific stiffness not superior to HSLA or Al alloys"
    ],
    "mechanisms": [
      "density reduction through lattice dilatation and atomic mass reduction",
      "Young’s modulus decrease from reduced lattice energy and larger interatomic distance",
      "casting defects (shrinkage cavities, segregation) lower Young's modulus",
      "Al as strong ferrite stabilizer limiting γ-loop"
    ],
    "figures_or_tables": [
      "Fig. 1a",
      "Fig. 1b",
      "Fig. 2",
      "Fig. 3",
      "Fig. 4",
      "Table 2"
    ],
    "unresolved_terms": []
  }
}

File: evaluation_json2json/outputs_exp/deepseek/A1/intermediate/knowledge/chunk_0004.raw.txt
{"claims": [
  {
    "claim_type": "comparison",
    "subject": "Experimental vs. calculated phase fields in Fe-Mn-Al-C isotherms at 900 °C",
    "claim": "In Fe-(10,20,30)Mn-xAl-yC alloys at 900 °C, experimental γ (austenite) region extends to higher Al content with increasing Mn, whereas calculations predict expansion up to 20% Mn but shrinkage with further Mn addition, indicating a deviation between experiments and thermodynamic databases.",
    "values": ["900 °C", "10% Mn", "20% Mn", "30% Mn"],
    "evidence_text": "The experimental data show that the c region is extended to the direction of the high Al concentration as Mn is increased. However, the calculations show that the c region expands towards a higher Al concentration with increasing Mn up to 20%, but shrinks with further increasing Mn. Thus, there is a deviation between the calculations from the current available databases and the experimental data as the Mn and Al contents are increased.",
    "figures": ["Fig. 7"],
    "tables": [],
    "confidence": "high"
  },
  {
    "claim_type": "finding",
    "subject": "γ decomposition in Fe-20Mn-10Al-xC at high temperature",
    "claim": "At 20% Mn and 10% Al in Fe-Mn-Al-C, only γ phase is present at 1000 °C for C above 1%, and a eutectoid reaction γ → α + κ occurs at approximately 1.1% C and 920 °C, producing a lamellar ferrite and κ-carbide microstructure.",
    "values": ["20% Mn", "10% Al", "1000 °C", "1% C", "1.1% C", "920 °C"],
    "evidence_text": "At 20% Mn, only the c phase is present at 1000 °C for C above 1%. A eutectoid reaction for austenite decomposition to a lamellar ferrite and j-carbide microstructure occurs at approximately 1.1% C at 920 °C.",
    "figures": [],
    "tables": [],
    "confidence": "high"
  },
  {
    "claim_type": "finding",
    "subject": "Effect of Mn on austenite stability and κ-carbide solvus",
    "claim": "Increasing Mn content expands the austenite single-phase region to lower temperatures and lower carbon contents, lowers the κ-carbide solvus temperature, and stabilizes β-Mn to higher temperatures.",
    "values": [],
    "evidence_text": "As Mn is increased, the austenite single-phase region is expanded to lower temperatures and lower carbon contents, the j-carbide solvus line is lowered and b-Mn is observed. The higher Mn content also increases the stability of the b-Mn to higher temperatures.",
    "figures": [],
    "tables": [],
    "confidence": "high"
  },
  {
    "claim_type": "comparison",
    "subject": "Calculated vs. experimental phase formation temperatures in Fe-Mn-Al-C alloys",
    "claim": "In Fe-18Mn-7Al-0.85C, FactSage calculations underestimate κ-carbide formation temperature by 100 °C and M23C6 formation temperature by 150 °C compared with experiments; in Fe-13.5Mn-6.3Al-0.78C, no M7C3 is found experimentally, and the formation of α+κ in austenite occurs ~30 °C lower in calculation.",
    "values": ["Fe-18Mn-7Al-0.85C", "100 °C", "150 °C", "Fe-13.5Mn-6.3Al-0.78C", "30 °C"],
    "evidence_text": "In the Fe-18Mn-7Al-0.85C alloy, the calculations from FastSage underestimate the formation temperatures of j-carbide and of M23C6 carbide by 100 °C and 150 °C, respectively.",
    "figures": ["Fig. 8", "Table 3"],
    "tables": ["Table 3"],
    "confidence": "high"
  },
  {
    "claim_type": "finding",
    "subject": "Equilibrium phases in iron-rich Fe-Mn-Al-C system",
    "claim": "The equilibrium phases at the iron-rich side of the Fe-Mn-Al-C system include γ-austenite, δ(α)-ferrite, κ-carbide, M3C, M23C6, M7C3 carbides, and β-Mn, coexisting depending on composition and temperature.",
    "values": [],
    "evidence_text": "The equilibrium phases in the Fe-Mn-Al-C system at the iron rich side may include: c-austenite, d(a)-ferrite, j-carbide, M3C, M23C6, M7C3 carbides and b-Mn.",
    "figures": [],
    "tables": [],
    "confidence": "high"
  },
  {
    "claim_type": "finding",
    "subject": "Effect of Al on Fe-Mn-C phase fields",
    "claim": "The addition of Al in Fe-Mn-C steels enlarges the phase field of ferrite and suppresses the γ single-phase region.",
    "values": [],
    "evidence_text": "The addition of Al in Fe-Mn-C steels enlarges the phase field of ferrite and suppresses the c single phase region.",
    "figures": [],
    "tables": [],
    "confidence": "high"
  },
  {
    "claim_type": "finding",
    "subject": "Lower temperature limit of stable γ in Fe-Mn-Al-C steels",
    "claim": "The lowest temperature at which γ exists as a stable single phase decreases to about 386 °C when Mn is increased to 30% in Fe-Mn-Al-C steels, making γ unstable below 386 °C for Mn contents up to 30%.",
    "values": ["386 °C", "30% Mn"],
    "evidence_text": "The lowest temperature that c exists as a stable single phase decreases to about 386 °C as Mn is increased to 30% in Fe-Mn-Al-C steels. Thus, the c is not a stable phase at temperatures lower than 386 °C in Fe-Mn-Al-C steels with the Mn content in the range of 0–30%.",
    "figures": [],
    "tables": [],
    "confidence": "high"
  },
  {
    "claim_type": "mechanism",
    "subject": "Compositional conditions for κ-carbide formation",
    "claim": "In Fe-Al-C steels, κ phase forms when Al > 2%; in Fe-Mn-Al-C steels, the required Al content for κ formation increases to >5% when Mn > 2%, indicating that Mn restrains κ formation and Al restrains the formation of other carbides such as M3C and M23C6.",
    "values": ["Al > 2%", "Al > 5%", "Mn > 2%"],
    "evidence_text": "In Fe-Al-C steels, the j phase is formed when Al is higher than 2%, while in Fe-Mn-Al-C steels, the required Al content to form j phase is increased to higher than 5% when more than 2% Mn is added. ... This indicates that Mn restrains the formation of the j phase and Al restrains the formation of the other carbides such as M3C and M23C6.",
    "figures": [],
    "tables": [],
    "confidence": "high"
  },
  {
    "claim_type": "finding",
    "subject": "Dependence of κ-carbide solvus on C, Al, and Mn",
    "claim": "The formation (solvus) temperature of κ-carbide increases with increasing C and Al contents, and decreases as Mn is increased up to 15%, remaining unchanged with further Mn addition.",
    "values": ["15% Mn"],
    "evidence_text": "The formation temperature of the j phase, indicating its stability, increases as the C and Al contents are increased. The solvus temperature of j-carbide decreases as Mn is increased up to 15% and this does not change with further increase of Mn.",
    "figures": [],
    "tables": [],
    "confidence": "high"
  },
  {
    "claim_type": "finding",
    "subject": "Alloy design for single-phase austenite matrix",
    "claim": "To obtain a single-phase austenite matrix in Fe-Mn-Al-C steels, the ferrite-stabilizing effect of Al must be compensated by increased Mn and C contents.",
    "values": [],
    "evidence_text": "In case a singlephase austenite matrix is desired, the ferrite stabilizing effect of Al must be compensated by an increased Mn and C content.",
    "figures": [],
    "tables": [],
    "confidence": "high"
  },
  {
    "claim_type": "finding",
    "subject": "A2→B2 ordering transition in Fe-Mn-Al-C ferrite",
    "claim": "The BCC_A2 (α) to BCC_B2 disorder–order transition occurs when Al content exceeds 2%, and the transition temperature increases with Al and Mn contents but decreases with increasing C content.",
    "values": ["Al > 2%"],
    "evidence_text": "The predictions show that the disorder-order transition of BCC_A2 (a) to BCC_B2 occurs when the Al content is higher than 2%, ... The disorder-order transition temperature increases as the Al and Mn contents are increased but decreases as the C content is increased.",
    "figures": [],
    "tables": [],
    "confidence": "high"
  },
  {
    "claim_type": "finding",
    "subject": "Homogeneous γ region and Mn content",
    "claim": "The homogeneous γ region is enlarged by increasing Mn content up to 20%, then shrinks with further increase of Mn to 30%.",
    "values": ["20% Mn", "30% Mn"],
    "evidence_text": "The homogeneous region of c is enlarged by increasing Mn content up to 20%, then shrunk by further increasing the Mn content up to 30%.",
    "figures": [],
    "tables": [],
    "confidence": "high"
  },
  {
    "claim_type": "finding",
    "subject": "Importance of 900 °C isotherms for hot-rolling design",
    "claim": "The isothermal phase diagram sections at 900 °C are critical for alloy design because this temperature is generally the approximate final hot rolling temperature for automotive steel strips.",
    "values": ["900 °C"],
    "evidence_text": "The isothermal sections of the phase diagrams at 900 °C are important for alloy design because this temperature is generally the approximately final hot rolling temperature in the production line for automotive products.",
    "figures": ["Fig. 7"],
    "tables": [],
    "confidence": "high"
  },
  {
    "claim_type": "figure_evidence",
    "subject": "Process routes for hot/cold rolled austenitic Fe-Mn-Al-C strips",
    "claim": "Fig. 11 illustrates process variants for producing hot-rolled and cold-rolled austenitic Fe-Mn-Al-C steel strips, which include heating to 1100–1200 °C, hot rolling with a finish rolling temperature (FRT) of 900 °C, solution treatment at 900–1100 °C, annealing at 600–900 °C, and optional cold rolling.",
    "values": ["1100–1200 °C", "900 °C", "900–1100 °C", "600–900 °C"],
    "evidence_text": "A[\"1100-1200°C\"] --> B[\"FRT 900°C\"] --> C[\"HR\"] --> D[\"900-1100°C Solution\"] --> E[\"600-900°C Annealing\"] --> F[\"CR\"]",
    "figures": ["Fig. 11"],
    "tables": [],
    "confidence": "high"
  }
],
"context_update": {
  "summary": "This chunk reviews the phase diagrams of quaternary Fe-Mn-Al-C alloys, focusing on isothermal sections at 900 °C (Fig. 7) and comparison between experimental data and CALPHAD/FactSage calculations. It describes equilibrium phase proportions in Fe-13.5Mn-6.3Al-0.78C and Fe-18Mn-7Al-0.85C (Fig. 8, Table 3), revealing discrepancies such as underestimated κ-carbide and M₂₃C₆ formation temperatures. Key findings from thermodynamic calculations are summarized: Al enlarges ferrite and suppresses γ; the γ single-phase region is stable down to 386 °C at 30% Mn; κ-carbide forms when Al > 2% in Fe–Al–C but requires Al > 5% with Mn > 2%; B2 ordering occurs above 2% Al; and Mn expands the γ region up to 20% then shrinks it. The 900 °C isotherms are highlighted as critical for hot-rolling design. Finally, Fig. 11 outlines process routes for hot/cold rolled austenitic strips involving heating to 1100–1200 °C, hot rolling at 900 °C, solution treatment and annealing. These composition–phase relationships and processing pathways provide essential background for upcoming sections on microstructural development and properties.",
  "material_systems": ["Fe-13.5Mn-6.3Al-0.78C", "Fe-18Mn-7Al-0.85C", "Fe-Mn-Al-C", "Fe-15Mn-xAl-yC", "Fe-20Mn-10Al-xC"],
  "sample_aliases": ["Fe-13.5Mn-6.3Al-0.78C", "Fe-18Mn-7Al-0.85C"],
  "processing_route": ["hot rolling at 900 °C (FRT)", "solution treatment at 900–1100 °C", "annealing at 600–900 °C", "cold rolling", "heating to 1100–1200 °C"],
  "key_variables": ["Al content", "Mn content", "C content", "temperature", "κ-carbide solvus", "B2 ordering temperature", "900 °C isotherms"],
  "microstructure": ["γ-austenite", "α-ferrite", "δ-ferrite", "κ-carbide", "M₃C", "M₂₃C₆", "M₇C₃", "β-Mn", "B2"],
  "properties": [],
  "mechanisms": ["Mn restrains κ-carbide formation", "Al restrains M₃C and M₂₃C₆ formation", "A2→B2 disorder–order transition"],
  "figures_or_tables": ["Fig. 7", "Fig. 8", "Table 3", "Fig. 9", "Fig. 10", "Fig. 11"],
  "unresolved_terms": []
}
}
