Repository: RiverYanggg/SteelDig_multimodal

# Evaluation Framework

这个目录实现当前的结构化抽取评估流程。它比较两套 `text_extraction.json`，数据来自 `outputs_exp/` 下各模型的抽取结果目录。

当前 `outputs_exp/` 中可用的模型目录示例：`deepseek`、`doubao`、`kimi`（以实际存在的子目录为准）。

- 真值（truth）：`outputs_exp/<truth_model>/<paper_id>/final/text_extraction.json`
- 预测（pred）：`outputs_exp/<pred_model>/<paper_id>/final/text_extraction.json`

通过 `--truth` 与 `--pred` 可任意指定哪套模型作为真值、哪套作为预测。例如 `--truth doubao --pred deepseek` 表示以 doubao 为真值、以 deepseek 为预测进行评估。

当前评估的核心原则是：

- 论文级配对由目录名决定，例如 `A0`、`A1`。
- 先做对象对齐，尤其是 `alloy/process/sample`。
- 对齐后由代码展开同一个 canonical object 下的同一个字段。
- 代码先做确定性判断；只有语义不确定的同字段值才交给 LLM judge。
- LLM judge 只输出 `true/false`，不负责计算指标。
- Precision/Recall/F1 全部由代码根据最终字段匹配结果计算。

---

File: evaluation_json2json/outputs_exp/deepseek/A12/intermediate/knowledge/chunk_0002.raw.txt
{
  "claims": [
    {
      "claim_type": "composition",
      "subject": "0.5C steel",
      "claim": "The 0.5C steel has a measured composition of Fe–17.71Mn–9.90Al–0.48C (wt%).",
      "values": [
        "17.71 wt% Mn",
        "9.90 wt% Al",
        "0.48 wt% C"
      ],
      "evidence_text": "0.5C 9.90 17.71 0.48 Bal.",
      "figures": [],
      "tables": [
        "Table 1"
      ],
      "confidence": "high"
    },
    {
      "claim_type": "composition",
      "subject": "0.8C steel",
      "claim": "The 0.8C steel has a measured composition of Fe–17.14Mn–9.91Al–0.77C (wt%).",
      "values": [
        "17.14 wt% Mn",
        "9.91 wt% Al",
        "0.77 wt% C"
      ],
      "evidence_text": "0.8C 9.91 17.14 0.77 Bal.",
      "figures": [],
      "tables": [
        "Table 1"
      ],
      "confidence": "high"
    },
    {
      "claim_type": "composition",
      "subject": "1.2C steel",
      "claim": "The 1.2C steel has a measured composition of Fe–17.45Mn–10.19Al–1.16C (wt%).",
      "values": [
        "17.45 wt% Mn",
        "10.19 wt% Al",
        "1.16 wt% C"
      ],
      "evidence_text": "1.2C 10.19 17.45 1.16 Bal.",
      "figures": [],
      "tables": [
        "Table 1"
      ],
      "confidence": "high"
    },
    {
      "claim_type": "finding",
      "subject": "Fe–18Mn–10Al–xC steels",
      "claim": "The calculated densities of the 0.5C, 0.8C, and 1.2C steels are 6.92, 6.88, and 6.78 g/cm³ respectively.",
      "values": [
        "6.92 g/cm³",
        "6.88 g/cm³",
        "6.78 g/cm³"
      ],
      "evidence_text": "The densities of three steels were calculated [7] as 6.92, 6.88 and 6.78 g/cm3 , respectively.",
      "figures": [],
      "tables": [],
      "confidence": "high"
    },
    {
      "claim_type": "property",
      "subject": "austenite in Fe–18Mn–10Al–xC steels",
      "claim": "The stacking fault energy of austenite is 73.4 mJ/m² for 0.5C, 77.9 mJ/m² for 0.8C, and 84.5 mJ/m² for 1.2C steel.",
      "values": [
        "73.4 mJ/m² (0.5C)",
        "77.9 mJ/m² (0.8C)",
        "84.5 mJ/m² (1.2C)"
      ],
      "evidence_text": "The stacking fault energy (SFE) values of austenite in 0.5C and 0.8C steels are 73.4 and 7 7 . 9 m J / m 2 and that of 1.2C steel is 8 4 . 5 m J / m 2 according to the model we used previously [13].",
      "figures": [],
      "tables": [],
      "confidence": "high"
    },
    {
      "claim_type": "processing",
      "subject": "Fe–18Mn–10Al–xC steels",
      "claim": "The cast ingots were forged at 1200 °C and hot rolled after homogenization at 1200 °C for 3 h to a thickness of 3.5 mm (90% reduction).",
      "values": [
        "1200 °C",
        "3 h",
        "3.5 mm",
        "90% reduction"
      ],
      "evidence_text": "The ingots were forged at 1200 °C, and then hot rolled after homogenization at the same temperature for 3 h to the thickness of 3.5 mm with a reduction of 90%.",
      "figures": [],
      "tables": [],
      "confidence": "high"
    },
    {
      "claim_type": "processing",
      "subject": "Fe–18Mn–10Al–xC steels",
      "claim": "The hot-rolled strips were annealed at 1000 °C for 1 h, cold rolled to 1 mm, and then annealed at 1000 °C followed by water quenching.",
      "values": [
        "1000 °C, 1 h annealing",
        "cold rolling to 1 mm",
        "final 1000 °C annealing + water quench"
      ],
      "evidence_text": "The hot-rolled strips were annealed at 1000 °C for 1 h and then cold rolled to a thickness of 1 mm. Then, the cold rolled strips were annealed at 1000 °C, followed by water quenching to room temperature.",
      "figures": [],
      "tables": [],
      "confidence": "high"
    },
    {
      "claim_type": "characterization",
      "subject": "tensile testing",
      "claim": "Tensile tests were conducted at room temperature with a constant initial strain rate of 1.33×10⁻³ s⁻¹.",
      "values": [
        "room temperature",
        "initial strain rate 1.33×10⁻³ s⁻¹"
      ],
      "evidence_text": "Tensile tests were carried out at room temperature using a universal testing machine (SANSCMT5000) operating at a constant crosshead displacement velocity (equivalent to an initial strain rate of 1 . 3 3 × 1 0 - 3 s - 1 ) .",
      "figures": [],
      "tables": [],
      "confidence": "high"
    },
    {
      "claim_type": "characterization",
      "subject": "optical microscopy",
      "claim": "Optical microscopy specimens were etched with a solution of 1 ml hydrochloric acid, 100 ml methanol, and 4 g picric acid.",
      "values": [
        "1 ml HCl",
        "100 ml methanol",
        "4 g picric acid"
      ],
      "evidence_text": "Optical microscopy specimens were prepared by standard mechanical polishing procedures and etching with a solution of 1 ml hydrochloric acid, 100 ml methanol and 4 g picric acid.",
      "figures": [],
      "tables": [],
      "confidence": "high"
    },
    {
      "claim_type": "characterization",
      "subject": "TEM specimen preparation and imaging",
      "claim": "TEM foils were prepared by twinjet electropolishing using 9% perchloric acid in methanol at −30 °C, and examined at an accelerating voltage of 200 kV.",
      "values": [
        "9% perchloric acid in methanol",
        "−30 °C",
        "200 kV"
      ],
      "evidence_text": "Thin foils for transmission electron microscopy (TEM) observations were prepared by twinjet electropolishing by using 9% perchloric acid in methanol at - 3 0 °C . TEM analysis was performed in a Tecnai G2 20 TEM at an acceleration voltage of 200 kV.",
      "figures": [],
      "tables": [],
      "confidence": "high"
    },
    {
      "claim_type": "microstructure",
      "subject": "as-quenched microstructures",
      "claim": "As-quenched 0.5C and 0.8C steels exhibit a duplex ferritic–austenitic microstructure, while 1.2C steel is fully austenitic with annealing twins.",
      "values": [],
      "evidence_text": "0.5C and 0.8C steels have a duplex ferritic–austenitic microstructure, while 1.2C steel is fully austenitic with some annealing twins in grains.",
      "figures": [
        "Fig. 1"
      ],
      "tables": [],
      "confidence": "high"
    },
    {
      "claim_type": "microstructure",
      "subject": "austenite volume fraction",
      "claim": "The volume fractions of austenite are 59.2% in 0.5C steel and 84.8% in 0.8C steel.",
      "values": [
        "59.2% (0.5C)",
        "84.8% (0.8C)"
      ],
      "evidence_text": "The volume fractions of austenite are determined to be 59.2% and 84.8% in 0.5C and 0.8C steels, respectively.",
      "figures": [],
      "tables": [],
      "confidence": "high"
    },
    {
      "claim_type": "microstructure",
      "subject": "0.5C steel precipitates",
      "claim": "No precipitates exist in either the austenite or ferrite phases of 0.5C steel.",
      "values": [],
      "evidence_text": "Detailed microstructure analysis under TEM reveals that no precipitates exist in both austenite (Fig. 2 (a)) and ferrite (Fig. 2(b)) phases of 0.5C steel.",
      "figures": [
        "Fig. 2"
      ],
      "tables": [],
      "confidence": "high"
    },
    {
      "claim_type": "microstructure",
      "subject": "0.8C steel ordered phases",
      "claim": "In 0.8C steel, κ-carbide (Fe,Mn)₃AlCₓ precipitates are present in austenite, and B2 domains with fine DO₃ particles are present in ferrite.",
      "values": [
        "κ-carbide (Fe,Mn)₃AlCₓ",
        "B2 domains",
        "DO₃ particles"
      ],
      "evidence_text": "Further indexing of these SADPs confirms that 0.8C steel contains a κ carbide phase [ ( F e , M n ) 3 A l C x ] in austenite (Fig. 2 (c)) [14], and some B2 domains with fine DO3 particles in ferrite (Fig. 2(e))[10].",
      "figures": [
        "Fig. 2"
      ],
      "tables": [],
      "confidence": "high"
    },
    {
      "claim_type": "microstructure",
      "subject": "1.2C steel precipitates",
      "claim": "The fully austenitic 1.2C steel contains κ-carbides in the austenite matrix.",
      "values": [
        "κ-carbides"
      ],
      "evidence_text": "1.2C steel contains some κ carbides in the matrix of austenite (Fig. 2(f)).",
      "figures": [
        "Fig. 2"
      ],
      "tables": [],
      "confidence": "high"
    },
    {
      "claim_type": "finding",
      "subject": "0.8C steel designation",
      "claim": "0.8C steel is referred to as a complex low density steel because both ferrite and austenite contain ordered phases.",
      "values": [],
      "evidence_text": "As both ferrite and austenite phases contain ordered phases in 0.8Al steel, the steel is referred to complex low density steel in the present work.",
      "figures": [],
      "tables": [],
      "confidence": "high"
    },
    {
      "claim_type": "property",
      "subject": "tensile properties",
      "claim": "With increasing C from 0.5 to 1.2 wt%, total elongation increases to a maximum of 56.2% at 1.2C, while UTS peaks at 979 MPa for 0.8C and drops to 947 MPa for 1.2C.",
      "values": [
        "56.2% elongation",
        "979 MPa UTS",
        "947 MPa UTS"
      ],
      "evidence_text": "As is observed with increasing C content from 0.5% and 1.2%, the total elongation (TE) is found to increase, reaching a maximum of 56.2% at 1.2% C; whereas the ultimate tensile strength (UTS) first increases, reaching a maximum value of 979 MPa at 0.8% C, and then drops slightly to 947 MPa at 1.2% C.",
      "figures": [
        "Fig. 3"
      ],
      "tables": [
        "Table 2"
      ],
      "confidence": "high"
    },
    {
      "claim_type": "property",
      "subject": "1.2C steel strength-ductility combination",
      "claim": "The product of UTS and total elongation (UTS×TE) for 1.2C steel reaches 53.2 GPa%, which is nearly twice that of 0.5C steel.",
      "values": [
        "53.2 GPa%",
        "twice that of 0.5C"
      ],
      "evidence_text": "1.2C steel shows a superior combination of strength and ductility, i.e. the UTS TE value can reach as high as 53.2 GPa%, which is almost twice as high as that of 0.5C steel.",
      "figures": [],
      "tables": [
        "Table 2"
      ],
      "confidence": "high"
    },
    {
      "claim_type": "mechanism",
      "subject": "strain hardening stages",
      "claim": "Crussard–Jaoul analysis (Fig. 5) indicates two-stage strain hardening for 0.5C and 0.8C steels, and three-stage strain hardening for 1.2C steel.",
      "values": [
        "two-stage (0.5C, 0.8C)",
        "three-stage (1.2C)"
      ],
      "evidence_text": "It can be found in Fig. 5 that 0.5C and 0.8C steels exhibit a two-stage strain hardening, while 1.2C steel manifests a three-stage strain hardening.",
      "figures": [
        "Fig. 5"
      ],
      "tables": [],
      "confidence": "high"
    },
    {
      "claim_type": "microstructure",
      "subject": "0.5C steel early deformation",
      "claim": "At a true strain of 0.02 in 0.5C steel, planar slip traces appear in austenite and dislocation tangles form in ferrite.",
      "values": [
        "0.02 true strain"
      ],
      "evidence_text": "In the early deformation stage ( 0.02 true strain), the traces of planar slip can be readily observed in austenite (Fig. 6 (a)) and some dislocation tangles are also visible in ferrite (Fig. 6 (b)).",
      "figures": [
        "Fig. 6"
      ],
      "tables": [],
      "confidence": "high"
    },
    {
      "claim_type": "microstructure",
      "subject": "0.5C steel later deformation",
      "claim": "At a true strain of 0.18 in 0.5C steel, Taylor lattices and microbands develop in austenite, while dense dislocation tangles appear in ferrite.",
      "values": [
        "0.18 true strain"
      ],
      "evidence_text": "As deformation proceeds to a true strain of 0.18, intensive dislocation slip appears ( F i g . 6 ( c ) ) , and Taylor lattice ( F i g . 6 ( d ) ) and microbands (Fig. 6(e)) have developed in austenite; whereas dense dislocation tangles can be observed in ferrite (Fig. 6(f)).",
      "figures": [
        "Fig. 6"
      ],
      "tables": [],
      "confidence": "high"
    },
    {
      "claim_type": "microstructure",
      "subject": "0.8C steel early deformation",
      "claim": "At ε=0.01 in 0.8C steel, planar slip is observed in austenite and paired superdislocations appear in ferrite.",
      "values": [
        "ε=0.01"
      ],
      "evidence_text": "At the beginning of deformation (ε 0.01), traces of planar slip can be found in austenite (Fig. 7(a)), and some dislocations exhibit a typical paired superdislocation feature in ferrite (Fig. 7(b)).",
      "figures": [
        "Fig. 7"
      ],
      "tables": [],
      "confidence": "high"
    },
    {
      "claim_type": "microstructure",
      "subject": "0.8C steel later deformation",
      "claim": "At ε=0.18 in 0.8C steel, microbands form in austenite and a distinct increase in dislocation density occurs in ferrite.",
      "values": [
        "ε=0.18"
      ],
      "evidence_text": "At a true strain of 0.18, microbands have formed (Fig. 7(c)) in austenite, while a distinct increase in the dislocation density appear in ferrite (Fig. 7(d)).",
      "figures": [
        "Fig. 7"
      ],
      "tables": [],
      "confidence": "high"
    },
    {
      "claim_type": "microstructure",
      "subject": "1.2C steel early deformation",
      "claim": "At a true strain of 0.02 in 1.2C steel, planar slip is observed.",
      "values": [
        "0.02 true strain"
      ],
      "evidence_text": "planar slip can be found at a true strain of 0.02 (Fig. 8(a)).",
      "figures": [
        "Fig. 8"
      ],
      "tables": [],
      "confidence": "high"
    },
    {
      "claim_type": "microstructure",
      "subject": "1.2C steel intermediate deformation",
      "claim": "At a true strain of 0.07 in 1.2C steel, a Taylor lattice-like structure forms in some austenite regions.",
      "values": [
        "0.07 true strain"
      ],
      "evidence_text": "Taylor lattice-like structure has been easily observed in some regions of austenite when strained to 0.07 (Fig. 8(b)).",
      "figures": [
        "Fig. 8"
      ],
      "tables": [],
      "confidence": "high"
    },
    {
      "claim_type": "microstructure",
      "subject": "1.2C steel later deformation",
      "claim": "At ε=0.3 in 1.2C steel, well-developed microbands form; at ε=0.4, interactions between microbands occur.",
      "values": [
        "ε=0.3",
        "ε=0.4"
      ],
      "evidence_text": "Well-developed microbands can be observed at strain of 0.3 (Fig. 8(c)), and the interaction between microbands occur at a strain as large as 0.4 (Fig. 8(d)).",
      "figures": [
        "Fig. 8"
      ],
      "tables": [],
      "confidence": "high"
    }
  ],
  "context_update": {
    "summary": "This chunk covers the experimental procedure and the initial results for Fe–18Mn–10Al–xC steels with nominal 0.5, 0.8, 1.2 wt% C. Processing includes forging at 1200 °C, homogenization for 3 h, hot rolling to 3.5 mm, annealing at 1000 °C for 1 h, cold rolling to 1 mm, and a final 1000 °C anneal with water quench. Measured compositions (Table 1) and calculated densities (6.92, 6.88, 6.78 g/cm³) are reported. As-quenched microstructures: 0.5C and 0.8C are duplex ferrite–austenite with 59.2% and 84.8% austenite; 1.2C is fully austenitic with annealing twins. TEM shows no precipitates in 0.5C; 0.8C contains κ-carbide in austenite and B2+DO₃ in ferrite; 1.2C contains κ-carbide in austenite. Tensile properties: UTS max 979 MPa (0.8C), max elongation 56.2% (1.2C), 1.2C UTS×TE 53.2 GPa%. C–J analysis reveals two-stage hardening for 0.5C and 0.8C, three-stage for 1.2C. Deformation substructure evolution (Fig. 6–8) details planar slip, Taylor lattices, microbands, dislocation tangles, and superdislocations at specific strains. Subsequent chunks will need these phase fractions, ordered phases, hardening stages, and deformation structures to interpret mechanisms. Key visuals: Fig. 1 OM, Fig. 2 TEM, Fig. 3 stress-strain, Fig. 4 hardening rate, Fig. 5 C-J plots, Fig. 6–8 deformation TEM.",
    "material_systems": [
      "Fe–18Mn–10Al–0.5C",
      "Fe–18Mn–10Al–0.8C",
      "Fe–18Mn–10Al–1.2C"
    ],
    "sample_aliases": [
      "0.5C steel",
      "0.8C steel",
      "1.2C steel"
    ],
    "processing_route": [
      "Forging 1200 °C → homogenization 1200 °C 3 h → hot rolling to 3.5 mm (90% reduction) → annealing 1000 °C 1 h → cold rolling to 1 mm → annealing 1000 °C + water quench"
    ],
    "key_variables": [
      "C content 0.48, 0.77, 1.16 wt%",
      "Austenite volume fractions 59.2%, 84.8%",
      "SFE 73.4, 77.9, 84.5 mJ/m²",
      "UTS 979 MPa (0.8C), 947 MPa (1.2C), elongation 56.2% (1.2C)",
      "Strain hardening stages two and three"
    ],
    "microstructure": [
      "Duplex ferrite–austenite in 0.5C, 0.8C",
      "Fully austenitic in 1.2C with annealing twins",
      "κ-carbide in austenite of 0.8C and 1.2C",
      "B2+DO₃ in ferrite of 0.8C",
      "No precipitates in 0.5C"
    ],
    "properties": [
      "Densities 6.92, 6.88, 6.78 g/cm³",
      "UTS 979 MPa (0.8C), 947 MPa (1.2C)",
      "TE 56.2% (1.2C)",
      "UTS×TE 53.2 GPa% (1.2C)"
    ],
    "mechanisms": [
      "Two-stage strain hardening in 0.5C and 0.8C",
      "Three-stage strain hardening in 1.2C",
      "Planar slip, Taylor lattice, microbands, dislocation tangles, paired superdislocations at various strains"
    ],
    "figures_or_tables": [
      "Fig. 1",
      "Fig. 2",
      "Fig. 3",
      "Fig. 4",
      "Fig. 5",
      "Fig. 6",
      "Fig. 7",
      "Fig. 8",
      "Table 1",
      "Table 2"
    ],
    "unresolved_terms": []
  }
}

File: evaluation_json2json/outputs_exp/deepseek/A12/intermediate/knowledge/synthesis_prompt.txt
你是材料科学论文知识卡片写作助手。请根据 paper_map、compressed_core_facts 和可选 visual_evidence 生成高信息密度、事实饱满、适合语言模型训练的 Markdown。
要求：
1. 使用英文 Markdown。
2. 重点突出 Processing-Structure-Property Chain，确保工艺变量、组织演化、性能结果和机理之间的因果链清晰可追踪。
3. 优先保留高信息密度、高保真的科学事实：材料体系、样品编号、成分、工艺窗口、相/组织、缺陷/析出物、性能数值、图表证据和机理解释。
4. 不要编造 core_facts 中没有的数值或结论；如果存在 weak support，只能作为低确定性补充，不能写成确定事实。
5. 每个重要结论都应尽量带上样品/工艺/组织/性能限定条件；避免空泛表述，例如 'properties improved' 这类句子必须补充比较对象和证据。
6. visual_evidence 不为空时，单独写 Visual Evidence，说明每个 figure 支持了什么事实、趋势或机理；若为空，不要写该章节。
7. 使用以下结构组织：Material System, Processing Route and Variables, Microstructure and Phase Evolution, Processing-Structure-Property Chain, Mechanistic Interpretation, Key Quantitative Findings, Visual Evidence。
8. 只输出 Markdown 正文，不要代码块包裹，不要解释生成过程。

paper_map_json:
{"paper_id": "A12", "title": "Tensile deformation behavior analysis of low density Fe–18Mn–10Al–xC steels", "abstract_summary": "Three low-density Fe–18Mn–10Al–xC steels with carbon contents of 0.5, 0.8, and 1.2 wt% were investigated to correlate microstructures with tensile strain hardening behavior. The 0.5C steel exhibited duplex ferrite–austenite, the 0.8C steel contained ordered phases in both phases, and the 1.2C steel was fully austenitic with κ-carbides. Crussard–Jaoul analysis revealed two-stage hardening for 0.5C and 0.8C steels and three-stage hardening for 1.2C steel, attributed to distinct dislocation substructure evolutions.", "research_objective": "To clarify the differences in strain hardening behavior among Fe–18Mn–10Al–xC steels with varying carbon contents by correlating microstructural phase constituents and deformation-induced dislocation structures using Crussard–Jaoul analysis.", "material_systems": ["Fe–18Mn–10Al–xC (x = 0.5, 0.8, 1.2 wt% C)", "Duplex ferritic–austenitic steel (0.5C, 0.8C)", "Fully austenitic steel (1.2C)", "κ-carbide (ordered phase in austenite)", "Ordered phases (B2, DO3 in ferrite)"], "main_process_variables": ["Carbon concentration (0.5, 0.8, 1.2 wt%)", "Forging at 1200 °C", "Hot rolling at 1200 °C after homogenization for 3h to 3.5 mm thickness (90% reduction)", "Annealing at 1000 °C for 1h", "Cold rolling to 1 mm thickness", "Final annealing at 1000 °C followed by water quenching", "Tensile testing at room temperature with initial strain rate 1.33×10^{-3} s^{-1}"], "sample_aliases": ["0.5C steel (Fe–18Mn–10Al–0.5C)", "0.8C steel (Fe–18Mn–10Al–0.8C)", "1.2C steel (Fe–18Mn–10Al–1.2C)"], "expected_information_axis": ["composition", "processing", "phase_fraction_and_distribution", "ordered_phases", "tensile_properties", "strain_hardening_behavior", "dislocation_substructure_evolution", "deformation_mechanism", "figure_evidence"], "key_sections": ["Introduction: background on low-density Fe-Mn-Al-C steels and motivation for studying strain hardening", "Experimental: alloy preparation, thermomechanical processing, tension tests, optical and TEM microscopy", "Results: pre-deformation microstructures, tensile properties and flow curves, microstructural evolution during deformation", "Discussion: influence of microstructure on mechanical properties and on strain hardening behavior", "Conclusions: summary linking carbon content, phase constituents, and multi-stage strain hardening"]}

compressed_core_facts_json:
{"paper_focus": {"title": "Tensile deformation behavior analysis of low density Fe–18Mn–10Al–xC steels", "research_objective": "To clarify the differences in strain hardening behavior among Fe–18Mn–10Al–xC steels with varying carbon contents by correlating microstructural phase constituents and deformation-induced dislocation structures using Crussard–Jaoul analysis.", "material_systems": ["Fe–18Mn–10Al–xC (x = 0.5, 0.8, 1.2 wt% C)", "Duplex ferritic–austenitic steel (0.5C, 0.8C)", "Fully austenitic steel (1.2C)", "κ-carbide (ordered phase in austenite)", "Ordered phases (B2, DO3 in ferrite)"], "main_process_variables": ["Carbon concentration (0.5, 0.8, 1.2 wt%)", "Forging at 1200 °C", "Hot rolling at 1200 °C after homogenization for 3h to 3.5 mm thickness (90% reduction)", "Annealing at 1000 °C for 1h", "Cold rolling to 1 mm thickness", "Final annealing at 1000 °C followed by water quenching", "Tensile testing at room temperature with initial strain rate 1.33×10^{-3} s^{-1}"], "expected_information_axis": ["composition", "processing", "phase_fraction_and_distribution", "ordered_phases", "tensile_properties", "strain_hardening_behavior", "dislocation_substructure_evolution", "deformation_mechanism", "figure_evidence"]}, "core_facts": {}, "visual_evidence": [{"figure_id": "figure_001", "image_type": "property_mechanical", "description": "The provided image is unreadable due to extremely low resolution, appearing merely as a small circular icon resembling a bookmark or ribbon symbol without any discernible scientific data, axes, curves, or..."}, {"figure_id": "figure_002", "image_type": "microscopy_optical", "description": "This figure presents optical micrographs showing the microstructural evolution of Fe–18Mn–10Al–xC low-density steels with varying carbon concentrations. Subfigure (a) displays the duplex ferritic-austenitic..."}, {"figure_id": "figure_003", "image_type": "microscopy_tem", "description": "This figure presents a comprehensive transmission electron microscopy (TEM) investigation of Fe–18Mn–10Al–xC low-density steels with varying carbon contents (0.5C, 0.8C, and 1.2C). Panels (a) and (b) display the..."}, {"figure_id": "figure_004", "image_type": "property_mechanical", "description": "This figure presents the engineering stress–strain curves of Fe–18Mn–10Al–xC low-density steels with three distinct carbon contents: 0.5C (black curve), 0.8C (red curve), and 1.2C (green curve). The x-axis represents..."}, {"figure_id": "figure_005", "image_type": "property_mechanical", "description": "This figure presents the strain hardening rate (dσ/dε) versus true strain curves for Fe–18Mn–10Al–xC low-density steels with three different carbon contents: 0.5C (black curve), 0.8C (red curve), and 1.2C (green curve)...."}, {"figure_id": "figure_006", "image_type": "property_mechanical", "description": "This figure presents Crussard-Jaoul (C-J) analysis curves plotting ln(dσ/dε) versus ln(ε) for Fe-18Mn-10Al-xC low-density steels with varying carbon contents. Subfigure (a) shows 0.5C steel exhibiting two-stage strain..."}, {"figure_id": "figure_007", "image_type": "microscopy_tem", "description": "This figure presents six transmission electron microscopy (TEM) images illustrating the microstructural evolution of Fe–18Mn–10Al–0.5C steel during tensile deformation at different true strains. Images (a) and (b)..."}]}

visual_evidence_json:
[{"paper_id": "A12", "figure_id": "figure_001", "image_paths": ["images/cb96bf951be587f903b4cc67348da407b859107c4671a91d02b78ee8082ec022.jpg"], "image_count": 1, "image_type": "property_mechanical", "description": "The provided image is unreadable due to extremely low resolution, appearing merely as a small circular icon resembling a bookmark or ribbon symbol without any discernible scientific data, axes, curves, or microstructural features. Based on the accompanying text extraction summary from the paper 'Tensile deformation behavior analysis of low density Fe–18Mn–10Al–xC steels', the figure likely presents mechanical property data for three alloy variants: Fe–18Mn–10Al–0.5C, Fe–18Mn–10Al–0.8C, and Fe–18Mn–10Al–1.2C steels. The context suggests the figure may display stress-strain curves, strain hardening rate plots, or Crussard-Jaoul (C-J) analysis diagrams illustrating tensile deformation behavior. According to the extracted data, these curves would show distinct hardening behaviors: two-stage strain hardening for 0.5C and 0.8C steels versus three-stage hardening for 1.2C steel, with mechanical properties including yield strengths ranging 614.9–735.1 MPa, ultimate tensile strengths 856.7–979.1 MPa, and elongations 32.8–56.2%. However, none of these scientific details, sample labels, or quantitative values are visually verifiable in the actual image.", "confidence": 0.0}, {"paper_id": "A12", "figure_id": "figure_002", "image_paths": ["images/eb349e23021923e243248b26f3f6c417f4dc483677a59baa89a3212a3d805579.jpg", "images/9b4a9fd80046a2ad5ade5c02d2ef4947a7a0119a873980e95d4ead12b3a6abae.jpg", "images/d049ab88f4abfd04fa4e2390e3dd1016888cb8ad29bb1c0341fee7b33cd7a0be.jpg"], "image_count": 3, "image_type": "microscopy_optical", "description": "This figure presents optical micrographs showing the microstructural evolution of Fe–18Mn–10Al–xC low-density steels with varying carbon concentrations. Subfigure (a) displays the duplex ferritic-austenitic microstructure of the 0.5C steel, consisting of 59.2% austenite (γ) and 40.8% ferrite (α) with elongated grain morphology. Subfigure (b) reveals the 0.8C steel microstructure, showing a reduced ferrite content of 15.2% and increased austenite fraction of 84.8%, with visible evidence of ordered phases (κ carbides and B2/DO3 domains) distributed within the matrix. Subfigure (c) exhibits a fully austenitic microstructure in the 1.2C steel, characterized by equiaxed grains with prominent annealing twins and uniform precipitation of κ carbides. All samples underwent identical processing: induction melting, forging at 1200°C, homogenization, hot rolling with 90% reduction, intermediate annealing at 1000°C, cold rolling to 1 mm, and final annealing at 1000°C followed by water quenching. The images demonstrate that increasing carbon content progressively stabilizes the austenite phase while reducing ferrite volume fraction, transitioning the microstructure from duplex to fully austenitic, which correlates with the observed mechanical property variations including yield strength increasing from 614.9 MPa to 735.1 MPa and elongation improving from 32.8% to 56.2%.", "confidence": 0.0}, {"paper_id": "A12", "figure_id": "figure_003", "image_paths": ["images/3a27bd44f20c290583c64cd7af43ea032a3fdc6a55f3b8e1c05a4119285c45cc.jpg", "images/42fa6c6250681dfd9c2ed9fe82ed0d599561f6450a621da7a36e862b2d88c9ea.jpg", "images/0325f770a4a8bc073d256852c7d06ab8ef9575bb6d18775569c7b25fdd8df0c8.jpg", "images/486880e0186af4a3f421a2d83954296512a9578ce2f492c56033dbc056dcbab1.jpg", "images/f784d0ad434ca9976ec78626286f39075625c0346d379aafe0ebed32cc1c5910.jpg", "images/42a3b45409857280e288088999637ea15740e77b85b68124d1c8ed0ba300eaa9.jpg"], "image_count": 6, "image_type": "microscopy_tem", "description": "This figure presents a comprehensive transmission electron microscopy (TEM) investigation of Fe–18Mn–10Al–xC low-density steels with varying carbon contents (0.5C, 0.8C, and 1.2C). Panels (a) and (b) display the austenite (γ) and ferrite (α) phases in 0.5C steel, respectively, with selected area electron diffraction (SAED) patterns confirming the fcc and bcc structures without ordered precipitates. Panels (c)–(e) focus on 0.8C steel: (c) shows austenite containing κ-carbide precipitates with SAED superlattice reflections (e.g., 100) confirming the L'1₂ perovskite structure, (d) reveals deformation twins in the γ phase, and (e) presents a dark-field image of the α phase showing B2 ordered domains with fine DO₃ particles. Panel (f) shows a dark-field image of the γ phase in 1.2C steel, revealing uniformly distributed κ-carbides in the fully austenitic matrix. The SAED patterns across all subfigures provide crystallographic evidence of phase evolution from simple duplex structures to complex ordered microstructures with increasing carbon content, supporting the correlation between carbon-induced precipitation, ordered phase formation, and the observed strain hardening behaviors.", "confidence": 0.0}, {"paper_id": "A12", "figure_id": "figure_004", "image_paths": ["images/e32432708cdf384a5be41e5697a75024bc0a3d932d10d77ebe54c87000b2e922.jpg"], "image_count": 1, "image_type": "property_mechanical", "description": "This figure presents the engineering stress–strain curves of Fe–18Mn–10Al–xC low-density steels with three distinct carbon contents: 0.5C (black curve), 0.8C (red curve), and 1.2C (green curve). The x-axis represents engineering strain ranging from 0.0 to 0.6, while the y-axis shows engineering stress in MPa (0–1000 MPa). The 0.5C steel exhibits the lowest ductility with a total elongation (TE) of approximately 32.8% and an ultimate tensile strength (UTS) of ~857 MPa, failing at a strain of ~0.33. The 0.8C steel achieves the highest UTS of ~979 MPa with a TE of ~38.4%, demonstrating superior strength but intermediate ductility. The 1.2C steel displays the highest ductility with a TE of ~56.2% and a UTS of ~947 MPa, maintaining strain hardening to the highest strain level (~0.56). The curves demonstrate that increasing carbon content from 0.5% to 1.2% progressively enhances total elongation, while the UTS initially increases to a maximum at 0.8% C then slightly decreases at 1.2% C. This supports the core conclusion that the 1.2C steel achieves an exceptional strength–ductility combination, with a UTS × TE product of 53.2 GPa%, nearly double that of the 0.5C steel (28.1 GPa%), attributable to the fully austenitic microstructure containing uniformly distributed κ carbides and sustained strain hardening capacity.", "confidence": 0.0}, {"paper_id": "A12", "figure_id": "figure_005", "image_paths": ["images/940b8e61b4ea494246eb14fe0c95508bbe4f5bb959dbe9e2eef011cf1d351898.jpg"], "image_count": 1, "image_type": "property_mechanical", "description": "This figure presents the strain hardening rate (dσ/dε) versus true strain curves for Fe–18Mn–10Al–xC low-density steels with three different carbon contents: 0.5C (black curve), 0.8C (red curve), and 1.2C (green curve). The plot reveals distinctly different strain hardening behaviors among the three alloys. Both 0.5C and 0.8C steels exhibit a two-stage strain hardening characteristic with continuously decreasing strain hardening rates as strain increases, though 0.8C maintains higher strain hardening values than 0.5C throughout most of the deformation process. In contrast, the 1.2C steel displays a unique three-stage strain hardening behavior: an initial rapid decrease followed by an increasing stage reaching a plateau around 1900 MPa between 0.15–0.35 strain, and finally a sharp drop at high strains. The 1.2C steel sustains sufficient strain hardening capacity beyond 0.026 strain to prevent strain localization, correlating with its superior ductility (56.2% elongation) compared to 0.5C (32.8%) and 0.8C (38.4%) steels. This variation is attributed to microstructural differences: 0.5C has a duplex ferritic-austenitic structure without precipitates, 0.8C contains ordered phases (B2, DO3) in ferrite and κ carbides in austenite, while 1.2C is fully austenitic with uniformly distributed κ carbides, leading to different dislocation evolution mechanisms (planar slip, Taylor lattice, microbands) during tensile deformation.", "confidence": 0.0}, {"paper_id": "A12", "figure_id": "figure_006", "image_paths": ["images/c09d13e91257f8d0f84f4b8b9f300164f90d49feddb672d91bc091a7dbb66aeb.jpg", "images/6e9b9cd5ef57b1d5f75bf6858ce17a23d145b8b3b73d5605882bb77c6cc69315.jpg", "images/20fae05d6c6c6f5d46e84001ead339648adb467fbd653343d0f15b581c6b1af6.jpg"], "image_count": 3, "image_type": "property_mechanical", "description": "This figure presents Crussard-Jaoul (C-J) analysis curves plotting ln(dσ/dε) versus ln(ε) for Fe-18Mn-10Al-xC low-density steels with varying carbon contents. Subfigure (a) shows 0.5C steel exhibiting two-stage strain hardening with a transition at ε=0.025, while subfigure (b) displays 0.8C steel with similar two-stage behavior but transition at ε=0.022 and a slightly steeper initial slope. Subfigure (c) reveals that 1.2C steel manifests distinct three-stage strain hardening with transitions at ε=0.026 and ε=0.137, fundamentally differing from the duplex ferritic-austenitic steels. The curves demonstrate that carbon content significantly influences strain hardening mechanisms: 0.5C and 0.8C steels show continuous decline in hardening rate attributed to planar slip in austenite and dislocation tangles in ferrite, whereas 1.2C fully austenitic steel sustains hardening through Taylor lattice and microband formation. The analysis indicates that ordered precipitates (κ carbides) in 0.8C steel accelerate the initial hardening decline compared to 0.5C steel, while the three-stage behavior in 1.2C steel reflects microstructural evolution from planar slip to microband interactions.", "confidence": 0.0}, {"paper_id": "A12", "figure_id": "figure_007", "image_paths": ["images/c7a9ef51b57123a41e339174f5c4bd429d896f0ad386384626ad2f721c94e00c.jpg", "images/3c9af4f777c072178ed192c0a4911867277b295c955b7f16ad21ecbc9aa6d3e6.jpg", "images/fb3ab38f26f5c49c8dcfe6d7a90fde08e47b409864e060d87cd6104e80e227c3.jpg", "images/09658fbf2f731f9f3e928d3ed8b133bacb52c01f74480ac8003b6d435b3bdd6d.jpg", "images/0cd6bc4e209e5d36517609bccf0a5c234226c497c0d67df89273d5d169efb710.jpg", "images/d9c24f0a11ea38bddefe98475eebea62879ddc335c7dd70d5b715bd9da1af646.jpg"], "image_count": 6, "image_type": "microscopy_tem", "description": "This figure presents six transmission electron microscopy (TEM) images illustrating the microstructural evolution of Fe–18Mn–10Al–0.5C steel during tensile deformation at different true strains. Images (a) and (b) capture the early deformation stage at ε=0.02, showing planar slip traces in austenite (γ) and dislocation tangles in ferrite (α), respectively. Images (c)–(f) display the microstructures at a higher strain of ε=0.18: (c) intensive dislocation slip in austenite, (d) Taylor lattice formation in austenite, (e) microbands in austenite, and (f) dense dislocation tangles in ferrite. The scale bars indicate 0.2 μm for images a–c, e–f, and 0.5 μm for image d. These micrographs provide direct evidence supporting the two-stage strain hardening behavior observed in this alloy, where the first stage involves planar slip initiation in austenite and dislocation tangle formation in ferrite, while the second stage is characterized by the development of low-energy Taylor lattice structures and microbands in austenite coupled with increased dislocation density in ferrite, resulting in sustained strain hardening capacity.", "confidence": 0.0}]

File: evaluation_json2json/outputs_exp/deepseek/A13/intermediate/knowledge/chunk_0002.raw.txt
{"claims": [
  {
    "claim_type": "characterization",
    "subject": "Austenite lattice parameter determination",
    "claim": "Austenite lattice parameter αγ is a function of C, Mn, Al concentrations (in wt%) and was determined from the d-spacing of (220)γ.",
    "values": [],
    "evidence_text": "where α_γ is austenite lattice parameter, in Å, and X_C, X_Mn and X_Al are concentrations of C, Mn and Al, respectively, in wt%. The austenite lattice parameter (α_γ) was determined from a d-spacing of (220)γ position.",
    "figures": [],
    "tables": [],
    "confidence": "high"
  },
  {
    "claim_type": "microstructure",
    "subject": "H70",
    "claim": "In H70 (solution treated at 700 °C for 1 h), nearly all original austenite decomposed to martensite and spheroidal M5C2 carbide, with a retained austenite volume fraction of 12.2%.",
    "values": ["12.2%", "700 °C"],
    "evidence_text": "For H70 (shown in Fig. 1a), nearly all the original austenite phase decomposed to martensite and spheroidal M5C2-carbide, with a volume fraction of 12.2% being retained.",
    "figures": ["Figure 1a"],
    "tables": ["Table 3"],
    "confidence": "high"
  },
  {
    "claim_type": "microstructure",
    "subject": "H70",
    "claim": "M5C2-carbide phase widely distributed both at δ-ferrite grain boundaries and among martensite laths in H70.",
    "values": [],
    "evidence_text": "M5C2-carbide phase widely distributed both at δ-ferrite grain boundaries and among martensite laths.",
    "figures": ["Figure 1a"],
    "tables": [],
    "confidence": "high"
  },
  {
    "claim_type": "microstructure",
    "subject": "H80",
    "claim": "In H80 (800 °C, 1 h), M5C2-carbide disappeared, martensite reverse-transformed to austenite, and a large amount of strip α-ferrite was observed.",
    "values": ["800 °C"],
    "evidence_text": "For H80 (shown in Fig. 1b), M5C2-carbide disappeared, martensite has reverse-transformed to austenite. Large amount of strip ferrite, which is termed as α-ferrite in order to distinguish it from δ-ferrite that is formed at high temperature, was observed.",
    "figures": ["Figure 1b"],
    "tables": [],
    "confidence": "high"
  },
  {
    "claim_type": "microstructure",
    "subject": "H90",
    "claim": "In H90 (900 °C, 1 h), the microstructure mainly consisted of α-ferrite, δ-ferrite and austenite; α-ferrite morphology changed from strip shape to fine blocky shape and the austenite volume fraction increased to 33.8%.",
    "values": ["900 °C", "33.8%"],
    "evidence_text": "For H90, with the solution temperature increasing to 900 °C, the microstructure of specimen was mainly consisted of α-ferrite, δ-ferrite and austenite, as shown in Fig. 1c. Besides, the morphology of α-ferrite changed from strip shape into fine blocky shape and the volume fraction of austenite increased to 33.8%.",
    "figures": ["Figure 1c"],
    "tables": ["Table 3"],
    "confidence": "high"
  },
  {
    "claim_type": "microstructure",
    "subject": "H100",
    "claim": "In H100 (1000 °C, 1 h), martensite appeared again with only 12.9% austenite retained.",
    "values": ["1000 °C", "12.9%"],
    "evidence_text": "For H100, martensite appeared again with only 12.9% austenite retained.",
    "figures": ["Figure 1d"],
    "tables": ["Table 3"],
    "confidence": "high"
  },
  {
    "claim_type": "characterization",
    "subject": "Phase microhardness",
    "claim": "Phases were distinguished by Vickers microhardness: austenite 275±10 HV, δ-ferrite 314±15 HV, α-ferrite 374±10 HV, and martensite 438±15 HV.",
    "values": ["275 HV", "314 HV", "374 HV", "438 HV"],
    "evidence_text": "Phase\tVickers microhardness, HV\nAustenite\t275 ± 10\nδ-ferrite\t314 ± 15\nα-ferrite\t374 ± 10\nMartensite\t438 ± 15",
    "figures": [],
    "tables": ["Table 2"],
    "confidence": "high"
  },
  {
    "claim_type": "characterization",
    "subject": "M5C2 carbide identification",
    "claim": "M5C2-carbide was identified according to EDS.",
    "values": [],
    "evidence_text": "And M5C2-carbide was identified according to EDS.",
    "figures": [],
    "tables": [],
    "confidence": "high"
  },
  {
    "claim_type": "property",
    "subject": "Tensile properties of H70",
    "claim": "H70 exhibited yield strength of 642.1 MPa, ultimate tensile strength of 778.3 MPa, total elongation of 23.0%, and austenite volume fraction of 12.2%.",
    "values": ["642.1 MPa", "778.3 MPa", "23.0%", "12.2%"],
    "evidence_text": "H70 700 642.1 778.3 23.0 12.2",
    "figures": [],
    "tables": ["Table 3"],
    "confidence": "high"
  },
  {
    "claim_type": "property",
    "subject": "Tensile properties of H80",
    "claim": "H80 exhibited yield strength of 587.8 MPa, ultimate tensile strength of 724.5 MPa, total elongation of 30.5%, and austenite volume fraction of 20.7%.",
    "values": ["587.8 MPa", "724.5 MPa", "30.5%", "20.7%"],
    "evidence_text": "H80 800 587.8 724.5 30.5 20.7",
    "figures": [],
    "tables": ["Table 3"],
    "confidence": "high"
  },
  {
    "claim_type": "property",
    "subject": "Tensile properties of H90",
    "claim": "H90 exhibited yield strength of 473.6 MPa, ultimate tensile strength of 846.4 MPa, total elongation of 32.0%, and austenite volume fraction of 33.8%.",
    "values": ["473.6 MPa", "846.4 MPa", "32.0%", "33.8%"],
    "evidence_text": "H90 900 473.6 846.4 32.0 33.8",
    "figures": [],
    "tables": ["Table 3"],
    "confidence": "high"
  },
  {
    "claim_type": "property",
    "subject": "Tensile properties of H100",
    "claim": "H100 exhibited yield strength of 398.3 MPa, ultimate tensile strength of 860.3 MPa, total elongation of 15.0%, and austenite volume fraction of 12.9%.",
    "values": ["398.3 MPa", "860.3 MPa", "15.0%", "12.9%"],
    "evidence_text": "H100 1000 398.3 860.3 15.0 12.9",
    "figures": [],
    "tables": ["Table 3"],
    "confidence": "high"
  },
  {
    "claim_type": "comparison",
    "subject": "Yield strength trend",
    "claim": "Yield strength decreased gradually with increasing solution temperature from 642.1 MPa (H70) to 398.3 MPa (H100).",
    "values": ["642.1 MPa", "587.8 MPa", "473.6 MPa", "398.3 MPa"],
    "evidence_text": "With the increase of solution temperature, yield strength (YS) decreases gradually, which was 642.1 MPa, 587.8 MPa, 473.6 MPa and 398.3 MPa, respectively.",
    "figures": [],
    "tables": ["Table 3"],
    "confidence": "high"
  },
  {
    "claim_type": "property",
    "subject": "H90 work hardening and true stress",
    "claim": "For H90, true stress increased abruptly at a true strain of ~0.03, and both UTS and TE were the highest among the four steels.",
    "values": ["~0.03", "846.4 MPa", "32%"],
    "evidence_text": "for H90, true stress increased abruptly at a true strain of ~0.03, and both the UTS and TE were the highest among the four steels.",
    "figures": ["Figure 2a"],
    "tables": [],
    "confidence": "high"
  },
  {
    "claim_type": "mechanism",
    "subject": "Work hardening stages",
    "claim": "The steels possessed an obvious three-stage work hardening: stage 1 WH rate decreased rapidly (ferrite deformation), stage 2 slight decrease (strong hardening mechanism e.g. TRIP or TWIP effect), stage 3 WH rate decreased quickly again (deformation localization of ferrite or martensite).",
    "values": [],
    "evidence_text": "As shown in Fig. 3b, the steels possesses an obvious threestage work hardening (WH) characteristics: in stage 1, WH rate decreased rapidly, which was mainly associated with the deformation of ferrite; In stage 2, the slight decrease of the WH rate is a consequence of the strong hardening mechanism, such as TRIP or TWIP effect; In stage 3, the WH rate decreased quickly again, and this was presumably associated with the deformation localization of ferrite or martensite.",
    "figures": ["Figure 3b"],
    "tables": [],
    "confidence": "high"
  },
  {
    "claim_type": "mechanism",
    "subject": "TRIP effect main mechanism in H90",
    "claim": "For H90, the formation of mechanical twinning was not observed by SEM, so the TRIP effect was inferred as the main mechanism for high tensile strength and excellent ductility.",
    "values": [],
    "evidence_text": "For H90, the formation of mechanical twining were not observed from SEM analyses. It can be inferred that, possibly, TRIP effect was the main mechanism for high tensile strength and excellent ductility.",
    "figures": [],
    "tables": [],
    "confidence": "medium"
  },
  {
    "claim_type": "mechanism",
    "subject": "Stage 2 work hardening rate of H90",
    "claim": "In H90, the work hardening rate increased with strain in the true strain range 0.03–0.15 due to martensitic transformation; after 0.15, it decreased gently due to competition between increased stress and stress relaxation induced by the TRIP effect.",
    "values": ["0.03", "0.15"],
    "evidence_text": "In stage 2, the WH rate increased with strain in the true strain range 0.03–0.15, because martensitic transformation took place when a critical stress was attained. After true strain of 0.15, the WH rate began to decrease gently, which was the consequence of a potential competition between the increased stress and stress relaxation induced by the TRIP effect.",
    "figures": [],
    "tables": [],
    "confidence": "medium"
  },
  {
    "claim_type": "figure_evidence",
    "subject": "EBSD austenite fraction in H90",
    "claim": "EBSD analysis of H90 at true strains of 0.03, 0.10, 0.20, and 0.27 gave retained austenite volume fractions of 31.4%, 22.3%, 10.1%, and 4.7%, respectively.",
    "values": ["0.03", "31.4%", "0.10", "22.3%", "0.20", "10.1%", "0.27", "4.7%"],
    "evidence_text": "At various strain stages, the calculated austenite volume fractions were 31.4%, 22.3%, 10.1% and 4.7%, respectively.",
    "figures": ["Figure 3"],
    "tables": [],
    "confidence": "high"
  },
  {
    "claim_type": "finding",
    "subject": "Continuous deformation-induced martensite transformation",
    "claim": "Deformation induced martensite transformation occurred continuously with increasing true strain in H90.",
    "values": [],
    "evidence_text": "It can be concluded that deformation induced martensite transformation occurred continuously with the increase of true strain, which was consistent with the above inference.",
    "figures": ["Figure 3"],
    "tables": [],
    "confidence": "high"
  },
  {
    "claim_type": "microstructure",
    "subject": "Austenite morphologies at ε=0.03",
    "claim": "At a true strain of 0.03 in H90, blocky retained austenite was mainly located at triple junction boundaries, while lath-like retained austenite was distributed between ferrite laths or embedded in a single ferrite grain.",
    "values": ["0.03"],
    "evidence_text": "Both blocky and lath-like retained austenite grains were observed at a true strain of 0.03. Blocky retained austenite was mainly located at the triple junction boundaries, as shown in square region, while lath-like retained austenite was always distributed between ferrite laths or embedded in a single ferrite grain, as shown in ellipse region.",
    "figures": ["Figure 3"],
    "tables": [],
    "confidence": "high"
  },
  {
    "claim_type": "microstructure",
    "subject": "Evolution of blocky austenite",
    "claim": "During deformation of H90, blocky austenite disappeared gradually; at true strain 0.20 only a few remained, and at 0.27 almost all retained austenite was lath-like.",
    "values": ["0.20", "0.27"],
    "evidence_text": "Along with the deformation, blocky austenite grains disappeared gradually and only a few were retained at a true strain of 0.20. However, at a true strain of 0.27, almost the whole retained austenite was lath-like austenite.",
    "figures": ["Figure 3"],
    "tables": [],
    "confidence": "high"
  },
  {
    "claim_type": "microstructure",
    "subject": "Small-angle grain boundary fraction in H90",
    "claim": "In H90, the small-angle grain boundary fraction reached 51% at true strain 0.27, compared to 26% at 0.03, 31% at 0.10, and 45% at 0.20.",
    "values": ["51%", "0.27", "26%", "0.03", "31%", "0.10", "45%", "0.20"],
    "evidence_text": "a large portion of small angle grain boundaries (green line) yielding to 51% was observed at this strain rate, while the values of those under other strains (0.03, 0.10 and 0.20 in turn) were 26%, 31%, 45%, respectively.",
    "figures": ["Figure 3"],
    "tables": [],
    "confidence": "high"
  },
  {
    "claim_type": "mechanism",
    "subject": "Effect of small-angle grain boundaries",
    "claim": "Abundant small-angle grain boundaries can significantly improve the deformation ability of the material.",
    "values": [],
    "evidence_text": "It has been reported that abundant small angle grain boundaries can significantly improve the deformation ability of the material [25].",
    "figures": [],
    "tables": [],
    "confidence": "medium"
  },
  {
    "claim_type": "figure_evidence",
    "subject": "Schmid factor distribution at ε=0.03",
    "claim": "In H90 at true strain 0.03, more than 70% of retained austenite had Schmid factors of 0.45–0.48.",
    "values": [">70%", "0.03", "0.45", "0.48"],
    "evidence_text": "the relative volume fraction of retained austenite with Schmid factors of 0.45–0.48 was more than 70% at the true strain of 0.03.",
    "figures": ["Figure 4a"],
    "tables": [],
    "confidence": "high"
  },
  {
    "claim_type": "figure_evidence",
    "subject": "Schmid factor distribution at ε=0.10",
    "claim": "At true strain 0.10, the majority of retained austenite had Schmid factors of 0.39–0.42.",
    "values": ["0.10", "0.39", "0.42"],
    "evidence_text": "When the true strain increased to 0.10, the average factor decreased apparently, the majority retained austenite had Schmid factors of 0.39–0.42.",
    "figures": ["Figure 4b"],
    "tables": [],
    "confidence": "high"
  },
  {
    "claim_type": "figure_evidence",
    "subject": "Schmid factor distribution at ε=0.20",
    "claim": "At true strain 0.20, over 60% of retained austenite had Schmid factors smaller than 0.40, with an average Schmid factor less than 0.34.",
    "values": ["0.20", ">60%", "<0.40", "<0.34"],
    "evidence_text": "With true strain increased to 0.20, over 60% retained austenite had Schmid factors smaller than 0.40, the average Schmid factor of the retained austenite is less than 0.34.",
    "figures": ["Figure 4c"],
    "tables": [],
    "confidence": "high"
  },
  {
    "claim_type": "figure_evidence",
    "subject": "Schmid factor distribution at ε=0.27",
    "claim": "At true strain 0.27, the volume fraction of retained austenite with Schmid factors less than 0.34 decreased to 5%.",
    "values": ["0.27", "5%", "<0.34"],
    "evidence_text": "at the true strain of 0.27, the volume fraction of retained austenite with Schmid factors less than 0.34 decreased to 5%.",
    "figures": ["Figure 4d"],
    "tables": [],
    "confidence": "high"
  },
  {
    "claim_type": "finding",
    "subject": "Austenite stability and Schmid factor",
    "claim": "Retained austenite with relatively small Schmid factors tends to remain untransformed during tensile deformation.",
    "values": [],
    "evidence_text": "This means retained austenite possessing relatively small Schmid factors tends to remain untransformed during tensile deformation.",
    "figures": ["Figure 4e"],
    "tables": [],
    "confidence": "high"
  }
],
"context_update": {
  "summary": "This chunk covers microstructure evolution for H70–H100 after solution treatment at 700–1000 °C for 1 h. H70 shows martensite + M5C2 carbide with 12.2% austenite. H80 shows reverse transformation of martensite to austenite plus strip α-ferrite. H90 consists of α-ferrite, δ-ferrite and 33.8% austenite with fine blocky α-ferrite. H100 shows reappearance of martensite and only 12.9% austenite. Tensile properties (Table 3) show decreasing YS with temperature (642.1→398.3 MPa) and best balance for H90 (UTS 846.4 MPa, TE 32%). Work hardening exhibits three stages; H90’s stage 2 WH rate increase in strain 0.03–0.15 is attributed to TRIP, with no mechanical twinning observed. EBSD on H90 at strains 0.03–0.27 shows continuous austenite-to-martensite transformation (fγ: 31.4→4.7%), increasing small-angle grain boundary fraction up to 51%, and reveals that austenite grains with small Schmid factors remain untransformed. This chunk provides the full set of phase microhardness (Table 2) and identifies M5C2 via EDS. Subsequent chunks should build on these microstructural and property trends across H70–H100, the TRIP mechanism, and the Schmid-factor-dependent austenite stability.",
  "material_systems": ["Fe-8Mn-6Al-0.2C steel", "α-ferrite", "δ-ferrite", "austenite", "martensite", "M5C2 carbide"],
  "sample_aliases": ["H70", "H80", "H90", "H100"],
  "processing_route": ["solution treatment at 700, 800, 900, 1000 °C for 1 h, water quench"],
  "key_variables": ["solution temperature", "yield strength", "ultimate tensile strength", "total elongation", "austenite volume fraction", "true strain", "work hardening rate", "small-angle grain boundary fraction", "Schmid factor"],
  "microstructure": ["duplex ferrite + austenite", "M5C2 carbide in H70", "strip α-ferrite in H80", "blocky α-ferrite in H90", "martensite in H100", "blocky and lath-like retained austenite in H90"],
  "properties": ["YS decreases from 642.1 to 398.3 MPa with temperature", "H90 UTS 846.4 MPa, TE 32%", "three-stage work hardening", "stage 2 WH rate increase in 0.03-0.15"],
  "mechanisms": ["TRIP effect", "deformation-induced martensite transformation", "small angle grain boundary effect enhancing deformation ability", "Schmid factor effect on austenite stability"],
  "figures_or_tables": ["Figure 1", "Figure 2", "Figure 3", "Figure 4", "Table 2", "Table 3"],
  "unresolved_terms": []
}
}
