Repository: RiverYanggg/SteelDig_multimodal

# Evaluation Framework

这个目录实现当前的结构化抽取评估流程。它比较两套 `text_extraction.json`，数据来自 `outputs_exp/` 下各模型的抽取结果目录。

当前 `outputs_exp/` 中可用的模型目录示例：`deepseek`、`doubao`、`kimi`（以实际存在的子目录为准）。

- 真值（truth）：`outputs_exp/<truth_model>/<paper_id>/final/text_extraction.json`
- 预测（pred）：`outputs_exp/<pred_model>/<paper_id>/final/text_extraction.json`

通过 `--truth` 与 `--pred` 可任意指定哪套模型作为真值、哪套作为预测。例如 `--truth doubao --pred deepseek` 表示以 doubao 为真值、以 deepseek 为预测进行评估。

当前评估的核心原则是：

- 论文级配对由目录名决定，例如 `A0`、`A1`。
- 先做对象对齐，尤其是 `alloy/process/sample`。
- 对齐后由代码展开同一个 canonical object 下的同一个字段。
- 代码先做确定性判断；只有语义不确定的同字段值才交给 LLM judge。
- LLM judge 只输出 `true/false`，不负责计算指标。
- Precision/Recall/F1 全部由代码根据最终字段匹配结果计算。

---

File: evaluation_json2json/outputs_exp/deepseek/A13/intermediate/knowledge/chunk_0003.raw.txt
{
  "claims": [
    {
      "claim_type": "finding",
      "subject": "retained austenite stability",
      "claim": "At a true strain of 0.27, the volume fraction of retained austenite with Schmid factors less than 0.34 decreased to 5%, indicating that retained austenite with small Schmid factors tends to remain untransformed during tensile deformation.",
      "values": [
        "true strain 0.27",
        "Schmid factor < 0.34",
        "retained austenite volume fraction 5%"
      ],
      "evidence_text": "at the true strain of 0.27, the volume fraction of retained austenite with Schmid factors less than 0.34 decreased to 5%. This means retained austenite possessing relatively small Schmid factors tends to remain untransformed during tensile deformation.",
      "figures": ["Figure 4e"],
      "tables": [],
      "confidence": "high"
    },
    {
      "claim_type": "microstructure",
      "subject": "H90 fracture morphology",
      "claim": "The fracture morphology of H90 steel exhibits quasi-cleavage fracture with flat cleavage facets, micropores, tear edges, secondary cracks, and a small number of dimples; the river pattern is short and curved, and herringbone cracks indicate crack propagation direction.",
      "values": [
        "secondary cracks",
        "dimples"
      ],
      "evidence_text": "There were some flat \"class cleavage\" facets, micropores, tear edges, secondary cracks and a little dimples. The river pattern was short and curved with less tributaries, and the herringbone crack showed the direction of crack propagation.",
      "figures": ["Figure 5a"],
      "tables": [],
      "confidence": "high"
    },
    {
      "claim_type": "mechanism",
      "subject": "quasi-cleavage fracture mechanism",
      "claim": "The quasi-cleavage fracture of H90 is a mixed fracture mode, where the ductile fracture area is mainly derived from austenite deformation, and the quasi-cleavage fracture area is mainly correlated with ferrite deformation.",
      "values": [],
      "evidence_text": "the failure mode of quasi-cleavage fracture is thought to be a mixed fracture characteristics, in which the ductile fracture area is mainly deduced from austenite deformation and that the quasi-fracture area is mainly correlated with ferrite deformation",
      "figures": [],
      "tables": [],
      "confidence": "medium"
    },
    {
      "claim_type": "microstructure",
      "subject": "TEM observation of H90 near fracture area",
      "claim": "TEM observation near the fracture area of H90 reveals a small amount of retained austenite after the TRIP effect and high dislocation density in both ferrite and martensite, which contributes to enhancing mechanical properties.",
      "values": [],
      "evidence_text": "It is obvious that a small amount of austenite was still remaining after the strong TRIP effect during tensile deformation. Moreover, high density dislocation were observed in both ferrite and martensite, which could play an active role in enhancing the mechanical property.",
      "figures": ["Figure 5b", "Figure 5c"],
      "tables": [],
      "confidence": "high"
    },
    {
      "claim_type": "property",
      "subject": "H70 mechanical performance",
      "claim": "For H70 solution-treated at 700°C, the high ultimate tensile strength is attributed to secondary phase and martensite strengthening, while the low total elongation results from a low austenite fraction.",
      "values": [
        "H70",
        "700°C"
      ],
      "evidence_text": "For H70, UTS was high attributed to the secondary phase and martensite strengthening, while TE was low because of low austenite fraction.",
      "figures": [],
      "tables": [],
      "confidence": "high"
    },
    {
      "claim_type": "property",
      "subject": "H80 mechanical performance",
      "claim": "For H80 solution-treated at 800°C, increasing austenite volume fraction to 20.7% leads to a significant increase in total elongation but a decrease in ultimate tensile strength.",
      "values": [
        "H80",
        "800°C",
        "austenite volume fraction 20.7%"
      ],
      "evidence_text": "For H80, with the austenite volume fraction increasing to 20.7%, TE increased apparently but UTS decreased.",
      "figures": [],
      "tables": [],
      "confidence": "high"
    },
    {
      "claim_type": "mechanism",
      "subject": "H90 excellent mechanical properties",
      "claim": "For H90 solution-treated at 900°C, the excellent combination of ultimate tensile strength and total elongation is attributed to the highest austenite fraction with high hardenability, a uniform microstructure with crushed and separated banded ferrite grains and equiaxed austenite grains, and good coordination between austenite and ferrite during deformation.",
      "values": [
        "H90",
        "900°C"
      ],
      "evidence_text": "For H90, the excellent combination of UTS and TE was obtained not only attributed to the most austenite fraction with higher hardenability than that of ferrite but uniform microstructure. As is seen, banded ferrite grains had been crushed and separated, austenite grains kept equiaxed and the uniformity was enhanced dramatically. Furthermore, good coordination of austenite and ferrite during deformation was another vital factor to improve mechanical performance",
      "figures": [],
      "tables": [],
      "confidence": "high"
    },
    {
      "claim_type": "property",
      "subject": "H100 mechanical performance",
      "claim": "For H100 solution-treated at 1000°C, the highest ultimate tensile strength results from the presence of martensite, while the lowest austenite volume fraction leads to the worst total elongation.",
      "values": [
        "H100",
        "1000°C"
      ],
      "evidence_text": "For H100, the best UTS was attributed to the appearing of martensite while lowest austenite volume fraction led to the worst TE.",
      "figures": [],
      "tables": [],
      "confidence": "high"
    },
    {
      "claim_type": "mechanism",
      "subject": "yield strength decrease with temperature",
      "claim": "With increasing solution temperature from 700°C to 1000°C, the yield strength of the Fe-8Mn-6Al-0.2C steel gradually decreases, attributed to the higher volume fraction of softer austenite and grain coarsening, consistent with the Hall–Petch relation.",
      "values": [
        "700°C",
        "1000°C"
      ],
      "evidence_text": "With the increase of solution temperature, YS decreases gradually. On the one hand, plastic deformation generally begins with the softest phase, higher austenite volume fraction will induce plastic deformation easily, and high solution temperature forces the softening of microstructure, leading to yield more prone to occur. On the other hand, it can be explained by asymmetric distribution of ferrite and coarsening of the grains due to the Hall–Petch relation.",
      "figures": [],
      "tables": [],
      "confidence": "high"
    },
    {
      "claim_type": "composition",
      "subject": "Element fractions and Ms, Md30 temperatures",
      "claim": "Table 4 reports the elemental fractions and Ms/Md30 temperatures: H70 has C 0.556 mass%, Mn 8.91 mass%, Al 5.22 mass%, Ms 33°C, Md30 168°C; H80 has C 0.479 mass%, Mn 8.85 mass%, Al 5.1 mass%, Ms 67°C, Md30 204°C; H90 has C 0.391 mass%, Mn 8.34 mass%, Al 4.67 mass%, Ms 120°C, Md30 249°C.",
      "values": [
        "C 0.556, Mn 8.91, Al 5.22, Ms 33°C, Md30 168°C H70",
        "C 0.479, Mn 8.85, Al 5.1, Ms 67°C, Md30 204°C H80",
        "C 0.391, Mn 8.34, Al 4.67, Ms 120°C, Md30 249°C H90"
      ],
      "evidence_text": "Table 4 The elements fraction and Ms, Md30 temperature. H70: C 0.556 mass%, Mn 8.91 mass%, Al 5.22 mass%, Ms 33 °C, Md30 168 °C; H80: C 0.479 mass%, Mn 8.85 mass%, Al 5.1 mass%, Ms 67 °C, Md30 204 °C; H90: C 0.391 mass%, Mn 8.34 mass%, Al 4.67 mass%, Ms 120 °C, Md30 249 °C.",
      "figures": [],
      "tables": ["Table 4"],
      "confidence": "high"
    }
  ],
  "context_update": {
    "summary": "This chunk covers the effect of Schmid factor on retained austenite stability at true strain 0.27, showing that grains with small Schmid factors (<0.34) remain untransformed (Fig. 4e). The fracture mechanism of H90 is studied by SEM and TEM, revealing quasi-cleavage fracture with secondary cracks and dimples, and residual austenite with high dislocation density in ferrite and martensite (Fig. 5). The relationship between microstructure and mechanical properties across H70–H100 is discussed: H70's high UTS from secondary phase and martensite, low TE from low austenite; H80's improved TE with 20.7% austenite; H90's optimal combination due to highest austenite and uniform refined microstructure; H100's highest UTS from martensite but worst TE. Yield strength decreases with solution temperature due to softer austenite and grain coarsening. Table 4 provides C, Mn, Al contents and Ms, Md30 temperatures for H70, H80, H90. Key figures and tables include Fig. 2 (stress-strain curves), Fig. 3–4 (phase and Schmid factor maps), Fig. 5 (fractography), Fig. 6 (schematic martensite transformation), Table 4. Subsequent chunks should build on these property-microstructure correlations, TRIP effects, and alloy composition data.",
    "material_systems": [
      "Fe-Mn-Al-C low-density steel",
      "Fe-8Mn-6Al-0.2C",
      "α-ferrite",
      "δ-ferrite",
      "austenite",
      "martensite",
      "M5C2 carbide"
    ],
    "sample_aliases": [
      "H70",
      "H80",
      "H90",
      "H100"
    ],
    "processing_route": [
      "solution treatment at 700-1000 °C for 1 h, water quench"
    ],
    "key_variables": [
      "solution treatment temperature",
      "Schmid factor",
      "true strain",
      "austenite volume fraction",
      "Ms temperature",
      "Md30 temperature",
      "yield strength"
    ],
    "microstructure": [
      "quasi-cleavage fracture morphology",
      "residual austenite after fracture",
      "high dislocation density in ferrite and martensite",
      "uniform microstructure with crushed banded ferrite in H90"
    ],
    "properties": [
      "H90 UTS and TE optimal combination",
      "H70 high UTS low TE",
      "H80 improved TE",
      "H100 highest UTS worst TE",
      "yield strength decreasing with temperature"
    ],
    "mechanisms": [
      "Schmid factor effect on austenite stability",
      "quasi-cleavage fracture attributed to austenite ductile and ferrite quasi-cleavage areas",
      "TRIP effect leaves some retained austenite",
      "dislocation strengthening",
      "Hall-Petch and soft phase effect on yield strength"
    ],
    "figures_or_tables": [
      "Figure 2",
      "Figure 3",
      "Figure 4",
      "Figure 5",
      "Figure 6",
      "Table 4"
    ],
    "unresolved_terms": []
  }
}

File: evaluation_json2json/outputs_exp/deepseek/A13/intermediate/knowledge/paper_map.raw.txt
{
  "paper_id": "A13",
  "title": "Microstructure and tensile behavior of Fe-8Mn-6Al-0.2C low density steel",
  "abstract_summary": "The microstructure and tensile behavior of Fe-8Mn-6Al-0.2C low density steel were investigated. After solution treatment at 900 °C for 1 h, the steel exhibits a duplex ferrite–austenite microstructure with ~30% austenite, achieving an ultimate tensile strength of 846 MPa and total elongation of 32%. The excellent mechanical properties are attributed to the TRIP effect, three-stage work hardening, and high dislocation density. The steel density is 6.95 g/cm³, about 11% lower than pure iron.",
  "research_objective": "To investigate the transformation characteristics and mechanical stability of retained austenite, as well as the work hardening behavior and fracture mechanism, in Fe-8Mn-6Al-0.2C low-density steel.",
  "material_systems": [
    "Fe-Mn-Al-C low-density steel",
    "Fe-8Mn-6Al-0.2C (nominal composition)",
    "α-ferrite",
    "δ-ferrite",
    "austenite",
    "martensite",
    "M5C2 carbide"
  ],
  "main_process_variables": [
    "Solution treatment temperature (700–1000 °C, 1 h, water quenching)",
    "Hot rolling (start 1150 °C, finish 850 °C, water quench to 550 °C, air cooling)",
    "Homogenization (1200 °C, 2 h)",
    "Tensile test at room temperature"
  ],
  "sample_aliases": [
    {
      "alias": "H70",
      "meaning": "solution treated at 700 °C for 1 h"
    },
    {
      "alias": "H80",
      "meaning": "solution treated at 800 °C for 1 h"
    },
    {
      "alias": "H90",
      "meaning": "solution treated at 900 °C for 1 h"
    },
    {
      "alias": "H100",
      "meaning": "solution treated at 1000 °C for 1 h"
    }
  ],
  "expected_information_axis": [
    "composition",
    "processing",
    "microstructure",
    "property",
    "mechanism",
    "figure_evidence"
  ],
  "key_sections": [
    "Introduction",
    "Experimental",
    "Results - Microstructure",
    "Results - Properties and work hardening behavior",
    "Results - Tensile behavior and austenite stability",
    "Results - Fracture mechanism",
    "Discussions",
    "Conclusions"
  ]
}

File: evaluation_json2json/outputs_exp/deepseek/A13/intermediate/knowledge/synthesis_prompt.txt
你是材料科学论文知识卡片写作助手。请根据 paper_map、compressed_core_facts 和可选 visual_evidence 生成高信息密度、事实饱满、适合语言模型训练的 Markdown。
要求：
1. 使用英文 Markdown。
2. 重点突出 Processing-Structure-Property Chain，确保工艺变量、组织演化、性能结果和机理之间的因果链清晰可追踪。
3. 优先保留高信息密度、高保真的科学事实：材料体系、样品编号、成分、工艺窗口、相/组织、缺陷/析出物、性能数值、图表证据和机理解释。
4. 不要编造 core_facts 中没有的数值或结论；如果存在 weak support，只能作为低确定性补充，不能写成确定事实。
5. 每个重要结论都应尽量带上样品/工艺/组织/性能限定条件；避免空泛表述，例如 'properties improved' 这类句子必须补充比较对象和证据。
6. visual_evidence 不为空时，单独写 Visual Evidence，说明每个 figure 支持了什么事实、趋势或机理；若为空，不要写该章节。
7. 使用以下结构组织：Material System, Processing Route and Variables, Microstructure and Phase Evolution, Processing-Structure-Property Chain, Mechanistic Interpretation, Key Quantitative Findings, Visual Evidence。
8. 只输出 Markdown 正文，不要代码块包裹，不要解释生成过程。

paper_map_json:
{"paper_id": "A13", "title": "Microstructure and tensile behavior of Fe-8Mn-6Al-0.2C low density steel", "abstract_summary": "The microstructure and tensile behavior of Fe-8Mn-6Al-0.2C low density steel were investigated. After solution treatment at 900 °C for 1 h, the steel exhibits a duplex ferrite–austenite microstructure with ~30% austenite, achieving an ultimate tensile strength of 846 MPa and total elongation of 32%. The excellent mechanical properties are attributed to the TRIP effect, three-stage work hardening, and high dislocation density. The steel density is 6.95 g/cm³, about 11% lower than pure iron.", "research_objective": "To investigate the transformation characteristics and mechanical stability of retained austenite, as well as the work hardening behavior and fracture mechanism, in Fe-8Mn-6Al-0.2C low-density steel.", "material_systems": ["Fe-Mn-Al-C low-density steel", "Fe-8Mn-6Al-0.2C (nominal composition)", "α-ferrite", "δ-ferrite", "austenite", "martensite", "M5C2 carbide"], "main_process_variables": ["Solution treatment temperature (700–1000 °C, 1 h, water quenching)", "Hot rolling (start 1150 °C, finish 850 °C, water quench to 550 °C, air cooling)", "Homogenization (1200 °C, 2 h)", "Tensile test at room temperature"], "sample_aliases": [{"alias": "H70", "meaning": "solution treated at 700 °C for 1 h"}, {"alias": "H80", "meaning": "solution treated at 800 °C for 1 h"}, {"alias": "H90", "meaning": "solution treated at 900 °C for 1 h"}, {"alias": "H100", "meaning": "solution treated at 1000 °C for 1 h"}], "expected_information_axis": ["composition", "processing", "microstructure", "property", "mechanism", "figure_evidence"], "key_sections": ["Introduction", "Experimental", "Results - Microstructure", "Results - Properties and work hardening behavior", "Results - Tensile behavior and austenite stability", "Results - Fracture mechanism", "Discussions", "Conclusions"]}

compressed_core_facts_json:
{"paper_focus": {"title": "Microstructure and tensile behavior of Fe-8Mn-6Al-0.2C low density steel", "research_objective": "To investigate the transformation characteristics and mechanical stability of retained austenite, as well as the work hardening behavior and fracture mechanism, in Fe-8Mn-6Al-0.2C low-density steel.", "material_systems": ["Fe-Mn-Al-C low-density steel", "Fe-8Mn-6Al-0.2C (nominal composition)", "α-ferrite", "δ-ferrite", "austenite", "martensite", "M5C2 carbide"], "main_process_variables": ["Solution treatment temperature (700–1000 °C, 1 h, water quenching)", "Hot rolling (start 1150 °C, finish 850 °C, water quench to 550 °C, air cooling)", "Homogenization (1200 °C, 2 h)", "Tensile test at room temperature"], "expected_information_axis": ["composition", "processing", "microstructure", "property", "mechanism", "figure_evidence"]}, "core_facts": {}, "visual_evidence": [{"figure_id": "figure_001", "image_type": "microscopy_sem", "description": "The provided image appears to be a low-resolution circular icon or thumbnail featuring a red rectangular shape on a white background within a blue border, rendering specific scientific content unreadable. Based on the..."}, {"figure_id": "figure_002", "image_type": "microscopy_sem", "description": "This figure presents four scanning electron microscopy (SEM) micrographs (labeled a–d) illustrating the microstructural evolution of Fe-8Mn-6Al-0.2C low-density steel solution-treated at temperatures ranging from 700 °C..."}, {"figure_id": "figure_003", "image_type": "property_mechanical", "description": "Figure 2 presents the tensile mechanical behavior of Fe-8Mn-6Al-0.2C low-density steel following solution treatment at 700°C, 800°C, 900°C, and 1000°C. Subfigure (a) shows true stress-strain curves, where the sample..."}, {"figure_id": "figure_004", "image_type": "diffraction_ebsd", "description": "These are electron backscatter diffraction (EBSD) combined band contrast and phase identification maps showing the microstructural evolution of Fe-8Mn-6Al-0.2C low-density steel (sample H90, solution-treated at 900°C)..."}, {"figure_id": "figure_005", "image_type": "diffraction_ebsd", "description": "Figure 4 presents EBSD-based Schmid factor analysis of retained austenite in Fe-8Mn-6Al-0.2C low-density steel under tensile deformation. Subfigures (a)-(d) display combined band contrast and Schmid factor orientation..."}, {"figure_id": "figure_006", "image_type": "microscopy_tem", "description": "This figure presents a combined SEM and TEM investigation of the fracture surface and dislocation structures in Fe-8Mn-6Al-0.2C low-density steel (sample H90, solution-treated at 900°C for 1 h and water-quenched) after..."}, {"figure_id": "figure_007", "image_type": "chart_schematic", "description": "This schematic illustration depicts the martensitic transformation mechanism in Fe-8Mn-6Al-0.2C low-density steel during tensile deformation. Panel (a) shows the initial microstructure before deformation, featuring..."}, {"figure_id": "figure_008", "image_type": "diffraction_xrd", "description": "This figure presents X-ray diffraction (XRD) analysis and quantitative phase fraction data for Fe-8Mn-6Al-0.2C low-density steel solution-treated at 700°C, 800°C, and 900°C (designated H70, H80, H90) before and after..."}]}

visual_evidence_json:
[{"paper_id": "A13", "figure_id": "figure_001", "image_paths": ["images/41a4d9b8f2f47c230bddabacf120b53fb369c26f63e47566ad35f3c1780aaab6.jpg"], "image_count": 1, "image_type": "microscopy_sem", "description": "The provided image appears to be a low-resolution circular icon or thumbnail featuring a red rectangular shape on a white background within a blue border, rendering specific scientific content unreadable. Based on the provided text extraction context from the paper on Fe-8Mn-6Al-0.2C low density steel, the figure likely represents scanning electron microscopy (SEM) micrographs characterizing microstructural evolution across solution-treated samples H70, H80, H90, and H100. These images typically display phase constituents including martensite, retained austenite, δ-ferrite, α-ferrite, and M5C2 carbides, illustrating morphological transitions from spheroidal carbides and martensite laths in H700 to duplex ferrite-austenite structures in H800 and H900, with martensite reappearing in H1000. Specific details such as carbide distribution at δ-ferrite boundaries, blocky versus lath-like austenite morphologies, and quantitative phase fractions reported in the accompanying text (austenite content ranging from 12.2% to 33.8%) cannot be visually confirmed from the current low-resolution representation. The figure conceptually supports analysis of solution treatment temperature effects on phase stability and TRIP effect mechanisms.", "confidence": 0.0}, {"paper_id": "A13", "figure_id": "figure_002", "image_paths": ["images/e0486b4a9dd046ec3115d6dbc69526aa11a8fe1c71992f5e3c9e0c00c47ea9b1.jpg", "images/09d1f363bdd9c91295c7aa0fc9c753a33baaa83a5a2377cfad88642d4b604e1e.jpg", "images/080c7f802cbecbe8b7d9012da3284e9a2218813a530800ca4152df75a15d25f0.jpg", "images/a7b2279f144e6f29c7bceddcfeadcf1ab8ed1adb3dea1c3c8762e4154b361ca8.jpg"], "image_count": 4, "image_type": "microscopy_sem", "description": "This figure presents four scanning electron microscopy (SEM) micrographs (labeled a–d) illustrating the microstructural evolution of Fe-8Mn-6Al-0.2C low-density steel solution-treated at temperatures ranging from 700 °C to 1000 °C for 1 hour. Subfigure (a) shows sample H70 (700 °C) containing martensite (M), δ-ferrite (δ-F), and spheroidal M₅C₂ carbides distributed at grain boundaries and among martensite laths, with approximately 12.2% retained austenite. Subfigure (b) depicts H80 (800 °C), where M₅C₂ carbides disappear and martensite reverse-transforms to austenite (A), resulting in a microstructure of strip-shaped α-ferrite (α-F), δ-ferrite, and austenite (~20.7%). Subfigure (c) displays H90 (900 °C), exhibiting a duplex structure of fine blocky α-ferrite, δ-ferrite, and increased austenite (33.8%). Subfigure (d) reveals H100 (1000 °C), where martensite reappears alongside α-ferrite, δ-ferrite, and reduced austenite (12.9%). These images demonstrate that increasing solution temperature dissolves carbides, transforms martensite to austenite, and modifies ferrite morphology, with the optimal austenite stability achieved at 900 °C, supporting the correlation between microstructure and mechanical properties.", "confidence": 0.0}, {"paper_id": "A13", "figure_id": "figure_003", "image_paths": ["images/9edf7cd2e5b6e63f463732cedceb70e350bca16b6cd2ce6b336d2cc0bc1dbfea.jpg", "images/350e5e126c86036272ea6ff044eca0fd26b8dfe9ecc55ee8e5306cef856aef98.jpg"], "image_count": 2, "image_type": "property_mechanical", "description": "Figure 2 presents the tensile mechanical behavior of Fe-8Mn-6Al-0.2C low-density steel following solution treatment at 700°C, 800°C, 900°C, and 1000°C. Subfigure (a) shows true stress-strain curves, where the sample treated at 900°C (H90) exhibits the highest ultimate tensile strength (~1100 MPa) and total elongation, characterized by continuous yielding without a yield point phenomenon and an abrupt stress increase at ~0.03 true strain indicating the onset of martensitic transformation. Subfigure (b) displays the corresponding work hardening rate (dσ/dε) versus true strain curves, revealing three distinct stages (S1, S2, S3): Stage 1 features a rapid decrease in work hardening rate associated with ferrite deformation; Stage 2 shows a plateau or slight decrease for the 900°C sample, attributed to the TRIP (Transformation-Induced Plasticity) effect providing sustained hardening; and Stage 3 exhibits a rapid decrease due to deformation localization in ferrite and martensite. The figure demonstrates that increasing solution temperature reduces the critical stress for uniform deformation, while the 900°C treatment optimizes retained austenite stability, enabling high work hardening capacity and superior strength-ductility synergy via the TRIP mechanism.", "confidence": 0.0}, {"paper_id": "A13", "figure_id": "figure_004", "image_paths": ["images/ea78482a1eead5a2d7d997eeebe330629682f4f5336bda92343de1badfa5987e.jpg", "images/8e35aa196cd2b269fd3038e77bf1a5db278c13675f4afe4075fb088853f9dc57.jpg", "images/51cfbcede6f184e8752257c4725a043305fb2b50b6f0faf744ea44339b6ebf89.jpg", "images/3a56c5ea23aada5a399a35d92919b37afa3920d6534fa4a91975686fee63b228.jpg"], "image_count": 4, "image_type": "diffraction_ebsd", "description": "These are electron backscatter diffraction (EBSD) combined band contrast and phase identification maps showing the microstructural evolution of Fe-8Mn-6Al-0.2C low-density steel (sample H90, solution-treated at 900°C) under tensile deformation at different true strains: (a) 0.03, (b) 0.10, (c) 0.20, and (d) 0.27. The color coding distinguishes phases where austenite appears green, ferrite appears gray, and martensite exhibits poor band contrast (black) due to high dislocation density. The maps reveal the progressive transformation-induced plasticity (TRIP) effect: caption states the austenite volume fraction decreases from 31.4% to 22.3%, 10.1%, and finally 4.7% with increasing strain. Red squares highlight blocky retained austenite primarily located at triple junction boundaries, while red ellipses indicate lath-like austenite distributed between ferrite laths or embedded within ferrite grains. Image (d) explicitly labels small angle grain boundaries (green lines), with caption reporting their fraction increases from 26% to 51% during deformation. The microstructural sequence demonstrates that blocky austenite transforms preferentially while lath-like austenite persists longer, supporting the continuous martensitic transformation mechanism responsible for the steel's enhanced work hardening and ductility.", "confidence": 0.0}, {"paper_id": "A13", "figure_id": "figure_005", "image_paths": ["images/afcc782bb98746ffd1fcdf8c1ac984ed6028c575c127624bc729b6a6886eeb8d.jpg", "images/05d261cbfd89c411fc884563d0bcf5dcc1666b7952bffc945ba4b309bfbd6a10.jpg", "images/f123589324a792b70a29d23803148033b5ed3688300255d2613aa0eab4be571c.jpg", "images/096193279e14f3e11183d85e65d2d8ba3f9a40ac2b71627b006d3b472040cc03.jpg", "images/c5a1dd4c1a12ca941818173f5819662ba6c4267dada9596f5b429eb7c9ec823a.jpg", "images/b06588595f5ae577c3e82a9148d46f5758ba9d2e7a141ca7b699cf9f3ecea33f.jpg"], "image_count": 6, "image_type": "diffraction_ebsd", "description": "Figure 4 presents EBSD-based Schmid factor analysis of retained austenite in Fe-8Mn-6Al-0.2C low-density steel under tensile deformation. Subfigures (a)-(d) display combined band contrast and Schmid factor orientation maps at true strains of 0.03, 0.10, 0.20, and 0.27, respectively, each accompanied by histograms showing the statistical distribution of Schmid factor values. The rainbow color coding (with red indicating high and blue indicating low Schmid factors) references the Face Centered Cubic inverse pole figure triangle shown in the color key. Subfigure (e) presents a 3D plot illustrating the evolution of Schmid factor distributions across different strain levels. At ε=0.03, over 70% of retained austenite exhibits high Schmid factors in the range of 0.45-0.48. As strain increases to 0.10 and 0.20, the average Schmid factor decreases significantly, with more than 60% of grains showing values below 0.40 at ε=0.20. However, at ε=0.27, the volume fraction of austenite with Schmid factors below 0.34 drops to approximately 5%. These results demonstrate that retained austenite grains with lower Schmid factors tend to remain untransformed during tensile deformation, indicating higher mechanical stability against strain-induced martensitic transformation.", "confidence": 0.0}, {"paper_id": "A13", "figure_id": "figure_006", "image_paths": ["images/ccfbd49d6289edd3e5f11b191b39529bf38b9bc6e8b3a72b921534272f3c3c9d.jpg"], "image_count": 1, "image_type": "microscopy_tem", "description": "This figure presents a combined SEM and TEM investigation of the fracture surface and dislocation structures in Fe-8Mn-6Al-0.2C low-density steel (sample H90, solution-treated at 900°C for 1 h and water-quenched) after tensile deformation. Panel (a) shows an SEM fractograph revealing quasi-cleavage fracture characteristics including herringbone cracks, river patterns, secondary cracks, and dimples, indicating mixed-mode fracture behavior. Panels (b) and (c) display TEM micrographs capturing high-density dislocation morphologies: (b) shows dislocation structures within δ-ferrite (δ-F), while (c) reveals dislocation arrangements in martensite laths with adjacent retained austenite (indicated by dashed circles). These observations demonstrate that during deformation, martensite formed inside austenite grains acts as barriers to dislocation glide and accumulation sites, while wavy glide occurs in ferrite, resulting in complicated dislocation structures in both phases. The figure supports the core conclusion that the TRIP (Transformation-Induced Plasticity) effect, combined with restricted dynamic recovery due to high dislocation density in both ferrite and martensite, enhances the strength and work-hardening behavior of the steel.", "confidence": 0.0}, {"paper_id": "A13", "figure_id": "figure_007", "image_paths": ["images/5a513c4f15842b008c211f817ff3cb9553cf70d791d0f06c0d8e5cc8860e28a4.jpg"], "image_count": 1, "image_type": "chart_schematic", "description": "This schematic illustration depicts the martensitic transformation mechanism in Fe-8Mn-6Al-0.2C low-density steel during tensile deformation. Panel (a) shows the initial microstructure before deformation, featuring blocky austenite grains (white, marked 'A') positioned at ferrite (gray, marked 'F') triple junctions and lath-like austenite (red) located between ferrite laths or embedded within ferrite grains. Panel (b) illustrates the microstructural evolution after deformation, where blue regions indicate newly formed martensite transformed from blocky austenite, while lath-like austenite undergoes rotation. The figure demonstrates that blocky austenite with higher Schmid factors at triple junction boundaries preferentially transforms to martensite due to localized stress concentration and triaxial stress states, whereas lath-like austenite with lower Schmid factors rotates initially before transformation. This visualization supports the TRIP (Transformation-Induced Plasticity) effect mechanism, explaining how deformation-induced austenite transformation and rotation contribute to the enhanced work hardening behavior and mechanical properties of the experimental steel.", "confidence": 0.0}, {"paper_id": "A13", "figure_id": "figure_008", "image_paths": ["images/efd66e71f83cd8becd41e7cad7c3c17269b3ad7062345ceda6ec0144f07e0f02.jpg", "images/641c2e8b2cb32a202e640b53a4bdb384a995606fd75695ab8bdcc7fd2ebd87e9.jpg"], "image_count": 2, "image_type": "diffraction_xrd", "description": "This figure presents X-ray diffraction (XRD) analysis and quantitative phase fraction data for Fe-8Mn-6Al-0.2C low-density steel solution-treated at 700°C, 800°C, and 900°C (designated H70, H80, H90) before and after tensile deformation. Panel (a) displays XRD patterns showing phase evolution: the 700°C sample exhibits M5C2 carbide, austenite (γ), and ferrite peaks; samples treated at 800°C and 900°C show austenite and α-ferrite peaks, with post-deformation patterns (labeled -F) displaying pronounced α-phase peaks indicating strain-induced martensitic transformation. Panel (b) quantifies retained austenite volume fractions and martensitic transformation ratios: prior to deformation, austenite contents are 12.2%, 20.7%, and 33.8% for H70, H80, and H90 respectively, decreasing to 4.5%, 5.8%, and 3.4% after deformation. Correspondingly, the martensitic transformation ratio increases with solution temperature, reaching 63.1%, 71.9%, and 89.9%. These results demonstrate that higher solution temperatures enhance austenite metastability and promote the transformation-induced plasticity (TRIP) effect.", "confidence": 0.0}]
