Repository: RiverYanggg/SteelDig_multimodal

# Evaluation Framework

这个目录实现当前的结构化抽取评估流程。它比较两套 `text_extraction.json`，数据来自 `outputs_exp/` 下各模型的抽取结果目录。

当前 `outputs_exp/` 中可用的模型目录示例：`deepseek`、`doubao`、`kimi`（以实际存在的子目录为准）。

- 真值（truth）：`outputs_exp/<truth_model>/<paper_id>/final/text_extraction.json`
- 预测（pred）：`outputs_exp/<pred_model>/<paper_id>/final/text_extraction.json`

通过 `--truth` 与 `--pred` 可任意指定哪套模型作为真值、哪套作为预测。例如 `--truth doubao --pred deepseek` 表示以 doubao 为真值、以 deepseek 为预测进行评估。

当前评估的核心原则是：

- 论文级配对由目录名决定，例如 `A0`、`A1`。
- 先做对象对齐，尤其是 `alloy/process/sample`。
- 对齐后由代码展开同一个 canonical object 下的同一个字段。
- 代码先做确定性判断；只有语义不确定的同字段值才交给 LLM judge。
- LLM judge 只输出 `true/false`，不负责计算指标。
- Precision/Recall/F1 全部由代码根据最终字段匹配结果计算。

---

File: evaluation_json2json/outputs_exp/deepseek/A14/intermediate/knowledge/chunk_0002.raw.txt
{
  "claims": [
    {
      "claim_type": "processing",
      "subject": "Fe-6.8Al alloy",
      "claim": "The Fe-6.8Al alloy was cold rolled to 98% reduction in thickness and annealed at 750 °C for 5 min and 60 min.",
      "values": [
        "98% reduction",
        "750 °C",
        "5 min",
        "60 min"
      ],
      "evidence_text": "The Fe-6.8Al alloy was cold rolled (CR) to 98% reduction in thickness and annealed at 750 °C for 5 min and 60 min.",
      "figures": [],
      "tables": [],
      "confidence": "high"
    },
    {
      "claim_type": "characterization",
      "subject": "XRD dislocation density measurement",
      "claim": "The dislocation density of the Fe-6.8Al samples was determined from the (110) XRD peak profile using the Variance method, with diffraction scans from 40° to 120° 2θ at a step of 0.03° using Cu-Kα radiation.",
      "values": [
        "40°–120°",
        "0.03° step",
        "Cu-Kα",
        "(110) peak"
      ],
      "evidence_text": "All the samples were scanned from an angle of 40° to 120° with a step size of 0.03°. For the determination of dislocation density, only the (110) XRD peak profile was used in the present study. The dislocation density was determined using the Variance method developed by Wilson and Groma [20–23].",
      "figures": [],
      "tables": [],
      "confidence": "high"
    },
    {
      "claim_type": "characterization",
      "subject": "Tensile test conditions",
      "claim": "Tensile specimens with a gauge length of 6 mm and width of 2 mm were machined parallel to the rolling direction and uniaxially tested at a strain rate of 10⁻³ s⁻¹, with three specimens per condition.",
      "values": [
        "6 mm gauge",
        "2 mm width",
        "10⁻³ s⁻¹",
        "parallel to RD"
      ],
      "evidence_text": "Sub size tensile specimens were prepared with a gauge length of 6 mm and width of 2 mm as reported previously [15]. Uniaxial tensile tests were performed at a strain rate of 10⁻³ s⁻¹ in an Instron 5967 screw driven tensile testing machine. Three tensile tests were conducted for each sample condition.",
      "figures": [],
      "tables": [],
      "confidence": "high"
    },
    {
      "claim_type": "characterization",
      "subject": "TEM sample preparation",
      "claim": "TEM specimens were prepared by twin-jet electropolishing in a solution of 78% methanol, 10% lactic acid, 7% sulfuric acid, 3% nitric acid, and 2% hydrochloric acid.",
      "values": [
        "78% methanol",
        "10% lactic acid",
        "7% sulfuric acid",
        "3% nitric acid",
        "2% hydrochloric acid"
      ],
      "evidence_text": "The sample preparation for TEM was carried out by grinding and twin jet electropolishing using a solution comprising of 78% Methanol, 10% lactic acid, 7% sulfuric acid, 3% nitric acid and 2% hydrochloric acid.",
      "figures": [],
      "tables": [],
      "confidence": "high"
    },
    {
      "claim_type": "mechanism",
      "subject": "Mössbauer fitting and hyperfine parameters",
      "claim": "Mössbauer spectra were fitted with a distribution of up to 40 sextets using the NORMOS program, and the hyperfine field B was described by B = B0 - n1ΔB1 - n2ΔB2 with B0=33 T, ΔB1=2.4 T, ΔB2=0.5 T.",
      "values": [
        "up to 40 sextets",
        "B0=33 T",
        "ΔB1=2.4 T",
        "ΔB2=0.5 T"
      ],
      "evidence_text": "the experimentally measured Mössbauer spectrum of each Fe-Al composition was fitted by the NORMOS program to obtain the probability distribution P(Bhf) ... The Bhf distribution consists of up to 40 sextets. B = B0 - n1 ΔB1 - n2 ΔB2 (1) where B0 = 33 T, ΔB1 = 2.4 T and ΔB2 = 0.5 T.",
      "figures": [],
      "tables": [],
      "confidence": "high"
    },
    {
      "claim_type": "finding",
      "subject": "α-Fe foil Mössbauer",
      "claim": "The Mössbauer spectrum of α-Fe foil shows a hyperfine field peak at 33 T, corresponding to a local atomic configuration of (8Fe)nn + (6Fe)nnn.",
      "values": [
        "33 T",
        "8Fe nn",
        "6Fe nnn"
      ],
      "evidence_text": "Fig. 1a ... The corresponding Bhf distribution is presented in Fig. 1b shows peaks at 33 T and ~20 T for Fe foil. This hyperfine field of 33 T corresponds to a local atomic arrangement of eight Fe atoms as first nearest neighbour (nn) and six Fe atoms as second nearest neighbour (nnn).",
      "figures": [
        "Fig. 1"
      ],
      "tables": [],
      "confidence": "high"
    },
    {
      "claim_type": "finding",
      "subject": "Fe-Al low-density steels Mössbauer",
      "claim": "All studied Fe-Al low-density steels (5, 6, 6.8, 9 wt% Al) exhibit a peak at Bhf ≈ 30.6 T, which can be attributed to either (7Fe+1Al)nn+(6Fe)nnn solid solution configuration or (8Fe)nn+(6Al)nnn characteristic of Fe3Al ordered phase.",
      "values": [
        "30.6 T",
        "7Fe+1Al",
        "8Fe+6Al",
        "Fe3Al"
      ],
      "evidence_text": "We have observed a peak at Bhf = 30.6 T in all the studied Fe-Al low-density steel samples. Although the 30.6 T component may be associated with the local atomic configuration of (7Fe + 1Al)nn + (6Fe)nnn, the presence of Fe3Al phase corresponding to the atomic configuration of (8Fe)nn + (6Al)nnn cannot be ruled out due to the close proximity of the peaks corresponding to the two different configurations.",
      "figures": [
        "Fig. 1"
      ],
      "tables": [
        "Table 1"
      ],
      "confidence": "high"
    },
    {
      "claim_type": "finding",
      "subject": "Low-intensity peaks at ~23 T in Fe-Al",
      "claim": "Low-intensity peaks at Bhf ~23 T are observed in Fe-6Al, Fe-6.8Al and Fe-9Al, indicating the possible presence of Fe3Al phase with a low volume fraction, while this peak is absent in Fe-5Al.",
      "values": [
        "~23 T",
        "Fe3Al",
        "low volume fraction"
      ],
      "evidence_text": "For the samples with Al content of 6, 6.8 and 9, we have observed low-intensity peaks at ~23 T. This may also be a possible indicator for the presence of Fe3Al phase with a low volume fraction. The absence of peak at 23 T for the Fe-5Al sample may be due to its low volume fraction.",
      "figures": [
        "Fig. 1"
      ],
      "tables": [
        "Table 1"
      ],
      "confidence": "high"
    },
    {
      "claim_type": "figure_evidence",
      "subject": "Table 1 data summary",
      "claim": "Table 1 compiles the hyperfine magnetic field (Bhf), spectral area, volume fraction, and atomic configuration assignments for α-Fe and Fe-5Al, Fe-6Al, Fe-6.8Al, Fe-9Al alloys, showing a decrease in Bhf with increasing number of Al nearest neighbours.",
      "values": [
        "33 T to 22.97 T",
        "various areas"
      ],
      "evidence_text": "It can be observed that as the number of Al atoms in the first and second nearest neighbour increased, the corresponding hyperfine field decreased which is due to the non-magnetic nature of the Al atom.",
      "figures": [],
      "tables": [
        "Table 1"
      ],
      "confidence": "high"
    },
    {
      "claim_type": "comparison",
      "subject": "Reported Bhf for DO3 and B2 phases",
      "claim": "For Fe-Al alloys with Al > 24 wt%, the Mössbauer hyperfine fields for DO3 (Fe3Al) and B2 (FeAl) phases are reported as 30 T and 21 T, respectively.",
      "values": [
        "30 T",
        "21 T",
        "DO3",
        "B2"
      ],
      "evidence_text": "The calculated hyperfine field values for the Mössbauer spectra of DO3 (Fe3Al) and B2 (FeAl) phases in Fe-Al alloys (with Al > 24 wt%) are reported to be 30 T and 21 T respectively [24,25].",
      "figures": [],
      "tables": [],
      "confidence": "high"
    }
  ],
  "context_update": {
    "summary": "This chunk provides experimental details and initial results. The Fe-6.8Al alloy is processed by 98% cold rolling and annealing at 750°C for 5 and 60 min. XRD, SEM, tensile testing and TEM conditions are specified. Mössbauer spectra are analyzed using NORMOS with up to 40 sextets and a hyperfine field model B = B0 - n1ΔB1 - n2ΔB2 (B0=33 T, ΔB1=2.4 T, ΔB2=0.5 T). SAXS line profile analysis employs a local monodisperse model for DO3 ordered phase. XRD line profile analysis uses restricted moments (second and fourth order) to separate crystallite size and dislocation density. The results present Fig. 1 with Mössbauer spectra and Bhf distributions for α-Fe and Fe-5Al, Fe-6Al, Fe-6.8Al, Fe-9Al. Table 1 lists hyperfine fields, spectral areas, volume fractions and atomic configuration assignments. Key observations: a peak at 30.6 T in all Fe-Al alloys possibly indicating Fe3Al or solid solution configuration; low-intensity peaks at ~23 T in Al≥6% samples suggesting Fe3Al with low volume fraction, absent in Fe-5Al. The decrease in Bhf with Al content is noted. Subsequent chunks need to connect these microstructural fingerprints to dislocation density and mechanical properties.",
    "material_systems": [
      "Fe-6.8Al (98%CR, annealed 750°C)",
      "Fe-5Al",
      "Fe-6Al",
      "Fe-9Al",
      "α-Fe foil"
    ],
    "sample_aliases": [
      "Fe-5Al",
      "Fe-6Al",
      "Fe-6.8Al",
      "Fe-9Al",
      "98%CR Fe-6.8Al",
      "annealed 750°C 5min Fe-6.8Al",
      "annealed 750°C 60min Fe-6.8Al"
    ],
    "processing_route": [
      "cold rolling 98% reduction for Fe-6.8Al",
      "annealing at 750 °C for 5 min and 60 min"
    ],
    "key_variables": [
      "Al content",
      "cold rolling reduction",
      "annealing time and temperature",
      "Mössbauer hyperfine parameters B0, ΔB1, ΔB2",
      "XRD scan range and step",
      "dislocation density analysis method (Variance method)",
      "SAXS model parameters"
    ],
    "microstructure": [
      "ordered Fe3Al phase presence suggested by Mössbauer peaks",
      "Bhf distributions for all alloys",
      "ferrite matrix (disordered Fe-Al)"
    ],
    "properties": [],
    "mechanisms": [
      "hyperfine field decrease with Al content",
      "Fe3Al phase indication through specific atomic configurations"
    ],
    "figures_or_tables": [
      "Fig. 1",
      "Table 1"
    ],
    "unresolved_terms": []
  }
}

File: evaluation_json2json/outputs_exp/deepseek/A14/intermediate/knowledge/chunk_0003.raw.txt
{
  "claims": [
    {
      "claim_type": "characterization",
      "subject": "Pure Fe Mössbauer hyperfine field",
      "claim": "For pure iron foil, the hyperfine field distribution shows a peak at 33 T corresponding to a local atomic arrangement of eight Fe atoms as first nearest neighbours and six Fe atoms as second nearest neighbours, which is the bcc-Fe configuration.",
      "values": [
        "33 T",
        "8 Fe nn",
        "6 Fe nnn"
      ],
      "evidence_text": "This hyperfine field of 33 T corresponds to a local atomic arrangement of eight Fe atoms as first nearest neighbour (nn) and six Fe atoms as second nearest neighbour (nnn). Such a configuration corresponds to bcc-Fe.",
      "figures": [
        "Fig. 1a",
        "Fig. 1b"
      ],
      "tables": [],
      "confidence": "high"
    },
    {
      "claim_type": "finding",
      "subject": "Hyperfine field decrease with Al neighbours",
      "claim": "In Fe-Al low-density steels, the hyperfine field decreases as the number of Al atoms in the first and second nearest neighbour shells increases, due to the non-magnetic nature of aluminium.",
      "values": [],
      "evidence_text": "as the number of Al atoms in the first and second nearest neighbour increased, the corresponding hyperfine field decreased which is due to the non-magnetic nature of the Al atom.",
      "figures": [
        "Fig. 1d",
        "Fig. 1f",
        "Fig. 1h",
        "Fig. 1j"
      ],
      "tables": [
        "Table 1"
      ],
      "confidence": "high"
    },
    {
      "claim_type": "finding",
      "subject": "30.6 T peak and Fe3Al ambiguity",
      "claim": "A hyperfine field peak at 30.6 T observed in all Fe-Al low-density steel samples may correspond to either a local atomic configuration of (7Fe+1Al)nn+(6Fe)nnn or the Fe3Al phase with (8Fe)nn+(6Al)nnn, because the two configurations produce nearly identical hyperfine fields.",
      "values": [
        "30.6 T"
      ],
      "evidence_text": "We have observed a peak at B_hf = 30.6 T in all the studied Fe-Al low-density steel samples. Although the 30.6 T component may be associated with the local atomic configuration of (7Fe + 1Al)nn + (6Fe)nnn, the presence of Fe3Al phase corresponding to the atomic configuration of (8Fe)nn + (6Al)nnn cannot be ruled out due to the close proximity of the peaks.",
      "figures": [
        "Fig. 1"
      ],
      "tables": [],
      "confidence": "high"
    },
    {
      "claim_type": "finding",
      "subject": "23 T peak as Fe3Al indicator",
      "claim": "Low-intensity peaks at approximately 23 T in the Mössbauer spectra of Fe-6Al, Fe-6.8Al and Fe-9Al alloys suggest the presence of Fe3Al phase with a low volume fraction, while their absence in Fe-5Al is attributed to an even lower volume fraction.",
      "values": [
        "~23 T",
        "Fe-5Al",
        "Fe-6Al",
        "Fe-6.8Al",
        "Fe-9Al"
      ],
      "evidence_text": "For the samples with Al content of 6, 6.8 and 9, we have observed low-intensity peaks at ~23 T. This may also be a possible indicator for the presence of Fe3Al phase with a low volume fraction. The absence of peak at 23 T for the Fe-5Al sample may be due to its low volume fraction.",
      "figures": [],
      "tables": [],
      "confidence": "high"
    },
    {
      "claim_type": "characterization",
      "subject": "SAXS profile symmetry",
      "claim": "The 2D SAXS profiles of all Fe-Al low-density steels are radially symmetric, indicating isotropic scattering behaviour.",
      "values": [],
      "evidence_text": "The SAXS profiles are observed to be radially symmetric.",
      "figures": [
        "Fig. 2"
      ],
      "tables": [],
      "confidence": "high"
    },
    {
      "claim_type": "microstructure",
      "subject": "SAXS ordered phase peak and Al trend",
      "claim": "A weak scattering peak between q = 0.3 and 3 nm^{-1} in the SAXS intensity profiles originates from nano-sized ordered phase, and the scattering intensity increases with aluminium content, accompanied by a shift of Guinier regions to lower q, confirming an increase in ordered phase size.",
      "values": [
        "0.3–3 nm^{-1}"
      ],
      "evidence_text": "The scattering from the nano-sized ordered phase can clearly be observed as a weak peak between q = 0.3 – 3 nm^{-1}. It can be observed from Fig. 3 that the scattering intensity is increasing with Al-content, implying the increase of nano-sized ordered phase and the Guinier regions are shifting towards the low q-region confirming the increase in sizes of the ordered phase.",
      "figures": [
        "Fig. 3"
      ],
      "tables": [],
      "confidence": "high"
    },
    {
      "claim_type": "microstructure",
      "subject": "SAXS low-q q^{-4} decay",
      "claim": "In the SAXS profiles, the intensity at q < 0.3 nm^{-1} decays as q^{-4}, indicating scattering from larger heterogeneities such as grains and grain boundaries.",
      "values": [
        "q^{-4}",
        "below 0.3 nm^{-1}"
      ],
      "evidence_text": "at the low qregion (below 0.3 nm−1), the intensity decays as a function of q−4 with q, indicating that this intensity originates from larger heterogeneities that are present in the alloy. The large heterogeneities may be grains and/or grain boundaries of the alloys.",
      "figures": [
        "Fig. 3"
      ],
      "tables": [],
      "confidence": "high"
    },
    {
      "claim_type": "microstructure",
      "subject": "Fe3Al diameter and volume fraction from SAXS",
      "claim": "SAXS model fitting (Eq. 3) shows that the average diameter of the Fe3Al ordered phase increases from 2.5±0.15 nm for Fe-5Al to 3.75±0.2 nm for Fe-9Al, and the volume fraction rises with aluminium content due to a greater driving force for ordering.",
      "values": [
        "2.5±0.15 nm",
        "3.75±0.2 nm",
        "Fe-5Al",
        "Fe-9Al"
      ],
      "evidence_text": "The diameter of Fe3Al ordered phase increased from 2.5 ± 0.15 nm to 3.75 ± 0.2 nm with increasing Al content. The increase in volume fraction and size of the ordered phase could be due to the increasing driving force for the order phase formation with increasing Al addition (wt%).",
      "figures": [
        "Fig. 4"
      ],
      "tables": [],
      "confidence": "high"
    },
    {
      "claim_type": "comparison",
      "subject": "SAXS vs Mössbauer volume fraction",
      "claim": "The volume fractions of the ordered phase determined by SAXS are systematically lower than those obtained by Mössbauer spectroscopy because SAXS is sensitive only to ordered regions with sharp boundaries, whereas Mössbauer spectroscopy detects all local atomic environments including diffuse boundaries.",
      "values": [],
      "evidence_text": "It is to be noted that the volume fractions (Fig. 4) of the ordered phase observed by SAXS are lower than that of the DO3 phase observed by Mössbauer spectroscopy. This is due to the fact that SAXS provides collective information about the ordered phase having a sharper boundary whereas Mössbauer spectroscopy traces all local environments, including those having diffused boundaries.",
      "figures": [
        "Fig. 4"
      ],
      "tables": [],
      "confidence": "high"
    },
    {
      "claim_type": "microstructure",
      "subject": "Cold rolled Fe-6.8Al deformation microstructure",
      "claim": "The 98% cold rolled Fe-6.8Al sample contains heavily elongated, pancaked grains with shear bands oriented at approximately 40° to the rolling direction; the average width of the deformed lamellae is 2.6 ± 1.2 µm.",
      "values": [
        "98% cold rolled",
        "2.6 ± 1.2 µm",
        "~40° to RD"
      ],
      "evidence_text": "The cold rolled sample ... shows heavily elongated and pancaked grains along the rolling directions. The presence of shear bands can be observed indicating non-uniform deformation. Shear bands were observed at an angle of ~40° with the RD. The average width of the deformed lamellae is 2.6 ± 1.2 µm.",
      "figures": [],
      "tables": [],
      "confidence": "high"
    },
    {
      "claim_type": "microstructure",
      "subject": "Annealed Fe-6.8Al grain sizes",
      "claim": "After annealing at 750 °C for 5 min, the Fe-6.8Al alloy exhibits equiaxed fully recrystallised grains with a grain size of 25.2 ± 5.0 µm (SEM); extending the annealing to 60 min leads to grain growth with a grain size of 48.3 ± 1.2 µm (SEM) (Table 2).",
      "values": [
        "25.2 ± 5.0 µm",
        "48.3 ± 1.2 µm",
        "750 °C",
        "5 min",
        "60 min"
      ],
      "evidence_text": "The sample annealed for 5 min ... and 60 min (Fig. 5) shows equiaxed and fully recrystallised grains. The grain/crystallite size has been reported in Table 2. Grain growth can be observed for the sample annealed for 60 min as compared to 5 min due to increase in grain size (25.2–48.3 µm).",
      "figures": [
        "Fig. 5"
      ],
      "tables": [
        "Table 2"
      ],
      "confidence": "high"
    },
    {
      "claim_type": "microstructure",
      "subject": "XRD crystallite size of 98%CR Fe-6.8Al",
      "claim": "The crystallite size of the 98% cold rolled Fe-6.8Al sample determined by XRD line profile analysis is 102.3 ± 9.8 nm (Table 2).",
      "values": [
        "102.3 ± 9.8 nm"
      ],
      "evidence_text": "98% CR 102.3 ± 9.8 XRD analysis",
      "figures": [],
      "tables": [
        "Table 2"
      ],
      "confidence": "high"
    },
    {
      "claim_type": "microstructure",
      "subject": "TEM ordered phase size and diffraction",
      "claim": "Dark-field TEM imaging of Fe-6.8Al shows a very fine ordered phase (bright contrast) with a measured size of 2.1 ± 0.2 nm; the corresponding diffraction pattern contains strong matrix spots and weak superlattice reflections confirming the presence of ordered phase, and the size agrees with SAXS results.",
      "values": [
        "2.1 ± 0.2 nm"
      ],
      "evidence_text": "The dark field image shows the presence of very fine ordered phase (bright) which are seen to be associated with dark background. The size of the ordered phase has been determined to be 2.1 ± 0.2 nm. The size of the ordered phase measured from TEM is in correlation to that determined from SAXS studies (cf. Fig. 4).",
      "figures": [
        "Fig. 6"
      ],
      "tables": [],
      "confidence": "high"
    }
  ],
  "context_update": {
    "summary": "This chunk covers Mössbauer spectroscopy (Section 3.1.1), SAXS (3.1.2), and electron microscopy (3.1.3) results for Fe-Al low-density steels. Mössbauer analysis reveals: pure Fe shows Bhf peak at 33 T (bcc configuration); Fe-Al alloys exhibit multiple Bhf peaks due to Al-induced local configuration changes, with Bhf decreasing as Al neighbours increase. A peak at 30.6 T in all Fe-Al alloys could arise from either (7Fe+1Al)nn+(6Fe)nnn configuration or Fe3Al (8Fe)nn+(6Al)nnn. Low-intensity peaks at ~23 T in Al ≥6 wt% samples suggest low-volume-fraction Fe3Al, absent in Fe-5Al. SAXS shows radially symmetric profiles; a weak peak at q=0.3–3 nm⁻¹ from nano-sized ordered phase intensifies with Al content, indicating growth. Ordered phase diameter estimated via SAXS fitting increases from 2.5±0.15 nm (Fe-5Al) to 3.75±0.2 nm (Fe-9Al). SAXS volume fractions are lower than Mössbauer’s due to difference in probing sharp vs. diffused boundaries. SEM of Fe-6.8Al: 98% cold rolled condition exhibits elongated grains, shear bands at ~40° to RD, lamellae width 2.6±1.2 µm. Annealing at 750 °C for 5 min and 60 min yields equiaxed recrystallised grains with sizes 25.2±5.0 µm and 48.3±1.2 µm, respectively (Table 2). XRD crystallite size for 98%CR is 102.3±9.8 nm. TEM dark-field imaging confirms very fine ordered phase size of 2.1±0.2 nm, consistent with SAXS. Key figures: Fig. 1–6, Table 2. For subsequent sections, the connection between these microstructural findings and mechanical properties, particularly dislocation density and strengthening models, should be established.",
    "material_systems": [
      "Fe-5Al",
      "Fe-6Al",
      "Fe-6.8Al",
      "Fe-9Al",
      "Fe-6.8Al 98%CR",
      "Fe-6.8Al annealed 750°C 5min",
      "Fe-6.8Al annealed 750°C 60min",
      "pure Fe foil"
    ],
    "sample_aliases": [
      "Fe-5Al",
      "Fe-6Al",
      "Fe-6.8Al",
      "Fe-9Al",
      "98%CR",
      "annealed 750°C 5min",
      "annealed 750°C 60min",
      "Fe foil"
    ],
    "processing_route": [
      "vacuum arc melting and multiple remelting",
      "cold rolling 98% reduction (Fe-6.8Al)",
      "annealing at 750 °C for 5 min and 60 min (Fe-6.8Al bulk)",
      "powder filing, vacuum sealing, annealing at 600 °C for 60 min (for Mössbauer)"
    ],
    "key_variables": [
      "Al content (5,6,6.8,9 wt%)",
      "hyperfine field Bhf",
      "annealing time (5 min, 60 min)",
      "SAXS q-range",
      "ordered phase diameter",
      "grain size",
      "crystallite size"
    ],
    "microstructure": [
      "nano-sized ordered Fe3Al phase (DO3)",
      "shear bands at ~40° to RD in 98%CR Fe-6.8Al",
      "deformed lamellae width 2.6±1.2 µm",
      "equiaxed recrystallised grains (25.2–48.3 µm)",
      "crystallite size 102.3±9.8 nm (XRD) for 98%CR",
      "ordered phase size 2.1±0.2 nm (TEM)"
    ],
    "properties": [],
    "mechanisms": [
      "hyperfine field decrease with increasing Al neighbour count",
      "ordered phase nucleation driven by Al content",
      "SAXS detects only sharp-boundary ordered phase; Mössbauer also detects diffuse-boundary configurations"
    ],
    "figures_or_tables": [
      "Fig. 1",
      "Fig. 2",
      "Fig. 3",
      "Fig. 4",
      "Fig. 5",
      "Fig. 6",
      "Table 2"
    ],
    "unresolved_terms": []
  }
}

File: evaluation_json2json/outputs_exp/deepseek/A14/intermediate/knowledge/chunk_0004.raw.txt
{
  "claims": [
    {
      "claim_type": "microstructure",
      "subject": "ordered Fe3Al phase in Fe-6.8Al",
      "claim": "The ordered phase in Fe-6.8Al samples, measured by TEM, has a size of 2.1±0.2 nm, which is consistent with SAXS results (cf. Fig. 4).",
      "values": ["2.1±0.2 nm"],
      "evidence_text": "The size of the ordered phase has been determined to be $2.1 \\pm 0.2$ nm. The size of the ordered phase measured from TEM is in correlation to that determined from SAXS studies (cf. Fig. 4).",
      "figures": ["Fig. 4"],
      "tables": [],
      "confidence": "high"
    },
    {
      "claim_type": "characterization",
      "subject": "Fe-6.8Al samples",
      "claim": "Lattice micro-strain in Fe-6.8Al decreases from 1.46×10⁻³ in the 98% cold rolled condition to 9.46×10⁻⁴ after annealing at 750 °C for 5 min, and further to 1.46×10⁻⁴ after 60 min, due to recrystallization.",
      "values": ["1.46×10⁻³", "9.46×10⁻⁴", "1.46×10⁻⁴"],
      "evidence_text": "It can be observed that the lattice micro-strain decreases after annealing from the cold rolled state which is due to recrystallization of the samples (Table 3). The decrease is sharp from the 98%CR sample to $750^{\\circ} \\mathrm{C},$ 5 min annealed sample whereas it is shallow from 5 min to 60 min annealed sample as recrystallization is already completed upon annealing at for 5 min [15].",
      "figures": ["Fig. 7a"],
      "tables": ["Table 3"],
      "confidence": "high"
    },
    {
      "claim_type": "property",
      "subject": "Fe-6.8Al low-density steel",
      "claim": "The yield strength of Fe-6.8Al is 1800 MPa after 98% cold rolling, 700 MPa after annealing at 750 °C for 5 min, and 265 MPa after 60 min; corresponding uniform elongations are 1.2%, 20.0%, and 29.8%, and yield ratios are 0.85 (5 min) and 0.67 (60 min).",
      "values": ["1800 MPa", "700 MPa", "265 MPa", "870 MPa UTS 5 min", "394 MPa UTS 60 min", "1.2%", "20.0%", "29.8%", "0.85", "0.67"],
      "evidence_text": "The yield strength of the 98% CR sample (= 1800 MPa) is much higher than for the sample annealed at $750^{\\circ} \\mathrm{C}$ for 60 min $( = 2 6 5 \\mathrm { M P a } )$ (Fig. 8a, Table 4).",
      "figures": ["Fig. 8a"],
      "tables": ["Table 4"],
      "confidence": "high"
    },
    {
      "claim_type": "mechanism",
      "subject": "dislocation density and yield strength",
      "claim": "The yield strength of 1800 MPa in 98%CR Fe-6.8Al correlates with a dislocation density of ~2.2×10¹⁵ m⁻², while annealing at 750 °C for 60 min reduces dislocation density to ~10¹² m⁻², leading to a drop in yield strength to 265 MPa, identifying dislocation strengthening as a main mechanism.",
      "values": ["~2.2×10¹⁵ m⁻²", "~10¹² m⁻²", "1800 MPa", "265 MPa"],
      "evidence_text": "The drastic change in yield strength (1800 MPa, 98% CR to $265 \\mathrm{MPa}$ , annealed at $750^{\\circ} \\mathrm{C}$ , 60 min) upon the change in dislocation density from $\\sim 2.2 \\times 10^{15} \\mathrm{~m}^{-2}$ (98%CR) to $\\sim 10^{12} \\mathrm{~m}^{-2}$ (annealed at $750^{\\circ} \\mathrm{C}$ , 60 min) identifies strengthening from dislocations to be one of the main strengthening mechanism.",
      "figures": ["Fig. 8a", "Fig. 7e"],
      "tables": ["Table 4"],
      "confidence": "high"
    },
    {
      "claim_type": "comparison",
      "subject": "strain hardening rate",
      "claim": "The strain hardening rate of Fe-6.8Al annealed at 750 °C for 60 min is higher than that for 5 min, and for both conditions it shows a sudden increase followed by a gradual decrease with further straining.",
      "values": [],
      "evidence_text": "It can be observed that rate of strain hardening for the sample annealed for 60 min to be higher than 5 min. There is a sudden increase in strain hardening rate followed by gradual decrease with further straining.",
      "figures": ["Fig. 8b"],
      "tables": [],
      "confidence": "high"
    },
    {
      "claim_type": "characterization",
      "subject": "Fe-6.8Al 98%CR XRD",
      "claim": "The (110) XRD peak of the 98% cold rolled Fe-6.8Al sample exhibits large broadening due to lattice micro-strain from cold rolling, with an accompanying crystallite size of 102.3±9.8 nm.",
      "values": ["102.3±9.8 nm"],
      "evidence_text": "The (110) peak profile of the 98%CR sample shows a large amount of broadening as compared to that for the annealed samples which may be due to the presence of lattice micro-strain imparted during cold rolling.",
      "figures": ["Fig. 7a"],
      "tables": ["Table 3"],
      "confidence": "high"
    }
  ],
  "context_update": {
    "summary": "Current chunk provides TEM confirmation that the ordered phase size in Fe-6.8Al is 2.1±0.2 nm, consistent with SAXS. XRD analysis of Fe-6.8Al (98%CR, 750°C 5 min, 750°C 60 min) measures crystallite size (102.3±9.8 nm for 98%CR) and micro-strain, revealing a decrease from 1.46×10⁻³ (98%CR) to 9.46×10⁻⁴ (5 min) to 1.46×10⁻⁴ (60 min) as recrystallization proceeds. Dislocation density derived from XRD line profiles drops sharply from ~2.2×10¹⁵ m⁻² (98%CR) to ~10¹² m⁻² (60 min). Mechanical properties show YS = 1800 MPa for 98%CR, 700 MPa (5 min), 265 MPa (60 min); UTS = 870 MPa (5 min), 394 MPa (60 min); uniform elongation = 1.2%, 20.0%, 29.8%. Yield ratios are 0.85 (5 min) and 0.67 (60 min). Strain hardening rate is higher for the 60 min annealed state. Dislocation strengthening is identified as the main mechanism for the high strength in the cold rolled condition. The relationships among processing, dislocation density, and yield strength are directly demonstrated. Charts and tables: Fig. 7, Table 3 (micro-strain, crystallite size), Fig. 8, Table 4 (mechanical properties). For subsequent sections, these quantitative links between dislocation density/strain and strength should be incorporated into strengthening models.",
    "material_systems": ["Fe-6.8Al"],
    "sample_aliases": ["98%CR Fe-6.8Al", "750°C 5 min Fe-6.8Al", "750°C 60 min Fe-6.8Al"],
    "processing_route": ["cold rolling 98% reduction", "annealing at 750°C for 5 min", "annealing at 750°C for 60 min"],
    "key_variables": ["micro-strain (1.46×10⁻³, 9.46×10⁻⁴, 1.46×10⁻⁴)", "crystallite size 102.3±9.8 nm (98%CR)", "dislocation density (~2.2×10¹⁵ m⁻² to ~10¹² m⁻²)", "yield strength (1800, 700, 265 MPa)", "UTS (870, 394 MPa)", "uniform elongation (1.2%, 20.0%, 29.8%)", "yield ratio (0.85, 0.67)", "strain hardening rate trend"],
    "microstructure": ["ordered Fe3Al phase size 2.1±0.2 nm", "ferrite phase", "crystallite size 102.3±9.8 nm (98%CR)", "micro-strain as above", "recrystallization and grain growth upon annealing"],
    "properties": ["YS, UTS, uniform elongation, yield ratio (Table 4)", "strain hardening rate: 60 min > 5 min, sudden increase then gradual decrease"],
    "mechanisms": ["dislocation strengthening identified as main mechanism", "recrystallization reduces micro-strain and dislocation density", "ordered phase size confirmed by TEM and SAXS"],
    "figures_or_tables": ["Fig. 7", "Table 3", "Fig. 8", "Table 4", "Fig. 4 (referenced)"],
    "unresolved_terms": []
  }
}
