Repository: RiverYanggg/SteelDig_multimodal

# Evaluation Framework

这个目录实现当前的结构化抽取评估流程。它比较两套 `text_extraction.json`，数据来自 `outputs_exp/` 下各模型的抽取结果目录。

当前 `outputs_exp/` 中可用的模型目录示例：`deepseek`、`doubao`、`kimi`（以实际存在的子目录为准）。

- 真值（truth）：`outputs_exp/<truth_model>/<paper_id>/final/text_extraction.json`
- 预测（pred）：`outputs_exp/<pred_model>/<paper_id>/final/text_extraction.json`

通过 `--truth` 与 `--pred` 可任意指定哪套模型作为真值、哪套作为预测。例如 `--truth doubao --pred deepseek` 表示以 doubao 为真值、以 deepseek 为预测进行评估。

当前评估的核心原则是：

- 论文级配对由目录名决定，例如 `A0`、`A1`。
- 先做对象对齐，尤其是 `alloy/process/sample`。
- 对齐后由代码展开同一个 canonical object 下的同一个字段。
- 代码先做确定性判断；只有语义不确定的同字段值才交给 LLM judge。
- LLM judge 只输出 `true/false`，不负责计算指标。
- Precision/Recall/F1 全部由代码根据最终字段匹配结果计算。

---

File: evaluation_json2json/outputs_exp/deepseek/A14/intermediate/knowledge/paper_map.raw.txt
{
  "paper_id": "A14",
  "title": "Strengthening mechanisms in Fe-Al based ferritic low-density steels",
  "abstract_summary": "Low-density steels with varying aluminium contents were investigated to identify strengthening mechanisms responsible for high strength, focusing on a Fe-6.8 wt% Al composition. Microstructural features were characterized using Mössbauer spectroscopy, SAXS, X-ray line profile analysis and TEM. The enhanced yield strength was attributed to ferrite grain size, dislocations, ordered Fe3Al phase formation and solid solution strengthening, each modeled by constitutive equations.",
  "research_objective": "To elucidate the strengthening mechanisms in binary Fe-Al based ferritic low-density steels, particularly Fe-6.8Al, through quantitative microstructural analysis and modeling.",
  "material_systems": [
    "Fe-Al binary alloys with Al contents of 5, 6, 6.8, 9 wt%",
    "ferritic single phase (BCC)",
    "ordered Fe3Al phase (DO3 structure)"
  ],
  "main_process_variables": [
    "Al content (5, 6, 6.8, 9 wt%)",
    "vacuum arc melting and repeated remelting",
    "cold rolling with 98% reduction",
    "annealing at 600 °C for 60 min (powder samples)",
    "annealing at 750 °C for 1, 5, 60 min (bulk samples)"
  ],
  "sample_aliases": [
    "Fe-5Al",
    "Fe-6Al",
    "Fe-6.8Al",
    "Fe-9Al",
    "98%CR (cold rolled)",
    "annealed 750°C 5min",
    "annealed 750°C 60min"
  ],
  "expected_information_axis": [
    "composition",
    "processing",
    "microstructure",
    "property",
    "mechanism",
    "figure_evidence"
  ],
  "key_sections": [
    "Introduction",
    "Experimental procedure and methods of analyses",
    "Results (Microstructural characterization: Mössbauer, SAXS, TEM, XRD; Mechanical properties)",
    "Discussion (Analysis of strengthening mechanisms; Strengthening from ordered phase)",
    "Conclusions"
  ]
}

File: evaluation_json2json/outputs_exp/deepseek/A15/intermediate/knowledge/chunk_0001.raw.txt
{"claims": [
  {
    "claim_type": "finding",
    "subject": "as-cast Fe–28Mn–9Al-1.2C-xCr strips",
    "claim": "Cr addition makes as-cast strips present a nonlinear evolution on yield strength, i.e. firstly reduces and then increases beyond that of Cr-free strip, and the total elongation of as-cast strips clearly decreases.",
    "values": ["0, 3, 6, 9 wt.% Cr"],
    "evidence_text": "Cr addition makes as-cast strips present a nonlinear evolution on yield strength, i.e. firstly reduces and then increases beyond that of Cr-free strip, and the total elongation of as-cast strips clearly decreases.",
    "figures": [],
    "tables": [],
    "confidence": "high"
  },
  {
    "claim_type": "mechanism",
    "subject": "as-cast Fe–28Mn–9Al-1.2C-xCr strips",
    "claim": "The nonlinear yield strength evolution and reduced total elongation are related to precipitation reduction of κ-carbides, increased dislocation density, and formation of Cr23C6 instead of κ-carbides in 9Cr strip.",
    "values": ["κ-carbides", "Cr23C6", "dislocation density"],
    "evidence_text": "The evolution is related to precipitation reduction of κ-carbides, increased dislocation density, and formation of Cr23C6 instead of κ-carbides in 9Cr strip with Cr addition.",
    "figures": [],
    "tables": [],
    "confidence": "high"
  },
  {
    "claim_type": "processing",
    "subject": "Fe–28Mn–9Al-1.2C-xCr strips",
    "claim": "Annealing at 550 °C for 5 h enhances yield strengths of all strips due to more carbide precipitations.",
    "values": ["550 °C", "5 h"],
    "evidence_text": "Annealing at 550 °C for 5 h enhances yield strengths of all strips due to more carbide precipitations.",
    "figures": [],
    "tables": [],
    "confidence": "high"
  },
  {
    "claim_type": "comparison",
    "subject": "annealed Cr-free and Cr-containing strips",
    "claim": "After annealing, Cr-free strip shows lower total elongation than the as-cast strip, while all Cr-containing strips show higher total elongation due to reduction of dislocations.",
    "values": ["550 °C", "5 h"],
    "evidence_text": "after annealing, Cr-free strip shows lower total elongation than the as-cast strip, while all Cr-containing strips show higher total elongation due to reduction of dislocations.",
    "figures": [],
    "tables": [],
    "confidence": "high"
  },
  {
    "claim_type": "mechanism",
    "subject": "strips containing 9 wt% Cr",
    "claim": "Formation of Cr23C6 carbides at austenite grain boundaries is a reason for the lowest ductility of as-cast and annealed strips containing 9 wt% Cr.",
    "values": ["9 wt% Cr", "Cr23C6"],
    "evidence_text": "Formation of Cr23C6 carbides at austenite grain boundaries is a reason for the lowest ductility of as-cast and annealed strips containing 9 wt% Cr.",
    "figures": [],
    "tables": [],
    "confidence": "high"
  },
  {
    "claim_type": "mechanism",
    "subject": "0Cr and 6Cr strips",
    "claim": "Both slip bands and dislocations contribute to ductility of this austenitic low-density steel.",
    "values": ["0Cr", "6Cr"],
    "evidence_text": "Analysis in 0Cr and 6Cr strips indicates that both slip bands and dislocations contribute to ductility of this austenitic low-density steel.",
    "figures": [],
    "tables": [],
    "confidence": "high"
  },
  {
    "claim_type": "composition",
    "subject": "studied steel strips",
    "claim": "The measured compositions (wt.%) of the strips are: 0Cr: Fe bal., Mn 26.6, Al 9.1, C 1.2; 3Cr: Fe bal., Mn 27.6, Al 8.4, C 1.3, Cr 2.8; 6Cr: Fe bal., Mn 29.1, Al 9.9, C 1.2, Cr 6.8; 9Cr: Fe bal., Mn 27.7, Al 9.5, C 1.3, Cr 9.3.",
    "values": ["0Cr: Mn 26.6, Al 9.1, C 1.2", "3Cr: Mn 27.6, Al 8.4, C 1.3, Cr 2.8", "6Cr: Mn 29.1, Al 9.9, C 1.2, Cr 6.8", "9Cr: Mn 27.7, Al 9.5, C 1.3, Cr 9.3"],
    "evidence_text": "Table 1 Measured compositions of the studied steel strips in this work (wt. %). 0Cr Bal. 26.6 9.1 1.2 - 3Cr Bal. 27.6 8.4 1.3 2.8 6Cr Bal. 29.1 9.9 1.2 6.8 9Cr Bal. 27.7 9.5 1.3 9.3",
    "figures": [],
    "tables": ["Table 1"],
    "confidence": "high"
  },
  {
    "claim_type": "figure_evidence",
    "subject": "as-cast Fe–28Mn–9Al-1.2C-xCr strips",
    "claim": "X-ray diffraction patterns of as-cast Fe–28Mn–9Al-1.2C-xCr strips are presented to compare the phase structures.",
    "values": ["0Cr, 3Cr, 6Cr, 9Cr"],
    "evidence_text": "Fig. 1. X-ray diffraction patterns of as-cast Fe–28Mn–9Al-1.2C-xCr strips.",
    "figures": ["Fig. 1"],
    "tables": [],
    "confidence": "high"
  },
  {
    "claim_type": "processing",
    "subject": "studied strips",
    "claim": "Strips of 2.5 mm thickness were produced by centrifugal casting under near-rapid solidification condition.",
    "values": ["2.5 mm"],
    "evidence_text": "strips in thickness of 2.5 mm were produced by a centrifugal casting equipment under a near-rapid solidification condition.",
    "figures": [],
    "tables": [],
    "confidence": "high"
  }
],
"context_update": {
  "summary": "This chunk introduces the study of Fe–28Mn–9Al-1.2C-xCr (x=0,3,6,9 wt.%) austenitic low-density steel strips produced by near-rapid solidification via centrifugal casting (2.5 mm thick). It provides the measured chemical compositions (Table 1) and X-ray diffraction patterns of as-cast strips (Fig. 1). Key findings from the abstract are presented: (1) nonlinear evolution of yield strength with Cr addition—first decreases then increases above the Cr-free strip; (2) clear decrease in total elongation of as-cast strips with Cr; (3) these changes are linked to reduction of κ-carbides, increased dislocation density, and Cr23C6 formation in 9Cr strip; (4) annealing at 550 °C for 5 h increases yield strength of all strips via additional carbide precipitation; (5) an unusual post-annealing ductility behavior—Cr-free strip loses ductility whereas Cr-containing strips gain ductility due to dislocation reduction; (6) Cr23C6 at austenite grain boundaries causes lowest ductility in 9Cr material; (7) slip bands and dislocations contribute to ductility in 0Cr and 6Cr strips. Detailed microstructural characterization and mechanical property data are expected in subsequent chunks.",
  "material_systems": ["Fe–28Mn–9Al-1.2C-xCr austenitic low-density steel", "κ-carbides", "Cr23C6 carbide"],
  "sample_aliases": ["0Cr", "3Cr", "6Cr", "9Cr"],
  "processing_route": ["near-rapid solidification by centrifugal casting", "strip thickness 2.5 mm", "annealing at 550 °C for 5 h"],
  "key_variables": ["Cr content: 0, 3, 6, 9 wt.%", "annealing condition: 550 °C, 5 h"],
  "microstructure": ["as-cast: κ-carbide precipitation, dislocation density, Cr23C6 at grain boundaries in 9Cr", "annealed: more carbide precipitations, dislocation reduction in Cr-containing strips", "XRD patterns (Fig. 1)"],
  "properties": ["nonlinear yield strength evolution with Cr", "total elongation decrease in as-cast with Cr", "annealing enhances yield strengths", "Cr-free strip ductility loss after annealing", "Cr-containing strips ductility gain after annealing", "9Cr strip lowest ductility"],
  "mechanisms": ["reduction of κ-carbides, increased dislocation density, and Cr23C6 formation", "dislocation reduction enhances ductility in Cr-containing strips after annealing", "Cr23C6 at grain boundaries causes embrittlement", "slip bands and dislocations contribute to ductility in 0Cr and 6Cr"],
  "figures_or_tables": ["Table 1", "Fig. 1"],
  "unresolved_terms": []
  }
}

File: evaluation_json2json/outputs_exp/deepseek/A15/intermediate/knowledge/chunk_0004.raw.txt
{"claims": [
  {
    "claim_type": "microstructure",
    "subject": "annealed Fe–28Mn–9Al-1.2C-xCr strips",
    "claim": "After annealing at 550 °C for 5 h, the constituent phases of all Fe–28Mn–9Al-1.2C-xCr strips remain austenite and ferrite.",
    "values": ["550 °C", "5 h"],
    "evidence_text": "The constituent phase of Fe–28Mn–9Al-1.2C-xCr strips after annealing at 550 °C for 5 h are still austenite and ferrite, as shown in Fig. 6 and Fig. 7.",
    "figures": ["Fig. 6", "Fig. 7"],
    "tables": [],
    "confidence": "high"
  },
  {
    "claim_type": "characterization",
    "subject": "annealed 0Cr strip",
    "claim": "In XRD, the (111) diffraction peak of κ-carbides at 41.4° appears in the annealed 0Cr strip, indicating that annealing promotes κ-carbide precipitation.",
    "values": ["41.4°"],
    "evidence_text": "The XRD result in Fig. 6 displays that the diffraction peak (111) of κ-carbides at 41.4° obviously appears in annealed 0Cr strip, suggesting that annealing at 550 °C for 5 h promotes the precipitation of κ-carbides.",
    "figures": ["Fig. 6"],
    "tables": [],
    "confidence": "high"
  },
  {
    "claim_type": "microstructure",
    "subject": "Cr-containing annealed strips",
    "claim": "After annealing at 550 °C for 5 h, the κ-carbide (111) diffraction peak is absent in Cr-containing strips, indicating Cr addition suppresses κ-carbide precipitation even after annealing.",
    "values": ["550 °C", "5 h"],
    "evidence_text": "However, this diffraction peak is still not observed in Cr-containing annealed strips, so Cr addition also suppresses the precipitation of κ-carbides even after annealing.",
    "figures": ["Fig. 6"],
    "tables": [],
    "confidence": "high"
  },
  {
    "claim_type": "property",
    "subject": "Cr-containing annealed strips",
    "claim": "The addition of Cr improves the corrosion resistance of the steel strips, as indicated by grain boundaries becoming unobservable in Cr-containing annealed strips under the same etching conditions.",
    "values": [],
    "evidence_text": "As shown in Fig. 7 (a), the grain boundaries and dendritic structure of annealed 0Cr strip are clearly observed, while the grain boundary could not be observed in Crcontaining strips under the same conditions, indicating the addition of Cr improves corrosion resistance",
    "figures": ["Fig. 7"],
    "tables": [],
    "confidence": "medium"
  },
  {
    "claim_type": "microstructure",
    "subject": "annealed strips ferrite",
    "claim": "Compared with the as-cast strips, the size and fraction of ferrite in the annealed strips almost remain the same.",
    "values": [],
    "evidence_text": "Compared with the as-cast strips, the size and fraction of ferrite in annealed strips almost remain the same.",
    "figures": [],
    "tables": [],
    "confidence": "medium"
  },
  {
    "claim_type": "property",
    "subject": "all annealed strips",
    "claim": "Annealing at 550 °C for 5 h significantly enhances the yield strength of all Fe–28Mn–9Al-1.2C-xCr strips, while Cr addition reduces the increment of yield strength.",
    "values": ["550 °C", "5 h"],
    "evidence_text": "It can be found that annealing at 550 °C for 5 h significantly enhances yield strength of all the strips, while Cr addition reduces the increment of yield strength.",
    "figures": ["Fig. 8(a)"],
    "tables": ["Table 1"],
    "confidence": "high"
  },
  {
    "claim_type": "property",
    "subject": "annealed 0Cr and 6Cr strips",
    "claim": "After annealing, the total elongation of the 0Cr strip obviously reduces, while that of the 6Cr strip clearly increases.",
    "values": [],
    "evidence_text": "After annealing, the total elongation of 0Cr strip obviously reduces but that of 6Cr strip clearly increases.",
    "figures": ["Fig. 8(a)"],
    "tables": ["Table 1"],
    "confidence": "high"
  },
  {
    "claim_type": "property",
    "subject": "Fe–28Mn–9Al-1.2C-xCr strips",
    "claim": "With an increase of Cr content, the total elongation of as-cast strips gradually decreases, whereas that of annealed strips gradually increases except for the 9 wt.% Cr strip.",
    "values": ["9 wt.% Cr exceptional"],
    "evidence_text": "An observed unusual phenomenon is that with an increase of Cr content, the total elongation of as-cast strips gradually decreases, while that of annealed strips gradually increases except of the strip containing 9 wt% Cr.",
    "figures": [],
    "tables": [],
    "confidence": "high"
  },
  {
    "claim_type": "property",
    "subject": "annealed strips strain hardening rate",
    "claim": "In annealed strips, the strain hardening rate increases with higher Cr content; however, compared with as-cast strips, the strain hardening rate of all annealed strips except 9Cr clearly decreases, with the largest reduction of about 500 MPa in the 3Cr strip.",
    "values": ["about 500 MPa"],
    "evidence_text": "The true stress-strain and strain hardening rate curves of annealed strips are shown in Fig. 8 (b), which also indicates that the strain hardening rate is higher with an increase of Cr content in the annealed strips. Compared with as-cast strips, the strain hardening rate of all annealed strips except 9Cr strip clearly decreases. The reduction in the strain hardening rate of annealed 3Cr strip is the largest about 500 MPa.",
    "figures": ["Fig. 8(b)"],
    "tables": [],
    "confidence": "high"
  },
  {
    "claim_type": "microstructure",
    "subject": "annealed 0Cr austenite",
    "claim": "After annealing at 550 °C for 5 h, clear superlattice spots of κ-carbides with obviously increased intensity are present in the austenite of the 0Cr strip.",
    "values": ["550 °C", "5 h"],
    "evidence_text": "After annealing at 550 °C for 5 h, there are still clear superlattices of κ-carbides in austenite matrix of 0Cr strip, and its intensity increases obviously as shown in Fig. 9 (a).",
    "figures": ["Fig. 9(a)"],
    "tables": [],
    "confidence": "high"
  },
  {
    "claim_type": "microstructure",
    "subject": "annealed 3Cr and 6Cr austenite",
    "claim": "In the SADP of annealed 3Cr and 6Cr strips, the superlattices of κ-carbides remain very weak.",
    "values": [],
    "evidence_text": "The superlattices of κ-carbides in SADP of annealed 3Cr and 6Cr strips are still very weak, as shown in Fig. 9 (b, c).",
    "figures": ["Fig. 9(b)", "Fig. 9(c)"],
    "tables": [],
    "confidence": "high"
  },
  {
    "claim_type": "microstructure",
    "subject": "annealed 9Cr austenite",
    "claim": "In the annealed 9Cr strip, no κ-carbide superlattice is observed; instead, only Cr23C6 carbides with a width of about 200 nm are present at grain boundaries.",
    "values": ["about 200 nm"],
    "evidence_text": "No superlattice of κ-carbides in SADP is found, and only Cr23C6 carbides with a width of about 200 nm are observed in annealed 9Cr strip, as shown in Fig. 9 (f).",
    "figures": ["Fig. 9(f)"],
    "tables": [],
    "confidence": "high"
  },
  {
    "claim_type": "microstructure",
    "subject": "annealed strips austenite dislocation density",
    "claim": "The dislocation density in the austenite of annealed Cr-containing strips is obviously reduced compared with as-cast Cr-containing strips, but remains higher than that in the annealed 0Cr strip.",
    "values": [],
    "evidence_text": "The dislocation density in austenite matrix of annealed Cr-containing strips is obviously reduced, compared with those in as-cast Cr-containing strips, while it is still higher than that of annealed 0Cr strip.",
    "figures": ["Fig. 9"],
    "tables": [],
    "confidence": "high"
  },
  {
    "claim_type": "microstructure",
    "subject": "annealed strips ferrite",
    "claim": "After annealing at 550 °C for 5 h, superlattice reflections belonging to the DO3 phase appear in the ferrite of all strips, including 0Cr and 3Cr.",
    "values": ["550 °C", "5 h"],
    "evidence_text": "After annealing at 550 °C for 5 h, the superlattice belonging to DO3 phase appears in all annealed strips, including 0Cr and 3Cr, as shown in Fig. 10.",
    "figures": ["Fig. 10"],
    "tables": [],
    "confidence": "high"
  },
  {
    "claim_type": "mechanism",
    "subject": "yield strength increase after annealing",
    "claim": "The increase of yield strength after annealing is attributed to the increase of κ-carbide volume fraction, as supported by TEM and XRD evidence of increased κ-carbides and decreased dislocation density.",
    "values": [],
    "evidence_text": "TEM and XRD results indicate that the annealing treatment increases κ-carbides volume fraction and decreases dislocation density. Thus, the increase of yield strength should be attributed to the increase of κ-carbides in the strips.",
    "figures": [],
    "tables": [],
    "confidence": "medium"
  },
  {
    "claim_type": "mechanism",
    "subject": "κ-carbides effect on plasticity and strain hardening",
    "claim": "The increase of κ-carbides reduces plasticity, and nano-scale κ-carbide precipitation leads to a lower strain hardening rate due to the glide plane softening effect.",
    "values": [],
    "evidence_text": "The increase of κ-carbides can reduce plasticity... The precipitation of nano-scale κ-carbides leads to lower strain hardening rate due to glide plane softening effect [4,17,32].",
    "figures": [],
    "tables": [],
    "confidence": "medium"
  },
  {
    "claim_type": "mechanism",
    "subject": "Cr23C6 at grain boundaries",
    "claim": "The presence of Cr23C6 carbide particles at grain boundaries is the main reason for the poor ductility and high strain hardening rate of both as-cast and annealed 9Cr strips.",
    "values": [],
    "evidence_text": "The appearance of Cr23C6 carbide particles at grain boundary is the main reason for the poor ductility and high strain hardening rate of as-cast and annealed 9Cr strips.",
    "figures": [],
    "tables": [],
    "confidence": "high"
  },
  {
    "claim_type": "property",
    "subject": "3Cr strip annealed at 550 °C for different times",
    "claim": "The plasticity of the 3Cr strip increases gradually with increasing annealing time at 550 °C, while the yield strength does not change significantly after 1 h of annealing.",
    "values": ["550 °C", "1 h"],
    "evidence_text": "As shown in Fig. 11 (a), the plasticity of 3Cr strip increases gradually with an increase of annealing time, but the yield strength do not change significantly after 1 h annealing.",
    "figures": ["Fig. 11(a)"],
    "tables": [],
    "confidence": "high"
  },
  {
    "claim_type": "microstructure",
    "subject": "3Cr strip dislocation density vs annealing time",
    "claim": "TEM images show that the dislocation density in the 3Cr strip austenite gradually decreases with increasing annealing time at 550 °C.",
    "values": ["550 °C"],
    "evidence_text": "By observing TEM images, it is found that the dislocation density gradually decreases with increasing the annealing time, as shown in Fig. 11(b), (c) and (d), respectively.",
    "figures": ["Fig. 11(b)", "Fig. 11(c)", "Fig. 11(d)"],
    "tables": [],
    "confidence": "high"
  },
  {
    "claim_type": "mechanism",
    "subject": "κ-carbide precipitation and recovery kinetics in 3Cr strip",
    "claim": "κ-carbides are mainly precipitated in the first hour of annealing at 550 °C, whereas recovery proceeds more slowly; to improve plasticity the annealing time should be prolonged to reduce dislocation density, but longer times may coarsen κ-carbides.",
    "values": ["550 °C", "first hour"],
    "evidence_text": "The evolution of properties and microstructures as increasing of annealing time at 550 °C indicates that κ-carbides are mainly precipitated in the first hour of annealing treatment, while the recovery needs longer time. So to improve the plasticity, the annealing time should be prolonged to reduce dislocation density at this annealing temperature, while longer annealing time may coarsen κ-carbides [34].",
    "figures": [],
    "tables": [],
    "confidence": "medium"
  },
  {
    "claim_type": "mechanism",
    "subject": "as-cast Cr-containing strips dislocation formation",
    "claim": "Under the same solidification condition, the reduction of κ-carbide fraction and size increases the dislocation formation ability due to similar thermal stress, leading to higher dislocation density in Cr-containing strips; in the 9Cr strip, Cr23C6 precipitation reduces dislocation density.",
    "values": [],
    "evidence_text": "Under the same solidification condition, the residual stress of each strips caused by rapid cooling is similar [30]. Moreover, reduction of fraction/size of nano-scale κ-carbides increases the formation ability of dislocations under the same thermal stress... while the precipitation of Cr23C6 in the 9Cr sample reduce the formation of dislocations [33,36], leading to reduction of dislocations in austenite.",
    "figures": [],
    "tables": [],
    "confidence": "medium"
  }
],
"context_update": {
  "summary": "Section 3.2 presents the microstructure and mechanical properties of Fe–28Mn–9Al-1.2C-xCr strips after annealing at 550 °C for 5 h. The phase constituents remain austenite and ferrite (Figs. 6,7). XRD reveals a κ-carbide (111) peak at 41.4° only in 0Cr; Cr suppresses κ formation even after annealing. Cr addition improves corrosion resistance, and ferrite size/fraction are unchanged. Tensile curves (Fig. 8, Table 1) show that annealing greatly increases yield strength of all strips, but Cr reduces the YS increment. Elongation decreases for 0Cr but increases for 6Cr; the Cr dependence of elongation reverses compared to the as-cast state (except 9Cr). Strain hardening rate increases with Cr in annealed strips, but drops relative to as-cast, with the largest decrease (~500 MPa) in 3Cr. TEM (Figs. 9,10) reveals strong κ superlattice in annealed 0Cr, weak in 3Cr/6Cr, and only grain-boundary Cr23C6 (~200 nm) in 9Cr; dislocation density in Cr-containing strips decreases after annealing but stays above 0Cr. DO3 superlattice appears in ferrite of all annealed strips. Strength increase is attributed to more κ-carbides; κ precipitation also reduces plasticity and strain hardening rate (glide plane softening). Cr23C6 at boundaries explains the poor ductility and high SHR of 9Cr. Additional tests on 3Cr annealed for 1,5,9 h show plasticity improves with time, YS saturates after 1 h, and TEM indicates gradual dislocation density reduction. The kinetics suggest κ primarily forms in the first hour, while recovery is slower; annealing time must be optimized to balance dislocation reduction and κ coarsening. The final paragraph of Section 3.1, included here, rationalizes dislocation density trends in as-cast strips by linking κ suppression and Cr23C6 to dislocation generation. For subsequent discussion, retain the annealed property trends, microstructural evidence (κ in 0Cr, Cr23C6 in 9Cr, DO3), dislocation density evolution, and the time-dependent 3Cr data.",
  "material_systems": [
    "Fe–28Mn–9Al-1.2C-xCr austenitic low-density steel",
    "κ-carbides",
    "Cr23C6 carbide",
    "DO3 phase",
    "ferrite (δ)",
    "austenite (γ)"
  ],
  "sample_aliases": [
    "0Cr",
    "3Cr",
    "6Cr",
    "9Cr",
    "3Cr (with annealing times 1, 5, 9 h)"
  ],
  "processing_route": [
    "Near-rapid solidification (as-cast strips)",
    "Annealing at 550 °C for 1, 5, and 9 h in vacuum"
  ],
  "key_variables": [
    "Cr content (0, 3, 6, 9 wt.%)",
    "annealing condition: 550 °C, 5 h (main); 550 °C, 1, 5, 9 h (for 3Cr)"
  ],
  "microstructure": [
    "Annealed: austenite + ferrite; ferrite size/fraction unchanged from as-cast",
    "0Cr annealed: strong κ-carbide superlattice, low dislocation density",
    "3Cr, 6Cr annealed: very weak κ superlattice, reduced dislocation density (still >0Cr)",
    "9Cr annealed: no κ, grain-boundary Cr23C6 ~200 nm width",
    "DO3 superlattice in ferrite of all annealed strips",
    "3Cr: dislocation density decreases progressively with annealing time"
  ],
  "properties": [
    "YS increase by annealing for all strips; Cr reduces YS increment",
    "TE: 0Cr drops after annealing; 6Cr increases; TE trend reverses for annealed strips except 9Cr",
    "Strain hardening rate (SHR) increases with Cr in annealed strips but drops vs as-cast (largest drop ~500 MPa for 3Cr)",
    "3Cr: plasticity increases with annealing time; YS changes little beyond 1 h",
    "9Cr: poor ductility and high SHR in both as-cast and annealed states"
  ],
  "mechanisms": [
    "YS increase after annealing: dominated by increased κ-carbide volume fraction",
    "κ-carbides reduce plasticity and lower SHR (glide plane softening)",
    "Cr23C6 at grain boundaries causes poor ductility and high SHR in 9Cr",
    "κ precipitation largely completes in first hour at 550 °C; recovery (dislocation reduction) slower; requires time optimization to avoid κ coarsening",
    "In as-cast state, κ suppression raises dislocation formation ability; Cr23C6 in 9Cr reduces dislocations"
  ],
  "figures_or_tables": [
    "Fig. 6 (XRD of annealed strips)",
    "Fig. 7 (OM showing grain boundaries and dendritic structure)",
    "Fig. 8 (Engineering and true stress-strain, strain hardening rate curves)",
    "Fig. 9 (TEM BF/DF images and SADP of austenite in annealed strips)",
    "Fig. 10 (TEM DF images and SADP of ferrite in annealed strips)",
    "Fig. 11 (3Cr stress-strain curves and TEM for 1,5,9 h annealing)",
    "Table 1 (Tensile properties of annealed strips; values not listed in chunk)"
  ],
  "unresolved_terms": [
    "Exact tensile property values (YS, UTS, TE) for annealed strips from Table 1",
    "Ferrite volume fractions in annealed condition",
    "Austenite lattice constants after annealing"
  ]
}
}

File: evaluation_json2json/outputs_exp/deepseek/A15/intermediate/knowledge/chunk_0006.raw.txt
{"claims": [{"claim_type": "finding", "subject": "Fe–28Mn–9Al-1.2C-xCr strips", "claim": "Cr addition increased the ferrite fraction and reduced the precipitation of κ-carbides in austenite for Fe–28Mn–9Al-1.2C-xCr strips prepared under near-rapid solidification.", "values": ["Cr addition", "near-rapid solidification"], "evidence_text": "Cr addition increased the ferrite fraction of Fe–28Mn–9Al-1.2CxCr strips prepared under near-rapid solidification conditions, but reduced the precipitation of κ-carbides in austenite.", "figures": [], "tables": [], "confidence": "high"}, {"claim_type": "microstructure", "subject": "9Cr strip", "claim": "Cr23C6 carbides precipitated in 9Cr strip instead of κ-carbides.", "values": ["9Cr"], "evidence_text": "Cr23C6 carbides precipitated in 9Cr strip, instead of κ-carbides.", "figures": [], "tables": [], "confidence": "high"}, {"claim_type": "microstructure", "subject": "Cr-containing strips", "claim": "More dislocations appeared in Cr-containing strips compared to the Cr-free strip.", "values": ["Cr-containing"], "evidence_text": "more dislocations appeared in Cr-containing strips.", "figures": [], "tables": [], "confidence": "high"}, {"claim_type": "property", "subject": "as-cast Fe–28Mn–9Al-1.2C-xCr strips", "claim": "With increasing Cr content, yield strength of as-cast Fe–28Mn–9Al-1.2C-xCr strips first decreased due to reduction of κ-carbides, and then gradually increased due to increase in dislocation density and formation of Cr23C6 carbides.", "values": ["Cr content increase", "yield strength trend"], "evidence_text": "With an increase of Cr content, yield strength of as-cast Fe–28Mn–9Al-1.2C-xCr strips decreased first due to reduction of κ-carbides, and then increased gradually because of the increase in dislocation density and the formation of Cr23C6 carbides.", "figures": [], "tables": [], "confidence": "high"}, {"claim_type": "mechanism", "subject": "Cr-containing strips", "claim": "The increase in dislocation density and formation of Cr23C6 carbides gradually reduced the ductility of Cr-containing strips.", "values": [], "evidence_text": "The increase in dislocation density and formation of Cr23C6 carbides reduced the ductility of Cr-containing strips gradually.", "figures": [], "tables": [], "confidence": "high"}, {"claim_type": "processing", "subject": "Fe–28Mn–9Al-1.2C-xCr strips", "claim": "Annealing at 550 °C for 5 h promoted the precipitation of κ-carbides, but the content and size of κ-carbides in Cr-containing strips remained lower than those in the Cr-free strip.", "values": ["550 °C", "5 h"], "evidence_text": "Annealing at 550 °C for 5 h promoted the precipitation of κ-carbides, but content and size of κ-carbides in Cr-containing strips were still lower than those of Cr-free strip.", "figures": [], "tables": [], "confidence": "high"}, {"claim_type": "property", "subject": "all strips", "claim": "The yield strength of all strips significantly increased after annealing at 550 °C for 5 h.", "values": ["550 °C", "5 h"], "evidence_text": "The yield strength of all strips significantly increased", "figures": [], "tables": [], "confidence": "high"}, {"claim_type": "comparison", "subject": "0Cr and 6Cr strips", "claim": "After annealing, the ductility changed oppositely between Cr-free and Cr-containing strips, with annealed 6Cr strip showing better total elongation than annealed Cr-free strip.", "values": ["6Cr", "Cr-free", "annealed"], "evidence_text": "but an opposite change in ductility occurred between Cr-free and Cr-containing strips. The total elongation of annealed 6Cr strip was better than that of annealed Cr-free strip.", "figures": [], "tables": [], "confidence": "high"}, {"claim_type": "mechanism", "subject": "9Cr strips", "claim": "The formation of Cr23C6 carbides caused the lowest ductility of both as-cast and annealed 9Cr strips.", "values": ["9Cr"], "evidence_text": "The formation of Cr23C6 carbides caused the lowest ductility of as-cast and annealed 9Cr strips.", "figures": [], "tables": [], "confidence": "high"}, {"claim_type": "mechanism", "subject": "0Cr and 6Cr strips", "claim": "TEM analysis of 0Cr and 6Cr strips before and after tensile fracture suggested that initial dislocation density had an important influence on elongation, besides the formation ability of slip bands during deformation process.", "values": ["0Cr", "6Cr"], "evidence_text": "Analysis of TEM images in 0Cr and 6Cr strips before and after tensile fracture suggested that initial dislocation density also had an important influence on elongation, besides the formation ability of slip bands during deformation process.", "figures": [], "tables": [], "confidence": "high"}, {"claim_type": "finding", "subject": "as-cast 6Cr strip", "claim": "Although κ-carbides in as-cast 6Cr strip have the lowest content and smallest size among the three strips, its total elongation after tensile fracture is lowest (as shown in Fig. 13) due to high dislocation density before stretching, which interferes with the relationship between slip bands and ductility.", "values": ["6Cr", "as-cast", "lowest elongation"], "evidence_text": "However, although κ-carbides in as-cast 6Cr strip have the lowest content and the smallest size among three strips, the total elongation after tensile fracture is lowest (as shown in Fig. 13) due to its high dislocation density before stretching, which interferes the relationship between slip bands and ductility.", "figures": ["Fig. 13"], "tables": [], "confidence": "high"}, {"claim_type": "mechanism", "subject": "austenitic low-density steel", "claim": "Dislocations play an important role in ductility of the Fe–28Mn–9Al-1.2C-xCr austenitic low-density steel, in addition to the formation ability of slip bands during deformation.", "values": [], "evidence_text": "the dislocations play an important role in ductility of this austenitic low-density steel, besides formation ability of slip bands during deformation process.", "figures": [], "tables": [], "confidence": "high"}], "context_update": {"summary": "This chunk concludes the discussion on dynamic slip band refinement (DSBR) and the dominant role of dislocations in ductility, using as-cast 6Cr as example where high initial dislocation density overrides the beneficial effect of fine κ-carbides. Then it presents the main conclusions: Cr addition increases ferrite fraction, reduces κ-carbides, introduces Cr23C6 in 9Cr, and increases dislocations. Yield strength of as-cast strips first decreases then increases with Cr content due to competing effects. Annealing at 550°C for 5h promotes κ-carbides and increases yield strength, but ductility improves only in Cr-containing strips (best in 6Cr), while Cr-free strip loses ductility. Cr23C6 causes lowest ductility in 9Cr. TEM analysis on 0Cr and 6Cr confirms that initial dislocation density strongly influences elongation alongside slip band formation. These findings provide the final processing-structure-property relationship for the Fe-28Mn-9Al-1.2C-xCr system under near-rapid solidification and annealing.", "material_systems": ["Fe–28Mn–9Al-1.2C-xCr austenitic low-density steel", "κ-carbides", "Cr23C6 carbide", "austenite", "ferrite"], "sample_aliases": ["0Cr", "6Cr", "9Cr", "Cr-free", "Cr-containing", "as-cast", "annealed"], "processing_route": ["near-rapid solidification", "annealing at 550 °C for 5 h"], "key_variables": ["Cr content (0, 6, 9 wt%)", "dislocation density", "slip band formation", "annealing condition"], "microstructure": ["ferrite fraction", "κ-carbide precipitation", "Cr23C6 precipitation", "dislocation density"], "properties": ["yield strength", "total elongation"], "mechanisms": ["dynamic slip band refinement (DSBR)", "dislocation density effect on ductility", "κ-carbides and Cr23C6 effects on strength and ductility"], "figures_or_tables": ["Fig. 13"], "unresolved_terms": []}}

File: evaluation_json2json/outputs_exp/deepseek/A16/intermediate/knowledge/chunk_0001.raw.txt
{
  "claims": [
    {
      "claim_type": "composition",
      "subject": "Fe-11.15Mn-5.6Al-0.07C low-density steel",
      "claim": "The investigated low-density steel has a nominal composition of Fe-11.15Mn-5.6Al-0.07C (wt.%).",
      "values": [
        "Fe-11.15Mn-5.6Al-0.07C",
        "wt.%"
      ],
      "evidence_text": "Fe-11.15Mn-5.6Al-0.07C (wt.%) low density steel was received in an electroslag remelted (ESR) condition.",
      "figures": [],
      "tables": [],
      "confidence": "high"
    },
    {
      "claim_type": "processing",
      "subject": "Fe-11.15Mn-5.6Al-0.07C steel processing route",
      "claim": "The material was electroslag remelted, homogenized at 1200 °C for 1 h, hot-rolled in 5 passes at 1100–1200 °C followed by air quenching, and annealed at 950 °C for 1 h to obtain a triplex microstructure of ferrite, austenite, and martensite.",
      "values": [
        "1200 °C",
        "1 h",
        "5 passes",
        "1100–1200 °C",
        "950 °C",
        "1 h",
        "triplex (ferrite + austenite + martensite)"
      ],
      "evidence_text": "ESRed material was homogenized at 1200 ◦C for 1 h due to the elimination of any probable segregation in the microstructure, then hot-rolled through 5 passes in the temperature range of 1100–1200 ◦C followed by air quenching, and finally annealed at 950°C for 1 h for attaining a triplex (ferrite + austenite + martensite) microstructure.",
      "figures": [],
      "tables": [],
      "confidence": "high"
    },
    {
      "claim_type": "processing",
      "subject": "warm compression testing parameters",
      "claim": "Warm compression tests were performed at temperatures from 100 to 700 °C, at a strain rate of 0.001 s⁻¹, to a true strain of 0.6, with specimens soaked for 5 min at the deformation temperature and then water-quenched.",
      "values": [
        "100–700 °C",
        "0.001 s⁻¹",
        "0.6 true strain",
        "5 min soaking",
        "water quenching"
      ],
      "evidence_text": "compression tests were carried out by ... in a wide range of temperature (100–700 °C) under the strain rate of 0.001 s−1 up to the true strain 0.6. The specimens were then immediately water quenched ... soaked at deformation temperature for 5 min",
      "figures": [],
      "tables": [],
      "confidence": "high"
    },
    {
      "claim_type": "microstructure",
      "subject": "deformation-induced banded structure",
      "claim": "Progressive development of a banded structure during warm deformation leads to partitioning of ferrite and shearing of the parent austenite.",
      "values": [],
      "evidence_text": "The progressive and extensive development of the banded structure was led to the partitioning of the ferrite phase and also the shearing of the parent austenite.",
      "figures": [],
      "tables": [],
      "confidence": "high"
    },
    {
      "claim_type": "mechanism",
      "subject": "bi-directional ferrite-austenite transformation",
      "claim": "Simultaneous bi-directional transformation of ferrite to austenite and austenite to ferrite serves as an effective strain compensation mechanism, releasing shear strain localization.",
      "values": [],
      "evidence_text": "The shear strain localization was effectively released through simultaneous transformation of ferrite to austenite and austenite to ferrite transformations as an effective strain compensation mechanism.",
      "figures": [],
      "tables": [],
      "confidence": "high"
    },
    {
      "claim_type": "property",
      "subject": "flow curves after bi-directional transformation",
      "claim": "The occurrence of bi-directional transformation results in appreciable flow softening in the corresponding flow curves.",
      "values": [
        "appreciable flow softening"
      ],
      "evidence_text": "This was led to appreciable flow softening in corresponding flow curves.",
      "figures": [],
      "tables": [],
      "confidence": "high"
    },
    {
      "claim_type": "mechanism",
      "subject": "origin of bi-directional transformation capability",
      "claim": "The capability for bidirectional transformation arises from local elemental partitioning of Al and Mn, which equalizes the Gibbs energies of ferrite and austenite phases.",
      "values": [
        "Al",
        "Mn",
        "exactly same Gibbs energies"
      ],
      "evidence_text": "The capability for bidirectional transformation resulted from the specified local elemental partitioning of Al and Mn and the resultant exactly same levels of Gibbs energies of each constituent phases.",
      "figures": [],
      "tables": [],
      "confidence": "high"
    },
    {
      "claim_type": "finding",
      "subject": "stacking fault energy of low-density steels",
      "claim": "Low-density steels have a stacking fault energy of 80–110 mJ/m², which theoretically precludes strain-induced austenite-to-martensite transformation.",
      "values": [
        "80–110 mJ/m²",
        "austenite to martensite impossible"
      ],
      "evidence_text": "Owing to the high stacking fault energy of low density steels (80–110 mJ/m2 ), the austenite to martensite transformation is theoretically impossible",
      "figures": [],
      "tables": [],
      "confidence": "high"
    },
    {
      "claim_type": "characterization",
      "subject": "microstructural characterization techniques",
      "claim": "Microstructures were characterized using field-emission SEM with EBSD at a step size of 200 nm and TEM (JEM-2100-F) operated at 200 kV.",
      "values": [
        "200 nm",
        "200 kV"
      ],
      "evidence_text": "Microstructures were investigated with the aim of (i) field-emission scanning electron microscope (FE-SEM CZ/MIRA I LMH, TESCAN, Czech) equipped with an electron backscattered diffraction (EBSD) detector ... using a step size of 200 nm and (ii) transmission electron microscopy (TEM: JEM-2100-F with acceleration voltage: 200 KV equipped field-emission gun",
      "figures": [],
      "tables": [],
      "confidence": "high"
    },
    {
      "claim_type": "characterization",
      "subject": "TEM thin foil preparation",
      "claim": "TEM thin foils were prepared by twin-jet polishing using a solution of 10% HClO4 and 90% methyl alcohol at −30 °C and an applied potential of 16 V.",
      "values": [
        "10% HClO4",
        "90% methyl alcohol",
        "−30 °C",
        "16 V"
      ],
      "evidence_text": "Thin-foils for TEM analysis were prepared by twin-jet polishing using a solution of HClO4 (10%) and methyl alcohol (90%) at −30 °C and an applied potential of 16V.",
      "figures": [],
      "tables": [],
      "confidence": "high"
    },
    {
      "claim_type": "characterization",
      "subject": "thermodynamic calculations using Thermo-Calc",
      "claim": "Thermo-Calc software with the TCFE9 database was used to calculate the equilibrium partitioning of Mn and Al between ferrite and austenite and the Gibbs free energy.",
      "values": [
        "TCFE9 database"
      ],
      "evidence_text": "The equilibrium percentage of each presence element such as Mn and Al in the constituent ferrite and austenite phases and also the Gibbs free energy (GFE) was calculated through Thermo-Calc software utilizing the TCFE9 database.",
      "figures": [],
      "tables": [],
      "confidence": "high"
    },
    {
      "claim_type": "mechanism",
      "subject": "thermodynamic modelling approach",
      "claim": "The Gibbs energy model was employed alongside microstructural analysis to assess the strain-induced transformation capability.",
      "values": [],
      "evidence_text": "The Gibbs energy model as an effective thermodynamic function along with detailed microstructural analyses were employed to assess the capability of strain induced transformations",
      "figures": [],
      "tables": [],
      "confidence": "high"
    }
  ],
  "context_update": {
    "summary": "This initial section introduces the Fe-11.15Mn-5.6Al-0.07C low-density steel and its complete thermomechanical processing history: ESR, homogenization (1200 °C/1 h), hot rolling (5 passes, 1100–1200 °C), and annealing (950 °C/1 h) to achieve a triplex ferrite-austenite-martensite microstructure. Warm compression conditions are specified (100–700 °C, 0.001 s⁻¹, true strain 0.6, 5 min soak, water quench). The key discovery is a bi-directional ferrite ↔ austenite transformation that acts as strain compensation leading to flow softening. The mechanism is attributed to local Al and Mn partitioning creating equal Gibbs energies in ferrite and austenite. Thermodynamic modelling uses the modified Gibbs energy model and Thermo-Calc (TCFE9). Microstructural characterization uses FE-SEM/EBSD (200 nm step) and TEM (200 kV). This chunk also notes that the high stacking fault energy of low-density steels (80–110 mJ/m²) suppresses austenite-to-martensite transformation. No figures/tables are presented yet; subsequent chunks are expected to detail flow curves, banded structures, elemental maps, and Gibbs energy comparisons.",
    "material_systems": [
      "Fe-11.15Mn-5.6Al-0.07C (wt.%) low-density steel",
      "triplex microstructure (ferrite + austenite + martensite)",
      "ferrite (BCC)",
      "austenite (FCC)",
      "martensite"
    ],
    "sample_aliases": [
      "as-annealed triplex starting material",
      "compressed specimens",
      "warm temperature deformed samples"
    ],
    "processing_route": [
      "electroslag remelting (ESR)",
      "homogenization at 1200 °C for 1 h",
      "hot rolling: 5 passes, 1100–1200 °C, air quenched",
      "annealing at 950 °C for 1 h",
      "warm compression: 100–700 °C, 0.001 s⁻¹, true strain 0.6, 5 min soak, water quench"
    ],
    "key_variables": [
      "compression temperature",
      "strain rate",
      "true strain",
      "Al partitioning",
      "Mn partitioning",
      "Gibbs energy",
      "stacking fault energy"
    ],
    "microstructure": [
      "banded structure",
      "ferrite partitioning",
      "parent austenite shearing",
      "bi-directional transformation zones"
    ],
    "properties": [
      "appreciable flow softening",
      "stacking fault energy 80–110 mJ/m²"
    ],
    "mechanisms": [
      "bi-directional ferrite ↔ austenite transformation as strain compensation",
      "elemental partitioning of Al and Mn yielding equal Gibbs energies of ferrite and austenite",
      "modified Gibbs energy model for phase transformation kinetics"
    ],
    "figures_or_tables": [],
    "unresolved_terms": []
  }
}
