Repository: RiverYanggg/SteelDig_multimodal

# Evaluation Framework

这个目录实现当前的结构化抽取评估流程。它比较两套 `text_extraction.json`，数据来自 `outputs_exp/` 下各模型的抽取结果目录。

当前 `outputs_exp/` 中可用的模型目录示例：`deepseek`、`doubao`、`kimi`（以实际存在的子目录为准）。

- 真值（truth）：`outputs_exp/<truth_model>/<paper_id>/final/text_extraction.json`
- 预测（pred）：`outputs_exp/<pred_model>/<paper_id>/final/text_extraction.json`

通过 `--truth` 与 `--pred` 可任意指定哪套模型作为真值、哪套作为预测。例如 `--truth doubao --pred deepseek` 表示以 doubao 为真值、以 deepseek 为预测进行评估。

当前评估的核心原则是：

- 论文级配对由目录名决定，例如 `A0`、`A1`。
- 先做对象对齐，尤其是 `alloy/process/sample`。
- 对齐后由代码展开同一个 canonical object 下的同一个字段。
- 代码先做确定性判断；只有语义不确定的同字段值才交给 LLM judge。
- LLM judge 只输出 `true/false`，不负责计算指标。
- Precision/Recall/F1 全部由代码根据最终字段匹配结果计算。

---

File: evaluation_json2json/outputs_exp/deepseek/A16/intermediate/knowledge/chunk_0002.raw.txt
{
  "claims": [
    {
      "claim_type": "processing",
      "subject": "Fe-11.15Mn-5.6Al-0.07C low-density steel",
      "claim": "The Fe-11.15Mn-5.6Al-0.07C low-density steel was electroslag remelted, homogenized at 1200 °C for 1 h, hot-rolled in 5 passes at 1100–1200 °C followed by air quenching, and annealed at 950 °C for 1 h to achieve a triplex ferrite, austenite, and martensite microstructure.",
      "values": [
        "Fe-11.15Mn-5.6Al-0.07C",
        "1200 °C",
        "1 h",
        "5 passes",
        "1100–1200 °C",
        "950 °C",
        "triplex"
      ],
      "evidence_text": "Fe-11.15Mn-5.6Al-0.07C (wt.%) low density steel was received in an electroslag remelted (ESR) condition. ESRed material was homogenized at 1200 °C for 1 h due to the elimination of any probable segregation in the microstructure, then hot-rolled through 5 passes in the temperature range of 1100–1200 °C followed by air quenching, and finally annealed at 950 °C for 1 h for attaining a triplex (ferrite + austenite + martensite) microstructure.",
      "figures": [],
      "tables": [],
      "confidence": "high"
    },
    {
      "claim_type": "processing",
      "subject": "Compression test conditions",
      "claim": "Hot compression tests were performed over 100–700 °C at a strain rate of 0.001 s⁻¹ to a true strain of 0.6, with a 5 min soak at deformation temperature and immediate water quenching to preserve the deformed microstructure.",
      "values": [
        "100–700 °C",
        "0.001 s⁻¹",
        "0.6 true strain",
        "5 min soak",
        "water quench"
      ],
      "evidence_text": "The high temperature compression tests were carried out by Gotech AI-7000 universal testing machine equipped with a programmable furnace in a wide range of temperature (100–700 °C) under the strain rate of 0.001 s−1 up to the true strain 0.6. The specimens were then immediately water quenched to preserve of deformed microstructure at high temperatures. The compression specimens were soaked at deformation temperature for 5 min before testing to reach the thermal equilibrium condition.",
      "figures": [],
      "tables": [],
      "confidence": "high"
    },
    {
      "claim_type": "characterization",
      "subject": "EBSD and TEM characterization parameters",
      "claim": "Microstructural characterization was performed with FE-SEM/EBSD using a 200 nm step size and with TEM at 200 kV; TEM thin foils were prepared by twin-jet electropolishing with 10% HClO4 in methanol at −30 °C and 16 V.",
      "values": [
        "200 nm step",
        "200 kV",
        "10% HClO4",
        "90% methanol",
        "−30 °C",
        "16 V"
      ],
      "evidence_text": "Microstructures were investigated with the aim of (i) field-emission scanning electron microscope... using a step size of 200 nm and (ii) transmission electron microscopy (TEM: JEM-2100-F with acceleration voltage: 200 KV...). Thin-foils for TEM analysis were prepared by twin-jet polishing using a solution of HClO4 (10%) and methyl alcohol (90%) at −30 °C and an applied potential of 16V.",
      "figures": [],
      "tables": [],
      "confidence": "high"
    },
    {
      "claim_type": "characterization",
      "subject": "Thermo-Calc calculation of phase equilibria",
      "claim": "The equilibrium elemental partitioning of Mn and Al and the Gibbs free energy of ferrite and austenite phases were calculated using Thermo-Calc software with the TCFE9 database.",
      "values": [
        "TCFE9",
        "Thermo-Calc"
      ],
      "evidence_text": "The equilibrium percentage of each presence element such as Mn and Al in the constituent ferrite and austenite phases and also the Gibbs free energy (GFE) was calculated through Thermo-Calc software utilizing the TCFE9 database.",
      "figures": [],
      "tables": [],
      "confidence": "high"
    },
    {
      "claim_type": "figure_evidence",
      "subject": "Initial annealed triplex microstructure",
      "claim": "The starting material exhibited a triplex ferrite–austenite–thermally induced martensite microstructure with extremely low dislocation density, and the BCC martensite was differentiated from ferrite using band slope phase contrast and SAED.",
      "values": [
        "triplex",
        "low dislocation density"
      ],
      "evidence_text": "The triplex starting microstructure of the experimented material consists of ferrite, austenite and thermally induced martensite is given in Fig. 1a–b. The diffraction patterns... verify the existence of martensite... The band slope phase contrast as a qualitative approach has been employed to differentiate between the martensite and ferrite phases... The initial fresh microstructure is characterized by the extremely low dislocation density of ferrite and austenite phases.",
      "figures": [
        "Fig. 1a",
        "Fig. 1b"
      ],
      "tables": [],
      "confidence": "high"
    },
    {
      "claim_type": "property",
      "subject": "Flow behavior at 200–600 °C",
      "claim": "The true stress-strain curves show mechanical stability between 200–500 °C and a significant drop in flow stress when the temperature increases from 500 to 600 °C; appreciable flow softening occurs after a true strain of 0.3 in specimens compressed at 500–600 °C.",
      "values": [
        "200–500 °C",
        "500–600 °C",
        "0.3 strain"
      ],
      "evidence_text": "The mechanical stability over the temperature range of 200–500 °C is the main characteristic of the flow curve... a significant drop in stress level is recognized with increasing the temperature from 500 to 600 °C... An appreciable flow softening after the true strain of 0.3 is recognized in compressive flow curves which have been obtained at 500–600 °C.",
      "figures": [
        "Fig. 1c",
        "Fig. 1d"
      ],
      "tables": [],
      "confidence": "high"
    },
    {
      "claim_type": "mechanism",
      "subject": "Origin of flow softening",
      "claim": "Because dynamic recrystallization and extended dynamic recovery are unlikely at these low temperatures, the observed flow softening at 500–600 °C is attributed to strain-induced transformations.",
      "values": [
        "500–600 °C"
      ],
      "evidence_text": "Considering the low probability of dynamic recrystallization and extended dynamic recovery at these low temperature regimes, the observed flow softening can be theoretically attributed to the occurrence of strain induced transformations.",
      "figures": [],
      "tables": [],
      "confidence": "high"
    },
    {
      "claim_type": "comparison",
      "subject": "Deformation bands at 500 °C vs. 600 °C",
      "claim": "Thermomechanical processing at 500 °C produced frequently distributed deformation bands throughout the microstructure whereas at 600 °C such bands were absent due to higher strain distribution capability at elevated temperature.",
      "values": [
        "500 °C",
        "600 °C"
      ],
      "evidence_text": "thermomechanical processing at the lower temperature of 500 ◦C has resulted in the frequently distributed deformation bands through the microstructure (Fig. 2a), the feature that has not been observed at 600 ◦C (Fig. 2b) due to the higher capability for strain distribution at higher temperature.",
      "figures": [
        "Fig. 2a",
        "Fig. 2b"
      ],
      "tables": [],
      "confidence": "high"
    },
    {
      "claim_type": "finding",
      "subject": "Post-deformation triplex phase retention",
      "claim": "Phase maps confirm that the triplex ferrite–austenite–martensite microstructure is retained after deformation to a true strain of 0.6 at both 500 °C and 600 °C.",
      "values": [
        "0.6 true strain",
        "500 °C",
        "600 °C"
      ],
      "evidence_text": "In addition, corresponded phase maps of those two mentioned circumstances prove the triplex microstructure after deformation up to 0.6 strain (see Fig. 2c and d).",
      "figures": [
        "Fig. 2c",
        "Fig. 2d"
      ],
      "tables": [],
      "confidence": "high"
    },
    {
      "claim_type": "microstructure",
      "subject": "Dislocation substructure in ferrite at 500 °C, ε=0.3",
      "claim": "At 500 °C and a true strain of 0.3, dislocations in ferrite form tangled cell structures; multiple slip systems {110}<111> and {112}<111> are activated, producing intersecting slip bands and high dislocation density walls (HDDWs).",
      "values": [
        "500 °C",
        "0.3 strain",
        "{110}<111>",
        "{112}<111>",
        "HDDWs"
      ],
      "evidence_text": "at the interrupted strain of 0.3, many dislocations were tangled to form the cell structures within the ferrite (Fig. 3a), and a planar slip-like character has started to form. The strain within the ferrite is mainly accommodated through activation of multiple slip systems: {110} <111> and {112} <111>, therefore, formation and intersection of slip bands is highly probable (follow the single-slip traces in Fig. 3a). ... high dislocation density walls (HDDWs) can be traced through the microstructure.",
      "figures": [
        "Fig. 3a"
      ],
      "tables": [],
      "confidence": "high"
    },
    {
      "claim_type": "mechanism",
      "subject": "Strain-induced ferrite formation in austenite at 500 °C, ε=0.3",
      "claim": "At 500 °C and ε=0.3, fresh ferrite grains formed within prior austenite islands, indicating strain-induced austenite-to-ferrite transformation, as evidenced by white arrows and SAED patterns.",
      "values": [
        "500 °C",
        "0.3 strain",
        "austenite-to-ferrite"
      ],
      "evidence_text": "The dislocation configuration in austenite was quite different at the same imposed strain of 0.3, as it is observed in Fig. 3b. The white arrows and correlated diffraction patterns indicate the formation of fresh ferrite grains within the prior austenite.",
      "figures": [
        "Fig. 3b"
      ],
      "tables": [],
      "confidence": "high"
    },
    {
      "claim_type": "mechanism",
      "subject": "Strain-induced austenite-to-ferrite as strain compensation",
      "claim": "The strain-induced austenite-to-ferrite transformation at 500 °C acts as a strain compensation mechanism, justifying the flow softening.",
      "values": [
        "500 °C"
      ],
      "evidence_text": "The strain induced austenite to ferrite transformation, in the present case, can be considered as strain compensation mechanisms and justify the observed flow softening behaviour at such low temperature regime (Fig. 1c).",
      "figures": [
        "Fig. 1c"
      ],
      "tables": [],
      "confidence": "high"
    },
    {
      "claim_type": "mechanism",
      "subject": "Bi-directional transformation in banded structure at 500 °C, ε=0.6",
      "claim": "After compression at 500 °C to ε=0.6, a banded structure is formed; parent austenite is sheared and simultaneous deformation-induced ferrite-to-austenite (red arrows) and austenite-to-ferrite (green arrows) transformations occur along deformation bands.",
      "values": [
        "500 °C",
        "0.6 strain",
        "ferrite-to-austenite",
        "austenite-to-ferrite"
      ],
      "evidence_text": "The higher magnification of the microstructures which have been compressed down at 500°C to true strain of 0.6 are brought in Fig. 3c and d, where the banded structure is clearly revealed by dashed-black ovals. As it can be realized, the parent austenite has been effectively sheared through the propagation of the deformation bands. Interestingly, the simultaneous occurrence of the deformation induced “ferrite to austenite” and “austenite to ferrite” transformations are recognized along with the deformation bands which are depicted by red and green arrows, respectively.",
      "figures": [
        "Fig. 3c",
        "Fig. 3d"
      ],
      "tables": [],
      "confidence": "high"
    },
    {
      "claim_type": "mechanism",
      "subject": "Transformation-mediated strain accommodation",
      "claim": "Shear strain localization along deformation bands is released by the bi-directional austenite/ferrite transformation, reducing flow localization, causing flow softening, and improving workability.",
      "values": [],
      "evidence_text": "the shear strain localization along the deformation bands is released through the transformation of the austenite to ferrite or ferrite to austenite as an effective emerging strain compensation mechanism. Such capability of the material for transformation-based strain accommodation reduces the flow localization’s effect, causes flow softening and increases the workability of the experimented material.",
      "figures": [],
      "tables": [],
      "confidence": "high"
    },
    {
      "claim_type": "comparison",
      "subject": "Absence of deformation-induced transformation at 600 °C",
      "claim": "Deformation-induced ferrite and austenite transformations were not observed in microstructures deformed at 600 °C, unlike the 500 °C condition.",
      "values": [
        "600 °C"
      ],
      "evidence_text": "such transformations can’t be characterized in the microstructures which have been deformed at higher temperature of 600 ◦C (see Fig. 3e).",
      "figures": [
        "Fig. 3e"
      ],
      "tables": [],
      "confidence": "high"
    },
    {
      "claim_type": "composition",
      "subject": "Elemental partitioning of Mn and Al",
      "claim": "Thermo-Calc predictions (Fig. 4a–b) and EDS mapping of the 500 °C deformed microstructure show that Mn partitions more to austenite and Al partitions more to ferrite.",
      "values": [
        "Mn to austenite",
        "Al to ferrite",
        "500 °C"
      ],
      "evidence_text": "Mn has been partitioned more in austenite and also Al in ferrite. The elemental map constructed based on energy dispersive spectroscopy analysis of the deformed microstructure at 500 ◦C, shows almost similar partitioning (see and compare Table 1 and Fig. 4a–b).",
      "figures": [
        "Fig. 4a",
        "Fig. 4b",
        "Table 1"
      ],
      "tables": [
        "Table 1"
      ],
      "confidence": "high"
    },
    {
      "claim_type": "mechanism",
      "subject": "Equal Gibbs free energy from elemental partitioning",
      "claim": "At 500 °C, using the nominal composition yields different Gibbs free energies for ferrite and austenite, but considering the measured elemental partitioning (Mn to austenite, Al to ferrite) leads to equal Gibbs free energies for both phases, enabling bi-directional transformation.",
      "values": [
        "500 °C",
        "equal Gibbs free energy"
      ],
      "evidence_text": "Applying the nominal chemical composition of material indicates the differences of Gibbs free energies for ferrite and austenite at 500 ◦C (Fig. 4c). Surprisingly, considering the elemental partitioning according to Fig. 4a and b and Table 1, the same Gibbs free energies are obtained for both ferrite and austenite (follow the dashed line in Fig. 4c).",
      "figures": [
        "Fig. 4c",
        "Table 1"
      ],
      "tables": [
        "Table 1"
      ],
      "confidence": "high"
    },
    {
      "claim_type": "finding",
      "subject": "Influence of Al and Mn on phase stability",
      "claim": "Variation of Gibbs free energy with Al content (Fig. 4d,f) shows negligible effect on phase stability, whereas Mn partitioning primarily controls the Gibbs free energy and determines phase stability.",
      "values": [],
      "evidence_text": "almost the same Gibbs free energy for BCC and FCC have been obtained in the wide range of Al% (Fig. 4d and f), and changes in Al content does not have any remarkable influence on the phase stability at various conditions. All in all, Mn partitioning mainly dictates the amount of Gibbs free energy and determines the phase stability of the material.",
      "figures": [
        "Fig. 4d",
        "Fig. 4f"
      ],
      "tables": [],
      "confidence": "high"
    },
    {
      "claim_type": "finding",
      "subject": "Prediction of high-Mn BCC_A1#2 phase",
      "claim": "Thermo-Calc predicts a BCC_A1#2 phase with an extremely high Mn content in addition to BCC_A2 ferrite and FCC_A1 austenite.",
      "values": [
        "BCC_A1#2",
        "high Mn"
      ],
      "evidence_text": "Different phases are predicted by Thermo-Calc in both diagrams: (1) BCC_A2 and (2) FCC_A1... Furthermore, (3) BCC_A1#2 is a phase with the BCC structure which owns an extremely high amount of Mn.",
      "figures": [
        "Fig. 4a",
        "Fig. 4b"
      ],
      "tables": [],
      "confidence": "high"
    }
  ],
  "context_update": {
    "summary": "This chunk details processing, warm compression conditions, and microstructural evolution. It describes the triplex starting microstructure, flow stress curves exhibiting stability from 200–500 °C and softening at 500–600 °C after ε=0.3. At 500 °C and ε=0.3, dislocation cells, HDDWs in ferrite, and strain-induced austenite-to-ferrite transformation are observed. At 500 °C and ε=0.6, banded structures form with simultaneous ferrite→austenite and austenite→ferrite transformations along shear bands, serving as strain compensation. The 600 °C condition shows no such transformations. Thermodynamic calculations using Thermo-Calc and EDS mapping show Mn partitions to austenite, Al to ferrite, leading to equal Gibbs free energies of ferrite and austenite at 500 °C, which enables the bi-directional transformation. Mn partitioning is the primary factor controlling phase stability. Figures 1–4 and Table 1 contain relevant data. Subsequent chunks need to retain the sample states (deformed at 500 °C, ε=0.3 and ε=0.6; 600 °C) and the critical role of Mn/Al partitioning and Gibbs energy equality.",
    "material_systems": [
      "Fe-11.15Mn-5.6Al-0.07C low-density steel",
      "triplex ferrite-austenite-martensite",
      "BCC ferrite",
      "FCC austenite",
      "BCC martensite",
      "BCC_A2",
      "FCC_A1",
      "BCC_A1#2"
    ],
    "sample_aliases": [
      "as-annealed triplex starting material",
      "specimens compressed at 500 °C to ε=0.3 and ε=0.6",
      "specimens compressed at 600 °C to ε=0.6",
      "warm temperature deformed samples (500–600 °C)"
    ],
    "processing_route": [
      "electroslag remelting",
      "homogenization 1200 °C/1 h",
      "hot rolling 5 passes 1100–1200 °C",
      "air quench",
      "annealing 950 °C/1 h",
      "warm compression 100–700 °C, 0.001 s⁻¹, true strain 0.6, 5 min soak, water quench"
    ],
    "key_variables": [
      "compression temperature (500 °C, 600 °C)",
      "strain (0.3, 0.6)",
      "strain rate 0.001 s⁻¹",
      "Mn partitioning",
      "Al partitioning",
      "Gibbs free energy",
      "deformation bands",
      "shear strain localization"
    ],
    "microstructure": [
      "initial triplex with low dislocation density",
      "200–500 °C mechanical stability",
      "flow softening at 500–600 °C",
      "dislocation cells and HDDWs in ferrite at ε=0.3",
      "fresh ferrite grains in austenite at ε=0.3",
      "banded structure at ε=0.6, 500 °C",
      "bidirectional ferrite↔austenite transformation along bands",
      "no transformation at 600 °C",
      "post-deformation triplex phase retention"
    ],
    "properties": [
      "appreciable flow softening after ε=0.3 at 500–600 °C",
      "significant stress drop from 500 to 600 °C",
      "increased workability due to transformation-induced strain accommodation"
    ],
    "mechanisms": [
      "strain-induced austenite-to-ferrite transformation as strain compensation at ε=0.3",
      "bidirectional deformation-induced ferrite←→austenite transformation along shear bands as strain release mechanism",
      "equal Gibbs free energy of ferrite and austenite via Mn/Al partitioning enables bi-directional transformation",
      "Mn partitioning governs Gibbs energy and phase stability"
    ],
    "figures_or_tables": [
      "Fig. 1a-d",
      "Fig. 2a-d",
      "Fig. 3a-e",
      "Fig. 4a-f",
      "Table 1"
    ],
    "unresolved_terms": []
  }
}

File: evaluation_json2json/outputs_exp/deepseek/A16/intermediate/knowledge/chunk_0003.raw.txt
{"claims": [
  {
    "claim_type": "microstructure",
    "subject": "deformed microstructure at 500 °C, ε=0.3",
    "claim": "TEM bright-field imaging at interrupted strain of 0.3 and 500 °C revealed dislocation cells and multiple slip traces within ferrite, and fresh ferrite grains formed within parent austenite islands.",
    "values": ["500 °C", "strain 0.3", "ferrite", "austenite", "dislocation cells", "slip traces"],
    "evidence_text": "Fig. 3. TEM bright-field image of deformed microstructure at interrupted strain of 0.3 and 500 ◦C: (a) dislocation configuration and multiple slip traces within the ferrite phase and (b) formation of fresh ferrite grains (indicated by white arrows) within the parent austenite islands and the correlated diffraction patterns.",
    "figures": ["Figure 3"],
    "tables": [],
    "confidence": "high"
  },
  {
    "claim_type": "mechanism",
    "subject": "bi-directional deformation-induced transformation",
    "claim": "Bi-directional ferrite to austenite and austenite to ferrite deformation induced transformations were observed in Fe-11.15Mn-5.6Al-0.07C low density steel after thermomechanical processing in the temperature range of 100–700 °C.",
    "values": ["Fe-11.15Mn-5.6Al-0.07C", "100–700 °C"],
    "evidence_text": "The bi-directional “ferrite to austenite” and “austenite to ferrite” deformation induced transformations were analyzed in Fe-11.15Mn-5.6Al-0.07C (wt.%) low density steel employing detailed microstructural analysis and through a proper thermodynamic Gibbs energy model. In this respect, the thermomechanical processing was conducted in a wide temperature range of 100– 700 °C.",
    "figures": [],
    "tables": [],
    "confidence": "high"
  },
  {
    "claim_type": "microstructure",
    "subject": "dislocation substructure and banded structure at warm temperature",
    "claim": "At warm temperature regime, dislocations formed cell structures within ferrite with a planar slip-like character, and slip bands intersected leading to banded structure that sheared the parent austenite.",
    "values": ["warm temperature regime", "dislocation cells", "slip bands", "banded structure"],
    "evidence_text": "At warm temperature regime, many dislocations were tangled to form the cell structures within the ferrite and a planar slip-like character was formed. The frequency of slip bands was noticeable and formation/intersection of them was led to development of banded structure. The parent austenite was also effectively sheared through the propagation of these banded structure.",
    "figures": [],
    "tables": [],
    "confidence": "high"
  },
  {
    "claim_type": "mechanism",
    "subject": "strain compensation mechanism",
    "claim": "Shear strain localization along deformation bands was released through simultaneous transformation of austenite to ferrite or ferrite to austenite, serving as an effective strain compensation mechanism that reduced flow localization and caused flow softening.",
    "values": ["flow softening"],
    "evidence_text": "Shear strain localization along the deformation bands was released through the simultaneous transformation of the austenite to ferrite or ferrite to austenite as an effective emerging strain compensation mechanism. This resulted in reduction of flow localization’s effect, caused flow softening and increased the workability of the experimented material.",
    "figures": [],
    "tables": [],
    "confidence": "high"
  },
  {
    "claim_type": "finding",
    "subject": "thermodynamic justification of bidirectional transformation",
    "claim": "The bidirectional transformation was thermodynamically justified by the exactly equal Gibbs energy of ferrite and austenite phases as a consequence of Al and Mn elemental partitioning.",
    "values": [],
    "evidence_text": "Bidirectional transformation was justified from thermodynamic point of view considering the exactly same level of Gibbs energy for both ferrite and austenite as a consequence of Al/Mn elemental partitioning.",
    "figures": [],
    "tables": [],
    "confidence": "high"
  },
  {
    "claim_type": "figure_evidence",
    "subject": "Thermo-Calc equilibrium phase compositions",
    "claim": "Thermo-Calc results for the Fe-11.15Mn-5.6Al-0.07C system show the mass percentages of Mn and Al in each constituent phase in equilibrium, and at isothermal sections of 500 and 550 °C the Gibbs Free Energy of FCC and BCC varies with Mn and Al content, with point A indicating thermodynamic equality of Gibbs energies.",
    "values": ["500 °C", "550 °C", "Fe-11.15Mn-5.6Al-0.07C"],
    "evidence_text": "Fig. 4. The Thermo-Calc® results show the mass percentages of (a) Mn and (b) Al in each constituent phases in the equilibrium condition for experimented Fe-11.15Mn-5.6Al-0.07C system. The variation of Gibbs Free Energy of FCC and BCC at isothermal section of 500 and 550 °C with various content of (c, e) Mn% and (d, f) Al%. A: shows the point that Gibbs Free Energy of FCC and BCC is equal thermodynamically.",
    "figures": ["Figure 4"],
    "tables": [],
    "confidence": "high"
  },
  {
    "claim_type": "composition",
    "subject": "deformed specimen at 500 °C to ε=0.6",
    "claim": "After deformation at 500 °C, 0.001 s⁻¹ to true strain 0.6, SEM analysis showed Mn content of 10.3±0.1 wt.% in ferrite and 12.8±0.1 wt.% in austenite, and Al content of 6.0±0.1 wt.% in ferrite and 4.7±0.1 wt.% in austenite.",
    "values": ["500 °C", "0.001 s⁻¹", "0.6", "ferrite Mn 10.3±0.1 wt.%", "austenite Mn 12.8±0.1 wt.%", "ferrite Al 6.0±0.1 wt.%", "austenite Al 4.7±0.1 wt.%"],
    "evidence_text": "Table 1 Chemical composition of experimented steel after deformation at 500 °C, –0.001 s−1 up to the true strain of 0.6 from the SEM analysis.",
    "figures": [],
    "tables": ["Table 1"],
    "confidence": "high"
  }
],
"context_update": {
  "summary": "This chunk contains the concluding section of the paper and supporting figure/table data. It summarizes the discovery of bi-directional ferrite-to-austenite and austenite-to-ferrite deformation-induced transformations in Fe-11.15Mn-5.6Al-0.07C steel processed at 100–700 °C. The warm temperature regime produces dislocation cells, planar slip bands, and banded structures that shear parent austenite. Shear strain localization is released via simultaneous transformation, serving as a strain compensation mechanism that causes flow softening and increases workability. Thermodynamic justification is provided by equal Gibbs free energies of ferrite and austenite due to Al/Mn partitioning. Figure 3 provides TEM evidence at 500 °C, ε=0.3 showing dislocation cells, slip traces, and fresh ferrite grains in austenite. Figure 4 and Thermo-Calc data show Mn and Al mass percentages in phases and Gibbs energy variations at 500 and 550 °C. Table 1 gives SEM composition after deformation at 500 °C, ε=0.6: ferrite Mn 10.3 wt.%, Al 6.0 wt.%; austenite Mn 12.8 wt.%, Al 4.7 wt.%. Future chunks should retain these critical composition and temperature data, and the Gibbs energy equality condition.",
  "material_systems": ["Fe-11.15Mn-5.6Al-0.07C low density steel", "triplex microstructure", "ferrite", "austenite"],
  "sample_aliases": ["specimen deformed at 500 °C to ε=0.3", "specimen deformed at 500 °C to ε=0.6"],
  "processing_route": ["compression at 100-700 °C, 0.001 s⁻¹", "true strain 0.6", "water quenching"],
  "key_variables": ["temperature (500 °C)", "strain (0.3, 0.6)", "Mn partitioning", "Al partitioning", "Gibbs free energy"],
  "microstructure": ["dislocation cells in ferrite", "slip bands", "banded structure", "fresh ferrite grains in austenite", "sheared parent austenite"],
  "properties": ["flow softening", "increased workability"],
  "mechanisms": ["bidirectional deformation-induced transformation", "strain compensation via simultaneous transformation", "Gibbs energy equality due to Al/Mn partitioning"],
  "figures_or_tables": ["Figure 3", "Figure 4", "Table 1"],
  "unresolved_terms": []
}
}

File: evaluation_json2json/outputs_exp/deepseek/A16/intermediate/knowledge/synthesis_prompt.txt
你是材料科学论文知识卡片写作助手。请根据 paper_map、compressed_core_facts 和可选 visual_evidence 生成高信息密度、事实饱满、适合语言模型训练的 Markdown。
要求：
1. 使用英文 Markdown。
2. 重点突出 Processing-Structure-Property Chain，确保工艺变量、组织演化、性能结果和机理之间的因果链清晰可追踪。
3. 优先保留高信息密度、高保真的科学事实：材料体系、样品编号、成分、工艺窗口、相/组织、缺陷/析出物、性能数值、图表证据和机理解释。
4. 不要编造 core_facts 中没有的数值或结论；如果存在 weak support，只能作为低确定性补充，不能写成确定事实。
5. 每个重要结论都应尽量带上样品/工艺/组织/性能限定条件；避免空泛表述，例如 'properties improved' 这类句子必须补充比较对象和证据。
6. visual_evidence 不为空时，单独写 Visual Evidence，说明每个 figure 支持了什么事实、趋势或机理；若为空，不要写该章节。
7. 使用以下结构组织：Material System, Processing Route and Variables, Microstructure and Phase Evolution, Processing-Structure-Property Chain, Mechanistic Interpretation, Key Quantitative Findings, Visual Evidence。
8. 只输出 Markdown 正文，不要代码块包裹，不要解释生成过程。

paper_map_json:
{"paper_id": "A16", "title": "Bi-directional ferrite to austenite transformation through warm temperature deformation of a ferrite-based low density steel", "abstract_summary": "The strain-induced transformation capability of a Fe-11.15Mn-5.6Al-0.07C low-density steel was investigated via warm compression tests (100–700 °C) and detailed microstructural analysis. The progressive development of banded structures led to simultaneous bi-directional ferrite-to-austenite and austenite-to-ferrite transformations, serving as a strain compensation mechanism and causing appreciable flow softening. Thermodynamic evaluation using a modified Gibbs energy model, combined with local elemental partitioning of Al and Mn, explained the nearly equal Gibbs energies of the constituent phases that enable the bidirectional transformation.", "research_objective": "To elucidate the mechanism and thermodynamic driving force for bi-directional deformation-induced ferrite-austenite transformation during warm temperature compression of a triplex ferrite-based low-density steel.", "material_systems": ["Fe-11.15Mn-5.6Al-0.07C (wt.%) low density steel", "triplex microstructure (ferrite + austenite + martensite)", "ferrite (BCC)", "austenite (FCC)", "martensite (thermally induced)"], "main_process_variables": ["electroslag remelting (ESR)", "homogenization at 1200 °C for 1 h", "hot rolling in 1100–1200 °C, 5 passes, air quenched", "annealing at 950 °C for 1 h", "compression temperature range 100–700 °C", "strain rate 0.001 s⁻¹", "true strain 0.6", "soaking at deformation temperature for 5 min", "water quenching after deformation"], "sample_aliases": ["as-annealed triplex starting material", "compressed specimens at various temperatures (100–700 °C)", "warm temperature deformed samples (500–600 °C)", "ESRed material"], "expected_information_axis": ["composition", "processing", "microstructure", "property", "mechanism", "figure_evidence", "elemental_partitioning", "Gibbs_energy"], "key_sections": [{"section": "Introduction", "role": "Reviews deformation mechanisms in low-density steels and highlights the overlooked capability for dynamic bidirectional transformation, motivating the use of thermodynamic modelling."}, {"section": "Material and methods", "role": "Describes the processing route (ESR, homogenization, hot rolling, annealing) and experimental techniques (compression testing at 100–700 °C, SEM, EBSD, TEM, Thermo-Calc)."}, {"section": "Results and discussion", "role": "Presents initial triplex microstructure, flow curves showing softening at warm temperatures, microstructural evidence of banded structure and bidirectional transformation, and thermodynamic analysis of Gibbs energy vs. Al/Mn partitioning."}, {"section": "Conclusion", "role": "Summarizes the bi-directional transformation mechanism, its relation to Al/Mn elemental partitioning, and the equal Gibbs energies of ferrite and austenite that enable strain compensation."}]}

compressed_core_facts_json:
{"paper_focus": {"title": "Bi-directional ferrite to austenite transformation through warm temperature deformation of a ferrite-based low density steel", "research_objective": "To elucidate the mechanism and thermodynamic driving force for bi-directional deformation-induced ferrite-austenite transformation during warm temperature compression of a triplex ferrite-based low-density steel.", "material_systems": ["Fe-11.15Mn-5.6Al-0.07C (wt.%) low density steel", "triplex microstructure (ferrite + austenite + martensite)", "ferrite (BCC)", "austenite (FCC)", "martensite (thermally induced)"], "main_process_variables": ["electroslag remelting (ESR)", "homogenization at 1200 °C for 1 h", "hot rolling in 1100–1200 °C, 5 passes, air quenched", "annealing at 950 °C for 1 h", "compression temperature range 100–700 °C", "strain rate 0.001 s⁻¹", "true strain 0.6", "soaking at deformation temperature for 5 min", "water quenching after deformation"], "expected_information_axis": ["composition", "processing", "microstructure", "property", "mechanism", "figure_evidence", "elemental_partitioning", "Gibbs_energy"]}, "core_facts": {}, "visual_evidence": [{"figure_id": "figure_001", "image_type": "property_mechanical", "description": "The provided image appears to be a placeholder icon, rendering the visual content unreadable. Based on the paper context describing warm deformation of Fe-11.15Mn-5.6Al-0.07C low density steel, this figure likely..."}, {"figure_id": "figure_002", "image_type": "microscopy_tem", "description": "Figure 1 illustrates the initial microstructure and compressive deformation behavior of a triplex Fe-11.15Mn-5.6Al-0.07C low-density steel annealed at 950°C for 1 hour. Subfigure (a) presents an EBSD phase map utilizing..."}, {"figure_id": "figure_003", "image_type": "diffraction_ebsd", "description": "This figure presents EBSD phase maps overlaid on image quality (IQ) maps and corresponding phase distribution maps of Fe-11.15Mn-5.6Al-0.07C low-density steel after warm compression. Subfigures (a) and (c) show the..."}, {"figure_id": "figure_004", "image_type": "microscopy_tem", "description": "Figure 3 presents TEM bright-field micrographs, SAED patterns, and phase maps of Fe-11.15Mn-5.6Al-0.07C low-density steel subjected to warm compression. Subfigure (a) shows the dislocation configuration within ferrite..."}, {"figure_id": "figure_005", "image_type": "structure_phase_diagram", "description": "This figure presents Thermo-Calc® thermodynamic modeling results for Fe-11.15Mn-5.6Al-0.07C low-density steel. Subfigures (a) and (b) show equilibrium mass percentages of Mn and Al partitioning among BCC_A2 (ferrite),..."}]}

visual_evidence_json:
[{"paper_id": "A16", "figure_id": "figure_001", "image_paths": ["images/7153f268fd00570a5323fd29d05bac4a0b7b6e9a5c179fad3f71cb6ab3895a92.jpg"], "image_count": 1, "image_type": "property_mechanical", "description": "The provided image appears to be a placeholder icon, rendering the visual content unreadable. Based on the paper context describing warm deformation of Fe-11.15Mn-5.6Al-0.07C low density steel, this figure likely presents true stress-strain curves obtained from compression tests conducted at 500°C and 600°C to true strains of 0.3 and 0.6 at a strain rate of 0.001 s⁻¹. The text reports flow softening after strain 0.3 at 500°C attributed to bidirectional deformation-induced transformations (DIAT and DIFT), while tests at 600°C show higher stress levels without pronounced softening due to better strain distribution. Alternatively, if this represents microstructural characterization, it may depict EBSD phase maps or TEM images showing dislocation cells, high dislocation density walls, and phase transformations along deformation bands, contrasting the banded structure formed at 500°C with the uniform deformation at 600°C.", "confidence": 0.0}, {"paper_id": "A16", "figure_id": "figure_002", "image_paths": ["images/e8dfac7e8b0e5734e808f1e1376b9e69ac70993a7cf177d58012038ac549973f.jpg", "images/e38b44e8f0704ca5503c64a70037930fdbe98fd81d3510893aff787e0b7d0600.jpg", "images/e999ef4418f9bdff89bfd01e28d57c828caf404aa4c8c528887d13e2289ad5e0.jpg"], "image_count": 3, "image_type": "microscopy_tem", "description": "Figure 1 illustrates the initial microstructure and compressive deformation behavior of a triplex Fe-11.15Mn-5.6Al-0.07C low-density steel annealed at 950°C for 1 hour. Subfigure (a) presents an EBSD phase map utilizing band slope contrast to differentiate ferrite (green), austenite (red), and thermally-induced martensite (yellow). Subfigure (b) displays a TEM bright-field micrograph revealing the morphological arrangement of austenite (γ), ferrite (α), and martensite (α'), accompanied by selected area electron diffraction (SAED) patterns indexed to confirm the BCC crystal structure of both ferrite and martensite and the FCC structure of austenite; white arrows indicate initial ferrite-ferrite boundaries. Subfigures (c) and (d) characterize the mechanical response: (c) shows true stress-strain curves obtained at 500°C and 600°C under a strain rate of 0.001 s⁻¹, exhibiting flow softening beyond true strain 0.3 at 500°C, while (d) plots the temperature dependence (100–700°C) of maximum flow stress and yield strength (0.2% offset), highlighting mechanical stability from 200–500°C and a pronounced stress drop between 500°C and 600°C (marked by a blue dashed oval). These data collectively establish the starting triplex microstructure and the temperature-dependent mechanical stability that underpins subsequent strain-induced phase transformations.", "confidence": 0.0}, {"paper_id": "A16", "figure_id": "figure_003", "image_paths": ["images/531ad38fecc8c2baa7f4c6f021908e68809ec8290a45fc8f7cc0783917f88000.jpg", "images/fe5375a2f6d964469abe8f546cacb1f1b3b82dd4c092ef795bd88984bcefd010.jpg", "images/1740d33e6cf596b80eb5ef9fa9a4e0aa5b44100100ff6f9f13f766c432928e57.jpg", "images/96270ba81fc49e2c0f1c02540b04e48518370aa8678586bbe82afb7808d52661.jpg"], "image_count": 4, "image_type": "diffraction_ebsd", "description": "This figure presents EBSD phase maps overlaid on image quality (IQ) maps and corresponding phase distribution maps of Fe-11.15Mn-5.6Al-0.07C low-density steel after warm compression. Subfigures (a) and (c) show the microstructure deformed at 500°C under a strain rate of 0.001 s⁻¹ to a true strain of 0.6, revealing frequently distributed deformation bands within the BCC ferrite matrix (green) containing FCC austenite (red). Subfigures (b) and (d) display the sample compressed at 600°C under identical strain conditions, exhibiting a uniformly deformed microstructure without prominent banding. The detailed phase maps (c) and (d) distinguish three constituent phases: ferrite (green), austenite (red), and martensite (yellow). The comparison demonstrates that deformation at 500°C induces bi-directional ferrite↔austenite transformation along strain-localized bands, driven by Mn partitioning that equalizes Gibbs free energy between phases, whereas the higher temperature of 600°C enables homogeneous strain distribution suppressing such transformation. These observations support the mechanism of deformation-induced phase transformation governing the flow softening behavior.", "confidence": 0.0}, {"paper_id": "A16", "figure_id": "figure_004", "image_paths": ["images/bd4d71f92502e932b5ceeee23448104f59bccab274ea2ada3baee675ee94eab3.jpg", "images/a19e3d98a51e98e6606263f69ecb207b15483aa1c02126ee1dca4dc83f1486b6.jpg", "images/e1d09ca3a966aeb8f2fbf10dc93341cbaf4be3b43f76489d0f015d857034212b.jpg", "images/2749883cb718603b1d67ead0b26970ad1cf47d8de02b359bd1a8489d31048735.jpg", "images/a3c60248a09a0ad8cf4d19889ab7b9bb318eb7026b006e04973fd2490d8c7799.jpg", "images/7e5d14f81fa0fb1b7511b08bfa7daa768827e34b7b1f68d6f689a107e7706927.jpg", "images/bf5672d9b54005031720b84206e1722f858a7ed3de5b61c4ec87472f2f5a4865.jpg", "images/4471fcbd1b5371daa7dcfbd7430732fa8943e405b422157a1b3e3784ef665b58.jpg", "images/5b2f55d726967d69714ae22f6287a37c3aa64d8d7733250e0df201a09f188079.jpg"], "image_count": 9, "image_type": "microscopy_tem", "description": "Figure 3 presents TEM bright-field micrographs, SAED patterns, and phase maps of Fe-11.15Mn-5.6Al-0.07C low-density steel subjected to warm compression. Subfigure (a) shows the dislocation configuration within ferrite at 500°C and interrupted strain of 0.3, revealing tangled dislocations forming cell structures, high dislocation density walls (HDDWs), and primary/secondary slip traces on {110} and {112} planes. Subfigure (b) displays the formation of fresh ferrite grains (indicated by white arrows) within parent austenite islands under identical conditions, accompanied by SAED patterns confirming the BCC ferrite (Z=[113]) and FCC austenite (Z=[-111]) structures. Subfigures (c) and (d) provide higher magnification phase maps at strain 0.6 and 500°C, illustrating austenite shearing along deformation bands; red and green arrows denote austenite and ferrite formation through deformation-induced austenite transformation (DIAT) and deformation-induced ferrite transformation (DIFT), respectively. Subfigure (e) shows the microstructure at 600°C, where caption states no deformation bands or transformation features are observed. Collectively, these images demonstrate simultaneous bidirectional ferrite-austenite transformations as a strain compensation mechanism at 500°C, which is absent at higher temperatures.", "confidence": 0.0}, {"paper_id": "A16", "figure_id": "figure_005", "image_paths": ["images/b99a5921d30b61f8888c44072c17ffc081736913261491277bfc369c82531877.jpg", "images/53e48ff2425415b9a506ec557dd9cfe829defaaea6b2fe632ab251c1e423ffde.jpg", "images/29d40c130c90495a9eebb1a96927bcce1a4e4914f515c607767ef9ea0735a700.jpg", "images/c5f968ef58cb73e292a568689b9c990055d47a32af3e16e04a480932b7939d03.jpg", "images/3d05092ef872537f4197c2f6b2c3bfc9c1aaf7ae5e2b3407b451d49f3de1e360.jpg", "images/ca02e58ce2736ed2a91d1a0c8e47e26736b98e6077969d5c3de4fe6214a4c867.jpg"], "image_count": 6, "image_type": "structure_phase_diagram", "description": "This figure presents Thermo-Calc® thermodynamic modeling results for Fe-11.15Mn-5.6Al-0.07C low-density steel. Subfigures (a) and (b) show equilibrium mass percentages of Mn and Al partitioning among BCC_A2 (ferrite), FCC_A1 (austenite), and FCC_A1#2 phases as functions of temperature, with vertical lines marking the annealed temperature (~950°C). Subfigure (a) reveals Mn strongly partitions into austenite (decreasing from ~75% to ~12% as temperature rises) versus ferrite (increasing to ~10%), while (b) shows Al preferentially partitions into ferrite (~6%) over austenite (~5%). Subfigures (c-f) display Gibbs free energy curves for BCC and FCC phases at 500°C and 550°C as functions of Mn% (c, e) and Al% (d, f). Point \"A\" marks the composition where both phases possess equal Gibbs free energy. Points \"B\" (FCC) and \"C\" (BCC) indicate actual chemical compositions derived from elemental partitioning data (Table 1: ferrite ~10.3% Mn/6.0% Al, austenite ~12.8% Mn/4.7% Al). The diagrams demonstrate that Mn partitioning primarily dictates phase stability, bringing both phases to nearly identical Gibbs free energy at 500°C (dashed line intersection in c), whereas varying Al content has negligible influence (d, f). This thermodynamic equality provides the driving force for simultaneous deformation-induced ferrite-to-austenite and austenite-to-ferrite transformations observed during warm deformation.", "confidence": 0.0}]
