Repository: RiverYanggg/SteelDig_multimodal

# Evaluation Framework

这个目录实现当前的结构化抽取评估流程。它比较两套 `text_extraction.json`，数据来自 `outputs_exp/` 下各模型的抽取结果目录。

当前 `outputs_exp/` 中可用的模型目录示例：`deepseek`、`doubao`、`kimi`（以实际存在的子目录为准）。

- 真值（truth）：`outputs_exp/<truth_model>/<paper_id>/final/text_extraction.json`
- 预测（pred）：`outputs_exp/<pred_model>/<paper_id>/final/text_extraction.json`

通过 `--truth` 与 `--pred` 可任意指定哪套模型作为真值、哪套作为预测。例如 `--truth doubao --pred deepseek` 表示以 doubao 为真值、以 deepseek 为预测进行评估。

当前评估的核心原则是：

- 论文级配对由目录名决定，例如 `A0`、`A1`。
- 先做对象对齐，尤其是 `alloy/process/sample`。
- 对齐后由代码展开同一个 canonical object 下的同一个字段。
- 代码先做确定性判断；只有语义不确定的同字段值才交给 LLM judge。
- LLM judge 只输出 `true/false`，不负责计算指标。
- Precision/Recall/F1 全部由代码根据最终字段匹配结果计算。

---

File: evaluation_json2json/outputs_exp/deepseek/A17/intermediate/knowledge/chunk_0002.raw.txt
{
  "claims": [
    {
      "claim_type": "composition",
      "subject": "Fe40Mn19Ni15Al15Si10C1 high entropy steel",
      "claim": "The starting elemental powder of Fe, Ni, Mn, Al, Si and C (99.2% pure) was taken in the proportion of Fe40Mn19Ni15Al15Si10C1 (at.%) corresponding to Fe-46.00%, Mn-21.50%, Ni-18.13%, Al-8.34%, Si-5.78%, C-0.25% by weight.",
      "values": ["Fe40Mn19Ni15Al15Si10C1", "at.%", "Fe-46.00%", "Mn-21.50%", "Ni-18.13%", "Al-8.34%", "Si-5.78%", "C-0.25%", "wt.%"],
      "evidence_text": "Fe, Ni, Mn, Al, Si and C (99.2% pure) was taken in appropriate proportion of $\mathrm { F e _ { 4 0 } M n _ { 1 9 } N i _ { 1 5 } A l _ { 1 5 } S i _ { 1 0 } C _ { 1 } }$ 一 (at. %) (Fe-46.00%, Mn-21.50%, Ni-18.13%, Al-8.34%, Si-5.78%, C-0.25%; wt. %)",
      "figures": [],
      "tables": [],
      "confidence": "high"
    },
    {
      "claim_type": "processing",
      "subject": "mechanical alloying parameters",
      "claim": "Mechanical alloying was performed in a planetary ball mill at 200 rpm with a ball-to-powder ratio of 10:1 using tungsten carbide vials and balls, with toluene as process control reagent; milling was stopped for 20 min after every 1 h to avoid overheating, and 2–3 g of powder was sampled every 5 h.",
      "values": ["200 rpm", "10:1", "tungsten carbide", "toluene", "20 min", "1 h", "2-3 g", "every 5 h"],
      "evidence_text": "milled in planetary ball mill (Model no. PM 400/ 2, Retsch) at the speed of 200 rpm. The ball to powder ratio was taken as 10:1. The milling was carried out in the tungsten carbide (WC) vials and with WC balls. To avoid oxidation, toluene was taken as a process control reagent during milling. To understand the phase evolution during milling, 2–3 g of milled powder was taken after every 5 h of milling. The milling was stopped intermittently for 20 min after every 1 h for avoiding any overheating.",
      "figures": [],
      "tables": [],
      "confidence": "high"
    },
    {
      "claim_type": "processing",
      "subject": "spark plasma sintering conditions",
      "claim": "The 35 h milled powder was consolidated by spark plasma sintering at 900 °C, 50 MPa pressure, heating rate of 100 °C/min, and holding time of 15 min, producing a pellet of ~30 mm diameter and ~9 mm thickness.",
      "values": ["35 h", "900 °C", "50 MPa", "100 °C/min", "15 min", "~30 mm", "~9 mm"],
      "evidence_text": "The 35 h milled powder was consolidated by spark plasma sintering (Model no. Dr. Sinter SCM 1050, Japan) at a temperature of ${ 9 0 0 } ^ { \circ } \mathrm { C },$ pressure of 50 MPa, and heating rate of 100 ◦C. min− 1 with a holding time of 15 min. The diameter and thickness of the spark plasma sintered sample (SPSed) was ~30 mm and ~9 mm, respectively.",
      "figures": [],
      "tables": [],
      "confidence": "high"
    },
    {
      "claim_type": "processing",
      "subject": "post-SPS sample preparation",
      "claim": "After SPS, the pellet was polished to remove the graphite layer and cut by wire EDM into pieces of 4 mm diameter and 8 mm height for subsequent characterization.",
      "values": ["4 mm", "8 mm"],
      "evidence_text": "The pellet was cleaned with the help of polisher to remove the graphite layer. The wire EDM machine (Medha enterprises, model no. EXPRESSCUT EX-2530) was used to cut the pellet into many pieces of dimensions (diameter = 4 mm and $\mathrm { h e i g h t } = 8$ mm) for further characterization and evaluation of mechanical properties.",
      "figures": [],
      "tables": [],
      "confidence": "high"
    },
    {
      "claim_type": "property",
      "subject": "relative density of SPSed sample",
      "claim": "The SPSed pellet achieved a relative density of ~99% calculated from a theoretical density of 6.55 g/cc (rule of mixture) and an average experimental density of 6.49 ± 0.3 g/cc obtained from six Archimedes measurements.",
      "values": ["~99%", "6.55 g/cc", "6.49 ± 0.3 g/cc", "six"],
      "evidence_text": "ρth is therotecial density computed by the rule of mixture (6.55 g/cc), and ρexp is experimental density calculated by the Archmides principle [29]. The experiment was repeated six times to calculate the average experimental density (6.49 ± 0.3 g/cc).",
      "figures": [],
      "tables": [],
      "confidence": "high"
    },
    {
      "claim_type": "characterization",
      "subject": "differential scanning calorimetry conditions",
      "claim": "Thermal stability of the 35 h milled powder was assessed by DSC heating from room temperature to 1000 °C at 20 K/min under nitrogen atmosphere.",
      "values": ["1000 °C", "20 K/min", "nitrogen"],
      "evidence_text": "The differential scanning calorimeter (DSC) (Netzsch, DSC404 Pegasus) was used to study the thermal stability of milled powder. The 35 h milled powder was heated up to 1000 ◦C with 20 K/min of heating rate under the nitrogen (N ) atomsphere.",
      "figures": [],
      "tables": [],
      "confidence": "high"
    },
    {
      "claim_type": "processing",
      "subject": "annealing treatment",
      "claim": "The 35 h milled powder was encapsulated in a quartz tube under argon and annealed for 1 h at 400 °C, 500 °C, 600 °C, and 800 °C followed by water quenching to evaluate thermal stability.",
      "values": ["400 °C", "500 °C", "600 °C", "800 °C", "1 h", "argon", "water quenching"],
      "evidence_text": "35 h milled powder were encapsulated in a quartz tube and back filled with argon atmosphere for annealing it at higher temperatures. For better understanding of the thermal stability of this high entropy steel, 35 h milled sample was annealed for 1 h at diferent temperatures (i.e., 400 °C, 500 °C, 600 °C and 800 °C) followed by water quenching.",
      "figures": [],
      "tables": [],
      "confidence": "high"
    },
    {
      "claim_type": "characterization",
      "subject": "X-ray diffraction conditions for as-milled and SPSed samples",
      "claim": "High-resolution XRD of as-milled and SPSed samples was performed with a Co-Kα source operating at 40 kV and 40 mA, at a scan rate of 5° min⁻¹.",
      "values": ["Co-Kα", "40 kV", "40 mA", "5° min⁻¹"],
      "evidence_text": "using high resolution X-Ray diffraction (XRD) (EMPYREAN, PANALYTICAL) with a Co-Kα source (operating voltage:40 kV; operating current:40 mA) with the scan rate of 5◦ min− 1.",
      "figures": [],
      "tables": [],
      "confidence": "high"
    },
    {
      "claim_type": "characterization",
      "subject": "X-ray diffraction conditions for annealed samples",
      "claim": "XRD of annealed samples was conducted using a Cu-Kα source at 40 kV and 15 mA, with a scan rate of 5° min⁻¹.",
      "values": ["Cu-Kα", "40 kV", "15 mA", "5° min⁻¹"],
      "evidence_text": "The XRD analysis of the annealed sample was done in the Rigaku X-Ray diffractometer (Cu- Kα source) operating at voltage of 40 kV and 15 mA of current with the scan rate of $5 ^ { \circ } \operatorname* { m i n } ^ { - 1 }$ .",
      "figures": [],
      "tables": [],
      "confidence": "high"
    },
    {
      "claim_type": "characterization",
      "subject": "scanning electron microscopy and sample preparation",
      "claim": "Microstructural and chemical analysis of milled powders was performed using SEM and FE-SEM equipped with EDS; SPSed samples were polished and chemically etched with 5% nitric acid + 95% methanol (Nital) for imaging.",
      "values": ["5% nitric acid", "95% methanol"],
      "evidence_text": "The microstructural feature, chemical analysis and mapping of the milled powder at different milling time was examined using Evo 18 Carl Zeiss scanning electron microscope (SEM), and field emission scanning electron microscopee (FE-SEM) (FEI model no. Nova Nano SEM 450), both equipped with EDS detector. The microstructural study of the SPSed pellet was done with the help of FE-SEM (model no. Nova Nano SEM 450). For microstructural features, the SPSed samples were systematically polished and chemically etched with the 5% nitric acid and 95% methanol solution (Nital).",
      "figures": [],
      "tables": [],
      "confidence": "high"
    },
    {
      "claim_type": "characterization",
      "subject": "transmission electron microscopy of milled powder",
      "claim": "The 35 h milled sample was structurally analyzed by transmission electron microscopy operating at 200 kV.",
      "values": ["35 h", "200 kV"],
      "evidence_text": "For 35 h milled sample, structural analysis was done with the help of transmission electron microscope (TEM) (TECNAI $\mathrm { G } ^ { 2 } \mathrm { T } 2 0$ , FEI) operating at 200 kV.",
      "figures": [],
      "tables": [],
      "confidence": "high"
    },
    {
      "claim_type": "characterization",
      "subject": "electron probe microanalysis conditions",
      "claim": "EPMA of the SPSed sample was performed on a 20 nm carbon-coated surface using wavelength-dispersive spectrometry with TAP, PET, LIF, LPET, LTAP crystals at an accelerating voltage of 15 kV and probe current of 10 nA.",
      "values": ["20 nm", "15 kV", "10 nA", "WDS"],
      "evidence_text": "Electron Probe Micro Analyzer (EPMA) (CAMECA SXFive) was used for BSE imaging, quantitative point analysis and X-ray elemental mapping of the SPSed sample. The SPSed samples were carbon coated with 20 nm layer using LEICA-EM ACE200 instrument. Wavelength-dispersive spectrometry (WDS), LaB6 filament and TAP, PET, LIF, LPET and LTAP crystals were used at a voltage of 15 kV and current of 10 nA for the analyses.",
      "figures": [],
      "tables": [],
      "confidence": "high"
    },
    {
      "claim_type": "characterization",
      "subject": "Rietveld refinement methodology",
      "claim": "XRD data were refined by the Rietveld method in GSAS-II with a Chebyshev-I background (10 coefficients), pseudo-Voigt peak profile (Lorentzian + Gaussian broadening), histogram scale factor for phase fraction, and a uniaxial model for crystallite size and isotropic microstrain evaluation.",
      "values": ["GSAS-II", "Chebyshev-I", "pseudo-Voigt", "uniaxial model"],
      "evidence_text": "The XRD data of the milled samples, annealed and SPSed pellet were refined using Rietveld refinement method in the general structural analysis system (GSAS-II) [30] to determine the structural (lattice parameter) and microstructural (crystallite size and microstrain) parameters. The background was fitted with the Chebyschev-I background function with 10 coefficients. The peak profiles were fitted from broadening of Lorentzian and Gaussian component of pseudo-Voigt profile function. The phase fraction was determined using histogram scale factor. The average crystallite size and isotropic microstrain was based on uniaxial model [30].",
      "figures": [],
      "tables": [],
      "confidence": "high"
    },
    {
      "claim_type": "characterization",
      "subject": "dislocation density calculation",
      "claim": "Dislocation density was calculated as ρdd = (3√(2π)·√⟨ε²⟩)/(t·b), where b = (√3/2)·a is the Burgers vector for BCC, t is crystallite size, and ε is microstrain.",
      "values": ["ρdd", "b = √3/2 a"],
      "evidence_text": "where, ρdd is dislocation density, t is crystallite size in nm, b is Burger’s vecto = √3/2 a for BCC, a = lattice parameter in nm, ε = microstrain.",
      "figures": [],
      "tables": [],
      "confidence": "high"
    },
    {
      "claim_type": "characterization",
      "subject": "microstrain calculation",
      "claim": "Microstrain was determined using the relation β = 4ε tanθ, where β is the FWHM and θ is the Bragg angle.",
      "values": ["β = 4ε tanθ", "FWHM"],
      "evidence_text": "The microstrain was calculated using equation, β = 4ε tanθ where, β is FWHM and θ is Bragg angle.",
      "figures": [],
      "tables": [],
      "confidence": "high"
    },
    {
      "claim_type": "characterization",
      "subject": "instrumented microhardness testing",
      "claim": "Microhardness of the SPSed sample was measured with a Vickers indenter under a 5000 mN load, 20 s dwell time, approach speed of 80 μm/min, retract speed of 16 μm/min, and loading/unloading rate of 10000 mN/min; at least six indentations were performed.",
      "values": ["5000 mN", "20 s", "80 μm/min", "16 μm/min", "10000 mN/min", "six"],
      "evidence_text": "The microhardness test was performed with the load of 5000 mN. The dwell time of 20 s, approach speed of 80 μm/min, retract speed of 16 μm/min, loading and unloading rate of 10,000 mN/min, respectively. The Vickers diamond indentator was used and atleast six measurements were done to measure the microhardness.",
      "figures": [],
      "tables": [],
      "confidence": "high"
    },
    {
      "claim_type": "characterization",
      "subject": "elastic modulus determination",
      "claim": "The elastic modulus of the SPSed pellets was extracted from the microhardness data using the Oliver-Pharr method.",
      "values": ["Oliver-Pharr method"],
      "evidence_text": "To determine the microhardness and elastic modulus of the SPSed pellets, Oliver-Pharr method was used [34].",
      "figures": [],
      "tables": [],
      "confidence": "high"
    },
    {
      "claim_type": "characterization",
      "subject": "uniaxial compression testing",
      "claim": "Compression tests were conducted on cylindrical specimens with a 1:2 ratio (4 mm diameter, 8 mm height) at 25 °C, crosshead speed of 0.5 mm/min, and strain rate of 10⁻³ s⁻¹; the test was repeated three times to evaluate the average ultimate compressive strength.",
      "values": ["4 mm", "8 mm", "1:2", "25 °C", "0.5 mm/min", "10⁻³ s⁻¹", "three times"],
      "evidence_text": "The compression test was done at 25 ◦C with the sample dimension of diameter (4 mm) to height (8 mm) ratio of 1:2 and at crosshead speed of 0.5 mm/min with the strain rate of $1 0 ^ { - 3 } s ^ { - 1 }$ . The test was repeated three times to evaluate the average ultimate compressive strength.",
      "figures": [],
      "tables": [],
      "confidence": "high"
    },
    {
      "claim_type": "finding",
      "subject": "research objective",
      "claim": "The investigation aims to synthesize a non-equiatomic low-density Fe-Mn-Ni-Al-Si-C high entropy steel via MA and SPS, targeting a multiphase microstructure mainly comprising BCC and B2 phases that can provide high strength with appreciable ductility, and to systematically study alloying behavior, thermal stability, microstructure, chemical composition, and strengthening mechanisms.",
      "values": [],
      "evidence_text": "the present investigation envisages to preparation of a non-equiatomic low-density Fe Mn Ni Al Si C high entropy steel by MA and SPS possessing a multi-phase microstructure consisting of mainly BCC and B2 phases that may have greater strength with appreciable amount of ductility. The alloying behavior, thermal stability, microstructural and chemical analysis, mechanical properties (i.e., microhardness and compressive strength) during MA and SPS have been studied systematically. Further, the mechanical properties of these HES were understood with the help of various strengthening mechanisms.",
      "figures": [],
      "tables": [],
      "confidence": "medium"
    }
  ],
  "context_update": {
    "summary": "This chunk covers the final paragraph of the introduction and the complete experimental details section. It restates the research objective to fabricate a non-equiatomic low-density Fe40Mn19Ni15Al15Si10C1 high entropy steel by mechanical alloying and spark plasma sintering, aiming at a dual-phase BCC+B2 microstructure with high strength and ductility. The experimental section provides detailed composition (at.% and wt.%), milling parameters (200 rpm, 10:1 BPR, WC media, toluene, intermittent stops, 2-3 g sampling every 5 h), SPS conditions (900 °C, 50 MPa, 100 °C/min, 15 min hold, resulting in ~30 mm diameter × 9 mm thick pellets), post-SPS cutting into 4 mm × 8 mm specimens, density measurement (relative density ~99%, experimental density 6.49±0.3 g/cc from six Archimedes tests), thermal stability protocols (DSC to 1000 °C at 20 K/min under N2, annealing at 400–800 °C for 1 h under argon followed by water quenching), XRD settings (Co-Kα at 40 kV/40 mA for as-milled/SPSed, Cu-Kα at 40 kV/15 mA for annealed samples, 5° min⁻¹), microscopy (SEM, FE-SEM with EDS, TEM at 200 kV, EPMA with WDS at 15 kV/10 nA on 20 nm carbon coating), Rietveld refinement strategy in GSAS-II using Chebyshev-I background and pseudo-Voigt profiles, equations for dislocation density and microstrain, instrumented microhardness/elastic modulus testing (5000 mN, Oliver-Pharr method), and uniaxial compression parameters (25 °C, 1:2 aspect ratio, 0.5 mm/min, 10⁻³ s⁻¹, three repeats). Subsequent chunks are expected to present phase evolution during milling, microstructural characterization of as-milled, annealed, and SPSed samples, and the resulting mechanical properties.",
    "material_systems": [
      "Fe40Mn19Ni15Al15Si10C1",
      "BCC phase",
      "B2 phase"
    ],
    "sample_aliases": [
      "as-milled powder (35 h MA)",
      "SPSed sample"
    ],
    "processing_route": [
      "Mechanical alloying at 200 rpm for 35 h with WC media, toluene PCA, intermittent stops, sampling every 5 h",
      "Spark plasma sintering at 900 °C, 50 MPa, 100 °C/min, 15 min, producing pellets ~30 mm diameter × 9 mm thick",
      "Annealing at 400–800 °C for 1 h under argon, water quenching"
    ],
    "key_variables": [
      "milling time 35 h",
      "SPS temperature 900 °C",
      "SPS pressure 50 MPa",
      "density 6.49±0.3 g/cc (99% relative)",
      "DSC up to 1000 °C at 20 K/min",
      "microhardness load 5000 mN",
      "compression strain rate 10⁻³ s⁻¹"
    ],
    "microstructure": [
      "expected multiphase BCC + B2",
      "SPS sample polished and etched with Nital (5% nitric acid + 95% methanol)"
    ],
    "properties": [
      "average experimental density 6.49±0.3 g/cc",
      "relative density ~99%"
    ],
    "mechanisms": [],
    "figures_or_tables": [
      "Equation (1): relative density formula",
      "Equation (2): dislocation density",
      "Equation (3): microstrain"
    ],
    "unresolved_terms": []
  }
}

File: evaluation_json2json/outputs_exp/deepseek/A17/intermediate/knowledge/chunk_0003.raw.txt
{
  "claims": [
    {
      "claim_type": "property",
      "subject": "Melting point of Fe40Mn19Ni15Al15Si10C1 high entropy steel",
      "claim": "The melting point predicted by machine learning is 1638 K, while the rule of mixture gives 1620 K, with ML being more precise and accurate.",
      "values": [
        "1638 K",
        "1620 K"
      ],
      "evidence_text": "The melting point obtained from ML and rule of mixture was found to be 1638 K and 1620 K, respectively. ... It was reported that the prediction of the melting point of the HEAs through machine learning approach was more precise and accurate as compared to the rule of mixture [36].",
      "figures": [],
      "tables": [
        "Table 1"
      ],
      "confidence": "high"
    },
    {
      "claim_type": "finding",
      "subject": "Binary liquidus temperatures and enthalpies",
      "claim": "Table 1 provides binary liquidus temperatures and mixing enthalpies for all constituent binary pairs, for instance Fe-Mn liquidus 1420 °C and enthalpy 1 kJ/mol, Fe-Ni 1440 °C and -4 kJ/mol.",
      "values": [
        "Fe-Mn: 1420 °C, 1 kJ/mol",
        "Fe-Ni: 1440 °C, -4 kJ/mol"
      ],
      "evidence_text": "The value of the liquidus temperature of all the binary alloys [37] used for computing the melting point of HES composition are given in Table 1.",
      "figures": [],
      "tables": [
        "Table 1"
      ],
      "confidence": "high"
    },
    {
      "claim_type": "characterization",
      "subject": "Microhardness test parameters",
      "claim": "Microhardness test on SPSed sample was performed with Vickers indenter, load 5000 mN, dwell time 20 s, approach speed 80 μm/min, retract speed 16 μm/min, and loading/unloading rate 10,000 mN/min.",
      "values": [
        "5000 mN",
        "20 s",
        "80 μm/min",
        "16 μm/min",
        "10,000 mN/min"
      ],
      "evidence_text": "The microhardness test was performed with the load of 5000 mN. The dwell time of 20 s, approach speed of 80 μm/min, retract speed of 16 μm/min, loading and unloading rate of 10,000 mN/min, respectively.",
      "figures": [],
      "tables": [],
      "confidence": "high"
    },
    {
      "claim_type": "characterization",
      "subject": "Oliver-Pharr method for modulus",
      "claim": "Oliver-Pharr method was used to determine microhardness and elastic modulus of SPSed pellets.",
      "values": [],
      "evidence_text": "To determine the microhardness and elastic modulus of the SPSed pellets, Oliver-Pharr method was used [34].",
      "figures": [],
      "tables": [],
      "confidence": "high"
    },
    {
      "claim_type": "characterization",
      "subject": "Compression test conditions",
      "claim": "Uniaxial compression test on SPSed sample was conducted at 25 °C, sample diameter 4 mm and height 8 mm (ratio 1:2), crosshead speed 0.5 mm/min, strain rate 10^-3 s^-1, repeated three times.",
      "values": [
        "25 °C",
        "diameter 4 mm",
        "height 8 mm",
        "1:2",
        "0.5 mm/min",
        "10^-3 s^-1"
      ],
      "evidence_text": "The compression test was done at 25 °C with the sample dimension of diameter (4 mm) to height (8 mm) ratio of 1:2 and at crosshead speed of 0.5 mm/min with the strain rate of 10^-3 s^-1. The test was repeated three times to evaluate the average ultimate compressive strength.",
      "figures": [],
      "tables": [],
      "confidence": "high"
    },
    {
      "claim_type": "microstructure",
      "subject": "Phase evolution during mechanical alloying",
      "claim": "During mechanical alloying, elemental peaks vanish by 5 h; Al diffuses fastest (peak disappears by 15 h); after 25 h, solid solution forms with BCC (a=0.286 nm) and γ-brass type (a=0.872 nm) phases; 35 h milling introduces B2-type ordered phase (a=0.290 nm) with trace Si and no contamination.",
      "values": [
        "BCC a=0.286 nm",
        "γ-brass a=0.872 nm",
        "B2 a=0.290 nm",
        "trace Si"
      ],
      "evidence_text": "Low intensity peaks of all the elements have vanished after 5 h of milling. The intensity of Al diminishes after 15 h of milling indicating that Al has the highest alloying rate. ... The solid solution has been formed after 25 h of milling. The phases formed are BCC (a = 0.286 nm) and γ-brass type (a = 0.872 nm) structure. The milling has been extended up to 35 h, for further nanostructuring ... There is a phase change i.e., B2-type ordered and coexisted with the other phases. ... BCC as a major phase, γ-brass type and B2-type (a = 0.290 nm) phases along with trace amount of Si were formed after 35 h of milling. In the 35 h milled powder, no signature of contamination was observed.",
      "figures": [
        "Fig. 1(a)",
        "Fig. 1(b)",
        "Fig. 1(c)",
        "Fig. 1(d)"
      ],
      "tables": [],
      "confidence": "high"
    },
    {
      "claim_type": "microstructure",
      "subject": "Rietveld refinement results of milled powders",
      "claim": "Crystallite size, lattice strain, phase fraction, and dislocation density determined by Rietveld refinement are: at 25 h, BCC 74.4 wt%, γ-brass 21.0%, Si 4.6%, BCC size 17 nm, γ-brass 13 nm, Si 20 nm, BCC strain 10849×10^-4, dislocation 1.94×10^18 m^-2; at 30 h, BCC 73.0%, γ-brass 23.5%, Si 3.5%, BCC size 15 nm, γ-brass 12 nm, Si 13 nm, BCC strain 13195, dislocation 2.67×10^18 m^-2; at 35 h, BCC 64.0%, γ-brass 27.0%, B2 6.0%, Si 3.0%, BCC size 13 nm, γ-brass 10 nm, B2 13 nm, Si 14 nm, BCC strain 17013, γ-brass strain 18829, B2 strain 15052, Si strain 18546, dislocation 3.97×10^18 m^-2.",
      "values": [
        "25h: BCC 74.4%, γ-brass 21.0%, Si 4.6%; BCC 17 nm, γ-brass 13 nm, Si 20 nm; BCC strain 10849; disloc 1.94×10^18 m⁻²",
        "30h: BCC 73.0%, γ-brass 23.5%, Si 3.5%; BCC 15 nm, γ-brass 12 nm, Si 13 nm; BCC strain 13195; disloc 2.67×10^18 m⁻²",
        "35h: BCC 64.0%, γ-brass 27.0%, B2 6.0%, Si 3.0%; BCC 13 nm, γ-brass 10 nm, B2 13 nm, Si 14 nm; BCC strain 17013, γ-brass strain 18829, B2 strain 15052, Si strain 18546; disloc 3.97×10^18 m⁻²"
      ],
      "evidence_text": "The crystallite size and lattice strain of the milled samples were calculated using the Rietveld refinement method with the help of GSAS-II (Table 2). The crystallite size was found to vary as a function of milling (Table 2). The crystallite size was found to be tuned in the range of ~13–17 nm and ~10–13 nm for BCC and γ-brass type phase respectively. The crystallite size for Si decreased from 20 nm to 14 nm as milling extended from 25 h to 35 h. The lattice strain increased for all the phases as the milling time progressed.",
      "figures": [],
      "tables": [
        "Table 2"
      ],
      "confidence": "high"
    },
    {
      "claim_type": "microstructure",
      "subject": "Particle size and morphology of 35 h milled powder",
      "claim": "SEM reveals 35 h milled powder has mean particle size 3–5 μm, with three contrasts corresponding to different phases; EDS confirms presence of all elements.",
      "values": [
        "mean particle size 3-5 μm"
      ],
      "evidence_text": "For 35 h milled samples, the mean particle size is 3–5 μm, and the size and shapes of the particles are different. The full area EDS analysis of the marked area (in Fig. 2(d)) is illustrated in Fig. 2(e), showing the peaks of all the elements in 35 h milled powder.",
      "figures": [
        "Fig. 2(a-d)",
        "Fig. 2(e)",
        "Fig. 2(f-i)",
        "Fig. 2(j)"
      ],
      "tables": [],
      "confidence": "high"
    },
    {
      "claim_type": "composition",
      "subject": "EDS point analysis of phases in milled powder",
      "claim": "Full area EDS gives Fe 42.0 at%, Mn 21.0, Ni 13.0, Al 13.0, Si 9.0; spot 1 (light grey, BCC) is Fe-rich 54 at% Fe; spot 2 (dark grey, γ-brass) is Mn-rich 61 at% Mn.",
      "values": [
        "Full area: Fe 42.0%, Mn 21.0%, Ni 13.0%, Al 13.0%, Si 9.0%",
        "Spot1: Fe 54%, Mn 22%, Ni 14%, Al 6%, Si 4%",
        "Spot2: Fe 34%, Mn 61%, Ni 0.6%, Al 4%, Si 0.2%"
      ],
      "evidence_text": "Table 3 lists the elemental composition of 35 h milled powder from different areas i.e., full area, spot 1 and spot 2. The light grey contrasts are rich in Fe and it corresponds to BCC (ferritic phase) structure. The dark grey contrasts are rich in Mn and its stoichiometry are close to the γ-brass type structure.",
      "figures": [],
      "tables": [
        "Table 3"
      ],
      "confidence": "high"
    },
    {
      "claim_type": "microstructure",
      "subject": "TEM of 35 h milled powder",
      "claim": "TEM bright-field image and selected area diffraction confirm nanocrystalline grains and polycrystalline ring pattern indexed to BCC (110), (200), (211).",
      "values": [
        "BCC (110)",
        "(200)",
        "(211)"
      ],
      "evidence_text": "The bright-field TEM image and its corresponding selected area diffraction pattern are shown in Fig. 3(a) and (b), respectively. The image shows that the nanocrystalline grains were formed after 35 h milled powder. The formation of ring pattern represents the polycrystalline nature of the alloy. The ring diffraction pattern correspond to the BCC crystal structure. The planes of (110), (200) and (211) of the BCC phase can be identified from the ring patterns.",
      "figures": [
        "Fig. 3(a)",
        "Fig. 3(b)"
      ],
      "tables": [],
      "confidence": "high"
    },
    {
      "claim_type": "mechanism",
      "subject": "Thermal stability and phase transformation",
      "claim": "DTA shows exothermic events at 420 °C (ordering/texturing of γ-brass) and 520 °C (formation of Fe5Si3); annealed XRD reveals stability up to 500 °C, Fe5Si3 appears at 600 °C and grows up to 800 °C, B2 amount increases at 800 °C.",
      "values": [
        "420 °C",
        "520 °C",
        "stable up to 500 °C",
        "Fe5Si3 formation at 600 °C"
      ],
      "evidence_text": "The DTA curve of 35 h milled powder is displayed as Fig. 4, which reveals various exothermic events at 420 °C (693 K) and 520 °C (793 K). ... The exothermic heating event observed at ~420 °C may be corresponding to the ordering and/or texturing of γ-brass type phase ... The heating event at ~520 °C corresponds to the formation of Fe5Si3-type phase ... It is clear that 35 h milled powder is thermally stable up to 500 °C, and afterwards the diffraction peaks of the Fe5Si3 type intermetallic phase (hP16) is evolved at 600 °C and grows further up to 800 °C. At 800 °C, no phase change has occurred but the amount of the B2-type phase is increased.",
      "figures": [
        "Fig. 4",
        "Fig. 5"
      ],
      "tables": [
        "Table 4"
      ],
      "confidence": "high"
    },
    {
      "claim_type": "microstructure",
      "subject": "Phase constitution of SPSed alloy",
      "claim": "XRD and Rietveld refinement of SPSed sample show BCC as major phase with partially ordered B2, trace γ-brass, and Fe5Si3 silicide.",
      "values": [],
      "evidence_text": "XRD pattern of SPSed sample is shown in Fig. 6(a) and its deconvulated image ... The BCC (ferrite) phase was observed as the major phase along with partially ordered B2 and the trace amount of γ-brass type phase as well as Fe5Si3 type phase. Fig. 6(c) shows the Rietveld refinement of the SPSed sample confirming the presence of BCC, B2 type, γ-brass type and Fe5Si3 type silicide.",
      "figures": [
        "Fig. 6(a)",
        "Fig. 6(b)",
        "Fig. 6(c)"
      ],
      "tables": [],
      "confidence": "high"
    },
    {
      "claim_type": "microstructure",
      "subject": "SEM-EDS of SPSed sample",
      "claim": "SEM of SPSed sample (900 °C, 50 MPa) shows four contrasts (white = B2, light grey = BCC, dark grey = γ-brass, black = Fe5Si3); full-area EDS indicates chemically homogeneous distribution of elements.",
      "values": [
        "900 °C",
        "50 MPa"
      ],
      "evidence_text": "The SEM micrographs of the SPSed sample at 900 °C and 50 MPa with different magnification are illustrated in Fig. 7(a and b), exhibiting different contrasts i.e., white, black, light and dark grey, which may correspond to the BCC, B2 type, γ-brass type and Fe5Si3 type intermetallic phases, respectively. ... SPSed pellet of non-equiatomic HES, and the distribution of all the elements are uniform and the chemically homogeneous.",
      "figures": [
        "Fig. 7(a)",
        "Fig. 7(b)",
        "Fig. 7(c)"
      ],
      "tables": [],
      "confidence": "high"
    },
    {
      "claim_type": "composition",
      "subject": "EPMA-WDS phase identification",
      "claim": "EPMA elemental mapping and point WDS confirm white contrast is Al,Ni-rich B2, light grey is Fe,Mn,Ni-rich BCC, and Si-rich regions correspond to Fe5Si3.",
      "values": [],
      "evidence_text": "The point WDS analysis of these SPSed samples revealed that the white contrast was found to be rich in Al and Ni, which correspond to B2-type phase (spot 1). The light grey contrast were found to be rich in Fe, Mn and Ni, corresponding to BCC (ferritic) phase (spot 2). ... Similarly, the region enriched with Si shows the presence of Fe5Si3-type phase.",
      "figures": [
        "Fig. 8"
      ],
      "tables": [
        "Table 5"
      ],
      "confidence": "high"
    },
    {
      "claim_type": "property",
      "subject": "Mechanical properties of SPSed HES",
      "claim": "The SPSed sample exhibits microhardness 7.8±0.3 GPa, elastic modulus 184±5 GPa, indentation depth ~5.08 μm, compressive strength 2046±160 MPa, and compressive strain ~19%, with no cracking at 5000 mN load.",
      "values": [
        "7.8 ± 0.3 GPa",
        "184 ± 5 GPa",
        "5.08 μm",
        "2046 ± 160 MPa",
        "19%"
      ],
      "evidence_text": "The load-displacement curve of the SPSed pellet ... The depth of indetation for the SPSed samples was found to be ~5.08 μm. Fig. 9(b) shows the optical image ... The optical micrograph shows no evidence of crack formation even at a load of 5000 mN. ... The evaluated values of the average microhardness and elastic modulus ... are observed approximately 7.8±0.3 GPa and 184±5 GPa, respectively. ... The evaluated values of the average ultimate compressive stress and strain ... are 2046±160 MPa and 19%, respectively.",
      "figures": [
        "Fig. 9(a)",
        "Fig. 9(b)",
        "Fig. 9(c)",
        "Fig. 9(d)"
      ],
      "tables": [],
      "confidence": "high"
    }
  ],
  "context_update": {
    "summary": "This chunk describes the mechanical testing protocols (microhardness with Oliver-Pharr, uniaxial compression at 25°C, 10^-3 s^-1) and begins the Results section. Melting point is calculated as 1638 K (ML) and 1620 K (rule of mixture), supported by Table 1 of binary liquidus/enthalpy. Phase evolution during mechanical alloying is detailed: Al diffuses fastest; after 25 h BCC+γ-brass solid solution forms; 35 h yields BCC+B2+γ-brass+ trace Si. Rietveld refinement (Table 2) quantifies crystallite size (10-20 nm), lattice strain (up to ~19000×10^-4), phase fractions, and dislocation density (up to 3.97×10^18 m^-2) across milling times. Powder morphology shows mean size 3-5 μm at 35 h, with EDS point analysis (Table 3) identifying Fe-rich BCC and Mn-rich γ-brass. TEM confirms nanocrystalline BCC rings. DTA and ex-situ XRD reveal thermal events at 420°C (γ-brass ordering) and 520°C (Fe5Si3 formation), stability up to 500°C. SPS sample (900°C,50MPa) contains BCC, B2, γ-brass, and Fe5Si3, with homogeneous element distribution per SEM/EDS and EPMA. Measured properties: microhardness 7.8 GPa, elastic modulus 184 GPa, compressive strength 2046 MPa, strain 19%. Subsequent chunks are expected to discuss strengthening mechanisms and property correlations.",
    "material_systems": [
      "Fe40Mn19Ni15Al15Si10C1 high entropy steel",
      "BCC phase",
      "γ-brass type phase",
      "B2-type phase",
      "Fe5Si3-type silicide",
      "binary alloys for melting point (Table 1)"
    ],
    "sample_aliases": [
      "as-milled powder (35 h MA)",
      "SPSed sample"
    ],
    "processing_route": [
      "mechanical alloying for 35 h",
      "spark plasma sintering at 900 °C and 50 MPa",
      "annealing at 400, 500, 600, 800 °C for phase stability"
    ],
    "key_variables": [
      "milling time: 5, 15, 25, 30, 35 h",
      "microhardness load: 5000 mN",
      "compression strain rate: 10^-3 s^-1",
      "melting point ML: 1638 K, rule of mixture: 1620 K",
      "DTA exotherms: 420 °C, 520 °C",
      "thermal stability limit: 500 °C",
      "SPS conditions: 900 °C, 50 MPa"
    ],
    "microstructure": [
      "BCC major phase with nanocrystalline grains (3-5 μm particles)",
      "γ-brass type phase (Mn-rich)",
      "B2-type ordered phase (Al,Ni-rich)",
      "trace Si in milled powder; Fe5Si3 silicide appears after annealing above 500 °C and in SPSed sample",
      "crystallite sizes 10-20 nm, increasing lattice strain and dislocation density with milling",
      "polycrystalline BCC ring pattern in TEM"
    ],
    "properties": [
      "microhardness 7.8 ± 0.3 GPa",
      "elastic modulus 184 ± 5 GPa",
      "compressive ultimate strength 2046 ± 160 MPa",
      "compressive strain ~19%",
      "melting point 1638 K (ML), 1620 K (rule of mixture)"
    ],
    "mechanisms": [
      "Al diffuses fastest during mechanical alloying",
      "γ-brass ordering/texturing at ~420 °C",
      "Fe5Si3 formation at ~520 °C",
      "grain refinement and lattice strain accumulation with milling",
      "dislocation density increase with milling time"
    ],
    "figures_or_tables": [
      "Fig. 1 (a-d)",
      "Table 1",
      "Table 2",
      "Fig. 2 (a-j)",
      "Table 3",
      "Fig. 3 (a-b)",
      "Fig. 4",
      "Fig. 5 (a-f)",
      "Table 4",
      "Fig. 6 (a-c)",
      "Fig. 7 (a-c)",
      "Fig. 8",
      "Table 5",
      "Fig. 9 (a-f)"
    ],
    "unresolved_terms": []
  }
}
