Repository: RiverYanggg/SteelDig_multimodal

# Evaluation Framework

这个目录实现当前的结构化抽取评估流程。它比较两套 `text_extraction.json`，数据来自 `outputs_exp/` 下各模型的抽取结果目录。

当前 `outputs_exp/` 中可用的模型目录示例：`deepseek`、`doubao`、`kimi`（以实际存在的子目录为准）。

- 真值（truth）：`outputs_exp/<truth_model>/<paper_id>/final/text_extraction.json`
- 预测（pred）：`outputs_exp/<pred_model>/<paper_id>/final/text_extraction.json`

通过 `--truth` 与 `--pred` 可任意指定哪套模型作为真值、哪套作为预测。例如 `--truth doubao --pred deepseek` 表示以 doubao 为真值、以 deepseek 为预测进行评估。

当前评估的核心原则是：

- 论文级配对由目录名决定，例如 `A0`、`A1`。
- 先做对象对齐，尤其是 `alloy/process/sample`。
- 对齐后由代码展开同一个 canonical object 下的同一个字段。
- 代码先做确定性判断；只有语义不确定的同字段值才交给 LLM judge。
- LLM judge 只输出 `true/false`，不负责计算指标。
- Precision/Recall/F1 全部由代码根据最终字段匹配结果计算。

---

File: evaluation_json2json/outputs_exp/deepseek/A17/intermediate/knowledge/chunk_0004.raw.txt
{
  "claims": [
    {
      "claim_type": "property",
      "subject": "SPSed Fe40Mn19Ni15Al15Si10C1 high entropy steel",
      "claim": "The SPSed sample exhibits limited plasticity as depicted by the load-displacement curve in Fig. 9(a), with an indentation depth of approximately 5.08 μm.",
      "values": ["5.08 μm"],
      "evidence_text": "The depth of indetation for the SPSed samples was found to be ~5.08 μm. Fig. 9(b) shows the optical image of indent on the surface of SPSed pellet.",
      "figures": ["Fig. 9"],
      "tables": [],
      "confidence": "high"
    },
    {
      "claim_type": "property",
      "subject": "SPSed Fe40Mn19Ni15Al15Si10C1 high entropy steel",
      "claim": "No crack formation is observed at the indentation site even at a load of 5000 mN (Fig. 9(b)).",
      "values": ["5000 mN"],
      "evidence_text": "The optical micrograph shows no evidence of crack formation even at a load of 5000 mN. Fig. 9(c) display the compressive stress-strain plot of the SPSed sample.",
      "figures": ["Fig. 9"],
      "tables": [],
      "confidence": "high"
    },
    {
      "claim_type": "property",
      "subject": "SPSed Fe40Mn19Ni15Al15Si10C1 high entropy steel",
      "claim": "The average microhardness of the SPSed pellet is 7.8 ± 0.3 GPa and the elastic modulus is 184 ± 5 GPa.",
      "values": ["7.8 ± 0.3 GPa", "184 ± 5 GPa"],
      "evidence_text": "The evaluated values of the average microhardness and elastic modulus of the SPSed pellet are observed approximately $7 . 8 \\pm 0 . 3$ GPa and $1 8 4 \\pm 5 \\mathrm { \\ G P a } ,$ , respectively.",
      "figures": ["Fig. 9"],
      "tables": [],
      "confidence": "high"
    },
    {
      "claim_type": "property",
      "subject": "SPSed Fe40Mn19Ni15Al15Si10C1 high entropy steel",
      "claim": "The average ultimate compressive stress is 2046 ± 160 MPa and the compressive strain is 19%.",
      "values": ["2046 ± 160 MPa", "19%"],
      "evidence_text": "The evaluated values of the average ultimate compressive stress and strain of the SPSed pellet are $2 0 4 6 \\pm 1 6 0$ MPa and 19%, respectively.",
      "figures": ["Fig. 9"],
      "tables": [],
      "confidence": "high"
    },
    {
      "claim_type": "comparison",
      "subject": "Fe40Mn19Ni15Al15Si10C1 high entropy steel vs. reported HEAs and steels",
      "claim": "Fig. 9(e) and (f) compare microhardness and compressive strength versus theoretical density between the present alloy and reported HEAs, conventional stainless steel, dual-phase steel, and low-density steel.",
      "values": [],
      "evidence_text": "Fig. 9(e) and (f) show the comparative curve between microhardness and compressive strength vs theoretical density, respectively of the present alloy and the reported HEAs, conventional stainless steel, dual-phase steel and low-density steel.",
      "figures": ["Fig. 9"],
      "tables": [],
      "confidence": "high"
    },
    {
      "claim_type": "mechanism",
      "subject": "Phase formation criteria in non-equiatomic high entropy steel",
      "claim": "The calculated thermodynamic parameters ΔSconf, ΔHmix, and δ for this alloy lie within the range of random solid solution formation criteria proposed by Zhang et al.",
      "values": [],
      "evidence_text": "The calculated values of thermodynamic parameter for the non-equiatomic high entropy steel and the criteria to form the solid solution are listed in Table 6. The values of the various parameter are well within the range of random solid solution formation criteria.",
      "figures": [],
      "tables": ["Table 6"],
      "confidence": "medium"
    },
    {
      "claim_type": "finding",
      "subject": "B2 phase formation in the present alloy",
      "claim": "The partially ordered B2-type structure forms due to highly negative binary mixing enthalpies of Al–Fe and Al–Ni pairs.",
      "values": [],
      "evidence_text": "In present alloy, the binary enthalpy between the Al–Fe, Al–Ni are highly negative. ... The partially ordered B2-type structure in the alloy was formed due to the binary negative enthalpy.",
      "figures": [],
      "tables": ["Table 1"],
      "confidence": "medium"
    },
    {
      "claim_type": "mechanism",
      "subject": "Elemental dissolution during mechanical alloying",
      "claim": "Carbon dissolves fastest during milling due to its small atomic size and high diffusivity, followed by Al, Mn, and Ni; Si remains undissolved after 35 h because of its lowest self-diffusion coefficient and non-metallic behavior.",
      "values": [],
      "evidence_text": "But, carbon, being interstitial element dissolved faster as compared to the other alloying elements present which might be due to its less atomic size and high diffusivity. As the milling proceeds, Al dissolved followed by Mn and Ni ... Si remains undissolved after 35 h of milling was due to the lowest self-diffusion coefficient and non-metallic behavior.",
      "figures": [],
      "tables": [],
      "confidence": "high"
    },
    {
      "claim_type": "finding",
      "subject": "BCC phase lattice parameter in milled powder",
      "claim": "The lattice parameter of the major BCC phase formed during milling is close to that of ferritic iron (α-Fe), implying it acts as the host lattice.",
      "values": [],
      "evidence_text": "The lattice parameter of the major BCC phase, formed during the milling is close to the ferritic iron (α-Fe) (acting as host lattice).",
      "figures": [],
      "tables": [],
      "confidence": "medium"
    },
    {
      "claim_type": "microstructure",
      "subject": "Annealed Fe40Mn19Ni15Al15Si10C1 powder at 400°C",
      "claim": "After annealing at 400°C, the phase constitution is BCC (57.0%, a=0.286 nm, crystallite size 21 nm), γ-brass type (21.3%, a=0.872 nm, size 12 nm), and B2 (21.7%, a=0.289 nm, size 18 nm).",
      "values": ["400°C", "BCC 57.0%", "a=0.286 nm", "21 nm", "γ-brass 21.3%", "a=0.872 nm", "12 nm", "B2 21.7%", "a=0.289 nm", "18 nm"],
      "evidence_text": "400 °C; wR = 2.088, GoF = 1.05, χ² = 1.10: BCC 57.00, a=0.286, 21 nm; γ-brass type 21.30, a=0.872, 12 nm; B2 21.70, a=0.289, 18 nm",
      "figures": [],
      "tables": ["Table 4"],
      "confidence": "high"
    },
    {
      "claim_type": "microstructure",
      "subject": "Annealed Fe40Mn19Ni15Al15Si10C1 powder at 500°C",
      "claim": "After annealing at 500°C, the phases are BCC (47.7%, size 23 nm), γ-brass type (36.3%, size 16 nm), and B2 (16.0%, size 20 nm).",
      "values": ["500°C", "BCC 47.7%", "23 nm", "γ-brass 36.3%", "16 nm", "B2 16.0%", "20 nm"],
      "evidence_text": "500 °C; wR = 2.279, GoF = 1.04, χ² = 1.07: BCC 47.70, a=0.286, 23 nm; γ-brass type 36.30, a=0.872, 16 nm; B2 16.00, a=0.289, 20 nm",
      "figures": [],
      "tables": ["Table 4"],
      "confidence": "high"
    },
    {
      "claim_type": "microstructure",
      "subject": "Annealed Fe40Mn19Ni15Al15Si10C1 powder at 600°C",
      "claim": "At 600°C, Fe5Si3-type silicide appears with 15.5% phase fraction (a=b=0.667 nm, c=0.466 nm, size 15 nm); BCC is 43% (size 26 nm), B2 is 38.5% (size 21 nm), and γ-brass decreases to 3% (size 19 nm).",
      "values": ["600°C", "Fe5Si3 15.5%", "a=b=0.667 nm", "c=0.466 nm", "15 nm", "BCC 43%", "26 nm", "B2 38.5%", "21 nm", "γ-brass 3%", "19 nm"],
      "evidence_text": "600 °C; ... BCC 43, a=0.286, 26 nm; γ-brass type 3.00, a=0.872, 19 nm; B2 38.50, a=0.289, 21 nm; Fe5Si3 type 15.50, a=b=0.667, c=0.466, 15 nm",
      "figures": [],
      "tables": ["Table 4"],
      "confidence": "high"
    },
    {
      "claim_type": "microstructure",
      "subject": "Annealed Fe40Mn19Ni15Al15Si10C1 powder at 800°C",
      "claim": "At 800°C, the phase fractions are BCC 42% (size 28 nm), B2 40% (size 25 nm), Fe5Si3 14% (c=0.468 nm, size 20 nm), and γ-brass 4% (size 22 nm).",
      "values": ["800°C", "BCC 42%", "28 nm", "B2 40%", "25 nm", "Fe5Si3 14%", "c=0.468 nm", "20 nm", "γ-brass 4%", "22 nm"],
      "evidence_text": "800 °C; ... BCC 42.00, a=0.286, 28 nm; γ-brass type 4.00, a=0.872, 22 nm; B2 40.00, a=0.289, 25 nm; Fe5Si3 type 14.00, a=b=0.667, c=0.468, 20 nm",
      "figures": [],
      "tables": ["Table 4"],
      "confidence": "high"
    },
    {
      "claim_type": "microstructure",
      "subject": "SPSed Fe40Mn19Ni15Al15Si10C1 sample",
      "claim": "The SPSed sample contains BCC 56% (crystallite size 29 nm), B2 34% (27 nm), γ-brass type 1.6% (21 nm), and Fe5Si3 type 8.4% (c=0.468 nm, 23 nm).",
      "values": ["BCC 56%", "29 nm", "B2 34%", "27 nm", "γ-brass 1.6%", "21 nm", "Fe5Si3 8.4%", "c=0.468 nm", "23 nm"],
      "evidence_text": "SPSed; wR = 3.326, GoF = 1.33, χ² = 1.78: BCC 56.00, a=0.286, 29 nm; B2 34.00, a=0.289, 27 nm; γ-brass type 1.60, a=0.872, 21 nm; Fe5Si3 type 8.40, a=b=0.667, c=0.468, 23 nm",
      "figures": [],
      "tables": ["Table 4"],
      "confidence": "high"
    },
    {
      "claim_type": "figure_evidence",
      "subject": "Phase evolution during annealing",
      "claim": "Ex-situ XRD (Fig. 5) shows that Fe5Si3-type intermetallic phase forms at 600°C, correlated with the exothermic event at 520°C observed in DTA.",
      "values": ["600°C", "520°C"],
      "evidence_text": "Fig. 5. (a) Ex-situ XRD diffraction pattern ... The formation of Fe5Si3-type intermetallic phase at 600 ◦C is correlated with exothermic event at 520 ◦C (Fig. 4).",
      "figures": ["Fig. 5", "Fig. 4"],
      "tables": [],
      "confidence": "high"
    }
  ],
  "context_update": {
    "summary": "This chunk reports mechanical properties of the SPSed Fe40Mn19Ni15Al15Si10C1 high entropy steel: indentation depth ~5.08 μm, no crack at 5000 mN load, microhardness 7.8±0.3 GPa, elastic modulus 184±5 GPa, compressive strength 2046±160 MPa, and strain 19% (Fig. 9). Comparative radar/plots vs. other alloys are given but not detailed numerically. The discussion of alloying behavior covers thermodynamic criteria (ΔSconf, ΔHmix, δ) from Table 6 (values not shown in chunk), and the role of VEC in dual-phase BCC+B2 formation. B2 ordering is attributed to highly negative Al–Fe and Al–Ni binary mixing enthalpies. Dissolution sequence during MA: C fastest, then Al, Mn, Ni; Si undissolved due to low diffusivity. BCC phase lattice parameter is close to α-Fe. Table 4 provides quantitative phase fractions, lattice parameters, and crystallite sizes for annealed samples (400, 500, 600, 800 °C) and the SPSed sample, showing Fe5Si3 appearance at 600 °C and its persistence at higher temperatures. Fig. 5 links Fe5Si3 formation to the 520 °C exotherm. Subsequent chunks will likely discuss thermal stability, strengthening mechanisms, and property correlations in more detail, and should retain the phase quantification and mechanical values provided here.",
    "material_systems": [
      "Fe40Mn19Ni15Al15Si10C1 high entropy steel",
      "BCC phase (cI2, a=0.286 nm)",
      "γ-brass type phase (cI52, a=0.872 nm)",
      "B2-type phase (cP2, a=0.289 nm)",
      "Fe5Si3-type silicide (hP16, a=b=0.667 nm, c~0.466-0.468 nm)"
    ],
    "sample_aliases": [
      "SPSed pellet",
      "annealed powder at 400, 500, 600, 800 °C"
    ],
    "processing_route": [
      "Mechanical alloying 35 h",
      "Spark plasma sintering",
      "Annealing at 400, 500, 600, 800 °C"
    ],
    "key_variables": [
      "Microhardness 7.8±0.3 GPa",
      "Elastic modulus 184±5 GPa",
      "Compressive strength 2046±160 MPa",
      "Compressive strain 19%",
      "Phase fractions and crystallite sizes at various annealing temperatures",
      "Fe5Si3 forms at 600 °C, present in SPSed sample"
    ],
    "microstructure": [
      "SPSed: BCC (56%, 29 nm), B2 (34%, 27 nm), γ-brass (1.6%, 21 nm), Fe5Si3 (8.4%, 23 nm)",
      "At 600°C/800°C: BCC dominant, substantial B2, minor γ-brass, Fe5Si3 14-15.5%",
      "BCC lattice parameter constant at 0.286 nm across conditions",
      "B2 lattice parameter ~0.289 nm",
      "γ-brass lattice parameter 0.872 nm",
      "Crystallite sizes increase with annealing temperature"
    ],
    "properties": [
      "Microhardness 7.8±0.3 GPa",
      "Elastic modulus 184±5 GPa",
      "Compressive ultimate strength 2046±160 MPa",
      "Ductility 19%"
    ],
    "mechanisms": [
      "B2 formation linked to negative Al–Fe and Al–Ni enthalpies",
      "Carbon dissolves fastest due to small size and high diffusivity",
      "Si remains undissolved due to low self-diffusion coefficient",
      "VEC predicts dual-phase BCC+B2"
    ],
    "figures_or_tables": [
      "Fig. 9",
      "Table 4",
      "Table 6 (mentioned, no values given)",
      "Fig. 5"
    ],
    "unresolved_terms": []
  }
}

File: evaluation_json2json/outputs_exp/deepseek/A17/intermediate/knowledge/chunk_0005.raw.txt
{
  "claims": [
    {
      "claim_type": "processing",
      "subject": "Element dissolution sequence during mechanical alloying of Fe40Mn19Ni15Al15Si10C1",
      "claim": "During mechanical alloying, carbon dissolved first due to its small atomic size and high diffusivity, followed by aluminum, then manganese and nickel; silicon remained undissolved after 35 h of milling because of its lowest self-diffusion coefficient and non-metallic behavior.",
      "values": [
        "35 h milling"
      ],
      "evidence_text": "As the milling proceeds, Al dissolved followed by Mn and Ni and formed the solid solution. This alloying rate depends upon the melting point and self-diffusion coeffecient of the indiviual elements [47]. Si remains undissolved after 35 h of milling was due to the lowest self-diffusion coefficient and non-metallic behavior [47].",
      "figures": [],
      "tables": [],
      "confidence": "high"
    },
    {
      "claim_type": "composition",
      "subject": "Lattice parameter of major BCC phase in mechanically alloyed powder",
      "claim": "The lattice parameter of the major BCC phase formed during milling is close to that of ferritic iron (α-Fe), which acts as the host lattice.",
      "values": [],
      "evidence_text": "The lattice parameter of the major BCC phase, formed during the milling is close to the ferritic iron (α-Fe) (acting as host lattice).",
      "figures": [],
      "tables": [],
      "confidence": "high"
    },
    {
      "claim_type": "phase_evolution",
      "subject": "Phase stability of mechanically alloyed Fe40Mn19Ni15Al15Si10C1 powder upon heating",
      "claim": "The non-equiatomic high entropy steel powder is thermally stable up to approximately 500 °C; at 420 °C the phases are BCC + γ-brass type + B2 with an increased fraction of γ-brass type phase, and at 520 °C Fe5Si3-type silicide forms alongside BCC, γ-brass type and B2 phases.",
      "values": [
        "500 °C",
        "420 °C",
        "520 °C"
      ],
      "evidence_text": "The alloy is thermally stable up to ~500 °C. At 420 °C, the phases observed to be stable are BCC + γ-brass type + B2-type. But the phase fraction of the γ-brass type structure increased … At 520 °C, the phases are found to be BCC + γ-brass type + B2 and Fe5Si3 type silicide.",
      "figures": [],
      "tables": [],
      "confidence": "high"
    },
    {
      "claim_type": "mechanism",
      "subject": "Formation of Fe5Si3 silicide in Fe40Mn19Ni15Al15Si10C1",
      "claim": "The formation of Fe5Si3-type silicide during annealing and sintering is attributed to undissolved silicon remaining after milling and the tendency of Fe and Mn to react with Si due to their highly negative binary mixing enthalpies.",
      "values": [],
      "evidence_text": "The formation of the silicide was due to the undissolved Si remaining after milling, and tendency of Fe and Mn to react with Si. The binary enthalpy of mixing between Fe–Si and Mn–Si is highly negative.",
      "figures": [],
      "tables": [],
      "confidence": "high"
    },
    {
      "claim_type": "mechanism",
      "subject": "Retention of BCC and B2 phases under annealing and SPS",
      "claim": "The retention of BCC and B2 phases after various annealing conditions and spark plasma sintering is due to the strong bonding between Fe–Al and Ni–Al atomic pairs and the sluggish diffusion effect in high entropy alloys.",
      "values": [],
      "evidence_text": "In the present alloy, the retention of the BCC and B2 phase after the various annealing condition and sintering was due to the strong bonding between the pairs of Fe–Al and Ni–Al, and sluggish diffusion effect.",
      "figures": [],
      "tables": [],
      "confidence": "high"
    },
    {
      "claim_type": "figure_evidence",
      "subject": "Phase identification in SPSed Fe40Mn19Ni15Al15Si10C1 by XRD",
      "claim": "X-ray diffraction and Rietveld refinement of the SPSed sample (Fig. 6) reveal a ferritic BCC-type high entropy steel matrix coexisting with B2, γ-brass type structure, and Fe5Si3-type intermetallics.",
      "values": [],
      "evidence_text": "Fig. 6. (a) XRD pattern of the SPSed sample; (b) Deconvulation of the SPSed sample ranging from 51°-54°; (c) Rietveld refinement plot of the SPSed sample. The ferritic (BCC) type high entropy steel with B2, γ-brass type structure and Fe Si type intermetallics can be depicted.",
      "figures": [
        "Fig. 6"
      ],
      "tables": [],
      "confidence": "high"
    },
    {
      "claim_type": "figure_evidence",
      "subject": "SEM contrast and elemental composition of SPSed Fe40Mn19Ni15Al15Si10C1",
      "claim": "SEM imaging of the SPSed sample (Fig. 7a,b) shows white (spot 2), light grey (spot 1), and dark grey (spot 3) contrasts; point WDS analysis (Table 5) gives spot 1 composition Fe 32.46, Mn 10.00, Ni 32.09, Al 21.82, Si 2.63 wt% and spot 2 composition Fe 44.53, Mn 21.60, Ni 20.66, Al 7.33, Si 5.88 wt%.",
      "values": [
        "spot 1: Fe 32.46 wt%, Mn 10.00 wt%, Ni 32.09 wt%, Al 21.82 wt%, Si 2.63 wt%",
        "spot 2: Fe 44.53 wt%, Mn 21.60 wt%, Ni 20.66 wt%, Al 7.33 wt%, Si 5.88 wt%"
      ],
      "evidence_text": "Fig. 7. (a) and (b) SEM image of the SPSed sample of the non-equiatomic high entropy steel at different magnifications; (c) EDS spectrum … Table 5 Elemental composition of SPSed sample … Spot 1 Fe 32.46 Mn 10.00 Ni 32.09 Al 21.82 Si 2.63; Spot 2 Fe 44.53 Mn 21.60 Ni 20.66 Al 7.33 Si 5.88",
      "figures": [
        "Fig. 7"
      ],
      "tables": [
        "Table 5"
      ],
      "confidence": "high"
    },
    {
      "claim_type": "property",
      "subject": "Nanoindentation behavior of SPSed Fe40Mn19Ni15Al15Si10C1",
      "claim": "During nanoindentation of the SPSed sample under a maximum load of 5000 mN, the indentation depth reached approximately 6 µm (Fig. 9a).",
      "values": [
        "5000 mN",
        "~6 µm"
      ],
      "evidence_text": "Depth of Indentation (µm) … 0 0; 2 ~500; 4 ~1500; 6 ~5000",
      "figures": [
        "Fig. 9a"
      ],
      "tables": [],
      "confidence": "medium"
    },
    {
      "claim_type": "property",
      "subject": "Compressive stress-strain behavior of SPSed Fe40Mn19Ni15Al15Si10C1",
      "claim": "The SPSed high entropy steel exhibits an ultimate compressive strength of approximately 2046 ± 160 MPa at a strain of about 0.20 (Fig. 9c).",
      "values": [
        "2046 ± 160 MPa",
        "~0.20 strain"
      ],
      "evidence_text": "Compressive Stress (MPa) … 0.00 0; 0.05 ~300; 0.10 ~800; 0.15 ~1500; 0.20 ~2046 ± 160",
      "figures": [
        "Fig. 9c"
      ],
      "tables": [],
      "confidence": "high"
    },
    {
      "claim_type": "composition",
      "subject": "Thermodynamic parameters for solid solution formation in Fe40Mn19Ni15Al15Si10C1",
      "claim": "Theoretical thermodynamic criteria and calculated parameters for the present FeMnNiAlSiC high entropy steel are ΔHmix = -8.4 kJ/mol, ΔSconf = 12.4 J/K·mol, atomic size difference δ = 7.6 %, Ω = 2.4, and valence electron concentration VEC = 6.9 (Table 6).",
      "values": [
        "ΔHmix = -8.4 kJ/mol",
        "ΔSconf = 12.4 J/K·mol",
        "δ = 7.6 %",
        "Ω = 2.4",
        "VEC = 6.9"
      ],
      "evidence_text": "Thermodynamic parameter … Present work -8.4 12.4 7.6 2.4 6.9",
      "figures": [],
      "tables": [
        "Table 6"
      ],
      "confidence": "high"
    },
    {
      "claim_type": "figure_evidence",
      "subject": "CALPHAD predicted phase formation sequence in Fe40Mn19Ni15Al15Si10C1",
      "claim": "CALPHAD modeling (Fig. 10, Table 8) predicts that at 500 °C the equilibrium phases are BCC_A2#1 (0.69 mole fraction), B2 (0.28), BCC_A2#2 (0.02), and M3Si (0.01), while at 1100 °C the phases are liquid (0.40), BCC_A2#1 (0.48), and B2 (0.12).",
      "values": [
        "500 °C: BCC_A2#1 0.69, B2 0.28, BCC_A2#2 0.02, M3Si 0.01",
        "1100 °C: liquid 0.40, BCC_A2#1 0.48, B2 0.12"
      ],
      "evidence_text": "Table 8 Single-point equilibrium … 1100 °C Liquid 0.40; BCC_A2#1 0.48; B2 0.12 … 500 °C BCC_A2#1 0.69; B2 0.28; BCC_A2#2 0.02; M3Si 0.01",
      "figures": [
        "Fig. 10"
      ],
      "tables": [
        "Table 8"
      ],
      "confidence": "high"
    },
    {
      "claim_type": "comparison",
      "subject": "Comparison between CALPHAD prediction and experimental phases",
      "claim": "The differences between experimental phases formed during annealing/SPS and CALPHAD-predicted phases are attributed to the use of the TCFE8 database instead of the TCHEA3 database.",
      "values": [],
      "evidence_text": "The phases formed during the annealing and SPSed were also correlated with the CALPHAD (Thermo-Calc) modelling predicted phases. Some difference was there … This may be due to the fact that the CALPHAD database TCFE8 was used instead of the TCHEA3.",
      "figures": [],
      "tables": [],
      "confidence": "medium"
    }
  ],
  "context_update": {
    "summary": "Chunk discusses alloying behavior, thermal stability, and CALPHAD predictions for Fe40Mn19Ni15Al15Si10C1. During mechanical alloying, C dissolves first, then Al, Mn, Ni, while Si remains undissolved after 35 h due to low diffusivity. The BCC phase lattice parameter is near α-Fe. The alloy is thermally stable up to ~500 °C; at 420 °C BCC + γ-brass + B2 are present with increased γ-brass fraction, and at 520 °C Fe5Si3 silicide appears. Silicide formation is linked to undissolved Si and strong Fe–Si/Mn–Si negative enthalpies. BCC and B2 retention is ascribed to Fe–Al/Ni–Al bonding and sluggish diffusion. XRD (Fig. 6) confirms BCC + B2 + γ-brass + Fe5Si3 in the SPSed sample. SEM-EDS/WDS (Fig. 7, Table 5) reveals compositional differences between white (Fe-rich, Mn, Ni, low Al) and light grey (Ni, Al-rich) regions. Thermodynamic parameters (Table 6) yield ΔHmix=-8.4 kJ/mol, ΔSconf=12.4 J/K·mol, δ=7.6%, Ω=2.4, VEC=6.9. CALPHAD (Fig. 10, Table 8) predicts phase sequences; discrepancy with experiment is due to TCFE8 database. Subsequent chunks should remember the dissolution sequence, the thermal stability range, the dual-phase + silicide microstructure in SPSed state, and the compositional heterogeneity.",
    "material_systems": [
      "Fe40Mn19Ni15Al15Si10C1 high entropy steel",
      "BCC phase",
      "γ-brass type phase",
      "B2-type phase",
      "Fe5Si3-type silicide"
    ],
    "sample_aliases": [
      "SPSed sample",
      "non-equiatomic HES",
      "as-milled powder (35 h)"
    ],
    "processing_route": [
      "mechanical alloying for 35 h",
      "spark plasma sintering",
      "annealing at 420 °C, 520 °C"
    ],
    "key_variables": [
      "thermal stability up to ~500 °C",
      "dissolution sequence C>Al>Mn>Ni; Si undissolved",
      "ΔHmix=-8.4 kJ/mol",
      "ΔSconf=12.4 J/K·mol",
      "δ=7.6%",
      "Ω=2.4",
      "VEC=6.9"
    ],
    "microstructure": [
      "SPSed sample: BCC + B2 + γ-brass type + Fe5Si3",
      "SEM: white (point 2, Fe 44.53, Mn 21.60, Ni 20.66, Al 7.33, Si 5.88 wt%), light grey (point 1, Ni, Al-rich), dark grey contrasts",
      "BCC phase lattice parameter close to α-Fe"
    ],
    "properties": [
      "indentation depth ~6 µm at 5000 mN",
      "compressive strength ~2046 MPa at ~0.20 strain"
    ],
    "mechanisms": [
      "sluggish diffusion and strong Fe-Al/Ni-Al bonding retain BCC and B2",
      "undissolved Si and negative Fe-Si/Mn-Si mixing enthalpies promote Fe5Si3",
      "alloying sequence dictated by melting point and self-diffusion coefficient"
    ],
    "figures_or_tables": [
      "Fig. 6",
      "Fig. 7",
      "Table 5",
      "Fig. 9a, c",
      "Fig. 10",
      "Table 6",
      "Table 8"
    ],
    "unresolved_terms": []
  }
}

File: evaluation_json2json/outputs_exp/deepseek/A17/intermediate/knowledge/chunk_0006.raw.txt
{
  "claims": [
    {
      "claim_type": "characterization",
      "subject": "CALPHAD modelling discrepancy",
      "claim": "The phases formed during annealing and SPS were correlated with CALPHAD (Thermo-Calc) predicted phases, but differences existed because the TCFE8 database was used instead of the TCHEA3 database, indicating database limitations.",
      "values": [],
      "evidence_text": "The phases formed during the annealing and SPSed were also correlated with the CALPHAD (Thermo-Calc) modelling predicted phases. Some difference was there between the experimental results and CALPHAD predicted phases. This may be due to the fact that the CALPHAD database TCFE8 was used instead of the TCHEA3.",
      "figures": [],
      "tables": [],
      "confidence": "medium"
    },
    {
      "claim_type": "property",
      "subject": "SPSed Fe40Mn19Ni15Al15Si10C1 sample",
      "claim": "The measured yield stress of the SPSed non-equiatomic high entropy steel is 2046 ± 160 MPa.",
      "values": ["2046", "160", "MPa"],
      "evidence_text": "The measured yield stress of the SPSed sample of the non-equiatomic HES is found to be 2046 ± 160 MPa and it is the combination of the frictional stress and the various strengthening mechanisms",
      "figures": [],
      "tables": ["Table 9"],
      "confidence": "high"
    },
    {
      "claim_type": "mechanism",
      "subject": "Yield stress decomposition",
      "claim": "The total yield stress of the SPSed sample is expressed as σy = σo + Δσgb + Δσp + Δσd + Δσss (Equation 5), where the terms represent frictional, grain boundary, precipitate, dislocation, and solid solution strengthening.",
      "values": ["σo", "Δσgb", "Δσp", "Δσd", "Δσss"],
      "evidence_text": "The total yield stress can be expressed as: $$\\sigma_ {\\mathrm{y}} = \\sigma_ {\\mathrm{o}} + \\Delta \\sigma_ {\\mathrm{gb}} + \\Delta \\sigma_ {\\mathrm{p}} + \\Delta \\sigma_ {\\mathrm{d}} + \\Delta \\sigma_ {\\mathrm{ss}}$$ (5) where, σ0 is frictional stress, Δσgb is grain boundary strengthening, Δσp is precipitate strengthening, Δσd is dislocation strengthening and Δσss is solid solution strengthening.",
      "figures": [],
      "tables": [],
      "confidence": "high"
    },
    {
      "claim_type": "mechanism",
      "subject": "Frictional stress",
      "claim": "The frictional stress for BCC and B2 phases is taken as 120 MPa.",
      "values": ["120 MPa"],
      "evidence_text": "The frictional stress is taken as 120 MPa for BCC and B2, respectively",
      "figures": [],
      "tables": [],
      "confidence": "high"
    },
    {
      "claim_type": "mechanism",
      "subject": "Grain boundary strengthening",
      "claim": "The Hall-Petch grain boundary strengthening contribution is 1085 MPa for BCC (grain size 0.28 μm) and 1224 MPa for B2 (grain size 0.22 μm) using K0 = 574 MPa/μm1/2.",
      "values": ["1085 MPa", "1224 MPa", "0.28 μm", "0.22 μm", "574 MPa/μm1/2"],
      "evidence_text": "The value of the grain size for BCC and B2-type was found to be 0.28 μm and 0.22 μm, respectively. The value for grain boundary strengthening was evaluated to be 1085 MPa and 1224 MPa for BCC and B2-type, respectively.",
      "figures": [],
      "tables": [],
      "confidence": "high"
    },
    {
      "claim_type": "mechanism",
      "subject": "Precipitation strengthening",
      "claim": "Precipitation strengthening contributions for BCC are 54 MPa from Fe5Si3 silicides and 111 MPa from B2 precipitates; for B2-type, 55 MPa from silicides, calculated using Orowan equation with volume fractions 8.4% and 34%, and radii 102 nm and 220 nm.",
      "values": ["54 MPa", "111 MPa", "55 MPa", "8.4%", "34%", "102 nm", "220 nm"],
      "evidence_text": "The value of the dispersion strengthening for BCC phase was found to be 54 MPa and 111 MPa for silicide and B2-type, respectively and for B2-type was found to be 55 MPa for silicides.",
      "figures": [],
      "tables": [],
      "confidence": "high"
    },
    {
      "claim_type": "mechanism",
      "subject": "Dislocation strengthening",
      "claim": "Dislocation strengthening using Bailey-Hirsch relation yields 687 MPa for BCC (dislocation density 4.46×10^15 m−2) and 590 MPa for B2 (3.36×10^15 m−2).",
      "values": ["687 MPa", "590 MPa", "4.46e15 m^-2", "3.36e15 m^-2"],
      "evidence_text": "The contribution of the dislocation strengthening was calculated using the Bailey-Hirsch relationship ... ρdd ... 4.46×10^15 m−2 and 3.36×10^15 m−2, for BCC and B2-type, respectively. The strength value was found to be 687 MPa and 590 MPa for BCC and B2-type respectively.",
      "figures": [],
      "tables": [],
      "confidence": "high"
    },
    {
      "claim_type": "mechanism",
      "subject": "Solid solution strengthening",
      "claim": "Solid solution strengthening using Fleischer model with Al as solute gives 106 MPa for BCC (Al at.%=13.45) and 177 MPa for B2 (Al at.%=36.55).",
      "values": ["106 MPa", "177 MPa", "13.45 at%", "36.55 at%"],
      "evidence_text": "The strength value was found to be 106 MPa and 177 MPa for BCC and B2-type, respectively.",
      "figures": [],
      "tables": [],
      "confidence": "high"
    },
    {
      "claim_type": "mechanism",
      "subject": "Phase fraction normalization",
      "claim": "In the strengthening calculation the phase fractions of BCC and B2 were normalized from the measured 56.0% and 34.0% to 62.0% and 38.0% assuming 100% active phase.",
      "values": ["56.0%", "34.0%", "62.0%", "38.0%"],
      "evidence_text": "The phase fraction of BCC and B2-type in the SPSed sample of the high entropy steel was calculated as 56.0% and 34.0%, respectively. Therefore, the phase fraction of the BCC and B2-type for the calculation of the strengthening mechanism was taken as 62.0% and 38.0%, respectively.",
      "figures": [],
      "tables": [],
      "confidence": "high"
    },
    {
      "claim_type": "comparison",
      "subject": "Strengthening mechanism contributions",
      "claim": "The dominant strengthening contributors are grain boundary (52.55%) and dislocation (30.00%); precipitation and solid solution contribute 5.70% and 6.14%, respectively.",
      "values": ["52.55%", "30.00%", "5.70%", "6.14%"],
      "evidence_text": "The individual contribution of different strengthening mechanisms are as follows: grain boundary (52.55%), dislocation (30.00%), precipitation (5.70%) and solid solution strengthening (6.14%).",
      "figures": [],
      "tables": [],
      "confidence": "high"
    },
    {
      "claim_type": "comparison",
      "subject": "Theoretical vs. experimental strength",
      "claim": "The calculated theoretical total strength is 2164 MPa, closely matching the experimental yield strength of 2046 MPa.",
      "values": ["2164 MPa", "2046 MPa"],
      "evidence_text": "The calculated theoretical strength and the measured strength of the alloy are in close agreement.",
      "figures": [],
      "tables": ["Table 9"],
      "confidence": "high"
    },
    {
      "claim_type": "comparison",
      "subject": "Microhardness vs. dual-phase steel",
      "claim": "The microhardness of the present alloy (7.8 GPa) is much higher than that of ferritic dual-phase steel (2.0–2.4 GPa).",
      "values": ["7.8 GPa", "2.0–2.4 GPa"],
      "evidence_text": "The ferritic dual phase steel has the microhardness in the range of 2.0–2.4 GPa [59]. The microhardness of the present alloy (7.8 GPa) is much higher than the dual-phase steel.",
      "figures": [],
      "tables": [],
      "confidence": "high"
    },
    {
      "claim_type": "figure_evidence",
      "subject": "Comprehensive property comparison",
      "claim": "Figure 9(e,f) and Supplementary Table S1 show that the present quinary low-density HES with BCC+B2+silicide exhibits excellent compressive strength and microhardness compared to reported HEAs and conventional steels.",
      "values": [],
      "evidence_text": "A comprehensive comparison of the present alloy with the high entropy alloys is shown in Fig. 9(e and f). The quinary low-density high entropy steel with the formation of BCC and B2 with silicide phase showed the excellent mechanical properties i.e., compressive strength and microhardness as compared to the HEAs and conventionally steel.",
      "figures": ["Figure 9(e,f)"],
      "tables": ["Supplementary Table S1"],
      "confidence": "high"
    },
    {
      "claim_type": "property",
      "subject": "Ductility of SPSed HES",
      "claim": "The SPSed high entropy steel exhibits limited ductility of ~19%.",
      "values": ["~19%"],
      "evidence_text": "these SPSed HES were found to have a limited ductility of ~19%.",
      "figures": [],
      "tables": [],
      "confidence": "high"
    },
    {
      "claim_type": "mechanism",
      "subject": "Role of in-situ silicide",
      "claim": "The in-situ formation of silicide in the present alloy plays a crucial role in strengthening, enhancing microhardness and compressive strength while retaining good ductility.",
      "values": [],
      "evidence_text": "In the present alloy, the in-situ formation of the silicide has played a crucial role to strengthen the alloy i.e., microhardness and compressive strength with good amount of ductility.",
      "figures": [],
      "tables": [],
      "confidence": "high"
    }
  ],
  "context_update": {
    "summary": "This chunk closes the CALPHAD discrepancy note (TCFE8 vs TCHEA3) and covers the full Section 4.3 on mechanical properties and strengthening mechanisms of the SPSed Fe40Mn19Ni15Al15Si10C1. The measured compressive yield strength is 2046 ± 160 MPa, decomposed into frictional (120 MPa), Hall-Petch grain boundary (1085 MPa BCC, 1224 MPa B2), Bailey-Hirsch dislocation (687 MPa BCC, 590 MPa B2), Orowan precipitation (54+111 MPa BCC, 55 MPa B2), and Fleischer solid solution (106 MPa BCC, 177 MPa B2) contributions. Theoretical total is 2164 MPa, closely matching experiment. Dominant mechanisms are grain boundary (52.55%) and dislocation (30.00%). Microstructural inputs include BCC grain size 0.28 μm, B2 0.22 μm, Fe5Si3 vol. 8.4% radius 102 nm, B2 precipitates vol. 34% radius 220 nm, dislocation densities 4.46e15 and 3.36e15 m−2. Phase fractions were measured as BCC 56%, B2 34%, normalized to 62% and 38%. The alloy microhardness (7.8 GPa) far exceeds dual-phase steel (2.0–2.4 GPa); Fig. 9(e,f) and Table 9 / Supplementary Table S1 compare properties against HEAs and conventional steels. Ductility is ~19%. No Conclusion text beyond heading appeared. Future chunks should carry these strengthening contributions, phase/thickness parameters, and the cited figures/tables for any conclusion or extended discussion.",
    "material_systems": [
      "Fe40Mn19Ni15Al15Si10C1 high entropy steel",
      "BCC phase",
      "B2-type phase",
      "Fe5Si3 silicide",
      "dual-phase steel"
    ],
    "sample_aliases": [
      "SPSed sample",
      "non-equiatomic HES"
    ],
    "processing_route": [
      "Spark plasma sintering"
    ],
    "key_variables": [
      "yield strength: 2046 ± 160 MPa",
      "grain size BCC: 0.28 μm",
      "grain size B2: 0.22 μm",
      "K0: 574 MPa·μm^(1/2)",
      "frictional stress: 120 MPa",
      "Fe5Si3 volume fraction: 8.4%",
      "Fe5Si3 radius: 102 nm",
      "B2 precipitate volume fraction: 34%",
      "B2 radius: 220 nm",
      "dislocation density BCC: 4.46e15 m−2",
      "dislocation density B2: 3.36e15 m−2",
      "shear modulus G: 75.34 GPa",
      "grain boundary contribution: 52.55%",
      "dislocation contribution: 30.00%",
      "microhardness: 7.8 GPa",
      "ductility: ~19%",
      "theoretical strength: 2164 MPa"
    ],
    "microstructure": [
      "BCC (56%, normalized 62%) with grain size 0.28 μm",
      "B2 (34%, normalized 38%) with grain size 0.22 μm",
      "Fe5Si3 precipitates (8.4 vol.%, radius 102 nm)",
      "B2 precipitates (34 vol.%, radius 220 nm)",
      "dislocation densities 4.46e15 m−2 (BCC), 3.36e15 m−2 (B2)"
    ],
    "properties": [
      "compressive yield strength: 2046 ± 160 MPa",
      "microhardness: 7.8 GPa",
      "ductility: ~19%",
      "theoretical total strength: 2164 MPa"
    ],
    "mechanisms": [
      "grain boundary strengthening 52.55%",
      "dislocation strengthening 30.00%",
      "solid solution strengthening 6.14%",
      "precipitation strengthening 5.70%"
    ],
    "figures_or_tables": [
      "Figure 9(e,f)",
      "Table 9",
      "Supplementary Table S1"
    ],
    "unresolved_terms": []
  }
}
