Repository: RiverYanggg/SteelDig_multimodal

# Evaluation Framework

这个目录实现当前的结构化抽取评估流程。它比较两套 `text_extraction.json`，数据来自 `outputs_exp/` 下各模型的抽取结果目录。

当前 `outputs_exp/` 中可用的模型目录示例：`deepseek`、`doubao`、`kimi`（以实际存在的子目录为准）。

- 真值（truth）：`outputs_exp/<truth_model>/<paper_id>/final/text_extraction.json`
- 预测（pred）：`outputs_exp/<pred_model>/<paper_id>/final/text_extraction.json`

通过 `--truth` 与 `--pred` 可任意指定哪套模型作为真值、哪套作为预测。例如 `--truth doubao --pred deepseek` 表示以 doubao 为真值、以 deepseek 为预测进行评估。

当前评估的核心原则是：

- 论文级配对由目录名决定，例如 `A0`、`A1`。
- 先做对象对齐，尤其是 `alloy/process/sample`。
- 对齐后由代码展开同一个 canonical object 下的同一个字段。
- 代码先做确定性判断；只有语义不确定的同字段值才交给 LLM judge。
- LLM judge 只输出 `true/false`，不负责计算指标。
- Precision/Recall/F1 全部由代码根据最终字段匹配结果计算。

---

File: evaluation_json2json/outputs_exp/deepseek/A18/intermediate/knowledge/chunk_0002.raw.txt
{
  "claims": [
    {
      "claim_type": "processing",
      "subject": "Fe–Mn–Al–C low-density steels",
      "claim": "Low-density steels with C content varying from 0.6 to 1.5%, Mn content varying from 20 to 35%, and Al content varying from 6 to 12% were fabricated by vacuum induction melting and cast into ingots with a diameter of 150 mm.",
      "values": [
        "C: 0.6–1.5%",
        "Mn: 20–35%",
        "Al: 6–12%",
        "ingot diameter: 150 mm",
        "furnace capacity: 50 kg"
      ],
      "evidence_text": "Low-density steels with C content varying from 0.6 to 1.5%, Mn content varying from 20 to 35%, and Al content varying from 6 to 12% were fabricated in the laboratory. Each steel composition was first melted in a high-frequency vacuum induction furnace with a 50 kg capacity, before being cast into an ingot with a diameter of 150 mm.",
      "figures": [],
      "tables": [],
      "confidence": "high"
    },
    {
      "claim_type": "processing",
      "subject": "Fe–Mn–Al–C ingots",
      "claim": "The ingots were homogenized at 1200 °C for 5 h and then hot rolled into rods with a diameter of 16 mm, followed by air cooling to room temperature.",
      "values": [
        "homogenization temperature: 1200 °C",
        "homogenization time: 5 h",
        "rod diameter: 16 mm"
      ],
      "evidence_text": "The resulting ingots, covering a range of compositions, were homogenized at 1200 °C for 5 h, and then hot rolled into rods with a diameter of 16 mm, before being air-cooled to room temperature.",
      "figures": [],
      "tables": [],
      "confidence": "high"
    },
    {
      "claim_type": "property",
      "subject": "Fe–Mn–Al–C low-density steels",
      "claim": "The density of the Fe–Mn–Al–C steels varies from 6.52 to 7.12 g/cm³, as measured by the Archimedes drainage method.",
      "values": [
        "density range: 6.52–7.12 g/cm³"
      ],
      "evidence_text": "the density of the steels varies from 6.52 to 7.12 g/cm3 , covering a suitable range for experimental investigation of the effects of alloying content.",
      "figures": [],
      "tables": [
        "Table 1"
      ],
      "confidence": "high"
    },
    {
      "claim_type": "processing",
      "subject": "hot-rolled Fe–Mn–Al–C rods",
      "claim": "The hot-rolled rods were solution-treated at 1050 °C or 1100 °C for 2 h followed by water quenching.",
      "values": [
        "solution temperature: 1050 °C, 1100 °C",
        "solution time: 2 h",
        "cooling: water quenching"
      ],
      "evidence_text": "The resulting hot-rolled rods were solution-treated at temperatures of either 1050 °C–1100 °C for 2 h followed by water quenching.",
      "figures": [],
      "tables": [],
      "confidence": "high"
    },
    {
      "claim_type": "characterization",
      "subject": "Tensile testing conditions",
      "claim": "Tensile tests were performed on standard specimens with a gauge length of 25 mm and diameter of 5 mm at an initial strain rate of 1.1×10⁻³ s⁻¹ at ambient temperature.",
      "values": [
        "gauge length: 25 mm",
        "diameter: 5 mm",
        "strain rate: 1.1×10⁻³ s⁻¹",
        "temperature: ambient"
      ],
      "evidence_text": "Tension tests were carried out on standard tensile specimens with gauge length of 25 mm and diameter of 5 mm, cut from the water-quenched steel samples with the tensile axis parallel to the rod axis. The stress-strain responses and corresponding strain hardening rates of the solution-treated specimens were obtained from tensile tests carried out at an initial strain rate of 1.1×10−3 s−1 at ambient temperature using an MTS tensile machine.",
      "figures": [
        "Fig. 1(a)"
      ],
      "tables": [],
      "confidence": "high"
    },
    {
      "claim_type": "characterization",
      "subject": "Charpy impact testing conditions",
      "claim": "Charpy impact toughness was measured at -40 °C using an MTS impact tester with a 500 J capacity, with the V-notch perpendicular to the rod axis.",
      "values": [
        "temperature: -40 °C",
        "impact tester capacity: 500 J"
      ],
      "evidence_text": "Samples for impact toughness measurements were cut from the solution-treated rods with the V-notch perpendicular to the rod axis. Charpy impact energies were measured using a MTS impact tester (500 J capacity) at -40 °C.",
      "figures": [
        "Fig. 1(b)"
      ],
      "tables": [],
      "confidence": "high"
    },
    {
      "claim_type": "comparison",
      "subject": "Fe30Mn11Al(x)C series (C variation)",
      "claim": "As the carbon content increased from 0.6% to 1.5% in Fe30Mn11Al(x)C steel, the yield strength increased from 542 MPa to 1125 MPa, while tensile elongation decreased from ~60% to ~20%.",
      "values": [
        "C: 0.6→1.5%",
        "YS: 542→1125 MPa",
        "elongation: ~60%→~20%"
      ],
      "evidence_text": "a strong increase in yield strength from 542 MPa to 1125 MPa is observed as the carbon content is increased from x = 0.6%–1.5% in a Fe30Mn11Al(x)C steel. This strength increase is, however, accompanied by a significant decrease in tensile elongation from ~60% to ~20%",
      "figures": [
        "Fig. 2(a)"
      ],
      "tables": [
        "Table 2"
      ],
      "confidence": "high"
    },
    {
      "claim_type": "comparison",
      "subject": "Fe(x)Mn11Al1C series (Mn variation)",
      "claim": "As the Mn content increased from 20% to 35% in Fe(x)Mn11Al1C steel, the yield strength decreased from 896 MPa to 401 MPa, while total elongation increased from 28.5% to 60%.",
      "values": [
        "Mn: 20→35%",
        "YS: 896→401 MPa",
        "elongation: 28.5%→60%"
      ],
      "evidence_text": "a decrease in yield strength, from 896 MPa to 401 MPa, was observed as the Mn content was increased from x = 20%–35% in a Fe(x)Mn11Al1C steel, Fig. 2(b). This decrease in yield strength was accompanied by an increase in total elongation, from 28.5% to 60%",
      "figures": [
        "Fig. 2(b)"
      ],
      "tables": [
        "Table 2"
      ],
      "confidence": "high"
    },
    {
      "claim_type": "comparison",
      "subject": "Fe30Mn(x)Al1C series (Al variation)",
      "claim": "As the Al content increased from 6% to 12% in Fe30Mn(x)Al1C steel, the yield strength increased from 433 MPa to 846 MPa, while elongation decreased from ~75% to ~40%.",
      "values": [
        "Al: 6→12%",
        "YS: 433→846 MPa",
        "elongation: ~75%→~40%"
      ],
      "evidence_text": "the yield strength increased from 433 MPa to 846 MPa as the Al content was raised from 6% to 12% in a Fe30Mn(x)Al1C steel (Fig. 2(c)), while the elongation decreased from ~75% to ~40%.",
      "figures": [
        "Fig. 2(c)"
      ],
      "tables": [
        "Table 2"
      ],
      "confidence": "high"
    },
    {
      "claim_type": "property",
      "subject": "Charpy impact toughness extremes",
      "claim": "The highest Charpy impact toughness at -40 °C was 354 J for Fe30Mn6Al1C steel, and the lowest was 1.5 J for Fe30Mn11Al1.5C steel.",
      "values": [
        "maximum impact toughness: 354 J (Al-6)",
        "minimum impact toughness: 1.5 J (C-1.5)"
      ],
      "evidence_text": "the highest impact toughness was 354 J (for the Fe30Mn6Al1C steel), and the lowest value of 1.5 J was recorded for the Fe30Mn11Al1⋅5C steel.",
      "figures": [],
      "tables": [
        "Table 2"
      ],
      "confidence": "high"
    },
    {
      "claim_type": "finding",
      "subject": "Fe–Mn–Al–C low-density steels",
      "claim": "Lower C and Al content and higher Mn content lead to improved impact toughness in Fe–Mn–Al–C low-density steels.",
      "values": [
        "trend: lower C, lower Al, higher Mn increase impact toughness"
      ],
      "evidence_text": "lower C and Al content, and higher Mn content, leads to improved impact toughness, conducive to designing low-density steels with superior combinations of strength, ductility, and impact toughness.",
      "figures": [],
      "tables": [
        "Table 2"
      ],
      "confidence": "medium"
    },
    {
      "claim_type": "mechanism",
      "subject": "Effect of solution temperature on Al-series alloys",
      "claim": "Increasing solution treatment temperature from 1050 °C to 1100 °C for the Al-series alloys resulted in a slight decrease in yield strength, which may be attributed to an increase of grain size.",
      "values": [
        "solution temperature: 1050→1100 °C",
        "yield strength: slight decrease"
      ],
      "evidence_text": "As shown in Fig. 2 (d), there is a slight decrease in yield strength with increasing solution treatment temperature comparing with that shown in Fig. 2(c), which may be attributed to an increase of grain size with increasing solution treatment temperature.",
      "figures": [
        "Fig. 2(c)",
        "Fig. 2(d)"
      ],
      "tables": [],
      "confidence": "medium"
    },
    {
      "claim_type": "finding",
      "subject": "Ultimate true strength and fracture strength",
      "claim": "Both the ultimate true strength (σTS) and fracture strength (σFS) did not vary significantly with alloying content, with mean values of around 1350 MPa and 2150 MPa, respectively.",
      "values": [
        "σTS mean: ~1350 MPa",
        "σFS mean: ~2150 MPa"
      ],
      "evidence_text": "both the σTS and σFS did not vary significantly with alloying content, with mean values of around 1350 MPa for the UTS and 2150 MPa for the σFS.",
      "figures": [],
      "tables": [
        "Table 2"
      ],
      "confidence": "high"
    }
  ],
  "context_update": {
    "summary": "This chunk covers the experimental procedures and initial mechanical property results of Fe–Mn–Al–C low-density steels with C 0.6–1.5%, Mn 20–35%, Al 6–12%. The steels were vacuum induction melted, cast into 150 mm ingots, homogenized at 1200°C/5h, hot-rolled to 16 mm rods, air-cooled, and solution-treated at 1050°C or 1100°C/2h/water quenched. Tensile tests used gauge 25 mm, diameter 5 mm, strain rate 1.1×10⁻³ s⁻¹; Charpy impact tests were performed at -40°C. Table 1 lists actual compositions and densities (6.52–7.12 g/cm³). Stress–strain curves (Fig. 2) and Table 2 show clear alloying effects: increasing C (0.6→1.5%) raises YS from 542 to 1125 MPa but drops elongation from ~60% to ~20%; increasing Mn (20→35%) decreases YS from 896 to 401 MPa and increases elongation from 28.5% to 60%; increasing Al (6→12%) raises YS from 433 to 846 MPa and lowers elongation from ~75% to ~40%. Impact toughness is best for low-C, low-Al, high-Mn compositions (354 J for Al-6) and worst for high C (1.5 J for C-1.5). The σTS (~1350 MPa) and σFS (~2150 MPa) are insensitive to composition. A slight YS decrease after 1100°C vs 1050°C solution treatment is attributed to grain coarsening. EBSD and TEM are introduced for upcoming microstructure analysis. Subsequent chunks should correlate these properties with ferrite fraction, grain size, and κ-carbide characteristics.",
    "material_systems": [
      "Fe–Mn–Al–C low-density steels"
    ],
    "sample_aliases": [
      "C-0.6",
      "C-1.0",
      "C-1.2",
      "C-1.5",
      "Mn-20",
      "Mn-25",
      "Mn-30",
      "Mn-35",
      "Al-6",
      "Al-8",
      "Al-10",
      "Al-11",
      "Al-12"
    ],
    "processing_route": [
      "vacuum induction melting",
      "casting into 150 mm ingots",
      "homogenization 1200°C/5h",
      "hot rolling to 16 mm rods",
      "air cooling",
      "solution treatment 1050°C or 1100°C/2h/water quenching"
    ],
    "key_variables": [
      "C content (0.6, 1.0, 1.2, 1.5%)",
      "Mn content (20, 25, 30, 35%)",
      "Al content (6, 8, 10, 11, 12%)",
      "solution temperature (1050, 1100°C)",
      "yield strength",
      "ultimate tensile strength",
      "elongation",
      "Charpy impact toughness at -40°C",
      "density"
    ],
    "microstructure": [],
    "properties": [
      "YS increases with C and Al, decreases with Mn",
      "elongation decreases with C and Al, increases with Mn",
      "impact toughness up to 354 J (Al-6), down to 1.5 J (C-1.5)",
      "density range 6.52–7.12 g/cm³",
      "σTS ~1350 MPa and σFS ~2150 MPa are insensitive to composition"
    ],
    "mechanisms": [],
    "figures_or_tables": [
      "Fig. 1 (tensile and Charpy specimen geometries)",
      "Fig. 2 (stress-strain curves for C, Mn, Al series at 1050°C and Al series at 1100°C)",
      "Table 1 (chemical compositions and density)",
      "Table 2 (mechanical properties including UTS, YS, UE, A, impact energy, σTS, σFS)"
    ],
    "unresolved_terms": []
  }
}

File: evaluation_json2json/outputs_exp/deepseek/A18/intermediate/knowledge/chunk_0003.raw.txt
{"claims": [
  {
    "claim_type": "property",
    "subject": "Fe–Mn–Al–C low-density steels",
    "claim": "The true stress at maximum load (σ_TS) and true fracture stress (σ_FS) do not vary significantly with alloying content, exhibiting mean values of approximately 1350 MPa and 2150 MPa, respectively.",
    "values": ["σ_TS ≈ 1350 MPa", "σ_FS ≈ 2150 MPa"],
    "evidence_text": "both the $\\sigma _ { T S }$ and $\\sigma _ { F S }$ did not vary significantly with alloying content, with mean values of around 1350 MPa for the UTS and 2150 MPa for the $\\sigma _ { F S }$ .",
    "figures": [],
    "tables": ["Table 2"],
    "confidence": "high"
  },
  {
    "claim_type": "microstructure",
    "subject": "C-0.6 low-density steel (Fe30Mn11Al0.6C)",
    "claim": "After solution treatment at 1050°C for 2 h followed by water quenching, the Fe30Mn11Al0.6C steel exhibits a dual-phase microstructure consisting of FCC austenite and about 30 vol% BCC ferrite, with an average ferrite grain size of 5.5 µm and austenite grain size of 7.3 µm.",
    "values": ["30 vol% ferrite", "ferrite grain size 5.5 μm", "austenite grain size 7.3 μm"],
    "evidence_text": "for the Fe30Mn11Al0⋅6C steel both FCC austenite and BCC ferrite (about 30% by volume fraction) are present after solution treatment at 1050 ◦C for 2 h followed by water quenching (Fig. 3(a)). The average grain size of the ferrite phase is about 5.5 μm, which is slightly smaller than the average grain size of the austenite phase of 7.3 μm.",
    "figures": ["Fig. 3(a)"],
    "tables": [],
    "confidence": "high"
  },
  {
    "claim_type": "microstructure",
    "subject": "C-series low-density steels with ≥1.0% C",
    "claim": "For carbon contents of 1.0%, 1.2%, and 1.5%, the microstructure is fully austenitic after solution treatment at 1050°C, with significantly coarser austenite grain sizes of 23.7 ± 1.3 µm, 22.5 ± 1.4 µm, and 22.4 ± 1.4 µm, respectively.",
    "values": ["C-1.0: 23.7±1.3 μm", "C-1.2: 22.5±1.4 μm", "C-1.5: 22.4±1.4 μm"],
    "evidence_text": "For carbon contents of 1.0%C, 1.2%C, and 1.5%C (Fig. 3(b–d), respectively) only austenite is present in the microstructure, with a significantly coarser austenite grain size in each case compared to that in the 0.6%C two-phase microstructure.",
    "figures": ["Fig. 3(b–d)"],
    "tables": ["Table 3"],
    "confidence": "high"
  },
  {
    "claim_type": "mechanism",
    "subject": "C-0.6 low-density steel",
    "claim": "The smaller austenite grain size in the 0.6%C low-density steel is attributed to suppression of austenite grain coarsening by the ferrite phase.",
    "values": [],
    "evidence_text": "The smaller austenite grain size in the low-density steel with 0.6%C may be attributed to suppression of austenite grain coarsening by the ferrite phase [21].",
    "figures": [],
    "tables": [],
    "confidence": "medium"
  },
  {
    "claim_type": "microstructure",
    "subject": "C-series Fe30Mn11Al(x)C low-density steels",
    "claim": "The fractional twin boundary length f_Tw decreases with increasing carbon content, from 56.7% in the 0.6%C steel to 50.2% in the 1.5%C steel.",
    "values": ["C-0.6: f_Tw 56.7%", "C-1.5: f_Tw 50.2%"],
    "evidence_text": "The fractional twin boundary length, $f _ { \\mathrm { T w } }$ (defined as the total twin boundary length divided by the total length of all boundaries with misorientation angle >15◦) decreases from close to 60% in the sample with 0.6%C to 50% in the sample with 1.5%C (Table 3).",
    "figures": [],
    "tables": ["Table 3"],
    "confidence": "high"
  },
  {
    "claim_type": "microstructure",
    "subject": "κ-carbides in Fe30Mn11Al(x)C steels (C-series)",
    "claim": "The average diameter of κ-carbides measured by TEM dark-field imaging increases with carbon content: approximately 2.0 nm for 1.0%C, 25 nm for 1.2%C, and 80 nm for 1.5%C.",
    "values": ["C-1.0: ~2.0 nm", "C-1.2: ~25 nm", "C-1.5: ~80 nm"],
    "evidence_text": "The average diameter of the κ-carbides was measured as about 2.0 nm for the 1.0%C steel, 25 nm for the 1.2%C steel, and 80 nm for the 1.5%C steel.",
    "figures": ["Fig. 3(e–h)"],
    "tables": [],
    "confidence": "high"
  },
  {
    "claim_type": "microstructure",
    "subject": "κ-carbides in C-series low-density steels",
    "claim": "In all examined C-series steels, the orientation relationship between κ-carbides and the austenite matrix is (001)κ || (001)γ.",
    "values": ["(001)κ || (001)γ"],
    "evidence_text": "In each case the orientation relationship between κ-carbides and austenite (γ) was found to be (001)κ || (001)γ.",
    "figures": [],
    "tables": [],
    "confidence": "high"
  },
  {
    "claim_type": "microstructure",
    "subject": "κ-carbides in 1.5%C low-density steel",
    "claim": "In the 1.5%C steel, the κ-carbides exhibit a regular rectangular shape, indicating growth with {011} as the growth plane and confined growth determined by the austenite matrix crystal orientation.",
    "values": ["{011} growth plane"],
    "evidence_text": "A regular rectangular shape of the carbides can be clearly observed in the 1.5%C steel (Fig. 3(h)), meaning growth of κ-carbides took place with {011) as the growth plane, leading to confined growth and κ-carbide shape by the crystal orientation of the austenite matrix [22,23].",
    "figures": ["Fig. 3(h)"],
    "tables": [],
    "confidence": "high"
  },
  {
    "claim_type": "microstructure",
    "subject": "Mn-20 low-density steel (Fe20Mn11Al1C)",
    "claim": "After solution treatment, the Fe20Mn11Al1C steel contains 3.3 vol% BCC ferrite with an average grain size of about 4.1 µm and FCC austenite with an average grain size of about 9.9 µm.",
    "values": ["3.3 vol% ferrite", "ferrite grain size 4.1 μm", "austenite grain size 9.9 μm"],
    "evidence_text": "Some ferrite is still present in the 20%Mn steel (Fig. 4(a)), with a ferrite grain size of about 4.1 μm and volume fraction of 3.3%. The austenite grain size and twin boundary fraction in this sample were estimated as about 9.9 μm and 62%, respectively",
    "figures": ["Fig. 4(a)"],
    "tables": [],
    "confidence": "high"
  },
  {
    "claim_type": "microstructure",
    "subject": "κ-carbides in Fe(x)Mn11Al1C low-density steels (Mn-series)",
    "claim": "The κ-carbide size decreases progressively with increasing Mn content: from about 18 nm in Mn-20 to about 5 nm in Mn-25, 3 nm in Mn-30, and 2 nm in Mn-35.",
    "values": ["Mn-20: 18 nm", "Mn-25: 5 nm", "Mn-30: 3 nm", "Mn-35: 2 nm"],
    "evidence_text": "The average κ-carbide size in the 20%Mn sample was estimated as about 18 nm, decreasing to 5 nm, 3 nm and 2 nm for Mn contents of 25%, 30% and 35%, respectively.",
    "figures": [],
    "tables": [],
    "confidence": "high"
  },
  {
    "claim_type": "microstructure",
    "subject": "Fe30Mn(x)Al1C low-density steels (Al-series)",
    "claim": "No κ-carbides are observed in the steel with 8% Al; extensive κ-carbide formation occurs at Al ≥ 10%, with average diameters of about 1 nm at 10% Al, 1.5 nm at 11% Al, and 15 nm at 12% Al.",
    "values": ["Al-8: no κ-carbides", "Al-10: ~1 nm", "Al-11: ~1.5 nm", "Al-12: ~15 nm"],
    "evidence_text": "No κ-carbides were observed in the Fe30Mn(x)Al1C low density steel with 8% Al (Fig. 5(e)). In contrast extensive κ-carbide formation was observed for Al contents of 10% and larger (Fig. 5(f-h)). The average κ-carbide diameters were estimated as about 1 nm, 1.5 nm and 15 nm for the steels with 10%, 11% and 12% Al, respectively.",
    "figures": ["Fig. 5(e–h)"],
    "tables": [],
    "confidence": "high"
  },
  {
    "claim_type": "microstructure",
    "subject": "Al-12 low-density steel (Fe30Mn12Al1C)",
    "claim": "The Fe30Mn12Al1C steel contains 3.1 vol% BCC ferrite and exhibits an austenite grain size of 12.6 µm, which is significantly refined compared to the fully austenitic steels with lower Al content.",
    "values": ["3.1% ferrite", "austenite grain size 12.6 μm"],
    "evidence_text": "while a small amount of ferrite phase, with a volume fraction of 3.1%, was observed in the low density steel alloyed with 12%Al. ... In contrast, the austenite grain size in the 12% Al steel (Fig. 5(d)) was significantly smaller (12.6 μm).",
    "figures": ["Fig. 5(d)"],
    "tables": [],
    "confidence": "high"
  }
],
"context_update": {
  "summary": "This chunk presents the microstructural characterization (EBSD and TEM) of Fe–Mn–Al–C low-density steels after solution treatment at 1050°C/2h/WQ. For the C-series (Fe30Mn11Al(x)C), the 0.6C steel contains ~30 vol% ferrite (5.5 µm) and austenite (7.3 µm); at C≥1.0% the microstructure becomes fully austenitic with coarser grains (22.4–23.7 µm). κ-carbides coarsen strongly with C (from <1 nm to ~80 nm), maintain (001)κ||(001)γ orientation, and develop rectangular shapes growing on {011} planes at 1.5C. Twin boundary fraction f_Tw decreases from ~57% to 50% with C. In the Mn-series, ferrite is present at ≤25%Mn, and austenite grain size increases with Mn. κ-carbide size drops from ~18 nm (Mn-20) to ~2 nm (Mn-35). In the Al-series, no κ-carbides are detected at 8%Al; at 10–12%Al carbides form and grow to ~15 nm. Ferrite reappears at 12%Al (3.1%), refining austenite to 12.6 µm. Table 3 compiles all key microstructural parameters (phase fractions, grain sizes, twin fraction, κ-carbide diameter). The subsequent discussion should link these microstructural features to the mechanical properties and impact toughness reported earlier, with focus on κ-carbide precipitation/coarsening and ferrite effects on grain refinement.",
  "material_systems": ["Fe–Mn–Al–C low-density steels"],
  "sample_aliases": ["C-0.6", "C-1.0", "C-1.2", "C-1.5", "Mn-20", "Mn-25", "Mn-30", "Mn-35", "Al-6", "Al-8", "Al-10", "Al-11", "Al-12"],
  "processing_route": ["solution treatment at 1050°C for 2 h followed by water quenching"],
  "key_variables": ["carbon content", "manganese content", "aluminum content", "austenite grain size", "ferrite volume fraction", "κ-carbide diameter", "twin boundary fraction (f_Tw)"],
  "microstructure": ["dual-phase (FCC+BCC) in C-0.6, Mn-20, Mn-25, Al-12", "fully austenitic in C≥1.0, Mn≥30, Al≤11", "ferrite fraction up to 30%", "κ-carbide diameters from <1 nm to ~80 nm", "orientation relationship (001)κ||(001)γ", "twin boundary fraction 45–60%", "grain sizes 4.1–34.2 µm"],
  "properties": [],
  "mechanisms": ["ferrite suppresses austenite grain coarsening", "κ-carbide coarsening with C and Al", "Mn refines κ-carbides"],
  "figures_or_tables": ["Fig. 3 (EBSD and TEM of C-series)", "Fig. 4 (EBSD and TEM of Mn-series)", "Fig. 5 (EBSD and TEM of Al-series)", "Table 3 (microstructural parameters)"],
  "unresolved_terms": []
}
}

File: evaluation_json2json/outputs_exp/deepseek/A18/intermediate/knowledge/chunk_0004.raw.txt
{"claims": [
  {
    "claim_type": "finding",
    "subject": "Fe–Mn–Al–C low-density steels",
    "claim": "After solution treatment at 1050°C for 2 h followed by water quenching, the presence of ferrite significantly refines the austenite grain size, but this refinement is not strongly dependent on ferrite volume fraction; for example, C-0.6 steel with 30% ferrite has an average austenite grain size of 7.3 μm, while Mn-20 steel with only 3.3% ferrite shows 9.9 μm grains, compared to 22.5 μm in ferrite-free Fe30Mn11Al1.0C.",
    "values": [
      "30%",
      "7.3 μm",
      "3.3%",
      "9.9 μm",
      "22.5 μm",
      "1050°C",
      "2 h"
    ],
    "evidence_text": "the presence of the ferrite phase results in a significantly refinement in the average grain size of the austenite phase. This refinement is, however, not strongly affected by the volume fraction of ferrite phase, as evidenced by the observation that the average austenite grain size is around 7.3 μm in the 0.6%C steel (containing 30% ferrite), but only 9.9 μm in the 20%Mn steel (containing only 3.3% ferrite).",
    "figures": ["Fig. 3(a-d)", "Fig. 5(a-d)"],
    "tables": ["Table 3"],
    "confidence": "high"
  },
  {
    "claim_type": "microstructure",
    "subject": "κ-carbides in Fe–Mn–Al–C low-density steels",
    "claim": "After solution treatment at 1050°C, κ-carbides are uniformly distributed in the austenite; increasing C from 0.6% to 1.5% raises κ-carbide size from ~1 nm to ~50 nm, increasing Al from 8% to 12% raises size from 0.5 nm to 15 nm, while increasing Mn from 25% to 35% reduces size from 5 nm to 2 nm, demonstrating that C and Al strongly promote κ-carbide coarsening, whereas Mn has a weak refining effect.",
    "values": [
      "0.6%",
      "1.5%",
      "~1 nm",
      "~50 nm",
      "8%",
      "12%",
      "0.5 nm",
      "15 nm",
      "25%",
      "35%",
      "5 nm",
      "2 nm",
      "2.5-fold",
      "50-fold",
      "1.5-fold",
      "30-fold",
      "1.4-fold",
      "2.5-fold"
    ],
    "evidence_text": "The increase in C content from 0.6% to 1.5% (2.5-fold) results in a sharp increase in κ-carbide size from ~1 nm to ~50 nm (50-fold). Similarly, the rise in Al content from 8% to 12% (1.5-fold) leads to an increase in κ-carbide size from 0.5 nm to 15 nm (30-fold). By comparison, only a weak effect of Mn content on the κ-carbide size is observed in Fig. 6(a), where the increment in Mn content from 25% to 35% (1.4-fold) results in a decrease of κ-carbide size just from 5 nm to 2 nm (2.5-fold).",
    "figures": ["Fig. 3(e-h)", "Fig. 5(e-h)", "Fig. 6(a)"],
    "tables": [],
    "confidence": "high"
  },
  {
    "claim_type": "property",
    "subject": "density of Fe–Mn–Al–C low-density steels",
    "claim": "The density of solution-treated Fe–Mn–Al–C low-density steels decreases linearly with alloying content and follows ρ (g/cm³) = 8.10 − 0.102C − 0.10Al − 0.01Mn; the C coefficient 0.102 g/cm³ per 1 wt% is much smaller than the previously reported 0.41 g/cm³ per 1 wt%, yielding accurate predictions for Fe30Mn11Al1.0C (6.6 g/cm³ vs. exp. 6.6 g/cm³) and Fe30Mn11Al1.5C (6.55 g/cm³ vs. exp. 6.56 g/cm³), whereas the previous coefficient underestimates density as 6.29 and 6.1 g/cm³, respectively.",
    "values": [
      "8.10",
      "0.102",
      "0.10",
      "0.01",
      "6.6 g/cm³",
      "Fe30Mn11Al1.0C",
      "6.55 g/cm³",
      "6.56 g/cm³",
      "Fe30Mn11Al1.5C",
      "0.41 g/cm³",
      "6.29 g/cm³",
      "6.1 g/cm³"
    ],
    "evidence_text": "A linear fit for each of the three elements suggests that the overall density can be described according to Eq. 3  ρ = 8.10 − 0.102C − 0.10Al − 0.01Mn (3). … For example, the density of the Fe30Mn11Al1⋅0C low-density steel is calculated from Eqn. (3) as 6.6 g/cm³, matching the value obtained in our experiments (Table 1), whereas the predicted density using the values given in Ref. [4] is just 6.29 g/cm³. Similarly, the density calculated using Eqn. (3) for Fe30Mn11Al1⋅5C (6.55 g/cm³) matches closely our experimentally determined value (6.56 g/cm³), whereas the density calculated using the values in Ref. [4] is just 6.1 g/cm³.",
    "figures": ["Fig. 6(b)"],
    "tables": ["Table 1"],
    "confidence": "high"
  },
  {
    "claim_type": "mechanism",
    "subject": "Fe–Mn–Al–C low-density steels",
    "claim": "To obtain a refined austenite grain size in low-density Fe–Mn–Al–C steels, the chemical composition should be designed to ensure the presence of small amounts of ferrite phase.",
    "values": [],
    "evidence_text": "the chemical composition should be designed to ensure the presence of small amounts of ferrite phase to tune the grain size in low-density steels.",
    "figures": [],
    "tables": [],
    "confidence": "high"
  }
],
"context_update": {
  "summary": "In section 4.1, the quantitative effects of C, Mn, and Al on ferrite fraction, austenite grain refinement, and κ-carbide precipitation/coarsening after 1050°C/2h/WQ are established. Ferrite presence refines austenite grains (7.3 µm in C-0.6 with 30% ferrite vs. 9.9 µm in Mn-20 with 3.3% ferrite vs. 22.5 µm in ferrite-free Fe30Mn11Al1.0C), but refinement does not scale strongly with ferrite volume fraction. κ-carbides are uniformly distributed; increasing C (0.6→1.5%) coarsens them from ~1 nm to ~50 nm, increasing Al (8→12%) from 0.5 nm to 15 nm, while Mn (25→35%) refines them from 5 nm to 2 nm. C and Al are identified as the main promoters of κ-carbide coarsening. Density follows ρ = 8.10−0.102C−0.10Al−0.01Mn g/cm³; the new C coefficient (0.102) is much lower than the previously reported 0.41, significantly improving prediction accuracy (e.g., Fe30Mn11Al1.0C: 6.6 g/cm³ predicted vs. 6.6 g/cm³ experimental). A design guideline suggests small ferrite fractions to control grain size. Subsequent discussion should connect these microstructural parameters (especially κ-carbide size and ferrite fraction) to tensile properties, impact toughness, and work hardening mechanisms.",
  "material_systems": ["Fe–Mn–Al–C low-density steels"],
  "sample_aliases": ["C-0.6", "Mn-20", "Fe30Mn11Al1.0C", "Fe30Mn11Al1.5C", "Fe30Mn6Al1.0C"],
  "processing_route": ["solution treatment at 1050°C for 2 h followed by water quenching"],
  "key_variables": ["C content", "Mn content", "Al content", "ferrite volume fraction", "austenite grain size", "κ-carbide diameter", "density", "density–composition coefficient"],
  "microstructure": ["ferrite fraction up to 30%", "austenite grain size 7.3 µm to 34.2 µm", "κ-carbide diameters from 0.5 nm to 50 nm", "κ-carbides uniformly distributed in austenite", "ferrite refines austenite grain size"],
  "properties": ["density ρ = 8.10 − 0.102C − 0.10Al − 0.01Mn g/cm³", "density 6.6 g/cm³ for Fe30Mn11Al1.0C, 6.55 g/cm³ for Fe30Mn11Al1.5C"],
  "mechanisms": ["ferrite limits austenite grain growth", "C and Al strongly promote κ-carbide coarsening", "Mn weakly refines κ-carbides", "small ferrite fraction recommended to tune grain size"],
  "figures_or_tables": ["Table 3", "Fig. 3(a-d, e-h)", "Fig. 5(a-d, e-h)", "Fig. 6(a, b)", "Eq. 3", "Table 1"],
  "unresolved_terms": []
}
}

File: evaluation_json2json/outputs_exp/deepseek/A18/intermediate/knowledge/chunk_0005.raw.txt
{"claims": [
  {
    "claim_type": "comparison",
    "subject": "C coefficient in density formula",
    "claim": "The reduction in density per 1% increase in carbon content is 0.102 g/cm³, which is significantly lower than the previously reported value of 0.41 g/cm³ per 1% C.",
    "values": ["0.102 g/cm³ per 1% C", "0.41 g/cm³ per 1% C"],
    "evidence_text": "our present results suggest a reduction of just 0.102 g/cm3 for a 1.0% increase in C content, compared to the much larger previously reported value of 0.41 g/cm3 per 1.0% C [4].",
    "figures": [],
    "tables": [],
    "confidence": "high"
  },
  {
    "claim_type": "comparison",
    "subject": "Density prediction for Fe30Mn11Al1.0C",
    "claim": "The density of Fe30Mn11Al1.0C calculated with the new formula (Eqn. 3) is 6.6 g/cm³, matching the experimental value, whereas the previously proposed formula gives 6.29 g/cm³.",
    "values": ["6.6 g/cm³", "6.29 g/cm³"],
    "evidence_text": "the density of the Fe30Mn11Al1⋅0C low-density steel is calculated from Eqn. (3) as 6.6 g/cm3 , matching the value obtained in our experiments (Table 1), whereas the predicted density using the values given in Ref. [4] is just 6.29 g/cm3.",
    "figures": [],
    "tables": ["Table 1"],
    "confidence": "high"
  },
  {
    "claim_type": "comparison",
    "subject": "Density prediction for Fe30Mn11Al1.5C",
    "claim": "For Fe30Mn11Al1.5C, the density calculated with the new formula is 6.55 g/cm³, closely matching the experimental 6.56 g/cm³, while the previous formula gives 6.1 g/cm³.",
    "values": ["6.55 g/cm³", "6.56 g/cm³", "6.1 g/cm³"],
    "evidence_text": "Similarly, the density calculated using Eqn. (3) for Fe30Mn11Al1⋅5C (6.55 g/cm3 ) matches closely our experimentally determined value (6.56 g/cm3), whereas the density calculated using the values in Ref. [4] is just 6.1 g/cm3.",
    "figures": [],
    "tables": ["Table 1"],
    "confidence": "high"
  },
  {
    "claim_type": "property",
    "subject": "Yield strength vs κ-carbide size",
    "claim": "Yield strength of solution-treated low-density steels is linearly proportional to the square root of κ-carbide size (d_Car)^0.5, with a fitted slope of 97.1 MPa/nm^0.5, indicating strong shear hardening.",
    "values": ["97.1 MPa/nm^0.5"],
    "evidence_text": "Based on the linear fitting of yield strength dependence on the square root of κ-carbide size (Fig. 7(a)), a constant slope of 97.1 MPa/nm^1/2 is obtained, implying a strong shear hardening from the κ-carbides.",
    "figures": ["Fig. 7(a)"],
    "tables": [],
    "confidence": "high"
  },
  {
    "claim_type": "finding",
    "subject": "Flow stress without κ-carbide strengthening",
    "claim": "The flow stress in the absence of κ-carbide strengthening is estimated as approximately 478 MPa, attributed to solid solution hardening and austenite grain size strengthening.",
    "values": ["478 MPa"],
    "evidence_text": "The flow stress in the absence of any strengthening contribution from κ-carbides was estimated as about 478 MPa (Fig. 7 (a)), which may be explained by both solid solution hardening and austenite grain size strengthening.",
    "figures": ["Fig. 7(a)"],
    "tables": [],
    "confidence": "medium"
  },
  {
    "claim_type": "mechanism",
    "subject": "Particle shear strengthening persistence",
    "claim": "Particle shear strengthening from κ-carbides remains active for sizes larger than 50 nm, substantially exceeding the typical ~5 nm critical size for transition to Orowan mechanism.",
    "values": ["50 nm", "~5 nm"],
    "evidence_text": "It should be pointed out that the data in Fig. 7(a) suggest that particle shear strengthening is still active for κ-carbide sizes larger as 50 nm, which is significantly larger than the typical ~5 nm critical precipitate size for the transition in strengthening from shearing mode to an Orowan mechanism.",
    "figures": ["Fig. 7(a)"],
    "tables": [],
    "confidence": "medium"
  },
  {
    "claim_type": "property",
    "subject": "Ductility vs κ-carbide size",
    "claim": "Elongation to failure and area reduction both decrease linearly with the square root of the κ-carbide diameter.",
    "values": [],
    "evidence_text": "The elongation to failure (Fig. 7(b)) and area reduction (Fig. 7 (c)) both linearly decrease with the square root of the κ-carbide diameter.",
    "figures": ["Fig. 7(b)", "Fig. 7(c)"],
    "tables": [],
    "confidence": "high"
  },
  {
    "claim_type": "property",
    "subject": "Charpy impact toughness vs κ-carbide size",
    "claim": "At −40°C, Charpy impact toughness is strongly controlled by κ-carbide size; only three steels (Fe30Mn6Al1.0C, Fe30Mn8Al1.0C, Fe30Mn10Al1.0C) show high toughness, with values of 354 J, 294 J, and 237 J, respectively.",
    "values": ["−40°C", "354 J", "294 J", "237 J"],
    "evidence_text": "The impact toughness is strongly dependent on the κ-carbide size in the solution-treated low-density steels. Low density austenitic steels can exhibit high impact toughness due to the FCC-type microstructure [37]. However, only three of the low-density steels designed in the present study possessed high impact toughness, specifically Fe30Mn6Al1⋅0C (354 J), Fe30Mn8Al1⋅0C (294 J), and Fe30Mn10Al1⋅0C (237 J) – see also Table 2.",
    "figures": ["Fig. 7(d)"],
    "tables": ["Table 2"],
    "confidence": "high"
  },
  {
    "claim_type": "mechanism",
    "subject": "κ-carbide shear strengthening model",
    "claim": "The strengthening contribution of coherent κ-carbides to austenite follows a particle shear model expressed as σ_shear = α f^1/2 d_Car^1/2 (Eq. (4)).",
    "values": ["α f^1/2 d_Car^1/2"],
    "evidence_text": "Thus, their strengthening contribution to the austenite phase can be formulated by a particle shear model [29,30], rather than by an Orowan mechanism [31]. The shear strength contribution from the κ-carbides can therefore be simply formulated by Eq. (4): σ_shear = α f^{1/2} d_Car^{1/2}.",
    "figures": [],
    "tables": [],
    "confidence": "high"
  },
  {
    "claim_type": "comparison",
    "subject": "Microstructure-property example (Fe1C30Mn6Al vs Fe1.5C30Mn11Al)",
    "claim": "Fe1C30Mn6Al without κ-carbides exhibits yield strength 401 MPa and impact toughness 354 J, whereas Fe1.5C30Mn11Al with ~50 nm κ-carbides shows 1125 MPa YS and 1.5 J toughness.",
    "values": ["401 MPa", "354 J", "50 nm", "1125 MPa", "1.5 J"],
    "evidence_text": "It can be seen for example, as shown in Table 2, that the yield strength and impact toughness are increased from 401 MPa to 354 J for Fe1C30Mn6Al to 1125 MPa and 1.5 J for Fe1⋅5C30Mn11Al. At the same time, as shown in Table 3, the Fe1C30Mn6Al alloy does not contain κ-carbides whereas the κ-carbides reach a size of 50 nm in the Fe1⋅5C30Mn11Al alloy.",
    "figures": [],
    "tables": ["Table 2", "Table 3"],
    "confidence": "high"
  },
  {
    "claim_type": "finding",
    "subject": "Strength control factor",
    "claim": "The strength of the low-density steel after solution processing is mainly controlled by κ-carbide size, rather than by grain size, ferrite volume fraction, or twin boundary fraction.",
    "values": [],
    "evidence_text": "Thus, the strength of the low-density steel after solution processing can be considered as mainly being controlled by κ-carbide size, rather than by the grain size, volume fraction of ferrite, or twin boundary fraction (Table 3).",
    "figures": [],
    "tables": ["Table 3"],
    "confidence": "medium"
  },
  {
    "claim_type": "property",
    "subject": "Constant σ_TS and σ_FS",
    "claim": "The tensile strength σ_TS is approximately 1350 MPa and fracture strength σ_FS is approximately 2150 MPa for all investigated steels, independent of C, Mn, Al content and microstructure.",
    "values": ["1350 MPa", "2150 MPa"],
    "evidence_text": "The σ_TS was estimated as about 1350 MPa for all the designed low-density steels in the present study. Thus, microcracks will nucleate at this strength, and the σ_TS is not significantly affected by the C, Mn, and Al alloying content. Similarly, the σ_FS was estimated for all the investigated steels as about 2150 MPa (Table 2), implying that fracture strength also is not affected by the alloying content. Furthermore, this implies that both the σ_TS and σ_FS do not vary with microstructure,",
    "figures": [],
    "tables": ["Table 2"],
    "confidence": "medium"
  },
  {
    "claim_type": "figure_evidence",
    "subject": "Work hardening rate vs carbon content",
    "claim": "The work hardening rate increases with decreasing carbon content, reaching a maximum of about 1900 MPa in the 0.6% C steel.",
    "values": ["1900 MPa", "0.6% C"],
    "evidence_text": "As seen in Fig. 8(a), the work hardening rate increases with decreasing carbon content, with a maximum work hardening rate obtained in the 0.6%C steel (around 1900 MPa).",
    "figures": ["Fig. 8(a)"],
    "tables": [],
    "confidence": "high"
  },
  {
    "claim_type": "figure_evidence",
    "subject": "Work hardening rate vs Mn content",
    "claim": "Increasing Mn content increases the work hardening rate, with a maximum of about 2300 MPa in the 35% Mn steel.",
    "values": ["2300 MPa", "35% Mn"],
    "evidence_text": "Increasing the Mn content results in an increase of the work hardening rate, up to a maximum work hardening rate of around 2300 MPa in the 35%Mn steel (Fig. 8(b)).",
    "figures": ["Fig. 8(b)"],
    "tables": [],
    "confidence": "high"
  },
  {
    "claim_type": "figure_evidence",
    "subject": "Work hardening rate vs Al content",
    "claim": "The work hardening rate increases with decreasing Al content, with a maximum of about 2100 MPa in the 6% Al steel.",
    "values": ["2100 MPa", "6% Al"],
    "evidence_text": "Similar to the effects of carbon content on the work hardening rate, the work hardening rate increases with decreasing Al content, with a maximum work hardening rate of around 2100 MPa found for the 6%Al steel, as shown in Fig. 8(c).",
    "figures": ["Fig. 8(c)"],
    "tables": [],
    "confidence": "high"
  },
  {
    "claim_type": "finding",
    "subject": "σ_FS and σ invariance with temperature",
    "claim": "σ_FS and σ do not change significantly with variation in C, Mn and Al content after solution treatment at 1050°C, and similarly at 1100°C.",
    "values": ["1050°C", "1100°C"],
    "evidence_text": "As discussed above the σ_FS and σ are do not change significantly with variation in C, Mn and Al content after solid solution treatment at 1050°C, and a similar result is also found for the samples solution treated at 1100°C (see Fig. 8(d)).",
    "figures": ["Fig. 8(d)"],
    "tables": [],
    "confidence": "medium"
  },
  {
    "claim_type": "mechanism",
    "subject": "Ductility – work hardening rate relationship",
    "claim": "High ductility is generated only in low-density steels possessing a high work hardening rate capacity.",
    "values": [],
    "evidence_text": "Note that high ductility is only generated in low density steels with a high work hardening rate capacity [38,39].",
    "figures": [],
    "tables": [],
    "confidence": "medium"
  },
  {
    "claim_type": "finding",
    "subject": "Work hardening curve shape",
    "claim": "Except for the 0.6C and 30Mn steels, the work hardening rate versus true strain displays a typical rapid decline followed by a slow rise and another decline; the 0.6C and 30Mn steels exhibit a monotonic decrease.",
    "values": ["0.6C", "30Mn"],
    "evidence_text": "except for the steels with 0.6C and 30Mn content, the variation of work hardening rate with true strain presents a typical appearance, with a rapid decline followed by a slow rise and then another decline [4,24], while the steels with 0.6C and 30Mn content show a monotonic decrease of work hardening rate with increasing true strain.",
    "figures": [],
    "tables": [],
    "confidence": "medium"
  },
  {
    "claim_type": "mechanism",
    "subject": "Effect of κ-carbide size on work hardening and toughness",
    "claim": "An increase in κ-carbide size enhances yield strength, thereby reducing the work hardening rate and uniform elongation, and also deteriorates impact toughness, leading to lower non-uniform ductility (area reduction).",
    "values": [],
    "evidence_text": "Thus, an increase in κ-carbide size enhances the yield strength, thereby reducing the work hardening rate and uniform elongation. Also, an increase in κ-carbide size is found to lead to a deterioration in impact toughness, as shown in Fig. 7(d), thereby resulting in a decreasing non-uniform ductility (or area reduction).",
    "figures": ["Fig. 7(d)"],
    "tables": [],
    "confidence": "high"
  },
  {
    "claim_type": "finding",
    "subject": "Unresolved constant σ_TS and σ_FS",
    "claim": "The very similar values of σ_TS and σ_FS for low-density steels with and without κ-carbides cannot be explained by variations in κ-carbide size, and the origin remains unresolved.",
    "values": [],
    "evidence_text": "One remaining unexplained issue, however, is the observation of very similar values of σ_TS and FRS for low density steels with and without κ-carbides, as this cannot be interpreted by variations in κ-carbide size.",
    "figures": [],
    "tables": [],
    "confidence": "low"
  }
],
"context_update": {
  "summary": "This chunk completes Section 4.1 by comparing density coefficients, confirming the carbon coefficient as 0.102 g/cm³ per 1% C versus the previous 0.41, and demonstrates improved prediction accuracy for Fe30Mn11Al1.0C and Fe30Mn11Al1.5C. Section 4.2 establishes that yield strength, tensile strength, elongation, area reduction, and Charpy impact toughness at −40°C all scale linearly with the square root of κ-carbide size (d_Car^0.5); the yield strength slope is 97.1 MPa/nm^0.5, and shear strengthening persists above 50 nm. Equation (4) provides a shear strengthening model. Impact toughness drops sharply when d_Car^0.5 exceeds 2; only Fe30Mn6Al1C, Fe30Mn8Al1C, and Fe30Mn10Al1C retain high toughness (354, 294, 237 J). Section 4.3 reports that σ_TS (~1350 MPa) and σ_FS (~2150 MPa) are constant regardless of composition and microstructure. Work hardening rate increases with decreasing C and Al and increasing Mn, with maxima of 1900 MPa (0.6C), 2300 MPa (35Mn), and 2100 MPa (6Al). Larger κ-carbides raise yield strength but lower work hardening rate, uniform elongation, and impact toughness. An unresolved issue is the invariant σ_TS/σ_FS irrespective of κ-carbide presence, which may be addressed in future discussion.",
  "material_systems": ["Fe–Mn–Al–C low-density steels"],
  "sample_aliases": ["Fe30Mn11Al1.0C", "Fe30Mn11Al1.5C", "Fe1C30Mn6Al", "Fe1.5C30Mn11Al", "Fe30Mn6Al1.0C", "Fe30Mn8Al1.0C", "Fe30Mn10Al1.0C", "0.6C steel", "35Mn steel", "6Al steel"],
  "processing_route": ["solution treatment at 1050 °C for 2 h followed by water quenching", "solution treatment at 1100 °C for 2 h followed by water quenching"],
  "key_variables": ["C content", "Mn content", "Al content", "κ-carbide size (d_Car)", "yield strength", "tensile strength", "elongation", "area reduction", "Charpy impact toughness at −40 °C", "work hardening rate", "σ_TS", "σ_FS"],
  "microstructure": ["κ-carbides (intragranular, coherent interface, size varied from absent to ~50 nm)", "ferrite phase fraction", "austenite grain size"],
  "properties": ["yield strength linear with d_Car^0.5 (slope 97.1 MPa/nm^0.5)", "σ_TS ≈ 1350 MPa constant", "σ_FS ≈ 2150 MPa constant", "work hardening rate max: 1900 MPa (0.6C), 2300 MPa (35Mn), 2100 MPa (6Al)", "impact toughness: 354 J (Fe30Mn6Al1C), 294 J (Fe30Mn8Al1C), 237 J (Fe30Mn10Al1C)"],
  "mechanisms": ["shear strengthening of coherent κ-carbides (σ_shear = α f^1/2 d_Car^1/2)", "work hardening reduction due to shear-induced dislocation glide across κ-carbide planes", "κ-carbide size increases YS but decreases work hardening and uniform elongation", "constant σ_TS and σ_FS not explained by κ-carbide size"],
  "figures_or_tables": ["Fig. 7(a-d)", "Fig. 8(a-d)", "Table 1", "Table 2", "Table 3"],
  "unresolved_terms": ["origin of invariant σ_TS and σ_FS irrespective of κ-carbide presence and alloying"]
}
}
