Repository: RiverYanggg/SteelDig_multimodal

# Evaluation Framework

这个目录实现当前的结构化抽取评估流程。它比较两套 `text_extraction.json`，数据来自 `outputs_exp/` 下各模型的抽取结果目录。

当前 `outputs_exp/` 中可用的模型目录示例：`deepseek`、`doubao`、`kimi`（以实际存在的子目录为准）。

- 真值（truth）：`outputs_exp/<truth_model>/<paper_id>/final/text_extraction.json`
- 预测（pred）：`outputs_exp/<pred_model>/<paper_id>/final/text_extraction.json`

通过 `--truth` 与 `--pred` 可任意指定哪套模型作为真值、哪套作为预测。例如 `--truth doubao --pred deepseek` 表示以 doubao 为真值、以 deepseek 为预测进行评估。

当前评估的核心原则是：

- 论文级配对由目录名决定，例如 `A0`、`A1`。
- 先做对象对齐，尤其是 `alloy/process/sample`。
- 对齐后由代码展开同一个 canonical object 下的同一个字段。
- 代码先做确定性判断；只有语义不确定的同字段值才交给 LLM judge。
- LLM judge 只输出 `true/false`，不负责计算指标。
- Precision/Recall/F1 全部由代码根据最终字段匹配结果计算。

---

File: evaluation_json2json/outputs_exp/deepseek/A18/intermediate/knowledge/chunk_0006.raw.txt
{
  "claims": [
    {
      "claim_type": "mechanism",
      "subject": "Shear deformation on κ-carbides",
      "claim": "Shear deformation facilitates the glide of dislocations across κ-carbide shear planes, resulting in a weakened work hardening rate.",
      "values": [],
      "evidence_text": "shear deformation also facilitates the glide of dislocations across κ-carbide shear planes, resulting in a weakened work hardening",
      "figures": ["Fig. 8"],
      "tables": [],
      "confidence": "high"
    },
    {
      "claim_type": "property",
      "subject": "Ultimate true stress and fracture true stress",
      "claim": "For all examined low-density steels, the ultimate true stress (σ_TS) and fracture true stress (σ_FS) are nearly constant at approximately 1350 MPa and 2150 MPa, respectively, irrespective of composition and the presence of κ-carbides.",
      "values": ["1350 MPa", "2150 MPa"],
      "evidence_text": "the σ_TS and σ_FS for all the examined steels were estimated at only about 1350 MPa and 2150 MPa, respectively.",
      "figures": [],
      "tables": ["Table 2"],
      "confidence": "high"
    },
    {
      "claim_type": "finding",
      "subject": "κ-carbide size effect on mechanical properties",
      "claim": "An increase in κ-carbide size enhances the yield strength but reduces the work hardening rate and uniform elongation.",
      "values": [],
      "evidence_text": "an increase in κ-carbide size enhances the yield strength, thereby reducing the work hardening rate and uniform elongation.",
      "figures": ["Fig. 8"],
      "tables": [],
      "confidence": "high"
    },
    {
      "claim_type": "composition",
      "subject": "Density formula for Fe-Mn-Al-C steels",
      "claim": "The dependence of density on C, Mn, and Al content (mass%) in Fe-Mn-Al-C low-density steels is given by ρ = 8.1 – 0.102C – 0.10Al – 0.01Mn.",
      "values": ["8.1 g/cm³", "0.102 per wt%C", "0.10 per wt%Al", "0.01 per wt%Mn"],
      "evidence_text": "The dependence of density on the C, Mn, and Al content can be formulated as: ρ = 8.1 – 0.102C – 0.10Al – 0.01Mn, where C, Al and Mn represent the C, Al and Mn content in mass %.",
      "figures": [],
      "tables": [],
      "confidence": "high"
    },
    {
      "claim_type": "property",
      "subject": "Optimal properties of Fe30Mn10Al1C steel",
      "claim": "Fe30Mn10Al1C steel after 1050 °C solution treatment exhibits a yield strength of 642 MPa, total elongation of 72%, Charpy impact toughness at −40 °C of 247 J, and density of 6.69 g/cm³.",
      "values": ["642 MPa", "72%", "247 J", "6.69 g/cm³"],
      "evidence_text": "An excellent combination of yield strength of 642 MPa, ductility of 72%, and impact toughness at -40°C of 247 J in a steel with density of 6.69 g/cm^3, were obtained after 1050°C solution treatment of the Fe30Mn10Al1C steel.",
      "figures": [],
      "tables": [],
      "confidence": "high"
    },
    {
      "claim_type": "mechanism",
      "subject": "κ-carbide strengthening and work hardening",
      "claim": "The yield strength contribution from κ-carbides is attributed to a shear strengthening mechanism, which significantly decreases the work hardening rate for κ-carbides with a diameter larger than 4 nm.",
      "values": ["4 nm"],
      "evidence_text": "The yield strength contribution from κ-carbides is attributed to a shear strengthening mechanism, which allows an increase in yield strength, while significantly decreasing the work hardening rate for κ-carbides with diameter larger than 4 nm.",
      "figures": [],
      "tables": [],
      "confidence": "high"
    },
    {
      "claim_type": "figure_evidence",
      "subject": "Work hardening curves",
      "claim": "Figure 8 presents the true tensile stress-strain and work hardening rate curves for Fe-Mn-Al-C steels with varying C (0.6–1.5%), Mn (20–35%), and Al (6–12%) contents after solution treatment at 1050 °C and 1100 °C.",
      "values": ["C: 0.6–1.5%", "Mn: 20–35%", "Al: 6–12%", "1050 °C", "1100 °C"],
      "evidence_text": "Fig. 8. Work hardening behavior of low-density steels alloyed with different C, Mn, and Al content followed by solution heat treatment at the temperature, in which the solid lines and the dashed lines show the true tensile stress-strain (SS) curves and the work hardening (WH) rate curves, respectively: (a) effect of C content after solution treatment at 1050°C, (b) effect of Mn content after solution treatment at 1050°C, (c) effect of Al content after solution treatment at 1050°C, (d) effect of Al content after solution treatment at 1100°C.",
      "figures": ["Fig. 8"],
      "tables": [],
      "confidence": "high"
    },
    {
      "claim_type": "finding",
      "subject": "Unexplained constant stresses",
      "claim": "The nearly constant ultimate true stress (~1350 MPa) and fracture true stress (~2150 MPa) in steels with and without κ-carbides remain unexplained and may be related to unique microstructural evolution.",
      "values": ["~1350 MPa", "~2150 MPa"],
      "evidence_text": "One remaining unexplained issue, however, is the observation of very similar values of σ_TS and FRS for low density steels with and without κ-carbides, as this cannot be interpreted by variations in κ-carbide size. The origin of the nearly unchanging values of σ_TS and σ_FS may be related to the unique microstructural evolution, and should be studied further in future work.",
      "figures": [],
      "tables": [],
      "confidence": "medium"
    },
    {
      "claim_type": "finding",
      "subject": "Alloying effects and κ-carbide formation",
      "claim": "The effects of C, Mn, and Al alloying content on mechanical properties can be understood by considering the formation of κ-carbides; larger amounts of κ-carbides lead to higher strengths at the expense of lower ductility and impact toughness.",
      "values": [],
      "evidence_text": "The effects of C, Mn, and Al alloying content on the mechanical properties can be understood by considering the formation of κ-carbides. Larger amounts of κ-carbides lead to higher strengths, albeit at the expense of lower ductility and impact toughness.",
      "figures": [],
      "tables": [],
      "confidence": "high"
    }
  ],
  "context_update": {
    "summary": "Chunk 6 covers the explanation of alloying effects on work hardening rate through κ-carbide size and shear strengthening mechanism. It reports that larger κ-carbides increase yield strength while reducing work hardening rate and uniform elongation; ultimate true stress (σ_TS ≈ 1350 MPa) and fracture true stress (σ_FS ≈ 2150 MPa) are nearly constant across all compositions regardless of κ-carbide presence. Figure 8 provides detailed work hardening curves for C-, Mn-, and Al-series after 1050°C and 1100°C solution treatments. Conclusions summarize the density formula ρ = 8.1 – 0.102C – 0.10Al – 0.01Mn and optimal properties of Fe30Mn10Al1C (642 MPa YS, 72% elongation, 247 J at −40°C, 6.69 g/cm³). It confirms shear strengthening from κ-carbides and a reduction in work hardening rate for κ-carbide sizes >4 nm. One unresolved issue is the origin of the constant σ_TS and σ_FS independent of κ-carbide presence.",
    "material_systems": ["Fe-Mn-Al-C low-density steels"],
    "sample_aliases": [
      "C-series (0.6C, 1.0C, 1.2C, 1.5C)",
      "Mn-series (20Mn, 25Mn, 30Mn, 35Mn)",
      "Al-series (6Al, 8Al, 10Al, 11Al, 12Al)",
      "Fe30Mn10Al1C"
    ],
    "processing_route": ["Solution treatment at 1050°C or 1100°C for 2 h followed by water quenching"],
    "key_variables": [
      "κ-carbide size",
      "C content",
      "Mn content",
      "Al content",
      "Work hardening rate",
      "σ_TS (ultimate true stress)",
      "σ_FS (fracture true stress)"
    ],
    "microstructure": ["κ-carbides (intragranular and intergranular)"],
    "properties": [
      "σ_TS ≈ 1350 MPa (constant)",
      "σ_FS ≈ 2150 MPa (constant)",
      "Fe30Mn10Al1C: YS = 642 MPa, elongation = 72%, impact toughness = 247 J at -40°C, density = 6.69 g/cm³"
    ],
    "mechanisms": [
      "Shear strengthening from κ-carbides",
      "Shear deformation on κ-carbides weakens work hardening",
      "Larger κ-carbides increase yield strength but reduce work hardening rate and uniform elongation"
    ],
    "figures_or_tables": [
      "Fig. 8 (work hardening curves for C, Mn, Al series)",
      "Table 2 (mentioned for σ_TS and σ_FS values)"
    ],
    "unresolved_terms": [
      "Origin of constant σ_TS and σ_FS across compositions with and without κ-carbides"
    ]
  }
}

File: evaluation_json2json/outputs_exp/deepseek/A18/intermediate/knowledge/paper_map.raw.txt
{
  "paper_id": "A18",
  "title": "Effect of alloying content on microstructure and mechanical properties of Fe–Mn–Al–C low-density steels",
  "abstract_summary": "A series of Fe–Mn–Al–C low-density steels with varying C (0.6–1.5%), Mn (20–35%), and Al (6–12%) were fabricated. The microstructure, density, tensile properties, and impact toughness were examined to quantify alloying effects. Yield strength increases with Al and C but decreases with Mn, while impact toughness drops sharply for C > 1.2%, Mn < 25%, or Al > 10%. The results are attributed to κ-carbide precipitation and coarsening during solution treatment, and a density formula ρ = 8.1 – 0.102C – 0.10Al – 0.01Mn is proposed.",
  "research_objective": "To systematically investigate the effects of C, Mn, and Al contents on the microstructure, density, tensile mechanical properties, and impact toughness of Fe–Mn–Al–C low-density steels, and to establish quantitative relationships that guide alloy design.",
  "material_systems": [
    "Fe–Mn–Al–C low-density steels",
    "Nominal composition ranges: C 0.6–1.5%, Mn 20–35%, Al 6.0–12.0%",
    "C-series: Fe–30Mn–11Al–(0.6–1.5)C",
    "Mn-series: Fe–(20–35)Mn–11Al–1C",
    "Al-series: Fe–30Mn–(6–12)Al–1C",
    "Key phases: austenite, ferrite, κ-carbides (intragranular and intergranular)"
  ],
  "main_process_variables": [
    "Vacuum induction melting (50 kg capacity)",
    "Casting into 150 mm diameter ingot",
    "Homogenization at 1200 °C for 5 h",
    "Hot rolling to 16 mm diameter rods",
    "Air cooling to room temperature",
    "Solution treatment: 1050–1100 °C for 2 h followed by water quenching",
    "Tensile testing (gauge length 25 mm, diameter 5 mm, axis parallel to rod axis)",
    "Charpy impact testing",
    "Density measurement by Archimedes drainage method",
    "Alloy composition variation: C (0.6–1.5 wt%), Mn (20–35 wt%), Al (6–12 wt%)"
  ],
  "sample_aliases": [
    "C-0.6: Fe-30Mn-11Al-0.6C",
    "C-1.0: Fe-30Mn-11Al-1.0C",
    "C-1.2: Fe-30Mn-11Al-1.2C",
    "C-1.5: Fe-30Mn-11Al-1.5C",
    "Mn-20: Fe-20Mn-11Al-1C",
    "Mn-25: Fe-25Mn-11Al-1C",
    "Mn-30: Fe-30Mn-11Al-1C",
    "Mn-35: Fe-35Mn-11Al-1C",
    "Al-6: Fe-30Mn-6Al-1C",
    "Al-8: Fe-30Mn-8Al-1C",
    "Al-10: Fe-30Mn-10Al-1C",
    "Al-11: Fe-30Mn-11Al-1C",
    "Al-12: Fe-30Mn-12Al-1C"
  ],
  "expected_information_axis": [
    "composition",
    "processing",
    "microstructure (ferrite phase fraction, grain size, κ-carbide size and location)",
    "density",
    "tensile properties (yield strength, work hardening rate)",
    "impact toughness",
    "alloying effects on properties",
    "κ-carbide precipitation and coarsening mechanism",
    "figure_evidence"
  ],
  "key_sections": [
    "1. Introduction: background on FeMnAlC steels, alloying effects on density and mechanical properties, role of κ-carbides, research gaps and objectives",
    "2. Experimental: melting, casting, hot rolling, solution treatment, tensile and Charpy impact testing, density measurement, chemical compositions in Table 1",
    "3. Results: 3.1 Mechanical properties and fracture behavior; 3.2 Microstructural characterization by EBSD and TEM",
    "4. Discussion: 4.1 Quantitative alloying effects on microstructure and density; 4.2 Precipitation effects on mechanical properties and impact toughness; 4.3 Alloying effects on work hardening rate and underlying mechanisms",
    "5. Conclusions"
  ]
}

File: evaluation_json2json/outputs_exp/deepseek/A18/intermediate/knowledge/synthesis_prompt.txt
你是材料科学论文知识卡片写作助手。请根据 paper_map、compressed_core_facts 和可选 visual_evidence 生成高信息密度、事实饱满、适合语言模型训练的 Markdown。
要求：
1. 使用英文 Markdown。
2. 重点突出 Processing-Structure-Property Chain，确保工艺变量、组织演化、性能结果和机理之间的因果链清晰可追踪。
3. 优先保留高信息密度、高保真的科学事实：材料体系、样品编号、成分、工艺窗口、相/组织、缺陷/析出物、性能数值、图表证据和机理解释。
4. 不要编造 core_facts 中没有的数值或结论；如果存在 weak support，只能作为低确定性补充，不能写成确定事实。
5. 每个重要结论都应尽量带上样品/工艺/组织/性能限定条件；避免空泛表述，例如 'properties improved' 这类句子必须补充比较对象和证据。
6. visual_evidence 不为空时，单独写 Visual Evidence，说明每个 figure 支持了什么事实、趋势或机理；若为空，不要写该章节。
7. 使用以下结构组织：Material System, Processing Route and Variables, Microstructure and Phase Evolution, Processing-Structure-Property Chain, Mechanistic Interpretation, Key Quantitative Findings, Visual Evidence。
8. 只输出 Markdown 正文，不要代码块包裹，不要解释生成过程。

paper_map_json:
{"paper_id": "A18", "title": "Effect of alloying content on microstructure and mechanical properties of Fe–Mn–Al–C low-density steels", "abstract_summary": "A series of Fe–Mn–Al–C low-density steels with varying C (0.6–1.5%), Mn (20–35%), and Al (6–12%) were fabricated. The microstructure, density, tensile properties, and impact toughness were examined to quantify alloying effects. Yield strength increases with Al and C but decreases with Mn, while impact toughness drops sharply for C > 1.2%, Mn < 25%, or Al > 10%. The results are attributed to κ-carbide precipitation and coarsening during solution treatment, and a density formula ρ = 8.1 – 0.102C – 0.10Al – 0.01Mn is proposed.", "research_objective": "To systematically investigate the effects of C, Mn, and Al contents on the microstructure, density, tensile mechanical properties, and impact toughness of Fe–Mn–Al–C low-density steels, and to establish quantitative relationships that guide alloy design.", "material_systems": ["Fe–Mn–Al–C low-density steels", "Nominal composition ranges: C 0.6–1.5%, Mn 20–35%, Al 6.0–12.0%", "C-series: Fe–30Mn–11Al–(0.6–1.5)C", "Mn-series: Fe–(20–35)Mn–11Al–1C", "Al-series: Fe–30Mn–(6–12)Al–1C", "Key phases: austenite, ferrite, κ-carbides (intragranular and intergranular)"], "main_process_variables": ["Vacuum induction melting (50 kg capacity)", "Casting into 150 mm diameter ingot", "Homogenization at 1200 °C for 5 h", "Hot rolling to 16 mm diameter rods", "Air cooling to room temperature", "Solution treatment: 1050–1100 °C for 2 h followed by water quenching", "Tensile testing (gauge length 25 mm, diameter 5 mm, axis parallel to rod axis)", "Charpy impact testing", "Density measurement by Archimedes drainage method", "Alloy composition variation: C (0.6–1.5 wt%), Mn (20–35 wt%), Al (6–12 wt%)"], "sample_aliases": ["C-0.6: Fe-30Mn-11Al-0.6C", "C-1.0: Fe-30Mn-11Al-1.0C", "C-1.2: Fe-30Mn-11Al-1.2C", "C-1.5: Fe-30Mn-11Al-1.5C", "Mn-20: Fe-20Mn-11Al-1C", "Mn-25: Fe-25Mn-11Al-1C", "Mn-30: Fe-30Mn-11Al-1C", "Mn-35: Fe-35Mn-11Al-1C", "Al-6: Fe-30Mn-6Al-1C", "Al-8: Fe-30Mn-8Al-1C", "Al-10: Fe-30Mn-10Al-1C", "Al-11: Fe-30Mn-11Al-1C", "Al-12: Fe-30Mn-12Al-1C"], "expected_information_axis": ["composition", "processing", "microstructure (ferrite phase fraction, grain size, κ-carbide size and location)", "density", "tensile properties (yield strength, work hardening rate)", "impact toughness", "alloying effects on properties", "κ-carbide precipitation and coarsening mechanism", "figure_evidence"], "key_sections": ["1. Introduction: background on FeMnAlC steels, alloying effects on density and mechanical properties, role of κ-carbides, research gaps and objectives", "2. Experimental: melting, casting, hot rolling, solution treatment, tensile and Charpy impact testing, density measurement, chemical compositions in Table 1", "3. Results: 3.1 Mechanical properties and fracture behavior; 3.2 Microstructural characterization by EBSD and TEM", "4. Discussion: 4.1 Quantitative alloying effects on microstructure and density; 4.2 Precipitation effects on mechanical properties and impact toughness; 4.3 Alloying effects on work hardening rate and underlying mechanisms", "5. Conclusions"]}

compressed_core_facts_json:
{"paper_focus": {"title": "Effect of alloying content on microstructure and mechanical properties of Fe–Mn–Al–C low-density steels", "research_objective": "To systematically investigate the effects of C, Mn, and Al contents on the microstructure, density, tensile mechanical properties, and impact toughness of Fe–Mn–Al–C low-density steels, and to establish quantitative relationships that guide alloy design.", "material_systems": ["Fe–Mn–Al–C low-density steels", "Nominal composition ranges: C 0.6–1.5%, Mn 20–35%, Al 6.0–12.0%", "C-series: Fe–30Mn–11Al–(0.6–1.5)C", "Mn-series: Fe–(20–35)Mn–11Al–1C", "Al-series: Fe–30Mn–(6–12)Al–1C", "Key phases: austenite, ferrite, κ-carbides (intragranular and intergranular)"], "main_process_variables": ["Vacuum induction melting (50 kg capacity)", "Casting into 150 mm diameter ingot", "Homogenization at 1200 °C for 5 h", "Hot rolling to 16 mm diameter rods", "Air cooling to room temperature", "Solution treatment: 1050–1100 °C for 2 h followed by water quenching", "Tensile testing (gauge length 25 mm, diameter 5 mm, axis parallel to rod axis)", "Charpy impact testing", "Density measurement by Archimedes drainage method", "Alloy composition variation: C (0.6–1.5 wt%), Mn (20–35 wt%), Al (6–12 wt%)"], "expected_information_axis": ["composition", "processing", "microstructure (ferrite phase fraction, grain size, κ-carbide size and location)", "density", "tensile properties (yield strength, work hardening rate)", "impact toughness", "alloying effects on properties", "κ-carbide precipitation and coarsening mechanism", "figure_evidence"]}, "core_facts": {}, "visual_evidence": [{"figure_id": "figure_001", "image_type": "property_mechanical", "description": "This figure displays engineering stress-strain curves for Fe-Mn-Al-C low-density steels obtained from uniaxial tensile testing at ambient temperature and strain rate of 1.1×10⁻³ s⁻¹. The curves are organized into..."}, {"figure_id": "figure_002", "image_type": "chart_schematic", "description": "The figure presents technical engineering drawings of mechanical test specimen geometries used for characterizing Fe–Mn–Al–C low-density steels. Subfigure (a) illustrates the tensile specimen featuring a cylindrical..."}, {"figure_id": "figure_003", "image_type": "property_mechanical", "description": "This figure presents engineering stress-strain curves of Fe-Mn-Al-C low-density steels subjected to solution treatment at 1050°C for 2 hours, illustrating the effects of varying alloying content on tensile mechanical..."}, {"figure_id": "figure_004", "image_type": "property_mechanical", "description": "The figure displays engineering stress-strain curves for Fe30MnxAl1C low-density steels investigating the effect of aluminum content (6Al, 8Al, 10Al, 11Al, and 12Al in mass%) under two solution treatment conditions...."}, {"figure_id": "figure_005", "image_type": "microscopy_tem", "description": "This figure presents the microstructure evolution of Fe30Mn11Al(x)C low-density steels with varying carbon contents (0.6%, 1.0%, 1.2%, and 1.5%) following solution treatment at 1050°C for 2 hours. Panels (a)-(d) display..."}, {"figure_id": "figure_006", "image_type": "microscopy_tem", "description": "Figure 4 presents the microstructural evolution of Fe(x)Mn11Al1C low-density steels with varying Mn content (20%, 25%, 30%, and 35%) after solution treatment at 1050°C for 2 h. Panels (a–d) show EBSD grain boundary maps..."}, {"figure_id": "figure_007", "image_type": "microscopy_tem", "description": "Figure 5 presents the microstructural evolution of Fe30Mn(x)Al1C low-density steels with varying Al content (8%, 10%, 11%, and 12%) following solution treatment at 1050°C for 2 hours. Panels (a–d) display EBSD..."}, {"figure_id": "figure_008", "image_type": "chart_plot", "description": "This figure presents quantitative assessments of alloying effects on microstructure and physical properties of Fe-Mn-Al-C low-density steels after solution heat treatment at 1050°C for 2 h followed by water quenching...."}]}

visual_evidence_json:
[{"paper_id": "A18", "figure_id": "figure_001", "image_paths": ["images/64c8780607e9a975ad7a2ed57fa745639a1a3d6fb806360d824daf7fdeff7a16.jpg"], "image_count": 1, "image_type": "property_mechanical", "description": "This figure displays engineering stress-strain curves for Fe-Mn-Al-C low-density steels obtained from uniaxial tensile testing at ambient temperature and strain rate of 1.1×10⁻³ s⁻¹. The curves are organized into multiple sub-panels comparing different alloying series: carbon content variation (C-0.6 to C-1.5 wt%), manganese content variation (Mn-20 to Mn-35 wt%), and aluminum content variation (Al-6 to Al-12 wt%) under solution treatment at 1050°C, plus an additional panel showing Al-series treated at 1100°C. Each curve exhibits distinct yield points, work hardening characteristics, and fracture strains. Notable trends visible include that increasing C and Al content significantly elevates yield strength (from 401 MPa to 1125 MPa) and ultimate tensile strength (826–1191 MPa) while reducing uniform elongation (22–74%), whereas increasing Mn content decreases yield strength but maintains high ductility. The figure demonstrates that nano-sized κ-carbides, whose size increases with C/Al but decreases with Mn, strengthen the matrix via a shearing mechanism, with critical transitions in work hardening behavior and impact toughness occurring when carbide sizes exceed approximately 4 nm.", "confidence": 0.0}, {"paper_id": "A18", "figure_id": "figure_002", "image_paths": ["images/a31eebed58d0916a76b190d173600916c4bfec605e1dde3b11a4c9d07a77f3c6.jpg", "images/2fdb1c15265fa5f8c2b81e46e284ed26afbddffb2a840763bf0b7ca532f34a35.jpg"], "image_count": 2, "image_type": "chart_schematic", "description": "The figure presents technical engineering drawings of mechanical test specimen geometries used for characterizing Fe–Mn–Al–C low-density steels. Subfigure (a) illustrates the tensile specimen featuring a cylindrical gauge section with Ø5 mm diameter and 30 mm gauge length, 65 mm total length between fillets, M12 threaded gripping ends, R5 mm transition fillet radii, and a 60° conical pilot hole with 1 mm depth at the specimen axis. Subfigure (b) depicts the Charpy V-notch impact specimen with dimensions 55 mm × 10 mm × 10 mm and a 2 mm deep V-notch. According to the caption and citation context, these geometries were employed for uniaxial tensile testing conducted at ambient temperature with an initial strain rate of 1.1×10⁻³ s⁻¹ using an MTS machine, and for Charpy impact toughness measurements performed at −40 °C with the V-notch oriented perpendicular to the rod axis. The schematic specifies critical dimensional parameters including gauge diameter, fillet radii, and notch geometry essential for reproducible mechanical property evaluation across the alloy series (C-0.6 to C-1.5, Mn-20 to Mn-35, Al-6 to Al-12).", "confidence": 0.0}, {"paper_id": "A18", "figure_id": "figure_003", "image_paths": ["images/cb409a53265eff829b6ab771000031fc8fb6a5b710763592b1a1a2b74f6726f4.jpg", "images/be3a37c68e1a9bcb22fecbf746ac4bba3045a8f9690b1e643c1e11a6ab6164f2.jpg"], "image_count": 2, "image_type": "property_mechanical", "description": "This figure presents engineering stress-strain curves of Fe-Mn-Al-C low-density steels subjected to solution treatment at 1050°C for 2 hours, illustrating the effects of varying alloying content on tensile mechanical properties. Subfigure (a) displays curves for Fe30Mn11AlxC steels with carbon contents ranging from 0.6C to 1.5C (black, red, green, and blue curves respectively), revealing a significant increase in yield strength from 542 MPa to 1125 MPa as carbon increases, accompanied by a transition from pronounced work hardening behavior in 0.6C steel to rapid work softening in 1.5C steel and reduced elongation from approximately 60% to 20%. Subfigure (b) shows curves for FexMn11Al1C steels with manganese contents varying from 20Mn to 34Mn (black, red, green, and blue curves), demonstrating an opposite trend where increasing Mn content decreases yield strength from 896 MPa to 401 MPa while improving total elongation from 28.5% to approximately 75% and enhancing work hardening rate. The caption notes that stress-strain jumps after yielding are artifacts from extensometer removal and do not affect mechanical measurements.", "confidence": 0.0}, {"paper_id": "A18", "figure_id": "figure_004", "image_paths": ["images/61453ab5fc554f1a2b015dc7315d2460579dedf010f816c877b14de654eec491.jpg", "images/282032f4da62dd2cd3d656649283c9b0ad8706b3dff9a4073584908a31d91ad8.jpg"], "image_count": 2, "image_type": "property_mechanical", "description": "The figure displays engineering stress-strain curves for Fe30MnxAl1C low-density steels investigating the effect of aluminum content (6Al, 8Al, 10Al, 11Al, and 12Al in mass%) under two solution treatment conditions. Subfigure (c) shows alloys treated at 1050°C, where increasing Al content from 6% to 12% progressively raises yield strength from approximately 433 MPa to 846 MPa while reducing ductility; notably, the 12Al alloy exhibits premature fracture near 40% engineering strain. Subfigure (d) presents the same compositions treated at 1100°C, demonstrating significantly improved elongation for high-Al alloys, with the 12Al sample now sustaining over 60% strain. Both plots exhibit characteristic twinning-induced plasticity (TWIP) behavior with continuous work hardening and ultimate tensile strengths ranging from 826 MPa to 967 MPa. The comparison establishes that elevating solution treatment temperature from 1050°C to 1100°C mitigates the strength-ductility trade-off in Al-rich compositions, attributed to grain coarsening and modified κ-carbide precipitation kinetics.", "confidence": 0.0}, {"paper_id": "A18", "figure_id": "figure_005", "image_paths": ["images/f12dbd7e5b42b8979b86c153cfb1fa7a07c2fda6ae98f5f525d2b4802e64f340.jpg", "images/be1e19abea18d718329a347dfff3ce15808f7df9442e198b5308154f4456e309.jpg", "images/4cadca3ffe2a4de38df5c19a4e08f3aeca166fec6059bc6bbcedb993f72db6d3.jpg", "images/8ab7ccdc807f47ddcca98b3f18d362a1955d15ae0c9585e7b6413aeee454c37e.jpg", "images/3342804a2286dd40c9ee2ab6fa6b5e2d95b8643838aec1a2f7b7c1cde6aeddc6.jpg", "images/4f3c7e6323a6ec3ad628c80f705844d11cb3808ef2e7ea479c36862f5286d82a.jpg", "images/8dafcc0488891c1d9cd5b1d27a4a65c744f3a6125ddba590f520f2cd3029053d.jpg", "images/c79ea50b3ad208d6c817efb619454396391f44a91b9135dc55888011f482dab4.jpg"], "image_count": 8, "image_type": "microscopy_tem", "description": "This figure presents the microstructure evolution of Fe30Mn11Al(x)C low-density steels with varying carbon contents (0.6%, 1.0%, 1.2%, and 1.5%) following solution treatment at 1050°C for 2 hours. Panels (a)-(d) display EBSD orientation maps revealing high-angle grain boundaries (black lines, θ>15°), annealing twin boundaries (Σ3, red lines), and BCC phase distribution (green regions in (a)). The 0.6%C alloy exhibits a dual-phase structure comprising approximately 30% BCC ferrite (average grain size 5.5 μm) and FCC austenite (7.3 μm), while higher carbon contents (1.0-1.5%) show single-phase austenite with significantly coarser grains (>22 μm). The twin boundary fraction decreases from approximately 60% to 50% with increasing carbon content. Panels (e)-(h) show dark-field TEM images of κ-carbide precipitation within the austenite matrix, with insets displaying selected area electron diffraction (SAED) patterns along the [001]γ zone axis confirming the (001)κ||(001)γ orientation relationship. The κ-carbides coarsen markedly from sub-1 nm (0.6%C) to approximately 2 nm (1.0%C), 25 nm (1.2%C), and 80 nm (1.5%C), with the highest carbon content exhibiting distinct rectangular morphology indicating confined growth along {011} planes. These observations demonstrate that carbon content critically controls phase stability, grain refinement via ferrite pinning, and κ-carbide precipitation kinetics.", "confidence": 0.0}, {"paper_id": "A18", "figure_id": "figure_006", "image_paths": ["images/811ff2d5775e1be9fe974c07277cba522313a42104ceae3fa320c23e63b5fdc7.jpg", "images/f821c0fb990a2ef51af3f90940e4e2fbd8a58a7dd5835f1c6704869154f89997.jpg", "images/086a206a6dbd7cd745b08f2bc85996bc488a7ad871baa7255f8866387780b148.jpg", "images/08be8b8487572867284a0e0ede3c443c052e4e96984427bc52fb7ee40a8a7390.jpg", "images/121d7f73012007214f7552b0f6034b6c59420b838ddd4ee49560f4fc418949b6.jpg", "images/2fc3fb1a701a1d1dfdc6e8c59d3b77df56d4c403e21e06a39a9c82b35577bedd.jpg", "images/895e59aa6a39e5398e5bbe913d4a6c8a47a15e2d606c4e1477c3363db8ad377c.jpg", "images/80b64e5ea4c93cae859738a7bbba9de5c9be39fed50a9f8db10234162de79dbd.jpg"], "image_count": 8, "image_type": "microscopy_tem", "description": "Figure 4 presents the microstructural evolution of Fe(x)Mn11Al1C low-density steels with varying Mn content (20%, 25%, 30%, and 35%) after solution treatment at 1050°C for 2 h. Panels (a–d) show EBSD grain boundary maps where black lines denote high-angle boundaries (θ>15°), red lines indicate Σ3 twin boundaries, and green areas represent BCC ferrite phase. The images reveal that ferrite volume fraction decreases from 3.3% at 20% Mn to 0.65% at 25% Mn, disappearing completely at 30% and 35% Mn, while austenite grain size increases from 9.9 μm to 33 μm. Twin boundary fraction remains approximately 60% across samples. Panels (e–h) display dark-field TEM images (with corresponding SAED patterns in insets) showing κ-carbide precipitates imaged along [001]γ using κ-carbide reflections. The κ-carbide size decreases significantly with increasing Mn content: from approximately 18 nm at 20% Mn to 5 nm, 3 nm, and 2 nm at 25%, 30%, and 35% Mn, respectively. The SAED patterns confirm the coherent orientation relationship (001)κ||(001)γ. These results demonstrate that increasing Mn content promotes complete austenitization, grain coarsening, and simultaneous refinement of nano-scale κ-carbides.", "confidence": 0.0}, {"paper_id": "A18", "figure_id": "figure_007", "image_paths": ["images/c29e1c9d51543db42311dc2dd8f5003465d465cee35b316f98dc085b6e326982.jpg", "images/02f0692ce6eec200941becbc7d382b5afaa2f6fde162070dfa76fd5d3692faa2.jpg", "images/7058f0e6bf40330212e3d438d75af33f1227fe534fdb30a9201a8d009984d912.jpg", "images/7d661cb41aaa9ddf4b56646a621b58bade9cc0657e6bb4c99e1a7627017f51ea.jpg", "images/38072f33d311472c974706ff60dbdc20c3cd7f3501a5e1151390de0e57ad1376.jpg", "images/3e6e2f4bfd09c4d88ac0d5b821137d6e5b36005ce674d0efcda4d277e999948b.jpg", "images/3459bc6bba2b7cbf533ddfc314d9dc558b9ea884a8b8454c3eebc54408c92bb8.jpg", "images/8ddf9d8e49b0934a16c8caecc2e2f80af3d535542165cd803679d7bb788a8741.jpg"], "image_count": 8, "image_type": "microscopy_tem", "description": "Figure 5 presents the microstructural evolution of Fe30Mn(x)Al1C low-density steels with varying Al content (8%, 10%, 11%, and 12%) following solution treatment at 1050°C for 2 hours. Panels (a–d) display EBSD orientation maps (inverse pole figure or boundary maps) revealing high-angle grain boundaries (black lines, θ>15°), annealing twin boundaries (red lines, Σ3), and BCC phase distribution (green regions). The 8–11% Al alloys exhibit single-phase austenite with average grain sizes of approximately 28.3 μm, 29.7 μm, and 23.7 μm, respectively, whereas the 12% Al alloy (d) shows significantly refined austenite grains (12.6 μm) containing 3.1% BCC ferrite phase. Panels (e–h) provide transmission electron microscopy evidence of κ-carbide precipitation. The 8% Al sample (e) shows a bright-field TEM image with an inset selected area electron diffraction (SAED) pattern along the [001]γ zone axis, confirming the absence of κ-carbides. Dark-field TEM images (f–h) taken using κ-carbide diffraction spots reveal uniformly distributed nanoscale precipitates (white contrast) in 10–12% Al steels, with average diameters increasing from approximately 1 nm (10% Al) to 1.5 nm (11% Al) and 15 nm (12% Al). These observations demonstrate that increasing Al content promotes κ-carbide formation and coarsening, while the presence of ferrite at 12% Al induces substantial grain refinement.", "confidence": 0.0}, {"paper_id": "A18", "figure_id": "figure_008", "image_paths": ["images/0386dd6274b3fb0cfb60b959a69688cb1ae1c5dde789acc65a3e50c5597ebf0b.jpg", "images/d2362a9d095fedcf5bd75eb67b1af5e1153a612e188e846fbf48506432ee0c90.jpg"], "image_count": 2, "image_type": "chart_plot", "description": "This figure presents quantitative assessments of alloying effects on microstructure and physical properties of Fe-Mn-Al-C low-density steels after solution heat treatment at 1050°C for 2 h followed by water quenching. Panel (a) displays the effect of alloying content on the average κ-carbide diameter (d_Car) plotted against element content in mass percent. The graph shows that both carbon (represented as 10×C%, red squares) and aluminum (Al%, white stars) strongly promote κ-carbide coarsening, with diameters increasing sharply from approximately 1 nm to 50 nm for C and from 0.5 nm to 15 nm for Al. In contrast, manganese (Mn%, blue circles) exhibits a weak inverse relationship, where increasing Mn content from 25% to 35% reduces carbide size from approximately 5 nm to 2 nm. Panel (b) illustrates the linear dependence of mass density (ρ) on alloying content, with the empirical relationship ρ = 8.1 - 0.102C% - 0.1Al% - 0.01Mn% (g/cm³). While all three elements reduce density, aluminum has the strongest effect (steepest slope), followed by carbon and manganese. These data collectively establish that C and Al are the critical elements controlling κ-carbide precipitation kinetics and size, whereas density follows predictable linear mixing behavior based on elemental mass percentages.", "confidence": 0.0}, {"paper_id": "A18", "figure_id": "figure_009", "image_paths": ["images/76df11a93d84ce43708c481eedd0607abd198497e4040998217bdb63f48b0cc2.jpg", "images/7f88774b104566337e809e6d87f9844822390a4f224e5882858e38523d5fc874.jpg", "images/d0204182970b4082f305aa8195fb7c63dd6345f47dc6e64b03c2fc682eb7d30c.jpg", "images/5f01891a61f20af635de95099408fdf6c072d444c36717028cf373164a9beec7.jpg"], "image_count": 4, "image_type": "property_mechanical", "description": "This figure presents the quantitative relationship between κ-carbide size (d_Car) and mechanical properties in solution-treated Fe–Mn–Al–C low-density steels. Subplot (a) displays yield strength (Rp0.2) and tensile strength (Rm) versus the square root of carbide diameter (d_Car^0.5), exhibiting linear increases described by Rp0.2 = 478 + 97.1d_Car^0.5 and Rm = 786 + 54.6d_Car^0.5 (units in MPa), indicating particle shear strengthening. Subplots (b) and (c) show total tensile elongation (A5) and area reduction (Z) decreasing linearly with d_Car^0.5 following A5 = 64.5 − 6.445d_Car^0.5 and Z = 78 − 3.85d_Car^0.5 (units in %), reflecting reduced work hardening and ductility. Subplot (d) presents Charpy impact toughness at −40°C (Akv), which drops precipitously from over 350 J to near zero as d_Car^0.5 exceeds approximately 2 nm^0.5. Collectively, these correlations demonstrate that while κ-carbide strengthening follows a shear mechanism, carbide coarsening severely compromises both uniform elongation and low-temperature toughness, establishing critical microstructural design limits for high-performance low-density steels.", "confidence": 0.0}, {"paper_id": "A18", "figure_id": "figure_010", "image_paths": ["images/e1856d9f72b43bb340ec2ebe5e3e3e1ff8d139f28a0f66eacd74de09660c40e9.jpg", "images/87b056e999fb3e056b84e8864ac057ff17e2be595b51e5e5b3d8716e1f09274c.jpg", "images/2b800773d8015db4f44e1da46569fe26a33fe70916532effdda918f2c8fa234b.jpg", "images/152ee8ed2687103f4867beafb9ebfd812e84795408b8c0b6bc99300c8ae9fdd0.jpg"], "image_count": 4, "image_type": "property_mechanical", "description": "This figure illustrates the work hardening behavior of Fe-Mn-Al-C low-density steels through true tensile stress-strain curves (solid lines) and corresponding work hardening rate curves (dashed lines) plotted against true strain. Panel (a) shows the effect of carbon content (0.6C, 1.0C, 1.2C, 1.5C) after 1050°C solution treatment, where decreasing carbon increases the work hardening rate to a maximum of approximately 1900 MPa for the 0.6C alloy. Panel (b) examines manganese content (20Mn, 25Mn, 30Mn, 35Mn) at 1050°C, demonstrating that higher Mn content elevates the work hardening rate up to ~2300 MPa for 35Mn steel. Panels (c) and (d) display aluminum content effects (6Al through 12Al) at 1050°C and 1100°C respectively, showing the work hardening rate increases with decreasing Al content, reaching ~2100 MPa for 6Al steel. Notably, the 0.6C and 30Mn steels exhibit monotonically decreasing work hardening rates, while other compositions display curves with initial rapid decline followed by a slow rise and subsequent second decline. The data reveal that true ultimate tensile stress (~1350 MPa) and true fracture stress (~2150 MPa) remain composition-independent, whereas work hardening behavior strongly correlates with κ-carbide precipitation. The figure supports the conclusion that high work hardening capacity, associated with fine κ-carbide dispersions, enables enhanced ductility through particle shear mechanisms.", "confidence": 0.0}]
