Repository: RiverYanggg/SteelDig_multimodal

# Evaluation Framework

这个目录实现当前的结构化抽取评估流程。它比较两套 `text_extraction.json`，数据来自 `outputs_exp/` 下各模型的抽取结果目录。

当前 `outputs_exp/` 中可用的模型目录示例：`deepseek`、`doubao`、`kimi`（以实际存在的子目录为准）。

- 真值（truth）：`outputs_exp/<truth_model>/<paper_id>/final/text_extraction.json`
- 预测（pred）：`outputs_exp/<pred_model>/<paper_id>/final/text_extraction.json`

通过 `--truth` 与 `--pred` 可任意指定哪套模型作为真值、哪套作为预测。例如 `--truth doubao --pred deepseek` 表示以 doubao 为真值、以 deepseek 为预测进行评估。

当前评估的核心原则是：

- 论文级配对由目录名决定，例如 `A0`、`A1`。
- 先做对象对齐，尤其是 `alloy/process/sample`。
- 对齐后由代码展开同一个 canonical object 下的同一个字段。
- 代码先做确定性判断；只有语义不确定的同字段值才交给 LLM judge。
- LLM judge 只输出 `true/false`，不负责计算指标。
- Precision/Recall/F1 全部由代码根据最终字段匹配结果计算。

---

File: evaluation_json2json/outputs_exp/deepseek/A19/intermediate/knowledge/chunk_0001.raw.txt
{
  "claims": [
    {
      "claim_type": "composition",
      "subject": "Experimental low-density steel",
      "claim": "The investigated steel has a nominal composition of Fe–9Mn–5Al–0.3C (wt.%).",
      "values": [
        "9Mn",
        "5Al",
        "0.3C",
        "wt%"
      ],
      "evidence_text": "Fe–9Mn–5Al-0.3C (wt.%) low density steel plates",
      "figures": [],
      "tables": [],
      "confidence": "high"
    },
    {
      "claim_type": "microstructure",
      "subject": "Fe–9Mn–5Al–0.3C low-density steel",
      "claim": "After intercritical quenching at 1050 °C and annealing at 600–800 °C, the experimental steel maintained a micro-laminated microstructure consisting of δ-ferrite bands and tempered martensite lamellae.",
      "values": [
        "1050 °C",
        "600–800 °C"
      ],
      "evidence_text": "the experimental steel maintained micro-laminated microstructure after intercritical quenching-annealing treatment, consisting of δ-ferrite band and tempered martensite lamellar.",
      "figures": [],
      "tables": [],
      "confidence": "high"
    },
    {
      "claim_type": "property",
      "subject": "Fe–9Mn–5Al–0.3C low-density steel after annealing at 600–800 °C",
      "claim": "The annealed experimental steels exhibited wide yield strength grades of 460–620 MPa, total elongation of 40–63%, and low yield-to-tensile ratio of 0.65–0.75.",
      "values": [
        "460 MPa",
        "620 MPa",
        "40%",
        "63%",
        "0.65",
        "0.75"
      ],
      "evidence_text": "The annealed experimental steels exhibited wide yield strength grades (460–620 MPa) with excellent ductility (40–63 %) and low yield-tensile ratio (0.65–0.75).",
      "figures": [],
      "tables": [],
      "confidence": "high"
    },
    {
      "claim_type": "mechanism",
      "subject": "Fe–9Mn–5Al–0.3C low-density steel",
      "claim": "The proportion of austenite, the density of geometrically necessary dislocations, high-angle grain boundary density in tempered martensite, and the presence or absence of carbides contributed to the mechanical properties.",
      "values": [],
      "evidence_text": "The proportion of austenite, the density of geometrically necessary dislocations, and high-angle grain boundary density of tempered martensite region, as well as the presence or absence of carbides, were considered to contributed to the mechanical properties.",
      "figures": [],
      "tables": [],
      "confidence": "high"
    },
    {
      "claim_type": "mechanism",
      "subject": "Fe–9Mn–5Al–0.3C low-density steel",
      "claim": "Different annealing temperatures resulted in different levels of austenite stability by changing the enrichment of alloying elements in austenite, causing varying TRIP effects.",
      "values": [],
      "evidence_text": "Various annealed temperature led to the different levels of austenitic stability through changing the enrichment of alloyed elements in austenite, further causing different degrees of TRIP effect.",
      "figures": [],
      "tables": [],
      "confidence": "high"
    },
    {
      "claim_type": "mechanism",
      "subject": "Fe–9Mn–5Al–0.3C low-density steel",
      "claim": "TWIP effect existed during deformation as estimated by stacking fault energy.",
      "values": [],
      "evidence_text": "TWIP effect existed during deformation according to estimation of SFE.",
      "figures": [],
      "tables": [],
      "confidence": "high"
    },
    {
      "claim_type": "property",
      "subject": "Fe–9Mn–5Al–0.3C steel annealed at 740 °C",
      "claim": "The steel annealed at 740 °C had the maximum uniform elongation of 62.4% and the highest product of strength and elongation of 45.2 GPa%.",
      "values": [
        "740 °C",
        "62.4%",
        "45.2 GPa%"
      ],
      "evidence_text": "The steel annealed at 740 ◦C had maximum uniform elongation (62.4 %) and the highest product of strength and elongation (45.2 GPa%)",
      "figures": [],
      "tables": [],
      "confidence": "high"
    },
    {
      "claim_type": "finding",
      "subject": "Fe–9Mn–5Al–0.3C steel annealed at 680 °C",
      "claim": "The 680 °C annealed steel, possessing the highest austenite stability, exhibited deficient TRIP effect, leading to necking.",
      "values": [
        "680 °C"
      ],
      "evidence_text": "the 680 ◦C annealed steel with the highest austenitic stability exhibited deficient TRIP effect, leading to the occurrence of necking.",
      "figures": [],
      "tables": [],
      "confidence": "high"
    },
    {
      "claim_type": "finding",
      "subject": "Fe–Mn–Al–C steels",
      "claim": "A density reduction of 1.3% per 1 wt% aluminum addition can be achieved in steel.",
      "values": [
        "1.3%",
        "1 wt% Al"
      ],
      "evidence_text": "A 1.3 % reduction in density of steel could be obtained per 1 wt% addition of Al",
      "figures": [],
      "tables": [],
      "confidence": "high"
    },
    {
      "claim_type": "finding",
      "subject": "Low-density steels",
      "claim": "Low density steel is classified into four categories based on Al and Mn content: ferritic steels, ferritic-based duplex steels, austenite-based duplex steels, and austenite steels.",
      "values": [],
      "evidence_text": "According to the content of Al and Mn, low density steel was classified into four categories: ferritic steels [4,5], ferritic-based duplex steels [6,7], austenite-based duplex steels [2,8], and austenite steels [9–11].",
      "figures": [],
      "tables": [],
      "confidence": "high"
    },
    {
      "claim_type": "finding",
      "subject": "Dual-phase low-density steel",
      "claim": "Dual-phase low density steel composed of δ-ferrite and martensite/austenite is usually rolled to form a micro-laminated structure during deformation.",
      "values": [],
      "evidence_text": "Dual-phase low density steel composed of δ-ferrite and martensite/ austenite was usually rolled and formed micro-laminated structure under deformation",
      "figures": [],
      "tables": [],
      "confidence": "high"
    },
    {
      "claim_type": "finding",
      "subject": "Fe–8Mn–6Al–0.4C steel",
      "claim": "Chen et al. reported that duplex lightweight steel Fe–8Mn–6Al–0.4C had a tensile strength of ~756 MPa and ~56% elongation due to synergistic TRIP and TWIP effects.",
      "values": [
        "Fe–8Mn–6Al–0.4C",
        "~756 MPa",
        "~56%"
      ],
      "evidence_text": "Chen et al. [27] reported that duplex lightweight steel of Fe–8Mn–6Al–0.4C exhibited excellent mechanical properties of tensile strength ~756 MPa and ~56 % elongation under synergy of TRIP and TWIP effects.",
      "figures": [],
      "tables": [],
      "confidence": "high"
    },
    {
      "claim_type": "finding",
      "subject": "Laminar low-density steel",
      "claim": "Shang et al. improved total elongation of laminar low density steel from 4% (hot-rolled) to 40% (quenched-tempered) by changing δ-ferrite content via quenching and tempering.",
      "values": [
        "4%",
        "40%"
      ],
      "evidence_text": "Shang et al. [28] changed the δ-ferrite content by various quenching temperature and tempering treatment to improve the mechanical properties of laminar low density steel. The total elongation of the steel was boosted from 4 % of hot-rolled state to 40 % of quenched-tempered state.",
      "figures": [],
      "tables": [],
      "confidence": "high"
    },
    {
      "claim_type": "finding",
      "subject": "Micro-laminated low density steel",
      "claim": "Xu et al. increased retained austenite content in micro-laminated low density steel by direction quenching and intercritical annealing, improving total elongation from 13% to 41% with TRIP effect.",
      "values": [
        "13%",
        "41%"
      ],
      "evidence_text": "Xu et al. [29] increased the retained austenitic content of micro-laminated low density steel by direction quenching and intercritical annealing, which improving the ductility form 13 %–41 % in total elongation under the assistance of TRIP effect.",
      "figures": [],
      "tables": [],
      "confidence": "high"
    },
    {
      "claim_type": "finding",
      "subject": "Al in steel",
      "claim": "Aluminum addition promotes formation of δ-ferrite but also facilitates nucleation of short-range order structure harmful to ductility.",
      "values": [],
      "evidence_text": "The Al addition promoted the form of δ-ferrite, but facilitated the nucleation of short-range order structure, which was harmful for ductility of metal.",
      "figures": [],
      "tables": [],
      "confidence": "high"
    }
  ],
  "context_update": {
    "summary": "The current chunk (Introduction and Abstract) of the study on Fe–9Mn–5Al–0.3C low-density δ-TRIP steel describes the intercritical quenching (1050 °C) and annealing (600–800 °C) process that produces a micro-laminated structure of δ-ferrite bands and tempered martensite lamellae. Annealing temperature affects austenite fraction, dislocation density, grain boundary character, and carbide presence, which govern mechanical properties. The steels exhibit yield strengths 460–620 MPa, total elongation 40–63%, and low yield-to-tensile ratio 0.65–0.75. Austenite stability, controlled by elemental partitioning, determines the TRIP effect; TWIP also contributes. The 740 °C annealed sample shows the highest uniform elongation (62.4%) and strength-ductility product (45.2 GPa%), while the 680 °C sample undergoes early necking due to overly stable austenite. Background on Al density effect, steel classification, and related prior studies is summarized. Subsequent sections will likely present detailed microstructural characterization, tensile curves, and work hardening analysis for each annealing condition.",
    "material_systems": [
      "Fe–9Mn–5Al–0.3C (wt.%) low-density steel",
      "δ-ferrite",
      "tempered martensite",
      "retained austenite",
      "carbides"
    ],
    "sample_aliases": [],
    "processing_route": [
      "hot rolling",
      "intercritical quenching at 1050 °C",
      "annealing at 600–800 °C"
    ],
    "key_variables": [
      "annealing temperature",
      "austenite fraction",
      "dislocation density",
      "high-angle grain boundary density",
      "carbide presence",
      "austenite stability",
      "TRIP effect",
      "TWIP effect"
    ],
    "microstructure": [
      "micro-laminated structure",
      "δ-ferrite bands",
      "tempered martensite lamellae"
    ],
    "properties": [
      "yield strength 460–620 MPa",
      "total elongation 40–63%",
      "yield-to-tensile ratio 0.65–0.75",
      "uniform elongation up to 62.4% (740 °C)",
      "maximum PSE 45.2 GPa% (740 °C)"
    ],
    "mechanisms": [
      "austenite stability governed by alloy partitioning affects TRIP effect",
      "TWIP active according to SFE",
      "excessively stable austenite at 680 °C leads to early necking"
    ],
    "figures_or_tables": [],
    "unresolved_terms": []
  }
}

File: evaluation_json2json/outputs_exp/deepseek/A19/intermediate/knowledge/chunk_0004.raw.txt
{
  "claims": [
    {
      "claim_type": "microstructure",
      "subject": "austenite fraction by EBSD",
      "claim": "The austenite volume fractions measured by EBSD in the experimental steel were approximately 16% for HR, 7% for IQ-1050, 28% for QA-620, 35% for QA-680, 50% for QA-740, and 49% for QA-800.",
      "values": ["16%", "7%", "28%", "35%", "50%", "49%"],
      "evidence_text": "By EBSD\t~16\t~7\t~28\t~35\t~50\t~49",
      "figures": [],
      "tables": ["Table 2"],
      "confidence": "high"
    },
    {
      "claim_type": "microstructure",
      "subject": "austenite fraction by XRD",
      "claim": "The austenite volume fractions measured by XRD were approximately 33% for QA-620, 37% for QA-680, 51% for QA-740, and 48% for QA-800.",
      "values": ["33%", "37%", "51%", "48%"],
      "evidence_text": "By XRD\t/\t/\t~33\t~37\t~51\t~48",
      "figures": [],
      "tables": ["Table 2"],
      "confidence": "high"
    },
    {
      "claim_type": "microstructure",
      "subject": "fracture morphology of QA specimens",
      "claim": "All QA specimens (QA-620, QA-680, QA-740, QA-800) exhibited mixed fracture features including cleavage, quasi-cleavage, and dimples, with second cracks observed at δ/γ or δ/α interfaces.",
      "values": [],
      "evidence_text": "As shown in Fig. 6 was SEM morphology of tensile fracture of QA specimens, which all exhibited mixed fracture feature with cleavage in the red dashed areas, quasi-cleavage in the blue dashed areas, and dimples in the yellow dashed areas.",
      "figures": ["Fig. 6"],
      "tables": [],
      "confidence": "high"
    },
    {
      "claim_type": "microstructure",
      "subject": "QA-620 fracture feature",
      "claim": "QA-620 displayed significantly smaller micro-dimples than other QA specimens and river pattern indicating cleavage crack propagation arrested by dimple regions.",
      "values": [],
      "evidence_text": "For QA-620 shown in Fig. 6(a), significantly smaller micro-dimples than other specimens were observed. River pattern displayed the propagation of cleavage cracks, which were stopped by toughness fracture areas, dimples.",
      "figures": ["Fig. 6(a)"],
      "tables": [],
      "confidence": "high"
    },
    {
      "claim_type": "microstructure",
      "subject": "QA-680 and QA-740 fracture",
      "claim": "In QA-680 and QA-740, cleavage/quasi-cleavage and dimples areas intermingled without sensible borders, and large dimples were present alongside normal agglomerated dimples.",
      "values": [],
      "evidence_text": "For QA-680 and QA-740 shown in Fig. 6(b and c), cleavage/quasi-cleavage and dimples areas have not sensible borders, and instead crisscrossed together. Furthermore, larger dimples pointed by yellow arrows existed in the fractures than normal agglomerated dimples",
      "figures": ["Fig. 6(b)", "Fig. 6(c)"],
      "tables": [],
      "confidence": "high"
    },
    {
      "claim_type": "microstructure",
      "subject": "QA-800 fracture",
      "claim": "QA-800 fracture showed cleavage layer with cleavage step as main feature, alternating with dimples layer.",
      "values": [],
      "evidence_text": "In Fig. 6(d) of QA-800, cleavage layer showed a mainly feature of cleavage step, which alternated with dimples layer.",
      "figures": ["Fig. 6(d)"],
      "tables": [],
      "confidence": "high"
    },
    {
      "claim_type": "property",
      "subject": "mechanical properties of HR",
      "claim": "Hot-rolled (HR) specimen had yield strength 305 ± 11 MPa, tensile strength 1107 ± 32 MPa, total elongation 5.6 ± 0.4%, yield-to-tensile ratio 0.28, and product of strength and elongation 6.2 ± 0.6 GPa%.",
      "values": ["305 ± 11 MPa", "1107 ± 32 MPa", "5.6 ± 0.4%", "0.28", "6.2 ± 0.6 GPa%"],
      "evidence_text": "HR\t305 ± 11\t1107 ± 32\t5.6 ± 0.4\t0.28\t6.2 ± 0.6",
      "figures": [],
      "tables": ["Table 3"],
      "confidence": "high"
    },
    {
      "claim_type": "property",
      "subject": "mechanical properties of IQ-1050",
      "claim": "IQ-1050 specimen had yield strength 575 ± 13 MPa, tensile strength 929 ± 30 MPa, total elongation 2.0 ± 0.3%, yield-to-tensile ratio 0.62, and PSE 1.9 ± 0.4 GPa%.",
      "values": ["575 ± 13 MPa", "929 ± 30 MPa", "2.0 ± 0.3%", "0.62", "1.9 ± 0.4 GPa%"],
      "evidence_text": "IQ-1050\t575 ± 13\t929 ± 30\t2.0 ± 0.3\t0.62\t1.9 ± 0.4",
      "figures": [],
      "tables": ["Table 3"],
      "confidence": "high"
    },
    {
      "claim_type": "property",
      "subject": "mechanical properties of QA-740",
      "claim": "QA-740 achieved the best ductility among all specimens with yield strength 498 ± 3 MPa, tensile strength 725 ± 9 MPa, total elongation 62.4 ± 4.2%, yield-to-tensile ratio 0.69, and PSE 45.2 ± 3.7 GPa%.",
      "values": ["498 ± 3 MPa", "725 ± 9 MPa", "62.4 ± 4.2%", "0.69", "45.2 ± 3.7 GPa%"],
      "evidence_text": "QA-740\t498 ± 3\t725 ± 9\t62.4 ± 4.2\t0.69\t45.2 ± 3.7",
      "figures": [],
      "tables": ["Table 3"],
      "confidence": "high"
    },
    {
      "claim_type": "property",
      "subject": "work hardening rate data",
      "claim": "At true strain 0.0, all QA specimens exhibited an initial work hardening rate of approximately 5000 MPa; at true strain 0.1, the WHR dropped to 1500 MPa for QA-620, 1400 MPa for QA-680, 1300 MPa for QA-740, and 1400 MPa for QA-800.",
      "values": ["5000 MPa", "1500 MPa", "1400 MPa", "1300 MPa"],
      "evidence_text": "True strain/ε\tQA-620 (Work hardening rate/Mpa)\tQA-680 (Work hardening rate/Mpa)\tQA-740 (Work hardening rate/Mpa)\tQA-800 (Work hardening rate/Mpa)\n0.0\t5000\t5000\t5000\t5000\n0.1\t1500\t1400\t1300\t1400",
      "figures": ["Fig. 5(b)"],
      "tables": [],
      "confidence": "high"
    },
    {
      "claim_type": "mechanism",
      "subject": "GND density and HR properties",
      "claim": "The hot-rolled specimen HR had the highest GND density (BCC: 10.81×10^14 m^-2, FCC: 8.37×10^14 m^-2), which contributed to high tensile strength (1107 ± 32 MPa) but poor ductility (5.6%).",
      "values": ["10.81×10^14 m^-2", "8.37×10^14 m^-2", "1107 MPa", "5.6%"],
      "evidence_text": "The microstructure of HR subjected to hot-rolling conditions showed the highest GND density of BCC phases and FCC phase. ... which gave the steel high tensile strength (1107 ± 32 MPa) but poor ductility (5.6% ± 0.4).",
      "figures": ["Fig. 8(a)"],
      "tables": [],
      "confidence": "high"
    },
    {
      "claim_type": "mechanism",
      "subject": "GND density and IQ-1050 behaviour",
      "claim": "In IQ-1050, the GND densities were 8.23×10^14 m^-2 for BCC and 5.01×10^14 m^-2 for FCC; more lath martensite induced stress concentration and premature failure, resulting in lower tensile strength (929 ± 30 MPa) and poor ductility (2.0%).",
      "values": ["8.23×10^14 m^-2", "5.01×10^14 m^-2", "929 ± 30 MPa", "2.0%"],
      "evidence_text": "During quenching processing of 1050 °C, all martensite in the investigated hot-rolled steel reversed into austenite... More lath martensite in IQ-1050 than HR contributed to higher yield strength (575 ± 13 MPa), but more easily induced stress concentration during deformation causing premature failure. Therefore, the IQ-1050 had a poorer tensile strength (929 ± 30 MPa) and ductility (2.0 % ± 0.3).",
      "figures": ["Fig. 8(a)"],
      "tables": [],
      "confidence": "high"
    },
    {
      "claim_type": "mechanism",
      "subject": "annealing effect on GND density and yield strength",
      "claim": "With increasing annealing temperature from 620 to 800 °C, the GND density of BCC phase decreased from 5.63 to 4.63 ×10^14 m^-2 and FCC phase from 3.39 to 2.66 ×10^14 m^-2, which lowered the yield strength by facilitating dislocation slip.",
      "values": ["5.63×10^14 m^-2", "4.63×10^14 m^-2", "3.39×10^14 m^-2", "2.66×10^14 m^-2"],
      "evidence_text": "With the increase of annealing temperature, the martensitic and austenitic GND values of annealed specimens decreased continuously. ... decreasing the yield strength of tempered martensite lamellar.",
      "figures": ["Fig. 8(a)"],
      "tables": [],
      "confidence": "high"
    },
    {
      "claim_type": "mechanism",
      "subject": "retained austenite fraction and yield strength",
      "claim": "Increasing annealing temperature raised the retained austenite fraction (up to ~50 vol% at 740 °C), which promoted ductile deformation and contributed to the decrease in yield strength of QA specimens.",
      "values": ["~50 vol%"],
      "evidence_text": "With increase of annealing temperature, the fraction of austenite gradually increased until QA-800 (Table 2). That the soft phase of austenite increasing will be prone to induce ductile deformation, leading to yield strength decreasing.",
      "figures": [],
      "tables": ["Table 2"],
      "confidence": "high"
    },
    {
      "claim_type": "mechanism",
      "subject": "carbide precipitation in QA-620",
      "claim": "In QA-620, carbide precipitation retarded dislocation gliding, greatly enhancing yield and tensile strength, while the reduction of alloy elements in the matrix reduced lattice distortion of tempered martensite and increased ductility.",
      "values": [],
      "evidence_text": "for QA-620, the precipitation of carbides strongly retarded dislocation gliding to greatly enhance yield and tensile strength, while the decrease of alloy elements content in matrix reduced the lattice distortion of tempered martensite to rise the deformability of the steel",
      "figures": [],
      "tables": [],
      "confidence": "high"
    },
    {
      "claim_type": "mechanism",
      "subject": "block boundary density effect on yield strength",
      "claim": "The decreasing density of block boundaries (>45°) with increasing annealing temperature contributed to the decrease in yield strength of annealed specimens.",
      "values": [],
      "evidence_text": "the decrease of block boundary with angle of >45° in density, to some extent, contributed to the decrease of yield strength of the annealed specimens, with the increase of annealed temperature",
      "figures": ["Fig. 8(b)"],
      "tables": [],
      "confidence": "high"
    },
    {
      "claim_type": "comparison",
      "subject": "GND density in HR/IQ-1050 vs Hadfield steel",
      "claim": "The GND density of austenite in HR and IQ-1050 was comparable to that reported for strained Hadfield austenitic steel under true strain of ~0.05 (~9.80×10^14 m^-2).",
      "values": ["~0.05", "~9.80×10^14 m^-2"],
      "evidence_text": "austenite of HR and IQ-1050 had similar GND density values compared to that reported for strained Hadfield austenitic steel [43,44] under true strain of ~0.05, whose GND density value was around 9.80 × 10^14 / m^2.",
      "figures": [],
      "tables": [],
      "confidence": "medium"
    },
    {
      "claim_type": "finding",
      "subject": "austenitic grain boundary density and annealing temperature",
      "claim": "Austenitic grain (AG) boundary density increased with annealing temperature up to 740 °C (1.6 µm^-1) but decreased at 800 °C (1.25 µm^-1) due to coarse austenite grains.",
      "values": ["1.6 µm^-1", "1.25 µm^-1"],
      "evidence_text": "For QA specimens, with the increase of annealed temperature, AG boundary density increased. When annealed temperature being 800 °C, the density instead decreased due to some coarse austenite grains.",
      "figures": ["Fig. 8(b)"],
      "tables": [],
      "confidence": "high"
    },
    {
      "claim_type": "mechanism",
      "subject": "block boundary replacement by AG boundaries",
      "claim": "With increasing annealing temperature, block boundaries were progressively replaced by AG boundaries as reverted austenite nucleated and grew at martensite lath gaps.",
      "values": [],
      "evidence_text": "With the increase of annealed temperature, increasingly reverted austenite nucleated and grew up at the martensitic lath gaps, which resulting in that block boundaries gradually replaced by AG boundaries.",
      "figures": [],
      "tables": [],
      "confidence": "high"
    }
  ],
  "context_update": {
    "summary": "The current chunk presents the austenite volume fractions determined by EBSD and XRD for all processing conditions (HR through QA-800) and describes the mixed fracture features (cleavage, quasi-cleavage, dimples) of QA specimens, noting specific characteristics for each annealing temperature (small dimples in QA-620, intermingled regions in QA-680/740, cleavage step alternating with dimples in QA-800). It provides the complete room-temperature tensile properties in Table 3, highlighting QA-740's maximum total elongation (62.4%) and PSE (45.2 GPa%). Work hardening rate curves (Fig. 5b) are also tabulated. In the discussion, the chunk correlates yield strength trends with retained austenite fraction, GND densities of BCC and FCC phases, and grain boundary densities (AG and block boundaries) extracted from EBSD. Key mechanisms include the softening effect of increasing austenite fraction, the role of GND reduction in promoting dislocation slip and plasticity, and the influence of carbide precipitation in QA-620 on strength. Subsequent sections should recall these GND and boundary density values as well as the mechanical properties to further analyze austenite stability and TRIP/TWIP effects.",
    "material_systems": [
      "Fe–9Mn–5Al–0.3C (wt.%) low-density δ-TRIP steel",
      "δ-ferrite",
      "tempered martensite",
      "retained austenite",
      "carbides (cementite in QA-620)"
    ],
    "sample_aliases": [
      "HR",
      "IQ-1050",
      "QA-620",
      "QA-680",
      "QA-740",
      "QA-800"
    ],
    "processing_route": [
      "hot rolling",
      "intercritical quenching at 1050 °C",
      "annealing at 620, 680, 740, 800 °C for 1 h"
    ],
    "key_variables": [
      "austenite volume fraction (EBSD, XRD)",
      "GND density (BCC, FCC)",
      "AG boundary density",
      "block boundary density",
      "yeild strength",
      "total elongation",
      "work hardening rate",
      "carbide precipitation"
    ],
    "microstructure": [
      "mixed fracture: cleavage + quasi-cleavage + dimples",
      "small micro-dimples in QA-620",
      "large dimples and intermingled cleavage/dimples in QA-680 and QA-740",
      "cleavage step alternating with dimples in QA-800",
      "second cracks at δ/γ or δ/α interfaces",
      "laminar tears from laminated microstructure"
    ],
    "properties": [
      "HR: YS 305 MPa, TS 1107 MPa, TE 5.6%, PSE 6.2 GPa%",
      "IQ-1050: YS 575 MPa, TS 929 MPa, TE 2.0%, PSE 1.9 GPa%",
      "QA-620: YS 614 MPa, TS 864 MPa, TE 44.0%, PSE 38.0 GPa%",
      "QA-680: YS 542 MPa, TS 735 MPa, TE 45.6%, PSE 33.5 GPa%",
      "QA-740: YS 498 MPa, TS 725 MPa, TE 62.4%, PSE 45.2 GPa%",
      "QA-800: YS 469 MPa, TS 719 MPa, TE 50.4%, PSE 36.2 GPa%",
      "initial WHR ~5000 MPa for all QA, decreasing variably with strain"
    ],
    "mechanisms": [
      "high GND density in HR → high TS, low ductility",
      "more lath martensite in IQ-1050 → stress concentration → premature failure",
      "increasing austenite fraction + decreasing GND density → lower YS in annealed specimens",
      "carbide precipitation in QA-620 retards dislocations → enhanced YS and TS",
      "decreasing block boundary density contributes to YS reduction",
      "AG boundaries replace block boundaries as reverted austenite grows"
    ],
    "figures_or_tables": [
      "Table 2 (austenite fraction)",
      "Fig. 6 (fracture morphology)",
      "Table 3 (mechanical properties)",
      "Fig. 5 (engineering stress-strain and WHR curves)",
      "Fig. 7 (BC, KAM, grain boundary maps)",
      "Fig. 8 (GND density and grain boundary density plots)"
    ],
    "unresolved_terms": []
  }
}

File: evaluation_json2json/outputs_exp/deepseek/A19/intermediate/knowledge/chunk_0006.raw.txt
{
  "claims": [
    {
      "claim_type": "mechanism",
      "subject": "QA-740",
      "claim": "More than half of the austenite in QA-740 participated in TRIP effect, causing the best total elongation.",
      "values": [],
      "evidence_text": "More than half of the austenite in QA-740 was participated in TRIP effect, causing the best total elongation.",
      "figures": [],
      "tables": [],
      "confidence": "medium"
    },
    {
      "claim_type": "comparison",
      "subject": "QA-620 and QA-680",
      "claim": "The total elongation of QA-620 was almost the same as that of QA-680 because more TRIP effect in QA-620 neutralized the ductility improvement from the lower GND density in QA-680.",
      "values": [],
      "evidence_text": "Due to more austenite underwent TRIP effect in QA-620 than that of QA-680, which neutralized the improvement of ductility resulting from the lower GND density due to higher annealed temperature of the latter, the total elongation of the former was almost the same as that of the latter.",
      "figures": [],
      "tables": [],
      "confidence": "medium"
    },
    {
      "claim_type": "mechanism",
      "subject": "QA-800",
      "claim": "In QA-800, newly formed martensite during air cooling deteriorated ductility, and less austenite experienced TRIP effect compared to QA-740, resulting in relatively lower ductility.",
      "values": [],
      "evidence_text": "For QA-800, not only aforementioned, newly formed martensite during air cooling of annealed treatment deteriorated ductility, less austenite experiencing TRIP effect than QA-740, but also, produced relatively lower ductility.",
      "figures": [],
      "tables": [],
      "confidence": "medium"
    },
    {
      "claim_type": "mechanism",
      "subject": "retained austenite during deformation",
      "claim": "When some austenite transformed into martensite during deformation, some of the remaining austenite exhibited TWIP effect.",
      "values": [],
      "evidence_text": "when some austenite transformed into martensite during deformation, some of the rest of austenite should produce TWIP effect.",
      "figures": [],
      "tables": [],
      "confidence": "medium"
    },
    {
      "claim_type": "figure_evidence",
      "subject": "work hardening rate curves",
      "claim": "The work hardening rate (WHR) curves of all QA specimens exhibited an analogous shape and could be divided into three stages based on the slopes (Fig. 10).",
      "values": [],
      "evidence_text": "Fig. 10 depicted separately the work hardening rate (WHR) curves and true stress-strain curves of the QA specimens. The WHR curves of all QA specimens had an analogous shape, and could be divided into three stages based on the slopes of WHR curves.",
      "figures": [
        "Fig. 10"
      ],
      "tables": [],
      "confidence": "high"
    },
    {
      "claim_type": "mechanism",
      "subject": "stage I WHR decrease",
      "claim": "In stage I, WHR sharply decreased due to increased dislocation mean free path in δ-ferrite resulting from grain growth and decreased grain boundary density after heating at 1050 °C and annealing.",
      "values": [
        "1050 °C"
      ],
      "evidence_text": "after heating process of 1050 °C and annealed treatment, δ-ferrite grain apparently grew up, while small grains were gradually engulfed by larger grains. Hence, the grain boundary density of ferrite apparently decreased, while dislocation mean free path increased. Derived from large dislocation mean free path of ferrite, the WHR sharply decreased.",
      "figures": [
        "Fig. 10"
      ],
      "tables": [],
      "confidence": "high"
    },
    {
      "claim_type": "mechanism",
      "subject": "stage II WHR behavior",
      "claim": "In stage II, the decline of WHR slowed down due to competing hardening mechanisms (grain boundary and dislocation tangle hindrance, TRIP effect) and softening mechanisms (dislocation gliding, annihilation at grain boundaries, cross slip).",
      "values": [],
      "evidence_text": "In stage II, the decline of the WHR obviously slowed down, which attributed to several hardening mechanisms. The hindrance of grain boundaries and high-density dislocation tangles to dislocation movement, as well as TRIP effect, could enhance WHR. Meanwhile, dislocation gliding played a mainly role in reducing WHR. Moreover, the finite dislocation annihilation at grain boundaries, as well as cross slip among dislocations, were also expected to contribute to lowering WHR.",
      "figures": [
        "Fig. 10"
      ],
      "tables": [],
      "confidence": "high"
    },
    {
      "claim_type": "mechanism",
      "subject": "stage III WHR increase and TRIP",
      "claim": "In stage III, WHR increased slowly as TRIP effect dominated, with a larger number of small austenite grains transforming to martensite, generating a stronger hardening effect akin to second-phase particle strengthening.",
      "values": [],
      "evidence_text": "As true strain increasing during stage III, a larger number of small austenite grains transformed into martensite, producing stronger hardening effect to make WHR enduringly increasing. The martensite produced during the strain process not only acted as an obstacle of dislocation gliding, but also as a site of dislocation accumulation and a source of partial dislocations. Further, the martensite due to fine austenite grains, as small particles of hard phase, distributed widely in tempered martensite area, which could hinder dislocation gliding more strongly, boosting WHR. This was similar to second-phase particles strengthening mechanism.",
      "figures": [
        "Fig. 10"
      ],
      "tables": [],
      "confidence": "high"
    },
    {
      "claim_type": "microstructure",
      "subject": "austenite grain size distribution",
      "claim": "About 90% of austenite grains in all QA specimens before deformation were smaller than 4.8 μm, as shown by EBSD statistics (Fig. 11).",
      "values": [
        "90%",
        "4.8 μm"
      ],
      "evidence_text": "the size of around 90 % of the grains was less than 4.8 μm.",
      "figures": [
        "Fig. 11"
      ],
      "tables": [],
      "confidence": "high"
    },
    {
      "claim_type": "mechanism",
      "subject": "austenite stability and grain size",
      "claim": "Finer austenite grains possessed higher enrichment of alloying elements and thus higher stability, requiring a certain critical strain for martensitic transformation.",
      "values": [],
      "evidence_text": "The finer austenite grain possessed higher enrichment degree of alloy elements, and thus corresponding austenitic stability was higher. The fine austenite grains possessing different stability transformed into martensite only when a certain critical strain was attained.",
      "figures": [],
      "tables": [],
      "confidence": "medium"
    },
    {
      "claim_type": "mechanism",
      "subject": "crack initiation and propagation",
      "claim": "During tensile deformation, stress concentration at δ-ferrite/tempered martensite interfaces led to crack initiation; cracks were captured by δ-ferrite and propagated along δ-ferrite bands, forming deep valley-like secondary cracks (Fig. 6).",
      "values": [],
      "evidence_text": "During tensile tests, ductility deformation led to dislocation accumulation at the interfaces of δ-ferrite band and tempered martensite lamellar. Due to the difference in hardness between the two phases, stress concentration was prone to occur at their interfaces, to induce crack initiation. Once the crack forms, it would be captured by δ-ferrite, and propagated into and along δ-ferrite band, leading to the formation of second cracks like deep valleys (Fig. 6).",
      "figures": [
        "Fig. 6"
      ],
      "tables": [],
      "confidence": "high"
    },
    {
      "claim_type": "mechanism",
      "subject": "crack blunting and closure",
      "claim": "Crack propagation into δ-ferrite was blunted due to the soft δ-ferrite phase, providing high cracking resistance, and strain-induced martensitic transformation promoted crack closure by volume expansion.",
      "values": [],
      "evidence_text": "the crack propagating into δ-ferrite could be blunted due to the soft phase of δ-ferrite, which produced high resistance to the cracking. Strain-induced martensitic transformation led to volume expansion, promoting the closure of cracks, which was positive to the ductility.",
      "figures": [
        "Fig. 6"
      ],
      "tables": [],
      "confidence": "high"
    },
    {
      "claim_type": "mechanism",
      "subject": "cleavage in δ-ferrite",
      "claim": "Cleavage morphology formed in coarse δ-ferrite because deficient high-angle grain boundaries could not hinder microcrack propagation, consistent with {100} cleavage being a natural failure mode of BCC iron (Fig. 6).",
      "values": [],
      "evidence_text": "Deficient high-angle grain boundaries of coarse δ-ferrite cannot effectively hinder microcrack propagation. Hence, cleavage morphology formed in δ-ferrite as microcrack propagating (Fig. 6). This was because {100} cleavage was a natural failure mode of many BCC crystals, including iron.",
      "figures": [
        "Fig. 6"
      ],
      "tables": [],
      "confidence": "high"
    },
    {
      "claim_type": "property",
      "subject": "QA-680 necking and second elongation",
      "claim": "QA-680 uniquely exhibited necking followed by a second stage of uniform elongation because the critical strain for martensitic transformation was reached after necking, and the resulting TRIP effect enhanced WHR.",
      "values": [],
      "evidence_text": "all QA specimens, except for QA-680, completely experienced uniform deformation during tensile tests. For QA-680, with the necking occurring, the critical strain required for martensitic transformation was still obtained, and metastable austenite produced TRIP effect which instead enhanced WHR. Therefore, QA-680 exhibited another uniform elongation after necking, instead of direct failure.",
      "figures": [
        "Fig. 10"
      ],
      "tables": [],
      "confidence": "high"
    },
    {
      "claim_type": "microstructure",
      "subject": "austenite transformation during cooling",
      "claim": "After annealing at 800 °C, some austenite underwent martensitic transformation during air cooling, leading to a decrease in retained austenite fraction.",
      "values": [
        "800 °C"
      ],
      "evidence_text": "after annealing at 800 °C, some austenite underwent martensitic transformation during air cooling, which instead led to a decrease of austenite.",
      "figures": [],
      "tables": [],
      "confidence": "high"
    },
    {
      "claim_type": "microstructure",
      "subject": "carbide precipitation at 620 °C",
      "claim": "At an annealing temperature of 620 °C, carbides precipitated in the tempered martensite region.",
      "values": [
        "620 °C"
      ],
      "evidence_text": "At 620 °C of annealing temperature, carbides precipitated in tempered martensite region.",
      "figures": [],
      "tables": [],
      "confidence": "high"
    },
    {
      "claim_type": "property",
      "subject": "QA-740 mechanical properties",
      "claim": "The 740 °C annealed steel achieved the highest product of strength and elongation of ~45.2 GPa% and the maximum uniform elongation of ~62.4%.",
      "values": [
        "~45.2 GPa%",
        "~62.4%",
        "740 °C"
      ],
      "evidence_text": "the 740 °C annealed steel had the highest product of strength and elongation, up to ~45.2 GPa%, and the maximum uniform elongation of ~62.4 %.",
      "figures": [],
      "tables": [],
      "confidence": "high"
    },
    {
      "claim_type": "mechanism",
      "subject": "yield strength factors",
      "claim": "The yield and tensile strength of annealed specimens decreased with increasing annealing temperature, attributed to the combined effects of austenite fraction, geometrically necessary dislocation density, and block boundary density of tempered martensite.",
      "values": [
        "460–620 MPa"
      ],
      "evidence_text": "The yield and tensile strength of annealed specimens decreased as annealing temperature, which attributed to the factors of the proportion of austenite, geometrically necessary dislocations density, and block boundary density of tempered martensite.",
      "figures": [],
      "tables": [],
      "confidence": "high"
    },
    {
      "claim_type": "finding",
      "subject": "austenite stability peak at 680 °C",
      "claim": "Austenite in the specimen annealed at 680 °C possessed the highest mechanical stability, and stability decreased with increasing annealing temperature from 680 °C due to dilution of alloying elements, while at 620 °C carbide precipitation reduced matrix alloy content and lowered stability.",
      "values": [
        "680 °C",
        "620 °C"
      ],
      "evidence_text": "austenite in the specimen annealed at 680 °C possessed the highest stability. With annealing temperature increasing from 680 °C, austenitic stability decreased due to the dilution of austenitic alloy elements. When annealed at 620 °C, precipitated carbides in specimens led to the decrease of alloy elements in matrix, resulting in lower austenitic stability than that of 680 °C annealed specimens.",
      "figures": [],
      "tables": [],
      "confidence": "high"
    },
    {
      "claim_type": "mechanism",
      "subject": "three-stage work hardening summary",
      "claim": "All annealed specimens exhibited three-stage work hardening; stages II and III resulted from the competition between dislocation gliding and TRIP effect, combined with TWIP effect assistance according to stacking fault energies.",
      "values": [],
      "evidence_text": "All annealed specimens exhibited three-stage work hardening characteristics, in which stage II and III resulted from the competition between dislocation gliding and TRIP effect, combined with the assistance of TWIP effect according to SFEs.",
      "figures": [
        "Fig. 10"
      ],
      "tables": [],
      "confidence": "high"
    }
  ],
  "context_update": {
    "summary": "This chunk discusses the TRIP effect contributions to ductility and the deformation behavior of QA specimens. It notes that over half of the austenite in QA-740 participated in TRIP, achieving best elongation; QA-620 and QA-680 had similar elongation due to compensating TRIP and GND effects; QA-800 formed martensite during cooling, reducing TRIP and ductility. The work hardening rate curves (Fig. 10) show three stages: stage I with sharp WHR drop due to δ-ferrite grain growth and increased dislocation mean free path; stage II with slower decline from competing hardening (grain boundaries, dislocation tangles, TRIP) and softening mechanisms; stage III with WHR increase dominated by TRIP from progressively smaller austenite grains. Austenite grain size statistics (Fig. 11) indicate ~90% grains <4.8 µm, with finer grains having higher stability and requiring critical strain to transform. Crack initiation at δ-ferrite/tempered martensite interfaces, blunting in δ-ferrite, and strain-induced martensite closure are described, along with cleavage fracture in δ-ferrite (Fig. 6). The conclusions reaffirm laminated microstructure, mechanical property values (PSE ~45.2 GPa%, uniform elongation ~62.4% at 740 °C), strength factors, austenite stability peak at 680 °C, and three-stage work hardening. These insights link microstructure-property relationships for subsequent modeling.",
    "material_systems": [
      "Fe-8.9Mn-4.6Al-0.29C steel",
      "δ-ferrite",
      "tempered martensite",
      "retained austenite",
      "strain-induced martensite"
    ],
    "sample_aliases": [
      "QA-620",
      "QA-680",
      "QA-740",
      "QA-800",
      "IQ-1050",
      "HR"
    ],
    "processing_route": [
      "annealing at 620, 680, 740, 800 °C after intercritical quenching at 1050 °C"
    ],
    "key_variables": [
      "annealing temperature",
      "austenite fraction",
      "GND density",
      "block boundary density",
      "austenite stability",
      "TRIP effect",
      "SFE",
      "TWIP effect"
    ],
    "microstructure": [
      "laminated δ-ferrite bands",
      "tempered martensite lamellae",
      "fine austenite grains (<4.8 µm)",
      "carbides at 620 °C",
      "strain-induced martensite",
      "cleavage facets in δ-ferrite"
    ],
    "properties": [
      "yield strength 460–620 MPa",
      "PSE ~45.2 GPa% at 740 °C",
      "uniform elongation ~62.4% at 740 °C",
      "three-stage work hardening",
      "QA-680 secondary uniform elongation after necking"
    ],
    "mechanisms": [
      "TRIP effect from small austenite grains enhances WHR in stage III",
      "TWIP effect may assist in later stage III",
      "δ-ferrite grain growth reduces grain boundary density, increases dislocation mean free path, causing stage I WHR drop",
      "crack blunting by soft δ-ferrite and closure by martensite volume expansion",
      "cleavage in coarse δ-ferrite due to {100} planes"
    ],
    "figures_or_tables": [
      "Fig. 10",
      "Fig. 11",
      "Fig. 6"
    ],
    "unresolved_terms": []
  }
}
