Repository: RiverYanggg/SteelDig_multimodal

# Evaluation Framework

这个目录实现当前的结构化抽取评估流程。它比较两套 `text_extraction.json`，数据来自 `outputs_exp/` 下各模型的抽取结果目录。

当前 `outputs_exp/` 中可用的模型目录示例：`deepseek`、`doubao`、`kimi`（以实际存在的子目录为准）。

- 真值（truth）：`outputs_exp/<truth_model>/<paper_id>/final/text_extraction.json`
- 预测（pred）：`outputs_exp/<pred_model>/<paper_id>/final/text_extraction.json`

通过 `--truth` 与 `--pred` 可任意指定哪套模型作为真值、哪套作为预测。例如 `--truth doubao --pred deepseek` 表示以 doubao 为真值、以 deepseek 为预测进行评估。

当前评估的核心原则是：

- 论文级配对由目录名决定，例如 `A0`、`A1`。
- 先做对象对齐，尤其是 `alloy/process/sample`。
- 对齐后由代码展开同一个 canonical object 下的同一个字段。
- 代码先做确定性判断；只有语义不确定的同字段值才交给 LLM judge。
- LLM judge 只输出 `true/false`，不负责计算指标。
- Precision/Recall/F1 全部由代码根据最终字段匹配结果计算。

---

File: evaluation_json2json/outputs_exp/deepseek/A2/intermediate/knowledge/chunk_0001.raw.txt
{"claims":[{"claim_type":"finding","subject":"Fe–Al alloys","claim":"A sharp maximum in work hardening rate is observed for alloys containing 26–30 at.% Al.","values":["26–30 at.% Al"],"evidence_text":"A sharp maximum in work hardening is seen for alloys containing 26–30% Al.","figures":[],"tables":[],"confidence":"high"},{"claim_type":"mechanism","subject":"dislocation structures in Fe–Al alloys with increasing Al content","claim":"With increasing Al content, the dislocation structure changes from single dislocation dipoles to superdislocation dipoles, with straight screw dislocations and sessile dislocation segments formed by reactions becoming predominant.","values":[],"evidence_text":"the most important change, apart from the formation of superdislocation dipoles instead of single dislocation dipoles, is the predominance of straight screw dislocations and the formation of sessile dislocation segments by reactions of mobile dislocations.","figures":[],"tables":[],"confidence":"high"},{"claim_type":"mechanism","subject":"origin of work hardening peak in Fe–Al alloys","claim":"The peak in work hardening rate is attributed to core/Peierls effects rather than directly to increased elastic anisotropy, although the peak coincides with high elastic anisotropy.","values":[],"evidence_text":"The peak in work hardening rate coincides with increased elastic anisotropy, but this is believed to reflect the importance of core/Peierls effects rather than to be a direct cause of high work hardening.","figures":[],"tables":[],"confidence":"high"},{"claim_type":"property","subject":"yield stress and ductility of Fe–Al alloys as a function of Al content","claim":"Yield stress increases steadily with Al content up to 25 at.% Al, then drops sharply at 25–28 at.% Al, and remains nearly constant or slightly increases from 30 to 40 at.% Al; ductility shows an inverse trend, with a sharp drop up to 25 at.% Al, a slight peak at 28 at.% Al, and a slow decline thereafter.","values":["25 at.% Al","25–28 at.% Al","30–40 at.% Al","28 at.% Al"],"evidence_text":"The data on yield stress ... show a steadily increasing yield stress with Al content up to 25% Al, a rapid fall at 25–28% Al, and little change or a slight increase over the 30–40% Al range. Ductility ... shows an essentially inverse relationship to the yield stress, with a rapid fall in ductility to 25% Al, a slight maximum at 28% Al, and a steady, slow fall thereafter.","figures":["Fig. 1"],"tables":[],"confidence":"high"},{"claim_type":"property","subject":"work hardening rate of Fe–Al alloys","claim":"The work hardening rate measured as secant over 1–1.5% plastic strain is low for alloys with <20 at.% Al, peaks sharply at 28–29 at.% Al, and falls to moderate values above about 35 at.% Al; similar peak occurs in other strain ranges (0.5–1%, 1–2%) with the maximum always in 26–29 at.% Al.","values":["<20 at.% Al","28–29 at.% Al",">35 at.% Al","26–29 at.% Al","0.5–1%","1–2%"],"evidence_text":"The work hardening rate is seen to be low for disordered Fe–Al with less than 20% Al, rises to a sharp peak at 28–29% Al, and falls to a moderate value above about 35% Al. Very similar trends are seen when measuring work hardening rate over different strain ranges (for example 0.5–1%, or 1–2%) with the sharp peak always occurring in the range 26–29% Al.","figures":["Fig. 2"],"tables":[],"confidence":"high"},{"claim_type":"characterization","subject":"work hardening rate measurement method","claim":"The work hardening rate was determined as the secant modulus to the stress–strain curve over the strain range of 1–1.5% plastic strain.","values":["1–1.5% plastic strain"],"evidence_text":"measured as the secant to the curving flow stress–strain line over the strain range of 1–1.5%.","figures":[],"tables":[],"confidence":"high"},{"claim_type":"mechanism","subject":"dislocation configurations in ordered Fe–Al alloys","claim":"In DO3-ordered Fe–Al the perfect superdislocation consists of four (1/2)<111> partials; in B2-ordered material it consists of two (1/2)<111> partials; in disordered or short-range ordered material single (1/2)<111> dislocations are present.","values":["(1/2)<111>"],"evidence_text":"four partial dislocations each of Burgers vector (1/2)〈1 1 1〉 constituting the perfect superdislocation when DO3 order is present; two partial dislocations also of Burgers vector (1/2)〈1 1 1〉 constituting the perfect superdislocation when B2 order is present; single (1/2)〈1 1 1〉 dislocations present in disordered or short range ordered material.","figures":[],"tables":[],"confidence":"high"},{"claim_type":"mechanism","subject":"work hardening mechanism in ordered Fe-Al","claim":"Dipole hardening theory explains the high work hardening rate by the greater strengthening effect of superdislocation dipoles compared to single dislocation dipoles.","values":[],"evidence_text":"The high work hardening rate of the ordered state has been interpreted ... using a dipole hardening mechanism ..., whereby the strengthening effect of the superdislocation dipole is greater than that of the single dislocation dipole.","figures":[],"tables":[],"confidence":"high"},{"claim_type":"finding","subject":"APB faults in Fe-Al alloys","claim":"The APBI fault is the antiphase boundary trailed by a (1/2)<111> dislocation in B2-ordered or DO3-ordered Fe–Al; the APBII fault is trailed by a pair of (1/2)<111> dislocations in DO3-ordered Fe–Al.","values":["(1/2)<111>"],"evidence_text":"The APBI fault is that trailed by a (1/2)〈1 1 1〉 dislocation in material possessing B2 order or in material (of composition near 25–30% Al) possessing additional DO3 order, while the APBII fault is that trailed by a pair of (1/2)〈1 1 1〉 dislocations (in B2 crystal notation) in material possessing DO3 order (obviously of composition near 25–30% Al).","figures":["Fig. 3"],"tables":[],"confidence":"high"},{"claim_type":"property","subject":"elastic anisotropy of Fe–Al alloys","claim":"Fe3Al alloys show extremely high elastic anisotropy, with the Zener factor A=2C44/(C11−C12) peaking near the Fe3Al composition due to an increase in C44 and a decrease in (C11−C12)/2.","values":[],"evidence_text":"Fe3Al alloys are seen to have an extremely high degree of elastic anisotropy, as reflected in the Zener anisotropy factor, A=2C44/(C11−C12), where C44, C11, and C12 are stiffness constants. This increased anisotropy factor is seen to be due to both an increase in the value of the C44 parameter and a fall in (C11 – C12)/2.","figures":["Fig. 4"],"tables":[],"confidence":"high"},{"claim_type":"processing","subject":"thermal history of tested Fe–Al alloys","claim":"All mechanical test data were obtained on thermally-relaxed as-cast Fe–Al alloys with coarse grain size and no solute or precipitates; alloys with 25–30 at.% Al were slow cooled to achieve good B2 order and moderate DO3 order.","values":["25–30 at.% Al"],"evidence_text":"all data are taken from essentially thermally-relaxed as-cast materials with coarse grain sizes and no solute or precipitates, such that no grain size, solution or particle effects play any important role in modifying strength. When order was present, especially over the composition range of about 25–30% Al where DO3 was possible, materials were generally considered in the slowlycooled state with good B2 order and moderate DO3 order.","figures":[],"tables":[],"confidence":"high"},{"claim_type":"composition","subject":"Fe–Al alloys with boron addition","claim":"Two data points in the work hardening rate plot correspond to Fe–Al alloys containing about 0.1% B.","values":["0.1% B"],"evidence_text":"Two data correspond to Fe–Al alloys containing about 0.1% B.","figures":["Fig. 2"],"tables":[],"confidence":"high"}],"context_update":{"summary":"The Introduction chunk reviews mechanical property trends of polycrystalline Fe–Al alloys with Al contents from 0 to ~40 at.%. All test materials were as-cast, thermally relaxed, coarse grained, and free of solute/precipitates; alloys near 25–30% Al were slow cooled to give good B2 and moderate DO3 order. Room-temperature yield stress, ductility, and work hardening rate (secant over 1–1.5% strain) are presented: yield stress rises to 25% Al, drops at 25–28%, and plateaus; ductility inversely follows; work hardening rate is low below 20% Al, peaks sharply at 28–29% Al (26–29% range), and declines above 35% Al. The peak is tentatively attributed to core/Peierls effects rather than elastic anisotropy. Dislocation structures change with Al content from single dislocations to superdislocation dipoles with straight screws and sessile products. APB energies (APBI, APBII from Fig. 3) and elastic constants (Zener anisotropy from Fig. 4) are provided as background. Subsequent chunks will present additional mechanical data and TEM dislocation analysis to clarify the work hardening peak mechanism.","material_systems":["Fe–Al polycrystalline alloys (0–~40 at.% Al)","disordered Fe–Al (<20% Al)","B2-ordered Fe–Al","DO3-ordered Fe–Al (25–30% Al)"],"sample_aliases":["Fe–x%Al where x is Al content in at.%","Fe–0.1%B (boron-containing alloys)"],"processing_route":["as-cast and thermally relaxed, coarse grain size","slow cooled to obtain B2 order with moderate DO3 order","no solute atoms or precipitates"],"key_variables":["Al content (at.%)","state of order (disordered, B2, DO3)","plastic strain range for work hardening (1–1.5%)","room temperature testing"],"microstructure":["single (1/2)<111> dislocations in disordered state","two or four (1/2)<111> partial superdislocations in B2 or DO3 order","straight screw dislocations","sessile dislocation segments","superdislocation dipoles"],"properties":["yield stress vs. Al content (steady increase, drop at 25–28%, plateau)","ductility vs. Al content (inverse to yield stress, slight maximum at 28% Al)","work hardening rate vs. Al content (sharp peak at 26–30% Al, low below 20%, moderate above 35%)"],"mechanisms":["dipole hardening: superdislocation dipoles strengthen more than single dislocation dipoles","core/Peierls effects responsible for work hardening peak rather than direct elastic anisotropy","APB energies influence partial dislocation separation"],"figures_or_tables":["Fig. 1 (yield stress and ductility vs. Al content)","Fig. 2 (work hardening rate vs. Al content)","Fig. 3 (APB energies in B2 and DO3)","Fig. 4 (elastic constants and Zener anisotropy)"],"unresolved_terms":[]}}

File: evaluation_json2json/outputs_exp/deepseek/A2/intermediate/knowledge/chunk_0003.raw.txt
{
  "claims": [
    {
      "claim_type": "microstructure",
      "subject": "Fe-35% Al alloy dislocation structures",
      "claim": "In deformed Fe-35% Al alloy, superdislocations of the B2 lattice consist of two (1/2)⟨111⟩ partials lying close to each other due to higher APBI fault energy; many straight near-screw superdislocations and edge dipole segments are observed, with some dipole segments dragged out of moving screw superdislocations encountering obstacles.",
      "values": [
        "35 at.% Al",
        "B2",
        "two (1/2)⟨111⟩ partials",
        "APBI fault energy"
      ],
      "evidence_text": "The dislocations present are superdislocations of the B2 lattice, constituted by two partials of Burgers vector (1/2)⟨111⟩ each, with these partials lying close to each other due to the higher APBI fault energy. Fig. 17 shows many straight, near-screw superdislocations and edge dipole segments, seen as widely spaced dislocations. Fig. 17 also shows (at right) several dipole segments being pulled out of the moving screw superdislocations where these encounter some obstacle.",
      "figures": [
        "Fig. 17",
        "Fig. 18",
        "Fig. 19"
      ],
      "tables": [],
      "confidence": "high"
    },
    {
      "claim_type": "figure_evidence",
      "subject": "Fe-35% Al dipole segments",
      "claim": "A pair of bright field micrographs taken under +g and -g conditions (Fig. 18) reveals a large number of edge dipole segments in deformed Fe-35% Al.",
      "values": [
        "35 at.% Al",
        "+g and -g imaging"
      ],
      "evidence_text": "The large number of dipole segments formed are clearly seen in the pair of images shown in Fig. 18 imaged under + / - g conditions.",
      "figures": [
        "Fig. 18"
      ],
      "tables": [],
      "confidence": "high"
    },
    {
      "claim_type": "microstructure",
      "subject": "DO3 order destruction in Fe-35% Al",
      "claim": "Weak remnant fringes observed in Fig. 19 indicate that movement of B2 superdislocations (composed of a pair of partials) destroys some of the DO3 order present in Fe-35% Al.",
      "values": [
        "35 at.% Al",
        "B2",
        "DO3 order",
        "APBII fringes"
      ],
      "evidence_text": "As for the alloys with 28–30% Al, the presence of some degree of DO3 order means that these superdislocations (with a pair of partial dislocations) again destroy some of the DO3 order by their movement, which is indicated by the weak remnant fringes seen in Fig. 19.",
      "figures": [
        "Fig. 19"
      ],
      "tables": [],
      "confidence": "high"
    },
    {
      "claim_type": "property",
      "subject": "Flow strength peak at 25% Al",
      "claim": "Flow strength increases with Al content to a maximum at 25% Al, which was previously analyzed as due to solution hardening and short range order hardening on single dislocations, until superdislocations take over deformation at higher Al content.",
      "values": [
        "25 at.% Al"
      ],
      "evidence_text": "Flow strength increases with Al content to a maximum at 25%, which has been analysed previously as due to solution hardening and short range order hardening on the single dislocations present [8], until superdislocations take over deformation at higher Al content [6,9,10].",
      "figures": [
        "Fig. 1"
      ],
      "tables": [],
      "confidence": "high"
    },
    {
      "claim_type": "finding",
      "subject": "Ductility peak at 28% Al",
      "claim": "A small ductility peak occurs at about 28% Al, which has not been discussed previously.",
      "values": [
        "28 at.% Al"
      ],
      "evidence_text": "The small ductility peak at about 28% Al has not been discussed previously.",
      "figures": [
        "Fig. 1"
      ],
      "tables": [],
      "confidence": "high"
    },
    {
      "claim_type": "property",
      "subject": "Work hardening peak at 28% Al",
      "claim": "The work hardening rate is higher for the ordered alloys and exhibits a sharp peak at compositions near 28% Al.",
      "values": [
        "28 at.% Al"
      ],
      "evidence_text": "The main subject of the present work is the work hardening evolution, Fig. 2, which is seen to be higher for the ordered alloys, but especially high for compositions near 28% Al.",
      "figures": [
        "Fig. 2"
      ],
      "tables": [],
      "confidence": "high"
    },
    {
      "claim_type": "microstructure",
      "subject": "Dipole formation vs. APB tubes",
      "claim": "Large numbers of dipoles are observed after deformation on both single dislocations (15–20% Al) and superdislocations (28–35% Al), whereas no APB tubes have been observed, providing little support for the APB tube model of work hardening.",
      "values": [
        "15-20% Al",
        "28-35% Al"
      ],
      "evidence_text": "The present study has seen large numbers of dipoles after deformation, both on single dislocations (at 15–20% Al) and on superdislocations (at 28–35% Al). This can be seen as a reason for the high work hardening rate of the ordered state. No APB tubes have been observed, so there is little support here for this model of work hardening.",
      "figures": [],
      "tables": [],
      "confidence": "high"
    },
    {
      "claim_type": "microstructure",
      "subject": "Lack of four-partial superdislocations",
      "claim": "Four-partial superdislocations were never observed; for the 25% Al alloy, the APBI energy is so low that dislocations appear completely dissociated as single dislocations trailing an APB fault, and nucleation of four-partial superdislocations near 25–28% Al requires thermal activation at temperatures of a few hundred degrees.",
      "values": [
        "25% Al",
        "25-28% Al",
        "APBI energy",
        "thermal activation"
      ],
      "evidence_text": "Such four-partial superdislocations have never been observed here, and indeed for the 25% Al alloy the APBI energy is so low that dislocations appear completely dissociated as single dislocations, trailing the corresponding APB fault. For alloys near 25–28% Al, the difficulty of nucleating such four-partial superdislocations is well known, and seems to need thermal activation at temperatures of a few hundred degrees [6,9,10,26,27].",
      "figures": [],
      "tables": [],
      "confidence": "high"
    },
    {
      "claim_type": "mechanism",
      "subject": "Elastic anisotropy and work hardening similarity",
      "claim": "The change from single dislocations to superdislocations over 25–30% Al coincides with a change of elastic behaviour, as shown in Fig. 4, and the similarity of changes in elastic anisotropy and work hardening cannot be purely coincidental.",
      "values": [
        "25-30 at.% Al"
      ],
      "evidence_text": "The addition of Al over the range 25–30% leads to the onset of long range order, which induces the change from single dislocations to superdislocations, but the same composition range is also associated with a change of elastic behaviour, as shown in Fig. 4. The similarity of changes in elastic anisotropy and the work hardening behaviour cannot be purely coincidental and needs further examination here.",
      "figures": [
        "Fig. 4"
      ],
      "tables": [],
      "confidence": "high"
    },
    {
      "claim_type": "mechanism",
      "subject": "Dipole formation mechanism",
      "claim": "Classically, dipoles are formed by the intersection of gliding screw dislocations with obstacles, creating a dragging point that stretches into a dipole, which may break off as a dipole loop or long dipole segment; this mechanism has been observed for both disordered and ordered materials in the present study.",
      "values": [],
      "evidence_text": "Classical ideas suggest their being formed by the intersection of gliding screw dislocations with some obstacle, for example a forest dislocation. The screw dislocation then creates a dragging point that stretches into a dipole, and may break off as a dipole loop or long dipole segment. Such stretching into dipole debris has been seen throughout the present study, for both disordered and ordered materials.",
      "figures": [],
      "tables": [],
      "confidence": "medium"
    },
    {
      "claim_type": "mechanism",
      "subject": "Screw dislocation predominance and dipole probability",
      "claim": "A predominance of screw dislocations in ordered alloys leads to a greater probability of dipole formation, whereas disordered alloys with curly dislocations of mixed character show less dipole formation, contributing to lower work hardening rates.",
      "values": [],
      "evidence_text": "Clearly in such cases a predominance of screw dislocations, as found for the ordered alloys will lead to a greater probability of dipole formation. The disordered alloys with their curly dislocations of mixed edge and screw dislocations will show less prevalence to dipole formation.",
      "figures": [],
      "tables": [],
      "confidence": "high"
    },
    {
      "claim_type": "mechanism",
      "subject": "Two reasons for lower work hardening in disordered materials",
      "claim": "Disordered materials exhibit lower work hardening rate for two reasons: fewer dipoles and the dipoles being single dislocation dipoles rather than superdislocation dipoles.",
      "values": [
        "single dislocation dipoles",
        "superdislocation dipoles"
      ],
      "evidence_text": "There are thus two reasons why the disordered materials will show lower work hardening rate: fewer dipoles, and single dislocation dipoles.",
      "figures": [],
      "tables": [],
      "confidence": "medium"
    },
    {
      "claim_type": "mechanism",
      "subject": "Basic model of work hardening by dipole formation",
      "claim": "Taking the formation of dipoles behind moving screw dislocations as a basic model for work hardening, ordered alloys harden more than disordered ones because the dipoles are super-dipoles on superdislocations; the alloy with 25% Al maintains relatively low work hardening rate because APB energies are insufficient to keep dislocations coupled as superdislocations.",
      "values": [
        "25% Al",
        "APB energies"
      ],
      "evidence_text": "Taking as basic model to explain work hardening the formation of dipoles behind moving screw dislocations, it is clear that work hardening in the ordered alloys will be higher than in the disordered alloys because the dipoles will be super-dipoles formed on superdislocations. The alloy with 25% Al, albeit ordered, will maintain a relatively low work hardening rate since the APB energies are not high enough to ensure that dislocations remain coupled as superdislocations.",
      "figures": [],
      "tables": [],
      "confidence": "high"
    },
    {
      "claim_type": "mechanism",
      "subject": "Free bowing and edge dislocations in disordered alloys",
      "claim": "For disordered alloys with 15–20% Al, the free bowing of dislocations to all configurations results in large numbers of edge dislocations, limiting strong dipole pinning points to the screw dislocation fraction only.",
      "values": [
        "15-20 at.% Al"
      ],
      "evidence_text": "For the disordered alloys with 15–20% Al, a second factor ensures low work hardening rates, namely the free bowing of dislocations to all configurations and hence the presence of large numbers of edge as well as screw dislocations. This point is important because strong dipole pinning points will only be formed on the screw dislocation fraction.",
      "figures": [],
      "tables": [],
      "confidence": "high"
    },
    {
      "claim_type": "mechanism",
      "subject": "Elastic anisotropy effect on screw fraction",
      "claim": "High elastic anisotropy means edge dislocations have much higher energy than screw dislocations, but the relative energy increase for Fe-25% Al on changing a screw dislocation into an edge is only about 5–10% greater than for less anisotropic alloys with 30–34% Al, which seems insufficient to explain the large peak in work hardening rate.",
      "values": [
        "Fe-25% Al",
        "30-34% Al",
        "1.8-2.7 times energy increase",
        "5-10% difference"
      ],
      "evidence_text": "High elastic anisotropy means that edge dislocations will have much greater energy than screw dislocations. However, as seen by analysis of the elastic stiffness data, the change of this increase in elastic energy (as a screw becomes an edge) is relatively small. For example, from Kotter et al. and Yoo et al., the relative energy increase for Fe–25% Al on changing a screw dislocation into an edge is of the order of 1.8–2.7 times, but is only about 5–10% less for the less anisotropic alloys with 30–34% Al. This small difference in energy change as a screw dislocation becomes an edge hardly seems sufficient to change significantly the fraction of screw dislocations present, and thus cause such a large peak in the work hardening rate.",
      "figures": [],
      "tables": [],
      "confidence": "medium"
    },
    {
      "claim_type": "mechanism",
      "subject": "Peierls forces hypothesis for work hardening peak",
      "claim": "It is alternatively proposed that the high elastic anisotropy at 25–30% Al reflects high Peierls forces, which ensure dislocations are most strongly oriented along screw directions, maximizing the tendency to form dipole pinning points and explaining the work hardening peak near 28% Al.",
      "values": [
        "25-30 at.% Al",
        "28% Al",
        "Peierls forces"
      ],
      "evidence_text": "An alternative possibility to explain the peak in work hardening is to consider that the elastic anisotropy data reflect the changes of interatomic forces which themselves generate correspondingly weaker or stronger Peierls forces on dislocations. Accordingly the high elastic anisotropy (much greater at 25–30% Al) is reflected in higher Peierls forces for these same compositions, especially near 28% Al. These Peierls forces ensure that dislocations here are most strongly oriented along screw directions and the tendency to form dipole pinning points is the strongest.",
      "figures": [],
      "tables": [],
      "confidence": "medium"
    },
    {
      "claim_type": "mechanism",
      "subject": "Reaction-produced ⟨100⟩ edge dislocations as obstacles",
      "claim": "An additional pinning obstacle for ordered alloys, especially near 28–30% Al, is produced by reaction of ⟨111⟩ dislocations to produce straight edge ⟨100⟩ dislocations, on which Peierls forces are extremely high at room temperature, making them strong barriers to further glide of ⟨111⟩ superdislocations.",
      "values": [
        "28-30% Al",
        "<100> edge dislocations",
        "<111> superdislocations",
        "room temperature"
      ],
      "evidence_text": "An additional pinning obstacle observed for all ordered alloys, but especially for those near 28–30% Al, is that produced by reaction of ⟨111⟩ dislocations to produce straight edge ⟨100⟩ dislocations. Peierls forces are known to be extremely high on such dislocations at room temperature and hence such dislocations are strong barriers to further glide of ⟨111⟩ superdislocations.",
      "figures": [],
      "tables": [],
      "confidence": "high"
    },
    {
      "claim_type": "mechanism",
      "subject": "Energetics of dislocation reaction",
      "claim": "Elastic energy calculations based on anisotropic elasticity data suggest that the reaction from a pair of reacting screw (1/2)⟨111⟩{110} dislocations to an edge ⟨100⟩{001} dislocation is not energetically favourable, especially for the most anisotropic 25–30% Al alloys; a slight deviation from screw orientation permits the reaction to be energetically favourable, but Peierls forces rather than elastic anisotropy are suggested to stabilize these obstacles.",
      "values": [
        "25-30% Al",
        "screw (1/2)<111>{110}",
        "edge <100>{001}",
        "Peierls forces"
      ],
      "evidence_text": "Examination of the changes of dislocation elastic energy, from the initial pair of reacting screw (1/2)⟨111⟩{110} dislocations to the final edge ⟨100⟩{001} dislocation, using calculations based on the anisotropic elasticity data would suggest that the reaction is not energetically favourable, and especially not so for the most anisotropic 25–30% Al alloys. A slight deviation of the initial (1/2)⟨111⟩ dislocations from the screw orientation permits the reaction to be energetically favourable, but again there appears to be no energetic reason to justify any preference for reaction for alloy compositions close to the 25–30% Al range. Again, it is suggested that Peierls forces, on both ⟨111⟩ and ⟨100⟩ dislocations may be responsible for the stabilisation of these obstacles, rather than the elastic anisotropy itself.",
      "figures": [],
      "tables": [],
      "confidence": "medium"
    },
    {
      "claim_type": "mechanism",
      "subject": "Ductility peak and work hardening correlation",
      "claim": "The small ductility maximum near 28% Al is associated with the peak in work hardening rate over a composition range (26–30% Al) where flow stress is relatively constant, according to the Considère criterion.",
      "values": [
        "28% Al",
        "26-30% Al",
        "Considère criterion"
      ],
      "evidence_text": "The rapid fall of ductility with increasing Al content up to 25% Al can (at least partially) be associated with the rapid increase in flow stress and increasing work hardening rate. Around 28% Al, the small ductility maximum can be associated with the peak in work hardening rate over a composition range (26–30% Al) where the flow stress is relatively constant.",
      "figures": [],
      "tables": [],
      "confidence": "medium"
    }
  ],
  "context_update": {
    "summary": "This chunk completes the TEM description of Fe-35% Al dislocation structures (Figs. 17–19), showing B2 superdislocations with closely spaced (1/2)⟨111⟩ partials, abundant edge dipole segments, and weak remnant fringes indicating DO3 order destruction. The Discussion begins by confirming mechanical property trends: flow stress peaks at 25% Al, a small ductility peak appears near 28% Al, and work hardening rate shows a sharp maximum near 28% Al for ordered alloys. A model is developed where work hardening arises primarily from dipole debris left by mobile screw dislocations; ordered alloys harden more due to superdislocation dipoles, while 25% Al exhibits lower hardening because APB energies fail to couple dislocations. Disordered alloys (15–20% Al) show low hardening due to extensive edge dislocation content and fewer dipoles. The roles of elastic anisotropy and Peierls forces are discussed: elastic anisotropy differences are too small to explain the 28% Al peak, whereas high Peierls forces favoring screw orientation and facilitating dipole pinning are proposed as the likely origin. Additionally, ⟨111⟩ dislocation reactions produce ⟨100⟩ edge dislocations that act as strong, Peierls-stabilized obstacles. The small ductility peak is correlated with the work hardening peak via the Considère criterion. Later chunks should explore further the Peierls mechanism and core structure effects.",
    "material_systems": [
      "Fe-35% Al",
      "Fe-28% Al",
      "Fe-25% Al",
      "Fe-15–20% Al",
      "Fe-25–30% Al",
      "Fe-30–34% Al",
      "ordered Fe3Al (DO3)",
      "B2-ordered FeAl",
      "disordered Fe–Al alloys"
    ],
    "sample_aliases": [
      "Fe-35% Al",
      "Fe-28% Al",
      "Fe-25% Al",
      "Fe-15–20% Al"
    ],
    "processing_route": [
      "room temperature compression to 2–3% strain at 3×10⁻⁴ s⁻¹",
      "as-cast and thermally relaxed, coarse grain size",
      "slow cooled to obtain B2 order with moderate DO3 order"
    ],
    "key_variables": [
      "Al content (15, 20, 25, 28, 30, 35 at.%)",
      "state of order (disordered, B2, DO3)",
      "APB energies (APBI, APBII)",
      "Peierls forces",
      "elastic anisotropy",
      "plastic strain range for work hardening (1–1.5%)",
      "screw vs. edge dislocation character"
    ],
    "microstructure": [
      "B2 superdislocations (two (1/2)⟨111⟩ partials)",
      "straight near-screw dislocations",
      "edge dipole segments",
      "remnant APBII fringes from DO3 order destruction",
      "no four-partial superdislocations observed",
      "single dislocations in 15–20% Al",
      "⟨100⟩ edge dislocations from dislocation reactions",
      "superdislocation dipoles in ordered alloys",
      "mixed edge and screw dislocations in disordered alloys"
    ],
    "properties": [
      "flow stress peak at 25% Al",
      "work hardening rate peak near 28% Al",
      "ductility peak near 28% Al",
      "higher work hardening in ordered alloys than disordered"
    ],
    "mechanisms": [
      "work hardening by dipole formation behind mobile screw dislocations",
      "higher hardening in ordered alloys due to superdislocation dipoles",
      "low hardening in 25% Al due to weak APB coupling",
      "low hardening in disordered alloys due to edge dislocation content and fewer dipoles",
      "Peierls forces (rather than elastic anisotropy) proposed to stabilize screw orientation and enhance dipole pinning near 28% Al",
      "reaction of ⟨111⟩ dislocations to form sessile ⟨100⟩ edge obstacles, stabilized by Peierls forces"
    ],
    "figures_or_tables": [
      "Fig. 17",
      "Fig. 18",
      "Fig. 19",
      "Fig. 1",
      "Fig. 2",
      "Fig. 4"
    ],
    "unresolved_terms": [
      "quantitative Peierls force analysis for Fe-28% Al",
      "core structure effects on screw dislocation pinning",
      "direct evidence of spontaneous dipole formation via core reconstruction"
    ]
  }
}
