Repository: RiverYanggg/SteelDig_multimodal

# Evaluation Framework

这个目录实现当前的结构化抽取评估流程。它比较两套 `text_extraction.json`，数据来自 `outputs_exp/` 下各模型的抽取结果目录。

当前 `outputs_exp/` 中可用的模型目录示例：`deepseek`、`doubao`、`kimi`（以实际存在的子目录为准）。

- 真值（truth）：`outputs_exp/<truth_model>/<paper_id>/final/text_extraction.json`
- 预测（pred）：`outputs_exp/<pred_model>/<paper_id>/final/text_extraction.json`

通过 `--truth` 与 `--pred` 可任意指定哪套模型作为真值、哪套作为预测。例如 `--truth doubao --pred deepseek` 表示以 doubao 为真值、以 deepseek 为预测进行评估。

当前评估的核心原则是：

- 论文级配对由目录名决定，例如 `A0`、`A1`。
- 先做对象对齐，尤其是 `alloy/process/sample`。
- 对齐后由代码展开同一个 canonical object 下的同一个字段。
- 代码先做确定性判断；只有语义不确定的同字段值才交给 LLM judge。
- LLM judge 只输出 `true/false`，不负责计算指标。
- Precision/Recall/F1 全部由代码根据最终字段匹配结果计算。

---

File: evaluation_json2json/outputs_exp/deepseek/A20/intermediate/knowledge/chunk_0002.raw.txt
{
  "claims": [
    {
      "claim_type": "mechanism",
      "subject": "SPCE steel dislocations",
      "claim": "Pile-up of dislocations is considered to occur near grain boundaries, resulting in a higher possibility of movable dislocations near boundaries; thus apparent elastic moduli could differ from the boundary to the centre of a grain.",
      "values": [],
      "evidence_text": "As shown in Fig. 3, pile-up of dislocation is considered to occur near to the boundary of grains and thus the movable dislocations have a greater possibility of existence than that for other partitions. As a result, the apparent elastic moduli could differ each other from the boundary to centre of the grain.",
      "figures": ["Fig. 3"],
      "tables": [],
      "confidence": "high"
    },
    {
      "claim_type": "characterization",
      "subject": "nano-indentation equipment",
      "claim": "The nano-indentation instrument (Triboscope, Hysitron Inc.) mounted on an AFM stage has a force range of 1–10 mN with sensitivity of 100 nN and a displacement range of 5 μm with sensitivity of 0.2 nm.",
      "values": ["1-10 mN", "100 nN", "5 μm", "0.2 nm"],
      "evidence_text": "The specification of the equipment is presented in Table 3.",
      "figures": [],
      "tables": ["Table 3"],
      "confidence": "high"
    },
    {
      "claim_type": "characterization",
      "subject": "spherical indenter tip",
      "claim": "Using a spherical indenter tip with nominal radius of 50 μm, the nano-indentation load–displacement curve shows an indentation depth as small as several nanometers; at a load of approximately 350 μN the penetration depth is about 10 nm.",
      "values": ["R=50 μm", "depth ~10 nm", "load ~350 μN"],
      "evidence_text": "Fig. 8 shows one of the load–displacement curves with a nominal radius of R = 50 μm. The indentation depth was as small as several nanometers as shown in Fig. 8.",
      "figures": ["Fig. 8"],
      "tables": [],
      "confidence": "high"
    },
    {
      "claim_type": "mechanism",
      "subject": "spherical indenter tip selection",
      "claim": "A spherical indenter tip was employed to avoid the effect of plastic deformation from indentation, because indentation with a spherical tip under similar load can deform the sample surface only elastically.",
      "values": ["spherical tip", "elastic deformation only"],
      "evidence_text": "To avoid the affect of the plastic deformation due to the indentation, a spherical indenter tip was employed for the indentation test in this study. The indentation of the sample surface with a similar load using a spherical indenter can only deform sample surface elastically.",
      "figures": [],
      "tables": [],
      "confidence": "medium"
    },
    {
      "claim_type": "property",
      "subject": "SPCE steel grain boundary region",
      "claim": "Nano-indentation with a spherical tip revealed that the elastic modulus near the grain boundary has a smaller value than that in other regions, with similar distributions but at different levels due to grains being at different orientations.",
      "values": ["elastic modulus lower near boundary"],
      "evidence_text": "It was found that the elastic modulus near the boundary has a smaller value than that in the other regions, that have a similar distribution of values, but at a different level due to the grains being at different orientations.",
      "figures": ["Fig. 9"],
      "tables": [],
      "confidence": "high"
    },
    {
      "claim_type": "processing",
      "subject": "SPCE steel surface preparation",
      "claim": "Before nano-indentation, the specimen surface was etched, a targeted grain boundary was located under a microscope, two indentation marks were made near the boundary using a Vickers hardness test machine, and then CMP treatment was applied.",
      "values": ["etching solution", "Vickers hardness marks", "CMP treatment"],
      "evidence_text": "First, the surface of the specimens was treated the same as for the previous experiment by an using etching solution. Measurement of targeted grain boundary was made under the microscope and two indentation marks were made near the boundary using a Vickers hardness test machine. After the location marking, CMP treatment was applied to the surface finish.",
      "figures": ["Fig. 10", "Fig. 11"],
      "tables": [],
      "confidence": "high"
    },
    {
      "claim_type": "characterization",
      "subject": "nano-indentation measurement grid",
      "claim": "Nano-indentation measurements were performed over a rectangular area with an interval distance of 1 μm in X direction, total 20 points along X, and 3 lines in Y direction (Y=0,1,2), resulting in 60 measurement points.",
      "values": ["1 μm interval", "20 points X", "3 lines Y", "60 total points"],
      "evidence_text": "The measurement was performed with an interval distance of 1 μm, and the total measurement points are 20 and 3 in X and Y directions, respectively.",
      "figures": ["Fig. 11", "Fig. 12"],
      "tables": [],
      "confidence": "high"
    },
    {
      "claim_type": "property",
      "subject": "SPCE steel local Young's modulus near grain boundary",
      "claim": "The Young's modulus measured by nano-indentation near the grain boundary decreased in the region X=5–10 μm, corresponding to the boundary area; the average values were smaller than previous tests due to the real tip radius being much smaller than the nominal value, but this error can be calibrated with standard samples.",
      "values": ["X=5-10 μm", "modulus decrease", "real radius < nominal", "standard sample calibration"],
      "evidence_text": "It was shown that the Young’s modulus decrease near to X = 5–10 for the scanning line, which means the boundary area. The average values of the elastic moduli are smaller than those of the previous test, due to the real radius being much smaller than the nominal value: however, this error those of the can be calibrated by using standard samples.",
      "figures": ["Fig. 12"],
      "tables": [],
      "confidence": "high"
    }
  ],
  "context_update": {
    "summary": "This chunk describes the nano-indentation experimental setup for measuring local elastic modulus. A Triboscope nano-indenter on an AFM stage was used, with force range 1–10 mN and displacement range 5 μm (Table 3). To avoid plastic deformation artifacts, a spherical indenter tip with nominal radius 50 μm was employed, resulting in purely elastic indentation; a representative load–displacement curve showed penetration depth of ~10 nm at 350 μN (Fig. 8). Nano-indentation near grain boundaries on SPCE steel revealed that the elastic modulus is lower near the boundary than in the interior, varying with grain orientation (Fig. 9). Surface preparation involved etching, Vickers marking, and CMP treatment to minimize roughness (Figs. 10,11). Post-CMP measurements over a 20×3 grid (1 μm spacing) confirmed a Young's modulus decrease in the X=5–10 μm boundary zone; average values were lower than earlier tests due to the real tip radius being smaller than nominal, but this offset can be calibrated using standards (Fig. 12). Subsequent analysis may discuss calibration, dislocation mechanisms, and quantitative modulus reduction.",
    "material_systems": ["SPCE steel"],
    "sample_aliases": ["SPCE"],
    "processing_route": [
      "Etching for grain boundary disclosure",
      "Vickers hardness marking near targeted grain boundary",
      "CMP surface treatment",
      "Nano-indentation with spherical tip (R=50 μm) using Triboscope on AFM",
      "Measurement grid: X range 0-20 μm, 1 μm interval, Y=0,1,2"
    ],
    "key_variables": [
      "Force range 1-10 mN, sensitivity 100 nN",
      "Displacement range 5 μm, sensitivity 0.2 nm",
      "Nominal tip radius 50 μm",
      "Penetration depth ~nm, ~10 nm at 350 μN",
      "Measurement points 20×3",
      "Local Young's modulus near grain boundary: reduced in X=5-10 μm",
      "Average modulus lower due to real tip radius < nominal; calibration needed"
    ],
    "microstructure": [
      "Dislocation pile-up near grain boundaries",
      "Movable dislocations more probable near boundaries",
      "Grain orientation affects modulus level"
    ],
    "properties": [
      "Local elastic modulus near grain boundary is smaller than interior",
      "Young's modulus decrease at boundary zone X=5-10 μm",
      "Average modulus values biased low due to tip radius error"
    ],
    "mechanisms": [
      "Pile-up of dislocations leads to spatial variation of elastic modulus within a grain",
      "Spherical indenter tip avoids plastic deformation so measured modulus reflects pre-existing material state",
      "Real tip radius < nominal reduces apparent modulus"
    ],
    "figures_or_tables": [
      "Fig. 3",
      "Fig. 5",
      "Fig. 6",
      "Fig. 7",
      "Fig. 8",
      "Fig. 9",
      "Fig. 10",
      "Fig. 11",
      "Fig. 12",
      "Table 3"
    ],
    "unresolved_terms": [
      "Actual tip radius",
      "Calibration procedure with standard samples",
      "CMP processing details"
    ]
  }
}

File: evaluation_json2json/outputs_exp/deepseek/A20/intermediate/knowledge/chunk_0003.raw.txt
{
  "claims": [
    {
      "claim_type": "finding",
      "subject": "SPCE steel grain boundary region",
      "claim": "The Young's modulus decreases in the region X=5–10 μm from the grain boundary in SPCE steel, as measured by nano-indentation.",
      "values": [
        "X=5-10",
        "decrease"
      ],
      "evidence_text": "the Young’s modulus decrease near to X = 5–10 for the scanning line, which means the boundary area.",
      "figures": [],
      "tables": [],
      "confidence": "high"
    },
    {
      "claim_type": "characterization",
      "subject": "nano-indentation modulus measurement",
      "claim": "The average elastic modulus values obtained from nano-indentation are smaller than earlier results because the real tip radius is significantly smaller than the nominal 50 μm.",
      "values": [
        "smaller average modulus",
        "tip radius smaller than nominal"
      ],
      "evidence_text": "The average values of the elastic moduli are smaller than those of the previous test, due to the real radius being much smaller than the nominal value",
      "figures": [],
      "tables": [],
      "confidence": "high"
    },
    {
      "claim_type": "characterization",
      "subject": "nano-indentation calibration",
      "claim": "The systematic error in modulus measurement due to tip radius deviation can be corrected by calibration with standard samples.",
      "values": [
        "calibration using standard samples"
      ],
      "evidence_text": "however, this error those of the can be calibrated by using standard samples.",
      "figures": [],
      "tables": [],
      "confidence": "medium"
    },
    {
      "claim_type": "characterization",
      "subject": "SPCE steel elastic modulus",
      "claim": "The elastic modulus of SPCE steel was measured before and after plastic deformation to assess its change and the effect on spring-back.",
      "values": [
        "before and after plastic deformation"
      ],
      "evidence_text": "The elastic modulus was measured before and after plastic deformation for evaluation of the change in the elastic modulus and evaluation of the influence on the spring-back.",
      "figures": [],
      "tables": [],
      "confidence": "high"
    },
    {
      "claim_type": "characterization",
      "subject": "SPCE steel",
      "claim": "Microscopic modulus within a grain was measured using nano-indentation.",
      "values": [
        "nano-indentation"
      ],
      "evidence_text": "a microscopic measurement of the modulus in a grain was carried out by a nano-indentation test.",
      "figures": [],
      "tables": [],
      "confidence": "high"
    },
    {
      "claim_type": "property",
      "subject": "SPCE steel",
      "claim": "The apparent elastic modulus of SPCE steel decreases with increasing plastic strain.",
      "values": [
        "decrease with plastic strain"
      ],
      "evidence_text": "It is found that the apparent elastic modulus decreases according to the increase of plastic strain.",
      "figures": [],
      "tables": [],
      "confidence": "high"
    },
    {
      "claim_type": "mechanism",
      "subject": "dislocation behavior",
      "claim": "Movable dislocations accompanying dislocation pile-up near grain boundaries are a major factor in the modulus decrease.",
      "values": [
        "movable dislocation",
        "pile-up",
        "grain boundary"
      ],
      "evidence_text": "One of the major influential factors is the movable dislocation accompanying the pile-up of dislocations near to the grain boundary.",
      "figures": [],
      "tables": [],
      "confidence": "high"
    },
    {
      "claim_type": "finding",
      "subject": "grain boundary modulus",
      "claim": "Nano-indentation confirmed a decrease in elastic modulus near grain boundaries.",
      "values": [
        "nano-indentation confirmed",
        "near grain boundary"
      ],
      "evidence_text": "Decrease of the modulus near to the grain boundary was confirmed by a nano-indentation test.",
      "figures": [],
      "tables": [],
      "confidence": "high"
    },
    {
      "claim_type": "finding",
      "subject": "macroscopic vs microscopic modulus",
      "claim": "The macroscopic apparent modulus behavior was verified by microscopic nano-indentation measurement.",
      "values": [
        "verified by microscopic measurement"
      ],
      "evidence_text": "The macroscopic behaviour of the apparent modulus was verified by microscopic measurement.",
      "figures": [],
      "tables": [],
      "confidence": "high"
    }
  ],
  "context_update": {
    "summary": "This chunk concludes the nano-indentation section with the quantification of local Young's modulus decrease near grain boundaries. It reports that the decrease occurs within X=5–10 μm of the boundary, and notes that the average measured moduli are lower than previous tests due to the actual tip radius being smaller than nominal; this offset can be calibrated with standard samples. The chunk then presents the paper's conclusions: elastic modulus was measured before/after plastic deformation to evaluate spring-back influence; microscopic modulus within a grain was measured by nano-indentation; apparent elastic modulus decreases with increasing plastic strain; movable dislocations accompanying pile-up near grain boundaries are a major factor; modulus decrease near grain boundaries was confirmed by nano-indentation; and the macroscopic behavior was verified by microscopic measurement. No figures or tables are referenced in this segment. The chunk effectively wraps up the study's key findings, linking processing, microstructure, and property changes.",
    "material_systems": [
      "SPCE steel"
    ],
    "sample_aliases": [
      "SPCE"
    ],
    "processing_route": [
      "uniaxial tensile pre-straining up to 25% plastic strain",
      "nano-indentation with spherical tip (nominal radius 50 μm)",
      "calibration with standard samples to correct tip radius error"
    ],
    "key_variables": [
      "Young's modulus decrease",
      "distance from grain boundary (X=5–10 μm)",
      "real tip radius smaller than nominal",
      "plastic strain",
      "dislocation pile-up",
      "movable dislocations"
    ],
    "microstructure": [
      "dislocation pile-up near grain boundaries",
      "movable dislocations"
    ],
    "properties": [
      "elastic modulus decrease near grain boundary (X=5–10 μm zone)",
      "apparent elastic modulus decreases with plastic strain",
      "average nano-indentation modulus lower due to tip radius error"
    ],
    "mechanisms": [
      "dislocation pile-up at grain boundary reduces local modulus",
      "movable dislocations are a major factor for modulus decrease"
    ],
    "figures_or_tables": [],
    "unresolved_terms": []
  }
}

File: evaluation_json2json/outputs_exp/deepseek/A21/intermediate/knowledge/paper_map.raw.txt
{
  "paper_id": "A21",
  "title": "Deciphering the composition-microstructure correlation in low-density FeMnAlC steels with machine learning",
  "abstract_summary": "This study employs machine learning classification and regression models to establish the composition-microstructure correlation in low-density FeMnAlC steels. The models predict four key phase characteristics: existence of the κ phase, presence of a (γ+κ) duplex region at aging temperature, a single γ region, and κ phase volume fraction. Al and C are identified as dominant influencing elements, with predicted composition ranges for desired phase regions. Experimental validation on Fe-30Mn-8Al-1C steel shows excellent agreement with predictions, demonstrating a powerful design roadmap for low-density steels.",
  "research_objective": "Elucidate the correlation between the complex composition and resulting microstructure in low-density FeMnAlC austenitic steels by using machine learning to accelerate alloy design.",
  "material_systems": [
    "Fe-Mn-Al-C austenitic low-density steel system",
    "Nominal composition range: 18-30 wt% Mn, 8-12 wt% Al, 0.6-1.8 wt% C",
    "Fe-30Mn-8Al-1C (experimental validation alloy)",
    "Key phases: γ austenite, κ-carbide (κ phase), α-ferrite, β-Mn, B2/DO3 intermetallics"
  ],
  "main_process_variables": [
    "Aging temperature: 500-600 °C",
    "Specific aging temperature for validation: 550 °C",
    "Cooling method: water cooling",
    "Elemental content: Mn (wt%), Al (wt%), C (wt%)",
    "Data descriptors for machine learning (composition features)"
  ],
  "sample_aliases": [
    "Fe-30Mn-8Al-1C steel (nominal) with measured composition Fe-30.4Mn-7.9Al-1.1C (wt%)"
  ],
  "expected_information_axis": [
    "composition",
    "processing",
    "machine_learning_model",
    "phase_prediction",
    "microstructure",
    "mechanical_property",
    "figure_evidence"
  ],
  "key_sections": {
    "Introduction": "Background on low-density steels, role of Mn, Al, C on phase stability and κ-carbide, and overview of machine learning in steel design.",
    "Methods": "Description of design process flowchart, machine learning dataset construction, algorithm selection, and experimental procedures.",
    "Results and Discussion": "Descriptor selection, classification and regression model performance for κ phase and phase region prediction, and experimental validation on Fe-30Mn-8Al-1C steel with microstructural and mechanical characterization.",
    "Conclusions": "Summary of composition-microstructure correlations, critical Al and C ranges, and the effectiveness of the ML-guided design strategy."
  }
}

File: evaluation_json2json/outputs_exp/deepseek/A21/intermediate/knowledge/synthesis_prompt.txt
你是材料科学论文知识卡片写作助手。请根据 paper_map、compressed_core_facts 和可选 visual_evidence 生成高信息密度、事实饱满、适合语言模型训练的 Markdown。
要求：
1. 使用英文 Markdown。
2. 重点突出 Processing-Structure-Property Chain，确保工艺变量、组织演化、性能结果和机理之间的因果链清晰可追踪。
3. 优先保留高信息密度、高保真的科学事实：材料体系、样品编号、成分、工艺窗口、相/组织、缺陷/析出物、性能数值、图表证据和机理解释。
4. 不要编造 core_facts 中没有的数值或结论；如果存在 weak support，只能作为低确定性补充，不能写成确定事实。
5. 每个重要结论都应尽量带上样品/工艺/组织/性能限定条件；避免空泛表述，例如 'properties improved' 这类句子必须补充比较对象和证据。
6. visual_evidence 不为空时，单独写 Visual Evidence，说明每个 figure 支持了什么事实、趋势或机理；若为空，不要写该章节。
7. 使用以下结构组织：Material System, Processing Route and Variables, Microstructure and Phase Evolution, Processing-Structure-Property Chain, Mechanistic Interpretation, Key Quantitative Findings, Visual Evidence。
8. 只输出 Markdown 正文，不要代码块包裹，不要解释生成过程。

paper_map_json:
{"paper_id": "A21", "title": "Deciphering the composition-microstructure correlation in low-density FeMnAlC steels with machine learning", "abstract_summary": "This study employs machine learning classification and regression models to establish the composition-microstructure correlation in low-density FeMnAlC steels. The models predict four key phase characteristics: existence of the κ phase, presence of a (γ+κ) duplex region at aging temperature, a single γ region, and κ phase volume fraction. Al and C are identified as dominant influencing elements, with predicted composition ranges for desired phase regions. Experimental validation on Fe-30Mn-8Al-1C steel shows excellent agreement with predictions, demonstrating a powerful design roadmap for low-density steels.", "research_objective": "Elucidate the correlation between the complex composition and resulting microstructure in low-density FeMnAlC austenitic steels by using machine learning to accelerate alloy design.", "material_systems": ["Fe-Mn-Al-C austenitic low-density steel system", "Nominal composition range: 18-30 wt% Mn, 8-12 wt% Al, 0.6-1.8 wt% C", "Fe-30Mn-8Al-1C (experimental validation alloy)", "Key phases: γ austenite, κ-carbide (κ phase), α-ferrite, β-Mn, B2/DO3 intermetallics"], "main_process_variables": ["Aging temperature: 500-600 °C", "Specific aging temperature for validation: 550 °C", "Cooling method: water cooling", "Elemental content: Mn (wt%), Al (wt%), C (wt%)", "Data descriptors for machine learning (composition features)"], "sample_aliases": ["Fe-30Mn-8Al-1C steel (nominal) with measured composition Fe-30.4Mn-7.9Al-1.1C (wt%)"], "expected_information_axis": ["composition", "processing", "machine_learning_model", "phase_prediction", "microstructure", "mechanical_property", "figure_evidence"], "key_sections": []}

compressed_core_facts_json:
{"paper_focus": {"title": "Deciphering the composition-microstructure correlation in low-density FeMnAlC steels with machine learning", "research_objective": "Elucidate the correlation between the complex composition and resulting microstructure in low-density FeMnAlC austenitic steels by using machine learning to accelerate alloy design.", "material_systems": ["Fe-Mn-Al-C austenitic low-density steel system", "Nominal composition range: 18-30 wt% Mn, 8-12 wt% Al, 0.6-1.8 wt% C", "Fe-30Mn-8Al-1C (experimental validation alloy)", "Key phases: γ austenite, κ-carbide (κ phase), α-ferrite, β-Mn, B2/DO3 intermetallics"], "main_process_variables": ["Aging temperature: 500-600 °C", "Specific aging temperature for validation: 550 °C", "Cooling method: water cooling", "Elemental content: Mn (wt%), Al (wt%), C (wt%)", "Data descriptors for machine learning (composition features)"], "expected_information_axis": ["composition", "processing", "machine_learning_model", "phase_prediction", "microstructure", "mechanical_property", "figure_evidence"]}, "core_facts": {}, "visual_evidence": [{"figure_id": "figure_001", "image_type": "chart_schematic", "description": "The provided image displays a 'Check for updates' icon and does not contain directly readable scientific data. However, based on the comprehensive text extraction summary for the paper 'Deciphering the..."}, {"figure_id": "figure_002", "image_type": "chart_flow", "description": "The figure presents a comprehensive flowchart illustrating the machine learning-based design framework for developing low-density Fe-Mn-Al-C austenitic steels. The workflow initiates from \"Possible candidates\" and..."}, {"figure_id": "figure_003", "image_type": "chart_plot", "description": "This figure presents a Pearson correlation coefficient matrix heatmap visualizing pairwise correlations among ten input descriptors used for machine learning modeling of low-density FeMnAlC steels. The descriptors..."}, {"figure_id": "figure_004", "image_type": "chart_plot", "description": "This figure presents machine learning algorithm selection and descriptor importance analysis for phase prediction in FeMnAlC steels. Panel (a) compares cross-validation accuracy (CVA) of five algorithms—KNN, ANN, SVM,..."}, {"figure_id": "figure_005", "image_type": "chart_plot", "description": "This figure presents a comprehensive evaluation of machine learning models for predicting high κ-phase fraction in low-density FeMnAlC steels. Panel (a) compares five regression algorithms—KNN, ANN, SVM, RF, and..."}, {"figure_id": "figure_006", "image_type": "chart_flow", "description": "This figure presents a two-step machine learning-based screening workflow for optimizing Fe-Mn-Al-C austenitic low-density steel compositions. The schematic illustrates a progressive reduction of the design space from..."}, {"figure_id": "figure_007", "image_type": "structure_phase_diagram", "description": "This figure presents a five-panel composition-structure optimization map for FeMnAlC austenitic low-density steels with fixed 30 wt.% Mn, displaying machine learning screening results in the Al-C compositional space..."}, {"figure_id": "figure_008", "image_type": "chart_plot", "description": "This figure presents the second-step machine learning-based performance screening for low-density FeMnAlC steels, illustrating composition optimization via contour maps and scatter plots. Panel (a) displays a contour..."}]}

visual_evidence_json:
[{"paper_id": "A21", "figure_id": "figure_001", "image_paths": ["images/9a0701e917797ff9a780d27deb353a3d55975ed8fcfddc06727df68059a82278.jpg"], "image_count": 1, "image_type": "chart_schematic", "description": "The provided image displays a 'Check for updates' icon and does not contain directly readable scientific data. However, based on the comprehensive text extraction summary for the paper 'Deciphering the composition-microstructure correlation in low-density FeMnAlC steels with machine learning', the study investigates Fe-30Mn-8Al-1C steel processed via induction melting under Ar, homogenization at 1200°C for 2 h, forging to 60×60 mm billet, secondary homogenization at 1050°C for 100 min, hot rolling to 12 mm plate, air cooling, cold rolling with 75% thickness reduction, annealing at 1000°C for 15 min, water quenching, and aging at 550°C for 2 h. Characterization combining XRD, EBSD, TEM, EPMA, and SEM revealed a single-phase austenitic (γ) matrix with recrystallized equiaxed grains of average size 17 μm and coherent nanoscale κ-carbide precipitates. Machine learning models including Random Forest (classification accuracy 0.98) and Support Vector Machine (regression RMSE <1%) predicted κ-phase existence, (γ+κ) dual-phase regions at 500–600°C, and volume fraction. The experimental validation exhibited yield strength of 953 MPa, tensile strength of 1109 MPa, and elongation of 42%.", "confidence": 0.0}, {"paper_id": "A21", "figure_id": "figure_002", "image_paths": ["images/b743283140748566d9047649f8a526382a56dd9b4ef3a1a3c7ee137faebd9eca.jpg"], "image_count": 1, "image_type": "chart_flow", "description": "The figure presents a comprehensive flowchart illustrating the machine learning-based design framework for developing low-density Fe-Mn-Al-C austenitic steels. The workflow initiates from \"Possible candidates\" and progresses through a sequential \"Filter\" system comprising five decision criteria: existence of κ-carbide phase (\"κ exists?\"), presence of a single austenite (γ) region (\"A single γ region?\"), formation of a (γ+κ) dual-phase region within the 500-600°C temperature range, high κ phase fraction (\"κ fraction high?\"), and low density (\"Low density?\"). Each diamond-shaped decision node includes \"Yes\" and \"No\" pathways, with negative responses cycling back to the filter input. Candidates satisfying all criteria proceed to \"Empirical formula\" generation via \"Predicting models based on machine-learning method.\" The process continues through \"Experimental tests\" to evaluate \"Good properties?\" with a feedback loop returning to the machine learning models if validation fails, ultimately achieving \"Success\" upon experimental confirmation. This framework establishes quantitative composition-microstructure correlations for accelerated alloy development.", "confidence": 0.0}, {"paper_id": "A21", "figure_id": "figure_003", "image_paths": ["images/84e4730c7a737188435d776f83f834fa8dfc94eb84222a544650212c87098abd.jpg"], "image_count": 1, "image_type": "chart_plot", "description": "This figure presents a Pearson correlation coefficient matrix heatmap visualizing pairwise correlations among ten input descriptors used for machine learning modeling of low-density FeMnAlC steels. The descriptors include compositional features (Mn, Al, C, Fe) and thermodynamic parameters (VEC, Tm, ΔSmix, ΔHmix, Δχ, δ). Correlation strength is encoded by circle size and color intensity, with blue indicating positive and red indicating negative correlations. Notable strong positive correlations include C with δ (0.98) and Δχ (0.97), as well as δ with Δχ (0.98), while strong negative correlations include Fe with Mn (-0.9), Al with VEC (-0.94), and C with ΔHmix (-0.93). The matrix served to eliminate redundant features prior to model training; features with correlation coefficients exceeding 0.95 (specifically Δχ and δ) were removed to prevent multicollinearity, retaining VEC, Tm, ΔSmix, ΔHmix, and compositional elements for subsequent κ-carbide phase prediction. The visualization thus establishes the feature independence necessary for robust machine learning classification and regression of microstructural outcomes.", "confidence": 0.0}, {"paper_id": "A21", "figure_id": "figure_004", "image_paths": ["images/8f8599539d1bb8aa5079eecb54d28b3d9eb9151e63df7981f391459074299d0b.jpg", "images/644b5035ae7a7355ffca10b65d95b106b8cb57e5fadd9aa239f9e775778181d9.jpg", "images/62dad0112d3d88a63d946f525a6efd43c37a20753857c3326d4b3c5f8937b4ec.jpg", "images/4562da76fbc713e748748998de14643baea818049fedf542c2236426fc0154e5.jpg"], "image_count": 4, "image_type": "chart_plot", "description": "This figure presents machine learning algorithm selection and descriptor importance analysis for phase prediction in FeMnAlC steels. Panel (a) compares cross-validation accuracy (CVA) of five algorithms—KNN, ANN, SVM, RF, and CART—for three classification tasks: Y1 (existence of κ phase), Y2 ((γ+κ) dual-phase region at 500–600°C), and Y3 (single γ region). Random Forest (RF) achieved the highest accuracy (0.98 for Y1, 0.98 for Y2, and 0.96 for Y3), while ANN performed poorly except for Y2. Panels (b)-(d) display the mean decrease accuracy (MDA) for eight compositional descriptors (Mn, Al, C, Fe, VEC, Tm, ΔSmix, ΔHmix) when removed from the dataset. For the single γ region (Y3, panel b) and κ phase existence (Y1, panel d), Al shows the highest importance (exceeding 40% and 50% decrease respectively), indicating it is the most critical element for these phase stabilities. For the (γ+κ) region at 500–600°C (Y2, panel c), Mn and Fe exhibit the highest importance (approximately 15% decrease), while C consistently shows the lowest impact across all three classifications.", "confidence": 0.0}, {"paper_id": "A21", "figure_id": "figure_005", "image_paths": ["images/e82bbf663f8a0495038f8386ee9484700d4a139bb3b23c07f84b7314d6ff01f0.jpg", "images/a85b009100babdc3e100ca1e309e5340c6ed6a74c201eb7c669cf2b0b3341e14.jpg", "images/40c3bc2f2f424c42b5480fb031641113b748bc8d89cb5f43b9a84e9d45d8788e.jpg"], "image_count": 3, "image_type": "chart_plot", "description": "This figure presents a comprehensive evaluation of machine learning models for predicting high κ-phase fraction in low-density FeMnAlC steels. Panel (a) compares five regression algorithms—KNN, ANN, SVM, RF, and CART—based on 10-fold cross-validation RMSE values, where SVM demonstrates superior performance with RMSE below 1%, while CART exhibits the highest error exceeding 2%. Panel (b) illustrates the relative importance of eight descriptors (Mn, Al, C, Fe, VEC, Tm, ΔSmix, and ΔHmix) through a feature removal analysis, showing that removing Al causes the most significant increase in RMSE, followed by VEC, indicating their critical roles in predicting κ-phase fraction. Panel (c) validates the SVM model's predictive capability through a parity plot comparing predicted versus true κ-phase fraction values, achieving a high correlation coefficient of R=0.99. Collectively, these results establish SVM as the optimal algorithm for this regression task and identify the key compositional and thermodynamic parameters governing κ-phase formation, supporting the data-driven design of FeMnAlC steels with targeted microstructures.", "confidence": 0.0}, {"paper_id": "A21", "figure_id": "figure_006", "image_paths": ["images/d72a3c597ac217bc17e8161721b742d1a565efb52c1fec3b6698c23d26db9e30.jpg"], "image_count": 1, "image_type": "chart_flow", "description": "This figure presents a two-step machine learning-based screening workflow for optimizing Fe-Mn-Al-C austenitic low-density steel compositions. The schematic illustrates a progressive reduction of the design space from an initial pool of 78,477 candidates (Area A) to 1,320 candidates (Area B) and finally to 150 optimized candidates (Area C). The first screening step applies boundary conditions requiring κ-phase existence, a single γ-austenite region, and a (γ+κ) dual-phase region within 500–600°C, reducing candidates to 1,320. The second step further filters based on κ-phase fraction ≥10% and density ≤7 g/cm³, yielding 150 final candidates. The visual metaphor of decreasing dot density in circular fields effectively represents the narrowing search space. This screening strategy supports the paper's core conclusion that machine learning can efficiently identify compositions simultaneously satisfying phase stability (κ-carbide precipitation), low density, and mechanical property requirements for advanced lightweight steels.", "confidence": 0.0}, {"paper_id": "A21", "figure_id": "figure_007", "image_paths": ["images/0db319201c5037d20cdd3df05780a264b26dd94d5631ba6f3e1d1c4ab15410ec.jpg", "images/a13b5aba2a9b4fbac15577aa1129d84b8dacb67dfdb19dd5e8aeeb926b3ccee5.jpg", "images/24ed99f215addb6bf11c79d51929848c98281cbb7cfa7fd76b2799f59ac50d15.jpg", "images/e4985f59f6587d45cceeef78477e2dc63fcef22ebe2523916a134c2122e221cd.jpg", "images/acfa3a7dccc1a5b2d3107b0acd784edc4904864d31e63bf2bd279e0f94f7ea94.jpg"], "image_count": 5, "image_type": "structure_phase_diagram", "description": "This figure presents a five-panel composition-structure optimization map for FeMnAlC austenitic low-density steels with fixed 30 wt.% Mn, displaying machine learning screening results in the Al-C compositional space (Al: 2–12 wt.%, C: 0–2.2 wt.%). Panel (a) marks the existence region of the κ phase (Y1) in red, indicating that κ-carbide precipitates when Al content exceeds approximately 5 wt.% across the investigated C range. Panel (b) identifies the γ+κ dual-phase region (Y2) at 500–600°C, confined to intermediate Al (approximately 4.5–9.3 wt.%) and C (0.4–1.1 wt.%) contents. Panel (c) delineates the single γ-phase region (Y3) in red, showing the austenite stability field with an upper Al limit near 11.6 wt.%. Panel (d) illustrates the intersection of Y1 and Y3 (red zone), representing compositions where κ phase exists within a single-phase austenite matrix at equilibrium. Panel (e) shows the triple intersection of Y1, Y2, and Y3 (red zone), pinpointing optimal compositions satisfying all three constraints: κ phase existence, single γ-phase matrix, and γ+κ duplex stability at 500–600°C. The maps utilize blue dots for excluded compositions and red/black dots for selected regions, visually demonstrating how Al governs κ phase precipitation while C modulates the dual-phase temperature window.", "confidence": 0.0}, {"paper_id": "A21", "figure_id": "figure_008", "image_paths": ["images/2fe523db0f552b1d7ceb2b46a8e7351d5e4f719df46d438262038e636114eb15.jpg"], "image_count": 1, "image_type": "chart_plot", "description": "This figure presents the second-step machine learning-based performance screening for low-density FeMnAlC steels, illustrating composition optimization via contour maps and scatter plots. Panel (a) displays a contour map of predicted κ-carbide volume fraction (Y₄) as functions of aluminum (5.0–9.0 wt.%) and carbon (0.4–1.1 wt.%) content, with color intensity indicating volume fractions ranging from 0.45% to 13.15%. Panel (c) shows the corresponding density contour map (Υ₅), revealing values decreasing from 7.234 to 6.812 g/cm³ with increasing aluminum content. Panel (b) delineates the screening protocol where blue circles represent compositions meeting the κ fraction target (≥11.000%) and green circles represent density targets (≤6.900 g/cm³), with overlapping regions identifying 30 viable candidates satisfying dual constraints; the red star marks the experimentally validated composition Fe-30Mn-8Al-1C. This demonstrates the ML-guided optimization workflow for identifying lightweight, high-strength steel compositions.", "confidence": 0.0}, {"paper_id": "A21", "figure_id": "figure_009", "image_paths": ["images/2706c94665d09ef6d40022234698e0eab26bf7d7077d8d15e3c010413eb1e15b.jpg", "images/90a3fa7c90382aa3188197b7b133186f4fbf362ed050a8b13026b01a240264e5.jpg", "images/01844d571842b06948b017140c1b20698f9b4b328c1b6fe157c8e814ef96872d.jpg", "images/f6d2471fad1f601e89963862d61a37b791a1c0ca11b367c1143481bd15c93a6f.jpg", "images/4ecfb132352684679f7f0d956357cb5ec41b2cdf0c1d750129e7f3b7ddd68908.jpg", "images/2561257f325feb832c8d63266ef0bcfdf041e1adb2d691d3d992b020557a59fa.jpg"], "image_count": 6, "image_type": "microscopy_tem", "description": "Figure 8 presents comprehensive multi-scale microstructural characterization of Fe-30Mn-8Al-1C austenitic low-density steel (measured composition: Mn 30.4 wt%, Al 7.9 wt%, C 1.1 wt%) after aging treatment. Panel (a) shows the XRD profile revealing single-phase FCC austenite (γ) with characteristic diffraction peaks at (111), (200), (220), (311), and (222) positions. Panels (b) and (c) display EBSD inverse pole figure (IPF) and phase maps respectively, confirming a fully recrystallized microstructure with equiaxed grains averaging 17 μm and exclusively FCC phase (red). Panels (d) and (e) present bright-field and dark-field TEM micrographs highlighting nanoscale κ-carbide precipitates distributed within the γ matrix. Panel (f) shows the selected area electron diffraction (SAED) pattern indexed along the [011̄] zone axis, verifying the FCC structure and κ phase presence. These results collectively validate the predicted (γ + κ) dual-phase structure, where high-density nanoscale κ carbides provide precipitation strengthening.", "confidence": 0.0}, {"paper_id": "A21", "figure_id": "figure_010", "image_paths": ["images/0e00e0690a611e342c6a1ecd4eaf34782db5f78a5d7d1b6284a287ff26dfda9c.jpg"], "image_count": 1, "image_type": "spectroscopy_eds", "description": "Figure 9 presents comprehensive experimental validation of the machine learning-designed Fe-30Mn-8Al-1C (wt%) low-density steel following annealing at 1000°C for 15 min, water quenching, and aging at 550°C for 2 h. Panel (a) displays electron probe microanalysis (EPMA) element distribution maps for Fe, Mn, Al, and C alongside secondary electron (SEI) and backscattered electron (COMPO) images (scale bar 20 μm), confirming uniform elemental distribution without macroscopic segregation. Panel (b) presents the engineering stress-strain curve, revealing exceptional mechanical properties with a yield strength of 953 MPa, ultimate tensile strength of 1109 MPa, and elongation of 42%. Panel (c) shows an optical micrograph (scale bar 50 μm) of the recrystallized equiaxed austenitic grain structure with an average grain size of approximately 17 μm. These results collectively validate the predicted composition-microstructure correlation, confirming the alloy's single-phase austenitic matrix with nanoscale κ-carbide precipitates and its superior strength-ductility synergy.", "confidence": 0.0}]
