Repository: RiverYanggg/SteelDig_multimodal

# Evaluation Framework

这个目录实现当前的结构化抽取评估流程。它比较两套 `text_extraction.json`，数据来自 `outputs_exp/` 下各模型的抽取结果目录。

当前 `outputs_exp/` 中可用的模型目录示例：`deepseek`、`doubao`、`kimi`（以实际存在的子目录为准）。

- 真值（truth）：`outputs_exp/<truth_model>/<paper_id>/final/text_extraction.json`
- 预测（pred）：`outputs_exp/<pred_model>/<paper_id>/final/text_extraction.json`

通过 `--truth` 与 `--pred` 可任意指定哪套模型作为真值、哪套作为预测。例如 `--truth doubao --pred deepseek` 表示以 doubao 为真值、以 deepseek 为预测进行评估。

当前评估的核心原则是：

- 论文级配对由目录名决定，例如 `A0`、`A1`。
- 先做对象对齐，尤其是 `alloy/process/sample`。
- 对齐后由代码展开同一个 canonical object 下的同一个字段。
- 代码先做确定性判断；只有语义不确定的同字段值才交给 LLM judge。
- LLM judge 只输出 `true/false`，不负责计算指标。
- Precision/Recall/F1 全部由代码根据最终字段匹配结果计算。

---

File: evaluation_json2json/outputs_exp/deepseek/A22/intermediate/knowledge/chunk_0002.raw.txt
{
  "claims": [
    {
      "claim_type": "characterization",
      "subject": "Brinell hardness measurement",
      "claim": "Brinell hardness measurements were carried out using a load of 62.5 g and an indentation ball of 2.5 mm diameter.",
      "values": ["62.5 g", "2.5 mm"],
      "evidence_text": "Brinell hardness was used with a load of 62.5 g and an indentation ball with 2.5 mm diameter.",
      "figures": [],
      "tables": [],
      "confidence": "high"
    },
    {
      "claim_type": "processing",
      "subject": "Mechanical test specimens",
      "claim": "Compression samples had dimensions of 6×6×10 mm³, and tensile samples had a flat cross-section of 3.5×5 mm² with 15 mm gauge length, all cut along the casting direction with surfaces ground.",
      "values": ["6×6×10 mm³", "3.5×5 mm²", "15 mm gauge length"],
      "evidence_text": "The dimensions of compression samples were 6×6×10 mm^3. For tensile tests, flat samples of 3.5×5 mm^2 cross-section with 15 mm gauge length were used. All samples were cut in the direction of the longitudinal axis of the ingot (casting direction). The surfaces of the specimen were ground.",
      "figures": [],
      "tables": [],
      "confidence": "high"
    },
    {
      "claim_type": "processing",
      "subject": "Deformation rate",
      "claim": "All mechanical tests were performed at a deformation rate of 10⁻⁴ s⁻¹.",
      "values": ["10⁻⁴ s⁻¹"],
      "evidence_text": "All mechanical tests were carried out at a deformation rate of 10⁻⁴ s⁻¹",
      "figures": [],
      "tables": [],
      "confidence": "high"
    },
    {
      "claim_type": "characterization",
      "subject": "Elevated temperature testing conditions",
      "claim": "Elevated temperature mechanical tests were carried out in a protective argon atmosphere within a radiation furnace; specimens were held for 30 min at the testing temperature to stabilize the temperature field, and temperature was continuously monitored by a NiCr–Ni thermocouple on the specimen surface.",
      "values": ["30 min", "argon", "NiCr–Ni thermocouple"],
      "evidence_text": "The mechanical tests at elevated temperatures were carried out in protective argon atmosphere within a radiation furnace. In order to stabilize the heat fluxes and the temperature field, the samples for mechanical tests were held 30 min at the testing temperature before loading. The testing temperature was continuously checked by a NiCr–Ni thermocouple directly on the surface of the test specimen.",
      "figures": [],
      "tables": [],
      "confidence": "high"
    },
    {
      "claim_type": "characterization",
      "subject": "SEM fractography",
      "claim": "Fracture surfaces of tensile specimens were examined by SEM using secondary electrons (SE) with an accelerating voltage of 20 kV and a working distance of 15 mm.",
      "values": ["20 kV", "15 mm"],
      "evidence_text": "The fracture surfaces of the tensile samples were investigated by scanning electron microscopy (SEM-Hitachi S-530 with 20 kV, working distance 15 mm) with secondary electrons (SE).",
      "figures": [],
      "tables": [],
      "confidence": "high"
    },
    {
      "claim_type": "comparison",
      "subject": "Fe-15Al based alloys",
      "claim": "All Fe–15Al–2M–1C alloys exhibit strengthening of the Fe–Al matrix relative to the binary Fe–15Al alloy, as revealed by hardness and compression tests (Fig. 1a).",
      "values": [],
      "evidence_text": "According to the hardness measurements and compression tests, all Fe–15Al–2M–1C alloys exhibit strengthening of the Fe–Al matrix in comparison to the binary Fe–15Al alloy (Fig. 1a).",
      "figures": ["Fig. 1a"],
      "tables": [],
      "confidence": "high"
    },
    {
      "claim_type": "comparison",
      "subject": "Fe-26Al based alloys",
      "claim": "Additions of V, Nb, or Ta to Fe–26Al–(2 or 4)M–1C alloys increase hardness compared to binary Fe–26Al, whereas Ti additions cause softening (Fig. 1b).",
      "values": ["V", "Nb", "Ta", "Ti"],
      "evidence_text": "The alloys with V, Nb or Ta show higher hardness than the binary Fe–26Al alloy, whereas the alloys containing Ti are softened.",
      "figures": ["Fig. 1b"],
      "tables": [],
      "confidence": "high"
    },
    {
      "claim_type": "property",
      "subject": "Fe-15Al (binary)",
      "claim": "Binary Fe–15Al alloy has a room-temperature yield stress in compression of 356 MPa, yield stress in tension of 344 MPa, total elongation of 16%, Brinell hardness of 159 HB, and fractures by transgranular cleavage (Table 2).",
      "values": ["356 MPa", "344 MPa", "16%", "159 HB", "TGC"],
      "evidence_text": "Fe-15Al | 159 | 356 | 344 | 16 | TGC",
      "figures": [],
      "tables": ["Table 2"],
      "confidence": "high"
    },
    {
      "claim_type": "property",
      "subject": "Fe-15Al-2Ti-1C",
      "claim": "Fe–15Al–2Ti–1C alloy exhibits a room-temperature yield stress in compression of 485 MPa, yield stress in tension of 420 MPa, total elongation of 3.3%, Brinell hardness of 197 HB, and fractures by transgranular cleavage (Table 2).",
      "values": ["485 MPa", "420 MPa", "3.3%", "197 HB", "TGC"],
      "evidence_text": "Fe-15Al-2Ti-1C | 197 | 485 | 420 | 3.3 | TGC",
      "figures": [],
      "tables": ["Table 2"],
      "confidence": "high"
    },
    {
      "claim_type": "property",
      "subject": "Fe-15Al-2V-1C",
      "claim": "Fe–15Al–2V–1C alloy has a room-temperature yield stress in compression of 396 MPa, yield stress in tension of 374 MPa, total elongation of 0.6%, Brinell hardness of 191 HB, and fractures by transgranular cleavage (Table 2).",
      "values": ["396 MPa", "374 MPa", "0.6%", "191 HB", "TGC"],
      "evidence_text": "Fe-15Al-2V-1C | 191 | 396 | 374 | 0.6 | TGC",
      "figures": [],
      "tables": ["Table 2"],
      "confidence": "high"
    },
    {
      "claim_type": "property",
      "subject": "Fe-15Al-2Nb-1C",
      "claim": "Fe–15Al–2Nb–1C alloy achieves a room-temperature yield stress in compression of 827 MPa and Brinell hardness of 309 HB; no tensile data were obtained, and the fracture mode is transgranular cleavage (Table 2).",
      "values": ["827 MPa", "309 HB", "TGC"],
      "evidence_text": "Fe-15Al-2Nb-1C | 309 | 827 | - | - | TGC",
      "figures": [],
      "tables": ["Table 2"],
      "confidence": "high"
    },
    {
      "claim_type": "property",
      "subject": "Fe-15Al-2Ta-1C",
      "claim": "Fe–15Al–2Ta–1C alloy shows a room-temperature yield stress in compression of 868 MPa and Brinell hardness of 291 HB; no tensile data were obtained, and the fracture mode is transgranular cleavage (Table 2).",
      "values": ["868 MPa", "291 HB", "TGC"],
      "evidence_text": "Fe-15Al-2Ta-1C | 291 | 868 | - | - | TGC",
      "figures": [],
      "tables": ["Table 2"],
      "confidence": "high"
    },
    {
      "claim_type": "property",
      "subject": "Fe-26Al (binary)",
      "claim": "Binary Fe–26Al alloy has a room-temperature yield stress in compression of 644 MPa, yield stress in tension of 475 MPa, total elongation of 0.4%, Brinell hardness of 260 HB, and fractures by transgranular cleavage (Table 2).",
      "values": ["644 MPa", "475 MPa", "0.4%", "260 HB", "TGC"],
      "evidence_text": "Fe-26Al | 260 | 644 | 475 | 0.4 | TGC",
      "figures": [],
      "tables": ["Table 2"],
      "confidence": "high"
    },
    {
      "claim_type": "property",
      "subject": "Fe-26Al-2Ti-1C",
      "claim": "Fe–26Al–2Ti–1C alloy exhibits a room-temperature yield stress in compression of 447 MPa, yield stress in tension of 342 MPa, total elongation of 0.7%, Brinell hardness of 251 HB, and mixed intergranular decohesion plus transgranular cleavage fracture (IGD+TGC) (Table 2).",
      "values": ["447 MPa", "342 MPa", "0.7%", "251 HB", "IGD+TGC"],
      "evidence_text": "Fe-26Al-2Ti-1C | 251 | 447 | 342 | 0.7 | IGD+TGC",
      "figures": [],
      "tables": ["Table 2"],
      "confidence": "high"
    },
    {
      "claim_type": "property",
      "subject": "Fe-26Al-4Ti-1C",
      "claim": "Fe–26Al–4Ti–1C alloy has a room-temperature yield stress in compression of 454 MPa, Brinell hardness of 229 HB, no recorded tensile data, and fractures by mixed IGD+TGC (Table 2).",
      "values": ["454 MPa", "229 HB", "IGD+TGC"],
      "evidence_text": "Fe-26Al-4Ti-1C | 229 | 454 | - | - | IGD+TGC",
      "figures": [],
      "tables": ["Table 2"],
      "confidence": "high"
    },
    {
      "claim_type": "property",
      "subject": "Fe-26Al-2V-1C",
      "claim": "Fe–26Al–2V–1C alloy shows a room-temperature yield stress in compression of 544 MPa, yield stress in tension of 350 MPa, total elongation of 0.5%, Brinell hardness of 286 HB, and transgranular cleavage fracture (Table 2).",
      "values": ["544 MPa", "350 MPa", "0.5%", "286 HB", "TGC"],
      "evidence_text": "Fe-26Al-2V-1C | 286 | 544 | 350 | 0.5 | TGC",
      "figures": [],
      "tables": ["Table 2"],
      "confidence": "high"
    },
    {
      "claim_type": "property",
      "subject": "Fe-26Al-2Nb-1C",
      "claim": "Fe–26Al–2Nb–1C alloy achieves a room-temperature yield stress in compression of 601 MPa, yield stress in tension of 427 MPa, total elongation of 1.4%, Brinell hardness of 275 HB, and transgranular cleavage fracture (Table 2).",
      "values": ["601 MPa", "427 MPa", "1.4%", "275 HB", "TGC"],
      "evidence_text": "Fe-26Al-2Nb-1C | 275 | 601 | 427 | 1.4 | TGC",
      "figures": [],
      "tables": ["Table 2"],
      "confidence": "high"
    },
    {
      "claim_type": "property",
      "subject": "Fe-26Al-4Nb-1C",
      "claim": "Fe–26Al–4Nb–1C alloy has a room-temperature yield stress in compression of 792 MPa, Brinell hardness of 303 HB, no tensile data recorded, and mixed IGD+TGC fracture (Table 2).",
      "values": ["792 MPa", "303 HB", "IGD+TGC"],
      "evidence_text": "Fe-26Al-4Nb-1C | 303 | 792 | - | - | IGD+TGC",
      "figures": [],
      "tables": ["Table 2"],
      "confidence": "high"
    },
    {
      "claim_type": "property",
      "subject": "Fe-26Al-2Ta-1C",
      "claim": "Fe–26Al–2Ta–1C alloy shows a room-temperature yield stress in compression of 594 MPa, Brinell hardness of 288 HB, no tensile data recorded, and mixed IGD+TGC fracture (Table 2).",
      "values": ["594 MPa", "288 HB", "IGD+TGC"],
      "evidence_text": "Fe-26Al-2Ta-1C | 288 | 594 | - | - | IGD+TGC",
      "figures": [],
      "tables": ["Table 2"],
      "confidence": "high"
    },
    {
      "claim_type": "comparison",
      "subject": "Fe-15Al-2Nb-1C vs Fe-15Al-2Ta-1C",
      "claim": "Fe–15Al–2Nb–1C has a higher hardness (309 HB) but a lower yield stress in compression (827 MPa) than Fe–15Al–2Ta–1C (291 HB, 868 MPa) at room temperature (Fig. 1a, Table 2).",
      "values": ["309 HB", "827 MPa", "291 HB", "868 MPa"],
      "evidence_text": "the alloy Fe–15Al–2Nb–1C has higher hardness, but lower yield stress than the alloy Fe–15Al–2Ta–1C.",
      "figures": ["Fig. 1a"],
      "tables": ["Table 2"],
      "confidence": "high"
    },
    {
      "claim_type": "finding",
      "subject": "Fe-26Al based alloys yield stress trend",
      "claim": "Except for Fe–26Al–4Nb–1C, all Fe–26Al based alloys exhibit a lower room-temperature yield stress in compression than the binary Fe–26Al alloy (Fig. 1b).",
      "values": [],
      "evidence_text": "Except alloy Fe–26Al–4Nb–1C, all other Fe–26Al based alloys exhibit lower yield stress in compression than the binary Fe–26Al alloy.",
      "figures": ["Fig. 1b"],
      "tables": [],
      "confidence": "high"
    },
    {
      "claim_type": "mechanism",
      "subject": "Fe-15Al-2M-1C work hardening",
      "claim": "Fe–15Al–2M–1C alloys show parabolic work hardening behaviour in room-temperature compression, typical of disordered polycrystalline metals, with Nb- and Ta-containing alloys exhibiting the highest strengthening (Fig. 2a).",
      "values": [],
      "evidence_text": "The plastic deformation of Fe–15Al–2M–1C alloys shows parabolic work hardening behaviour (Fig. 2a), which is typical for most disordered polycrystalline metallic materials. The alloys containing Nb or Ta show the highest strengthening effects.",
      "figures": ["Fig. 2a"],
      "tables": [],
      "confidence": "high"
    },
    {
      "claim_type": "mechanism",
      "subject": "Fe-26Al based alloys work hardening",
      "claim": "Fe–26Al–(2 or 4)M–1C alloys display very high strengthening with nearly constant hardening rates in room-temperature compression, transitioning to a final parabolic hardening stage, and exhibit much stronger hardening effects than the binary Fe–26Al alloy despite lower initial yield stresses (Fig. 2b).",
      "values": [],
      "evidence_text": "The deformation behaviour of Fe–26Al–(2 or 4)M–1C alloys (Fig. 2b) exhibits very high strengthening with almost constant hardening rates, until a final stage of parabolic work hardening is reached. Despite lower yield stresses of most Fe–26Al based alloys in comparison to the binary alloy, all these alloys exhibit much stronger hardening effects during plastic deformation.",
      "figures": ["Fig. 2b"],
      "tables": [],
      "confidence": "high"
    },
    {
      "claim_type": "property",
      "subject": "Room temperature tensile ductility leaders",
      "claim": "Apart from binary Fe–15Al, the highest room-temperature total elongations are obtained for Fe–15Al–2Ti–1C and Fe–26Al–2Nb–1C (Fig. 3, Table 2).",
      "values": ["Fe-15Al-2Ti-1C", "Fe-26Al-2Nb-1C"],
      "evidence_text": "Apart from the binary Fe–15Al alloy, the highest values of total elongation were obtained for the alloys Fe–15Al–2Ti–1C and Fe–26Al–2Nb–1C, respectively.",
      "figures": ["Fig. 3"],
      "tables": ["Table 2"],
      "confidence": "high"
    },
    {
      "claim_type": "mechanism",
      "subject": "Tension-compression asymmetry",
      "claim": "Tensile tests exhibit earlier plastic yielding than compression tests (i.e., higher yield stress in compression than in tension), confirming tension–compression asymmetry typical of bcc metals, attributed to nonplanar screw dislocation glide, the Bauschinger effect, and notch sensitivity from precipitates.",
      "values": [],
      "evidence_text": "The tensile tests of both Fe–15Al-based and Fe–26Al-based alloys revealed an earlier onset of plastic deformation than during compression tests, i.e. the values of yield stresses in compression are higher than those in tension. This phenomenon—the so-called tension–compression asymmetry is known in metals with bcc crystal structure. The tension–compression asymmetry has primarily been related to the glide of the screw dislocations with nonplanar (delocalised) core structure. Another factor contributing to the tension–compression asymmetry could be the Bauschinger effect... Another significant contribution... is related to the notch sensitivity of the matrix due to the presence of precipitates.",
      "figures": [],
      "tables": [],
      "confidence": "high"
    },
    {
      "claim_type": "mechanism",
      "subject": "Fe-26Al-2V-1C tension-compression asymmetry",
      "claim": "Fe–26Al–2V–1C with thin plate-like VC precipitates (≈0.5 mm thickness) shows a pronounced tension–compression asymmetry of approximately 36%.",
      "values": ["36%", "0.5 mm"],
      "evidence_text": "the alloy Fe–26Al–2V–1C with relatively thin (about 0.5 mm in thickness) and sharp plate-like vanadium carbide precipitates shows a pronounced tension–compression asymmetry (z36%).",
      "figures": [],
      "tables": [],
      "confidence": "high"
    },
    {
      "claim_type": "microstructure",
      "subject": "Fe-15Al fracture surface",
      "claim": "The binary Fe–15Al alloy (16% ductility) fractures by transgranular cleavage with very fine facets (Fig. 4a).",
      "values": ["16%"],
      "evidence_text": "The binary Fe–15Al alloy with ductility of 16%, was fractured with transgranular fracture with very fine cleavage facets (Fig. 4a).",
      "figures": ["Fig. 4a"],
      "tables": [],
      "confidence": "high"
    },
    {
      "claim_type": "microstructure",
      "subject": "Fe-15Al-2M-1C fracture",
      "claim": "All Fe–15Al–2M–1C alloys show brittle behaviour with coarse transgranular cleavage (Fig. 4b–e).",
      "values": [],
      "evidence_text": "All Fe–15Al–2M–1C alloys were fractured with coarse transgranular cleavage (Fig. 4b–e), which corresponds to their brittle behaviour.",
      "figures": ["Fig. 4b", "Fig. 4c", "Fig. 4d", "Fig. 4e"],
      "tables": [],
      "confidence": "high"
    },
    {
      "claim_type": "microstructure",
      "subject": "Fe-26Al-2Nb-1C fracture",
      "claim": "Fe–26Al–2Nb–1C (highest elongation 1.4% among Fe–26Al alloys) displays a very fine facetted transgranular cleavage (Fig. 4j).",
      "values": ["1.4%"],
      "evidence_text": "The alloy Fe–26Al–2Nb–1C which has the highest ductility (z1.4%) of all Fe–26Al based alloys, exhibits a very fine facetted transgranular cleavage (Fig. 4j).",
      "figures": ["Fig. 4j"],
      "tables": [],
      "confidence": "high"
    },
    {
      "claim_type": "mechanism",
      "subject": "Fe-26Al-2V-1C fracture facet orientation",
      "claim": "Fracture facets in Fe–26Al–2V–1C form on (001) matrix planes parallel to (001) planes of plate-like VC precipitates, indicating the influence of precipitate crystallography on fracture path (Fig. 4i).",
      "values": ["(001) planes"],
      "evidence_text": "The fracture surface of the alloy Fe–26Al–2V–1C with uniform steps indicates transgranular fracture (Fig. 4i), with the influence of the crystallographic orientation of plate-like vanadium carbide precipitates. ... it can be stated that the fracture facets are formed on the (001) planes of the matrix which are parallel to the (001) planes of the precipitates.",
      "figures": ["Fig. 4i"],
      "tables": [],
      "confidence": "high"
    },
    {
      "claim_type": "microstructure",
      "subject": "Fe-26Al-4Ti-1C fracture",
      "claim": "Fe–26Al–4Ti–1C fractures almost completely by intergranular decohesion, and cube-like TiC precipitates are visible on intergranular facets (Fig. 4h).",
      "values": [],
      "evidence_text": "The alloy Fe–26Al–4Ti–1C was fractured almost completely with intergranular decohesion. On the intergranular fracture areas of the alloys Fe–26Al–2Ti–1C and Fe–26Al–4Ti–1C the cube-like TiC precipitates can be clearly distinguished.",
      "figures": ["Fig. 4h"],
      "tables": [],
      "confidence": "high"
    },
    {
      "claim_type": "microstructure",
      "subject": "Fe-26Al-4Nb-1C fracture",
      "claim": "Fe–26Al–4Nb–1C shows mixed transgranular cleavage and intergranular decohesion; its intergranular areas contain densely distributed precipitates that make the decohesion surface rough (Fig. 4k).",
      "values": [],
      "evidence_text": "The alloy Fe–26Al–4Nb–1C showed intergranular decohesion besides transgranular cleavage (Fig. 4k). On the intergranular fracture areas many densely distributed precipitates are observed. These precipitates disturbed the intergranular fracture surface so significantly that the decohesion areas are not smooth as usually but rough.",
      "figures": ["Fig. 4k"],
      "tables": [],
      "confidence": "high"
    },
    {
      "claim_type": "finding",
      "subject": "Fe-26Al-4Ti-1C and Fe-26Al-4Nb-1C brittleness",
      "claim": "Fe–26Al–4Ti–1C and Fe–26Al–4Nb–1C exhibit completely brittle behaviour at room temperature.",
      "values": [],
      "evidence_text": "The alloys Fe–26Al–4Ti–1C and Fe–26Al–4Nb–1C show totally brittle behaviour at room temperature.",
      "figures": [],
      "tables": [],
      "confidence": "high"
    },
    {
      "claim_type": "property",
      "subject": "Fe-15Al-2Ti-1C elevated temperature yield stress",
      "claim": "Fe–15Al–2Ti–1C exhibits yield stress in compression of 480 MPa at room temperature, 350 MPa at 600 °C, and 100 MPa at 800 °C (Fig. 5).",
      "values": ["480 MPa", "350 MPa", "100 MPa"],
      "evidence_text": "Fe-15Al-2Ti-1C | 480 | 440 | 400 | 350 | 250 | 100 (as per Fig. 5 caption data)",
      "figures": ["Fig. 5"],
      "tables": [],
      "confidence": "high"
    },
    {
      "claim_type": "property",
      "subject": "Fe-15Al-2V-1C elevated temperature yield stress",
      "claim": "Fe–15Al–2V–1C has a yield stress in compression of 400 MPa at room temperature, 320 MPa at 600 °C, and 100 MPa at 800 °C (Fig. 5).",
      "values": ["400 MPa", "320 MPa", "100 MPa"],
      "evidence_text": "Fe-15Al-2V-1C | 400 | 370 | 350 | 320 | 250 | 100",
      "figures": ["Fig. 5"],
      "tables": [],
      "confidence": "high"
    },
    {
      "claim_type": "property",
      "subject": "Fe-15Al-2Nb-1C elevated temperature yield stress",
      "claim": "Fe–15Al–2Nb–1C exhibits a yield stress in compression of 830 MPa at room temperature, 500 MPa at 600 °C, and 100 MPa at 800 °C (Fig. 5).",
      "values": ["830 MPa", "500 MPa", "100 MPa"],
      "evidence_text": "Fe-15Al-2Nb-1C | 830 | 600 | 550 | 500 | 400 | 100",
      "figures": ["Fig. 5"],
      "tables": [],
      "confidence": "high"
    },
    {
      "claim_type": "property",
      "subject": "Fe-15Al-2Ta-1C elevated temperature yield stress",
      "claim": "Fe–15Al–2Ta–1C has a yield stress in compression of 860 MPa at room temperature, 550 MPa at 600 °C, and 100 MPa at 800 °C (Fig. 5).",
      "values": ["860 MPa", "550 MPa", "100 MPa"],
      "evidence_text": "Fe-15Al-2Ta-1C | 860 | 680 | 620 | 550 | 450 | 100",
      "figures": ["Fig. 5"],
      "tables": [],
      "confidence": "high"
    }
  ],
  "context_update": {
    "summary": "This chunk describes experimental procedures (hardness, compression/tension specimen dimensions, strain rate, elevated-temperature setup, SEM fractography) and reports extensive room-temperature mechanical properties for Fe–15Al and Fe–26Al based alloys with 1 at.% C and 2 or 4 at.% Ti, V, Nb, Ta. Hardness (HB) and compression yield stress are presented in Fig. 1 and Table 2; Fe–15Al–2M–1C alloys all strengthen relative to binary Fe–15Al, while Fe–26Al based alloys with Ti soften. Engineering stress–strain curves (Figs 2 and 3) reveal parabolic work hardening for Fe–15Al–2M–1C and constant-then-parabolic hardening for Fe–26Al alloys. Tension–compression asymmetry is observed (compressive yield > tensile yield), notably 36% for Fe–26Al–2V–1C. Fractography (Fig. 4) shows transgranular cleavage, intergranular decohesion, and precipitate effects on fracture paths. Table 2 summarizes hardness, yield stresses, elongation, and fracture mode for all alloys. Fig. 5 gives elevated-temperature compression yield stress for Fe–15Al based alloys up to 800 °C. Later sections will likely discuss high-temperature properties and mechanisms in Fe–26Al alloys and yield stress anomaly.",
    "material_systems": [
      "Fe-15Al (binary)",
      "Fe-15Al-2Ti-1C",
      "Fe-15Al-2V-1C",
      "Fe-15Al-2Nb-1C",
      "Fe-15Al-2Ta-1C",
      "Fe-26Al (binary)",
      "Fe-26Al-2Ti-1C",
      "Fe-26Al-4Ti-1C",
      "Fe-26Al-2V-1C",
      "Fe-26Al-2Nb-1C",
      "Fe-26Al-4Nb-1C",
      "Fe-26Al-2Ta-1C"
    ],
    "sample_aliases": [
      "Fe-15Al",
      "Fe-15Al-2Ti-1C",
      "Fe-15Al-2V-1C",
      "Fe-15Al-2Nb-1C",
      "Fe-15Al-2Ta-1C",
      "Fe-26Al",
      "Fe-26Al-2Ti-1C",
      "Fe-26Al-4Ti-1C",
      "Fe-26Al-2V-1C",
      "Fe-26Al-2Nb-1C",
      "Fe-26Al-4Nb-1C",
      "Fe-26Al-2Ta-1C"
    ],
    "processing_route": [
      "vacuum induction melting",
      "copper mould casting",
      "spark erosion cutting",
      "compression specimens 6×6×10 mm³",
      "tensile specimens 3.5×5 mm² cross-section, 15 mm gauge length",
      "longitudinal direction (casting direction)",
      "surface grinding",
      "deformation rate 10⁻⁴ s⁻¹",
      "elevated temperature testing in argon, 30 min hold"
    ],
    "key_variables": [
      "Al content (15, 26 at.%)",
      "alloying element type (Ti, V, Nb, Ta)",
      "alloying element content (2, 4 at.%)",
      "C content (1 at.%)",
      "testing temperature (room temperature, and 400–800 °C for Fe-15Al alloys)",
      "loading mode (uniaxial compression, uniaxial tension)",
      "deformation rate (10⁻⁴ s⁻¹)",
      "precipitate type and morphology (MC carbides, Laves phase)"
    ],
    "microstructure": [
      "transgranular cleavage (fine or coarse facets) in most alloys",
      "intergranular decohesion in Fe-26Al-2Ti-1C, Fe-26Al-4Ti-1C, Fe-26Al-2Ta-1C, Fe-26Al-4Nb-1C",
      "cube-like TiC precipitates on intergranular facets of Fe-26Al-4Ti-1C",
      "plate-like VC precipitates in Fe-26Al-2V-1C controlling fracture facet orientation (001)planes"
    ],
    "properties": [
      "hardness: Fe-15Al 159 HB to Fe-15Al-2Nb-1C 309 HB",
      "compression yield stress: Fe-15Al 356 MPa to Fe-15Al-2Ta-1C 868 MPa; Fe-26Al 644 MPa, Fe-26Al-4Nb-1C 792 MPa",
      "tensile yield stress and total elongation: Fe-15Al-2Ti-1C 420 MPa, 3.3%; Fe-26Al-2Nb-1C 427 MPa, 1.4%",
      "tension-compression asymmetry ~36% for Fe-26Al-2V-1C",
      "elevated temperature compression yield stress for Fe-15Al based alloys: steep drop above 700 °C"
    ],
    "mechanisms": [
      "precipitation strengthening by MC carbides",
      "parabolic work hardening in Fe-15Al based alloys",
      "constant then parabolic hardening in Fe-26Al based alloys",
      "tension-compression asymmetry due to nonplanar screw dislocation core, Bauschinger effect, and precipitate notch sensitivity",
      "precipitate crystallography influences fracture path (e.g., VC (001) planes)"
    ],
    "figures_or_tables": [
      "Fig. 1",
      "Fig. 2",
      "Fig. 3",
      "Fig. 4",
      "Fig. 5",
      "Table 2"
    ],
    "unresolved_terms": []
  }
}

File: evaluation_json2json/outputs_exp/deepseek/A22/intermediate/knowledge/chunk_0003.raw.txt
{"claims": [
  {
    "claim_type": "property",
    "subject": "Fe-15Al-based alloys",
    "claim": "The yield stresses of all Fe-15Al-based alloys decrease monotonically with increasing temperature up to 800 °C.",
    "values": ["up to 800 °C"],
    "evidence_text": "The yield stresses of all Fe–15Al-based alloys show a gradual monotonous decrease with increasing temperature.",
    "figures": ["Figure 5"],
    "tables": [],
    "confidence": "medium"
  },
  {
    "claim_type": "comparison",
    "subject": "Fe-15Al-based alloys with Nb or Ta",
    "claim": "Among Fe-15Al-based alloys, those containing Nb or Ta exhibit the highest compressive yield strength at all tested temperatures up to 800 °C.",
    "values": [],
    "evidence_text": "The alloys with Nb or Ta show the highest strength at all tested temperatures.",
    "figures": ["Figure 5"],
    "tables": [],
    "confidence": "medium"
  },
  {
    "claim_type": "property",
    "subject": "Fe-26Al-based alloys with Ti or V",
    "claim": "Fe-26Al-based alloys with Ti or V additions exhibit a yield stress anomaly with a peak at about 550 °C and a maximum yield stress of about 400 MPa.",
    "values": ["550 °C", "400 MPa"],
    "evidence_text": "The temperature at which the peak occurs is about 550 °C and the yield stress at the peak maximum is about 400 MPa for the alloys with Ti and V (Fig. 6a).",
    "figures": ["Figure 6a"],
    "tables": [],
    "confidence": "high"
  },
  {
    "claim_type": "property",
    "subject": "Fe-26Al-based alloys with Nb or Ta",
    "claim": "The yield stress anomaly peak of Fe-26Al-based alloys with Nb or Ta is shifted to lower temperatures and higher stresses compared to binary Fe-26Al.",
    "values": [],
    "evidence_text": "The yield stress anomaly peak of the Fe–26Al-based alloys with Nb or Ta is shifted towards lower temperatures and higher stresses in comparison to the binary Fe–26Al alloy (Fig. 6b).",
    "figures": ["Figure 6b"],
    "tables": [],
    "confidence": "high"
  },
  {
    "claim_type": "property",
    "subject": "Fe-26Al-4Nb-1C",
    "claim": "Fe-26Al-4Nb-1C exhibits a yield stress anomaly peak at 474 °C with a maximum yield stress of 619 MPa, the highest among all tested alloys.",
    "values": ["474 °C", "619 MPa"],
    "evidence_text": "The alloy Fe–26Al–4Nb–1C exhibits the most significant shift of the peak position (474 °C, 619 MPa).",
    "figures": ["Figure 6b"],
    "tables": [],
    "confidence": "high"
  },
  {
    "claim_type": "mechanism",
    "subject": "Strengthening by MC carbides and Laves phase",
    "claim": "Precipitation strengthening by MC carbides and the Laves phase (Fe,Al)2Nb enhances high-temperature yield stress; MC carbides provide better high-temperature stability and coarsening resistance than the Laves phase.",
    "values": [],
    "evidence_text": "Precipitation strengthening of the Fe–Al matrix through MC carbides was found to be also effective for all alloy compositions under investigation. In addition, strengthening through MC carbides is of high importance because of high temperature stability and higher resistance to coarsening in comparison to the Laves phase.",
    "figures": [],
    "tables": [],
    "confidence": "medium"
  },
  {
    "claim_type": "property",
    "subject": "Tension-compression asymmetry at 650°C",
    "claim": "At 650°C, all Fe-15Al-based and Fe-26Al-based alloys show tension-compression asymmetry, with compressive yield stress exceeding tensile yield stress.",
    "values": ["650°C"],
    "evidence_text": "The comparison of the yield stress in compression and in tension at 650 °C (Fig. 7) as well as at 800 °C (Fig. 8) confirms the asymmetric tension–compression behaviour of all investigated alloys at both temperatures.",
    "figures": ["Figure 7a", "Figure 7b"],
    "tables": [],
    "confidence": "high"
  },
  {
    "claim_type": "property",
    "subject": "Tension-compression asymmetry at 800°C",
    "claim": "At 800°C, all alloys similarly exhibit tension-compression asymmetry.",
    "values": ["800°C"],
    "evidence_text": "The comparison of the yield stress in compression and in tension at 800 °C (Fig. 8) confirms the asymmetric tension–compression behaviour of all investigated alloys at both temperatures.",
    "figures": ["Figure 8a", "Figure 8b"],
    "tables": [],
    "confidence": "high"
  },
  {
    "claim_type": "property",
    "subject": "Fe-15Al-2Nb-1C",
    "claim": "At 650°C, Fe-15Al-2Nb-1C exhibits a compressive yield stress of 430 MPa and a tensile yield stress of 345 MPa.",
    "values": ["430 MPa", "345 MPa"],
    "evidence_text": "| Fe-15Al-2Nb-1C | 430 | 345 |",
    "figures": ["Figure 7a"],
    "tables": [],
    "confidence": "high"
  },
  {
    "claim_type": "property",
    "subject": "Fe-15Al-2Ta-1C",
    "claim": "At 650°C, Fe-15Al-2Ta-1C exhibits a compressive yield stress of 410 MPa and a tensile yield stress of 330 MPa.",
    "values": ["410 MPa", "330 MPa"],
    "evidence_text": "| Fe-15Al-2Ta-1C | 410 | 330 |",
    "figures": ["Figure 7a"],
    "tables": [],
    "confidence": "high"
  },
  {
    "claim_type": "property",
    "subject": "Fe-26Al-4Nb-1C",
    "claim": "At 650°C, Fe-26Al-4Nb-1C shows a compressive yield stress of 330 MPa and a tensile yield stress of 210 MPa.",
    "values": ["330 MPa", "210 MPa"],
    "evidence_text": "| Fe-26Al-4Nb-1C | 330 | 210 |",
    "figures": ["Figure 7b"],
    "tables": [],
    "confidence": "high"
  },
  {
    "claim_type": "property",
    "subject": "Fe-15Al-2Nb-1C",
    "claim": "At 800°C, Fe-15Al-2Nb-1C has a compressive yield stress of 83 MPa and a tensile yield stress of 64 MPa.",
    "values": ["83 MPa", "64 MPa"],
    "evidence_text": "| Fe-15Al-2Nb-1C | 83 | 64 |",
    "figures": ["Figure 8a"],
    "tables": [],
    "confidence": "high"
  },
  {
    "claim_type": "property",
    "subject": "Fe-15Al-2Ta-1C",
    "claim": "At 800°C, Fe-15Al-2Ta-1C exhibits a compressive yield stress of 104 MPa and a tensile yield stress of 80 MPa.",
    "values": ["104 MPa", "80 MPa"],
    "evidence_text": "| Fe-15Al-2Ta-1C | 104 | 80 |",
    "figures": ["Figure 8a"],
    "tables": [],
    "confidence": "high"
  },
  {
    "claim_type": "property",
    "subject": "Fe-26Al-4Nb-1C",
    "claim": "At 800°C, Fe-26Al-4Nb-1C shows a compressive yield stress of 136 MPa and a tensile yield stress of 82 MPa.",
    "values": ["136 MPa", "82 MPa"],
    "evidence_text": "| Fe-26Al-4Nb-1C | 136 | 82 |",
    "figures": ["Figure 8b"],
    "tables": [],
    "confidence": "high"
  },
  {
    "claim_type": "finding",
    "subject": "Room-temperature ductility",
    "claim": "The highest room-temperature ductility values among the investigated alloys are 3.3% for Fe-15Al-2Ti-1C and 1.4% for Fe-26Al-2Nb-1C.",
    "values": ["3.3%", "1.4%"],
    "evidence_text": "Apart from the binary Fe–15Al alloy, the highest values of room temperature ductility were obtained for the alloys Fe–15Al–2Ti–1C (z3.3%) and Fe–26Al–2Nb–C (z1.4%).",
    "figures": [],
    "tables": [],
    "confidence": "high"
  },
  {
    "claim_type": "finding",
    "subject": "Fracture modes",
    "claim": "Two fracture modes were observed in Fe–Al–M–C alloys: transgranular cleavage (TGC) and intergranular decohesion (IGD).",
    "values": [],
    "evidence_text": "The fracture surface observations revealed two different fracture modes, namely: transgranular cleavage (TGC) and intergranular decohesion (IGD).",
    "figures": [],
    "tables": [],
    "confidence": "high"
  },
  {
    "claim_type": "mechanism",
    "subject": "Effect of Ti and V on yield stress anomaly",
    "claim": "Alloying with Ti or V does not significantly influence the position of the yield stress anomaly peak in Fe-26Al.",
    "values": [],
    "evidence_text": "It was found that the alloying elements Ti or V have no significant influence on the position of the yield stress anomaly peak",
    "figures": [],
    "tables": [],
    "confidence": "high"
  },
  {
    "claim_type": "comparison",
    "subject": "Tension-compression asymmetry between alloy groups",
    "claim": "The tension-compression asymmetry of Fe-26Al-based alloys is higher than that of Fe-15Al-based alloys.",
    "values": [],
    "evidence_text": "The tension–compression asymmetry of Fe–26Al-based alloys is higher than that of Fe–15Al-based alloys.",
    "figures": [],
    "tables": [],
    "confidence": "medium"
  },
  {
    "claim_type": "finding",
    "subject": "Promising high-temperature alloys",
    "claim": "Fe–Al alloys containing Nb or Ta and C show promising properties for high-temperature applications.",
    "values": [],
    "evidence_text": "The obtained results show promising properties of the Fe–Al alloys containing Nb or Ta and C for high temperature application.",
    "figures": [],
    "tables": [],
    "confidence": "medium"
  }
],
"context_update": {
    "summary": "Section 3.2 reports high-temperature compression yield stress for Fe-15Al and Fe-26Al based alloys up to 800 °C. Fe-15Al alloys show monotonic decrease, with Nb/Ta variants strongest (Figure 5). Fe-26Al alloys exhibit a yield stress anomaly: Ti/V peak ≈550 °C, 400 MPa; Nb/Ta shift peak to lower temperatures; Fe-26Al-4Nb-1C peaks at 474 °C, 619 MPa, demonstrating Laves phase strengthening (Figure 6). Tension tests at 650 °C and 800 °C confirm tension-compression asymmetry for all alloys (Figures 7, 8). Summary and conclusions (Section 4) restates room-temperature ductility maxima (Fe-15Al-2Ti-1C: 3.3%, Fe-26Al-2Nb-1C: 1.4%), fracture modes (TGC, IGD), and highlights promising properties of Nb/Ta + C alloys. Subsequent chunks will likely link these properties to microstructural features described earlier, especially precipitate types and the role of D03/B2 order-disorder transitions in the yield stress anomaly.",
    "material_systems": ["Fe-15Al", "Fe-15Al-2Ti-1C", "Fe-15Al-2V-1C", "Fe-15Al-2Nb-1C", "Fe-15Al-2Ta-1C", "Fe-26Al", "Fe-26Al-2Ti-1C", "Fe-26Al-4Ti-1C", "Fe-26Al-2V-1C", "Fe-26Al-2Nb-1C", "Fe-26Al-4Nb-1C", "Fe-26Al-2Ta-1C"],
    "sample_aliases": ["Fe-15Al", "Fe-15Al-2Ti-1C", "Fe-15Al-2V-1C", "Fe-15Al-2Nb-1C", "Fe-15Al-2Ta-1C", "Fe-26Al", "Fe-26Al-2Ti-1C", "Fe-26Al-4Ti-1C", "Fe-26Al-2V-1C", "Fe-26Al-2Nb-1C", "Fe-26Al-4Nb-1C", "Fe-26Al-2Ta-1C"],
    "processing_route": [],
    "key_variables": ["testing temperature (up to 800 °C)", "alloy composition (Ti, V, Nb, Ta content)", "test mode (compression, tension)", "temperature (room temperature, 650 °C, 800 °C)"],
    "microstructure": [],
    "properties": ["compressive yield stress vs. temperature", "yield stress anomaly", "tension-compression asymmetry", "room-temperature ductility", "fracture mode (TGC, IGD)"],
    "mechanisms": ["precipitation strengthening by MC carbides and Laves phase", "yield stress anomaly related to order-disorder transitions"],
    "figures_or_tables": ["Figure 5", "Figure 6", "Figure 7", "Figure 8"],
    "unresolved_terms": []
  }
}
