Repository: RiverYanggg/SteelDig_multimodal

# Evaluation Framework

这个目录实现当前的结构化抽取评估流程。它比较两套 `text_extraction.json`，数据来自 `outputs_exp/` 下各模型的抽取结果目录。

当前 `outputs_exp/` 中可用的模型目录示例：`deepseek`、`doubao`、`kimi`（以实际存在的子目录为准）。

- 真值（truth）：`outputs_exp/<truth_model>/<paper_id>/final/text_extraction.json`
- 预测（pred）：`outputs_exp/<pred_model>/<paper_id>/final/text_extraction.json`

通过 `--truth` 与 `--pred` 可任意指定哪套模型作为真值、哪套作为预测。例如 `--truth doubao --pred deepseek` 表示以 doubao 为真值、以 deepseek 为预测进行评估。

当前评估的核心原则是：

- 论文级配对由目录名决定，例如 `A0`、`A1`。
- 先做对象对齐，尤其是 `alloy/process/sample`。
- 对齐后由代码展开同一个 canonical object 下的同一个字段。
- 代码先做确定性判断；只有语义不确定的同字段值才交给 LLM judge。
- LLM judge 只输出 `true/false`，不负责计算指标。
- Precision/Recall/F1 全部由代码根据最终字段匹配结果计算。

---

File: evaluation_json2json/outputs_exp/deepseek/A22/intermediate/knowledge/synthesis_prompt.txt
你是材料科学论文知识卡片写作助手。请根据 paper_map、compressed_core_facts 和可选 visual_evidence 生成高信息密度、事实饱满、适合语言模型训练的 Markdown。
要求：
1. 使用英文 Markdown。
2. 重点突出 Processing-Structure-Property Chain，确保工艺变量、组织演化、性能结果和机理之间的因果链清晰可追踪。
3. 优先保留高信息密度、高保真的科学事实：材料体系、样品编号、成分、工艺窗口、相/组织、缺陷/析出物、性能数值、图表证据和机理解释。
4. 不要编造 core_facts 中没有的数值或结论；如果存在 weak support，只能作为低确定性补充，不能写成确定事实。
5. 每个重要结论都应尽量带上样品/工艺/组织/性能限定条件；避免空泛表述，例如 'properties improved' 这类句子必须补充比较对象和证据。
6. visual_evidence 不为空时，单独写 Visual Evidence，说明每个 figure 支持了什么事实、趋势或机理；若为空，不要写该章节。
7. 使用以下结构组织：Material System, Processing Route and Variables, Microstructure and Phase Evolution, Processing-Structure-Property Chain, Mechanistic Interpretation, Key Quantitative Findings, Visual Evidence。
8. 只输出 Markdown 正文，不要代码块包裹，不要解释生成过程。

paper_map_json:
{"paper_id": "A22", "title": "Mechanical properties of Fe–Al–M–C (M=Ti, V, Nb, Ta) alloys with strengthening carbides and Laves phase", "abstract_summary": "The study investigates the mechanical properties of Fe-15Al and Fe-26Al based alloys with additions of 1 at.% C and 2 or 4 at.% Ti, V, Nb, or Ta. Room- and elevated-temperature compression and tension tests, along with hardness measurements and SEM fractography, are employed to assess yield stress, ductility, and fracture behavior. Results highlight strengthening by MC carbides and Laves phase, tension-compression asymmetry, and a yield stress anomaly in Fe-26Al alloys. The alloys containing Nb or Ta with C show promising properties for high-temperature applications.", "research_objective": "To improve the room temperature ductility and high temperature strength of iron-aluminide alloys through precipitation strengthening by carbides and Laves phases.", "material_systems": ["Fe-15Al (binary, A2 bcc disordered matrix)", "Fe-26Al (binary, D03/B2 order-disorder transitions)", "Fe-15Al-2Ti-1C (TiC precipitates)", "Fe-15Al-2V-1C (VC precipitates)", "Fe-15Al-2Nb-1C (NbC precipitates)", "Fe-15Al-2Ta-1C (TaC precipitates)", "Fe-26Al-2Ti-1C (TiC precipitates)", "Fe-26Al-4Ti-1C (TiC precipitates)", "Fe-26Al-2V-1C (VC precipitates)", "Fe-26Al-2Nb-1C (NbC precipitates)", "Fe-26Al-4Nb-1C (NbC + (Fe,Al)2Nb Laves phase)", "Fe-26Al-2Ta-1C (TaC precipitates)"], "main_process_variables": ["alloying element type (Ti, V, Nb, Ta)", "alloying element content (2 or 4 at.%)", "Al content (15 or 26 at.%)", "C content (1 at.%)", "testing temperature (room temperature to 800 °C, including yield stress anomaly range)", "loading mode (uniaxial compression, uniaxial tension)", "deformation rate (10^-4 s^-1)", "casting condition (vacuum induction melting, copper mould casting)"], "sample_aliases": [{"alias": "Fe-15Al", "meaning": "binary Fe-15 at.% Al alloy, A2 matrix"}, {"alias": "Fe-26Al", "meaning": "binary Fe-26 at.% Al alloy, D03/B2 order-disorder transitions"}, {"alias": "Fe-15Al-2Ti-1C", "meaning": "Fe-15Al with 2 at.% Ti and 1 at.% C, containing TiC"}, {"alias": "Fe-15Al-2V-1C", "meaning": "Fe-15Al with 2 at.% V and 1 at.% C, containing VC"}, {"alias": "Fe-15Al-2Nb-1C", "meaning": "Fe-15Al with 2 at.% Nb and 1 at.% C, containing NbC"}, {"alias": "Fe-15Al-2Ta-1C", "meaning": "Fe-15Al with 2 at.% Ta and 1 at.% C, containing TaC"}, {"alias": "Fe-26Al-2Ti-1C", "meaning": "Fe-26Al with 2 at.% Ti and 1 at.% C, containing TiC"}, {"alias": "Fe-26Al-4Ti-1C", "meaning": "Fe-26Al with 4 at.% Ti and 1 at.% C, containing TiC"}, {"alias": "Fe-26Al-2V-1C", "meaning": "Fe-26Al with 2 at.% V and 1 at.% C, containing VC"}, {"alias": "Fe-26Al-2Nb-1C", "meaning": "Fe-26Al with 2 at.% Nb and 1 at.% C, containing NbC"}, {"alias": "Fe-26Al-4Nb-1C", "meaning": "Fe-26Al with 4 at.% Nb and 1 at.% C, containing NbC and (Fe,Al)2Nb Laves phase"}, {"alias": "Fe-26Al-2Ta-1C", "meaning": "Fe-26Al with 2 at.% Ta and 1 at.% C, containing TaC"}], "expected_information_axis": ["composition", "processing", "microstructure", "property", "mechanism", "figure_evidence"], "key_sections": ["Abstract", "Introduction", "Experimental procedure", "Results and discussion", "3.1 Mechanical properties at room temperature", "3.2 Mechanical properties at elevated temperatures", "Summary and conclusions"]}

compressed_core_facts_json:
{"paper_focus": {"title": "Mechanical properties of Fe–Al–M–C (M=Ti, V, Nb, Ta) alloys with strengthening carbides and Laves phase", "research_objective": "To improve the room temperature ductility and high temperature strength of iron-aluminide alloys through precipitation strengthening by carbides and Laves phases.", "material_systems": ["Fe-15Al (binary, A2 bcc disordered matrix)", "Fe-26Al (binary, D03/B2 order-disorder transitions)", "Fe-15Al-2Ti-1C (TiC precipitates)", "Fe-15Al-2V-1C (VC precipitates)", "Fe-15Al-2Nb-1C (NbC precipitates)", "Fe-15Al-2Ta-1C (TaC precipitates)", "Fe-26Al-2Ti-1C (TiC precipitates)", "Fe-26Al-4Ti-1C (TiC precipitates)", "Fe-26Al-2V-1C (VC precipitates)", "Fe-26Al-2Nb-1C (NbC precipitates)", "Fe-26Al-4Nb-1C (NbC + (Fe,Al)2Nb Laves phase)", "Fe-26Al-2Ta-1C (TaC precipitates)"], "main_process_variables": ["alloying element type (Ti, V, Nb, Ta)", "alloying element content (2 or 4 at.%)", "Al content (15 or 26 at.%)", "C content (1 at.%)", "testing temperature (room temperature to 800 °C, including yield stress anomaly range)", "loading mode (uniaxial compression, uniaxial tension)", "deformation rate (10^-4 s^-1)", "casting condition (vacuum induction melting, copper mould casting)"], "expected_information_axis": ["composition", "processing", "microstructure", "property", "mechanism", "figure_evidence"]}, "core_facts": {}, "visual_evidence": [{"figure_id": "figure_001", "image_type": "property_mechanical", "description": "Figure 1 presents comparative bar charts showing room-temperature mechanical properties of Fe-Al-M-C alloys (M = Ti, V, Nb, Ta). Panel (a) displays compressive yield stress (dark gray bars, MPa) and matrix Brinell..."}, {"figure_id": "figure_002", "image_type": "property_mechanical", "description": "Figure 2 presents engineering stress–strain curves obtained from room-temperature compression testing of Fe–Al–M–C alloys, comparing two base compositions: Fe–15Al-based alloys in panel (a) and Fe–26Al-based alloys in..."}, {"figure_id": "figure_003", "image_type": "property_mechanical", "description": "Figure 3 presents room-temperature tensile engineering stress–strain curves for Fe–Al–M–C alloys (M = Ti, V, Nb, Ta), comparing two base compositions: Fe–15Al (subfigure a) and Fe–26Al (subfigure b). Subfigure (a)..."}, {"figure_id": "figure_004", "image_type": "microscopy_sem", "description": "This figure presents a comprehensive set of scanning electron microscopy (SEM) fractographs showing the fracture surfaces of Fe–Al–M–C (M = Ti, V, Nb, Ta) alloys after tensile testing at room temperature, with all..."}, {"figure_id": "figure_005", "image_type": "property_mechanical", "description": "Figure 5 presents the temperature dependence of compression yield stress (0.2% offset) for Fe-15Al-based alloys measured from room temperature up to 800°C. The graph plots yield stress in MPa against temperature in °C..."}, {"figure_id": "figure_006", "image_type": "property_mechanical", "description": "This figure comprises two subplots showing the temperature dependence of compression yield stress for Fe-26Al-based alloys from room temperature to 800°C. Subplot (a) presents data for binary Fe-26Al (open squares)..."}, {"figure_id": "figure_007", "image_type": "property_mechanical", "description": "Bar charts comparing yield stresses measured at 650 °C in compression (dark gray bars) and tension (light gray bars) for two series of iron aluminide alloys: Fe–15Al-based alloys (subfigure a) and Fe–26Al-based alloys..."}, {"figure_id": "figure_008", "image_type": "property_mechanical", "description": "This figure presents bar charts comparing the yield stresses measured at 800°C in both compression (dark bars) and tension (light bars) for Fe-Al-M-C alloys strengthened by carbides. Subfigure (a) displays data for..."}]}

visual_evidence_json:
[{"paper_id": "A22", "figure_id": "figure_001", "image_paths": ["images/7041efd386a0cc74bb593baee6a13c738b40b2d7802709039c57bf48f2ba2afa.jpg", "images/96877815a1fd1af568f47194d2461b7a7b31dc27490b8732a3e9ea738070a6dc.jpg"], "image_count": 2, "image_type": "property_mechanical", "description": "Figure 1 presents comparative bar charts showing room-temperature mechanical properties of Fe-Al-M-C alloys (M = Ti, V, Nb, Ta). Panel (a) displays compressive yield stress (dark gray bars, MPa) and matrix Brinell hardness (light gray bars, HB) for Fe-15Al-based alloys, including binary Fe-15Al and variants with 2Ti-1C, 2V-1C, 2Nb-1C, and 2Ta-1C additions. Panel (b) presents analogous data for Fe-26Al-based alloys, covering binary Fe-26Al and compositions with 2Ti-1C, 4Ti-1C, 2V-1C, 2Nb-1C, 4Nb-1C, and 2Ta-1C. The data reveals that Nb and Ta additions provide the most significant strengthening in Fe-15Al alloys, achieving yield stresses of approximately 827 MPa and 868 MPa respectively, compared to 356 MPa for the binary alloy. For Fe-26Al alloys, the 4Nb-1C composition exhibits the highest yield strength (~792 MPa). However, citation sentences note that while Fe-15Al-based alloys with Ti and V show good correlation between hardness and yield stress, most Fe-26Al-based alloys exhibit no such correlation, with matrix hardness values failing to predict compressive yield strength trends.", "confidence": 0.0}, {"paper_id": "A22", "figure_id": "figure_002", "image_paths": ["images/698aaf0ca7ed76882c6ad371af1d0edfc77ccb075fa734d4908bcecff3e803bd.jpg", "images/b97c77a3ce07739f082370d770e4e872a1e173f750b7fc33f7e98f56d9b48fa8.jpg"], "image_count": 2, "image_type": "property_mechanical", "description": "Figure 2 presents engineering stress–strain curves obtained from room-temperature compression testing of Fe–Al–M–C alloys, comparing two base compositions: Fe–15Al-based alloys in panel (a) and Fe–26Al-based alloys in panel (b). Subfigure (a) displays curves for five alloys: binary Fe–15Al (curve 1), Fe–15Al–2Ti–1C (2), Fe–15Al–2V–1C (3), Fe–15Al–2Nb–1C (4), and Fe–15Al–2Ta–1C (5), with solid circles marking the 0.2% offset yield strength (σ₀.₂). Subfigure (b) shows seven Fe–26Al-based alloys: Fe–26Al (6), Fe–26Al–2Ti–1C (7), Fe–26Al–4Ti–1C (8), Fe–26Al–2V–1C (9), Fe–26Al–2Nb–1C (10), Fe–26Al–4Nb–1C (11), and Fe–26Al–2Ta–1C (12). The curves reveal that additions of Nb or Ta provide the highest strengthening effects, with Fe–15Al–2Ta–1C and Fe–15Al–2Nb–1C exhibiting σ₀.₂ values around 868 MPa and 827 MPa respectively, significantly exceeding the binary Fe–15Al alloy (~356 MPa). The Fe–26Al-based alloys show pronounced work hardening with nearly constant hardening rates before reaching a parabolic stage, and despite lower initial yield stresses than the binary alloy for most compositions, they exhibit much stronger hardening during plastic deformation.", "confidence": 0.0}, {"paper_id": "A22", "figure_id": "figure_003", "image_paths": ["images/fe47b6972f7f43956d6487fa4a747cb62a06c4b87be3a01547249c480884251c.jpg", "images/bb7de024cd963a327661c33cbc184a07d3a7eda98c309c6a674aaa79f6a5e66a.jpg"], "image_count": 2, "image_type": "property_mechanical", "description": "Figure 3 presents room-temperature tensile engineering stress–strain curves for Fe–Al–M–C alloys (M = Ti, V, Nb, Ta), comparing two base compositions: Fe–15Al (subfigure a) and Fe–26Al (subfigure b). Subfigure (a) displays five curves: (1) binary Fe-15Al showing the lowest strength (~350 MPa) with significant ductility; (2) Fe-15Al-2Ti-1C with moderate strengthening; (3) Fe-15Al-2V-1C exhibiting limited ductility; (4) Fe-15Al-2Nb-1C and (5) Fe-15Al-2Ta-1C demonstrating the highest strengthening effects with yield stresses exceeding 700 MPa and showing sharp yielding behavior. Subfigure (b) shows seven curves for the Fe-26Al system: (6) Fe-26Al; (7) Fe-26Al-2Ti-1C; (8) Fe-26Al-4Ti-1C; (9) Fe-26Al-2V-1C; (10) Fe-26Al-2Nb-1C; (11) Fe-26Al-4Nb-1C; and (12) Fe-26Al-2Ta-1C. The Fe-26Al-2Ti-1C alloy (curve 7) exhibits the highest strength in this series, while most Fe-26Al-based alloys show limited ductility compared to their Fe-15Al counterparts. Solid circles mark the 0.2% offset yield strength (σ₀.₂) for key alloys, and a scale bar indicates 2.5% strain. These curves demonstrate that Nb and Ta carbide-forming additions provide superior room-temperature strengthening compared to Ti and V in both alloy systems, though typically at the expense of ductility.", "confidence": 0.0}, {"paper_id": "A22", "figure_id": "figure_004", "image_paths": ["images/077c3b9141e9e2e81272b853f86720fa651e1a10eec86128a77fb34239e03006.jpg", "images/5671b5ccaefd1a7ca76dff01194744319951aaf3fa3a8755ea49f0de665b1223.jpg", "images/6b1cea1032e75eb35de6d017cc2944225b8dd62e4608850aca82e8a85df88210.jpg", "images/690eb453f8d7a4d279a385fbe6380649a6759ec5982e3b018703b53f33fb1abc.jpg", "images/c493525d02d41c54c69729b2f16e505bd17adb4decb1f382b0f5a4e38c376985.jpg", "images/1a0eb9a0a03d659fc0e703df2974aac0161215beeeffa8630e6d99d0f3a0ab3b.jpg", "images/9bd1cf1f5899d786423fd2d457d38b47a1fd9ab99095489ab28f5b6de016d75c.jpg", "images/7d33b9e4d81a95876e27ebe4076841b8b208f90f291e954b37ffbe77aa8256f5.jpg", "images/a1495fda40f77dd163cceb5a5697a8e5fa02e00c6de26404c58b2aba9623aae5.jpg", "images/76462149805b7620bd26cefd3e1758a0c08748513b6cf0437bd3feec15482a59.jpg", "images/2765bbb42406fa8c0c515dc0fa339c9c16f5a75a152611a5f9981c4ca5cead61.jpg", "images/b9100585c98b4ac10f8108a035637ada6a739d6718ab465ac21655a78dbf6951.jpg"], "image_count": 12, "image_type": "microscopy_sem", "description": "This figure presents a comprehensive set of scanning electron microscopy (SEM) fractographs showing the fracture surfaces of Fe–Al–M–C (M = Ti, V, Nb, Ta) alloys after tensile testing at room temperature, with all images captured at the same magnification (scale bar: 10 μm). The binary Fe–15Al alloy (Fig. 4a) exhibits transgranular fracture with very fine cleavage facets corresponding to its 16% ductility. The Fe–15Al–2M–1C series (Fig. 4b–e) displays coarse transgranular cleavage reflecting brittle behavior, with Fe–15Al–2Ti–1C showing the highest ductility (~3.3%) among this group. The binary Fe–26Al alloy (Fig. 4f) shows very coarse transgranular fracture features. In the Fe–26Al–2M–1C series, Fe–26Al–2Nb–1C (Fig. 4j) presents fine facetted transgranular cleavage correlating with its superior ductility (~1.4%), while Fe–26Al–2V–1C (Fig. 4i) reveals uniform steps indicating transgranular fracture influenced by the crystallographic orientation of plate-like vanadium carbide precipitates. The Fe–26Al-based alloys with Ti or Ta additions (Fig. 4g, h, l) exhibit mixed fracture modes combining intergranular decohesion (smooth areas) and transgranular cleavage (facetted areas), where cube-like TiC precipitates are clearly distinguishable on intergranular fracture surfaces. Notably, Fe–26Al–4Nb–1C (Fig. 4k) shows intergranular decohesion alongside transgranular cleavage, with densely distributed precipitates roughening the decohesion areas. These micrographs collectively demonstrate the transition from ductile fine-scale cleavage to brittle coarse cleavage and intergranular failure as carbide-forming elements are added, correlating directly with the observed room-temperature mechanical properties and brittleness.", "confidence": 0.0}, {"paper_id": "A22", "figure_id": "figure_005", "image_paths": ["images/9e54fa1644f0b803e2cd42140d0218f0dbff54c77888426875e23b902e49b7f0.jpg"], "image_count": 1, "image_type": "property_mechanical", "description": "Figure 5 presents the temperature dependence of compression yield stress (0.2% offset) for Fe-15Al-based alloys measured from room temperature up to 800°C. The graph plots yield stress in MPa against temperature in °C for five material systems: binary Fe-15Al (baseline), Fe-15Al-2Ti-1C, Fe-15Al-2V-1C, Fe-15Al-2Nb-1C, and Fe-15Al-2Ta-1C. All curves exhibit a gradual monotonous decrease in yield strength with increasing temperature. The alloys containing Nb or Ta demonstrate the highest strength retention across the entire temperature range, starting from approximately 827 MPa and 868 MPa at ambient temperature and declining to about 83 MPa and 104 MPa at 800°C, respectively. In contrast, the binary Fe-15Al alloy shows the lowest strength values, dropping from roughly 356 MPa to 32 MPa over the same interval. The caption states these tests were conducted at elevated temperatures up to 800°C with a 30-minute hold at testing temperature before loading. This data supports the conclusion that MC carbide precipitation strengthening is particularly effective for Nb- and Ta-containing compositions, indicating their potential as high-temperature structural materials.", "confidence": 0.0}, {"paper_id": "A22", "figure_id": "figure_006", "image_paths": ["images/a3d9be61442bb137840cfa21489c01ce73edc528ab53fc783672ba523521817d.jpg", "images/ba73add9122481d7f882e8513da198ea1011af580c4ce3fcdb87a1ad8c8a9001.jpg"], "image_count": 2, "image_type": "property_mechanical", "description": "This figure comprises two subplots showing the temperature dependence of compression yield stress for Fe-26Al-based alloys from room temperature to 800°C. Subplot (a) presents data for binary Fe-26Al (open squares) compared with Ti- and V-containing alloys: Fe-26Al-2Ti-1C (diamonds), Fe-26Al-4Ti-1C (circles), and Fe-26Al-2V-1C (triangles). Subplot (b) shows the same baseline Fe-26Al alongside Nb- and Ta-containing alloys: Fe-26Al-2Nb-1C (triangles), Fe-26Al-4Nb-1C (asterisks), and Fe-26Al-2Ta-1C (crosses). All Fe-26Al-based alloys exhibit an anomalous yield strength increase at intermediate temperatures, peaking around 550°C at approximately 400 MPa for Ti- and V-containing alloys in (a). In (b), the yield stress anomaly peaks for Nb- and Ta-containing alloys shift toward lower temperatures and higher stresses compared to the binary alloy, with Fe-26Al-4Nb-1C showing the most significant shift to 474°C with a peak stress of 619 MPa. The curves demonstrate that precipitation strengthening via MC carbides and Laves phase (Fe,Al)₂Nb effectively enhances high-temperature strength, with the Laves phase providing superior strengthening at elevated temperatures due to higher thermal stability.", "confidence": 0.0}, {"paper_id": "A22", "figure_id": "figure_007", "image_paths": ["images/ffe01ff4226ecb09f88e275cbdda98119661b734e701042ea8e6795055c2f85f.jpg", "images/b83366c24143bcbc8944d1aa63fb12d2598e654d45d43334c321531304b8492b.jpg"], "image_count": 2, "image_type": "property_mechanical", "description": "Bar charts comparing yield stresses measured at 650 °C in compression (dark gray bars) and tension (light gray bars) for two series of iron aluminide alloys: Fe–15Al-based alloys (subfigure a) and Fe–26Al-based alloys (subfigure b). Subfigure (a) presents data for binary Fe-15Al and quaternary alloys with 2 at.% Ti, V, Nb, or Ta additions plus 1 at.% C (Fe-15Al-2Ti-1C, Fe-15Al-2V-1C, Fe-15Al-2Nb-1C, Fe-15Al-2Ta-1C), showing yield stresses ranging from approximately 80–120 MPa for the binary alloy to 330–430 MPa for Nb/Ta-containing alloys in tension, with consistently higher values in compression. Subfigure (b) displays Fe-26Al binary alloy and alloys with varying Ti (2 or 4 at.%), V (2 at.%), Nb (2 or 4 at.%), and Ta (2 at.%), with carbon additions, showing yield stresses from approximately 95–155 MPa for the binary alloy up to 210–330 MPa for higher Nb-content alloys. The data visually demonstrates pronounced tension–compression asymmetry across all compositions, with compression yield stresses typically exceeding tensile values by 30–100 MPa. The charts reveal that Nb and Ta additions provide the most significant strengthening effects at 650 °C compared to Ti or V additions, and that Fe-26Al-based alloys generally exhibit higher absolute yield strengths than their Fe-15Al counterparts.", "confidence": 0.0}, {"paper_id": "A22", "figure_id": "figure_008", "image_paths": ["images/c8c5fbc6766ffe88d17dc999c0bfd97f4492394df64f1b017351a74f1982118d.jpg", "images/8d3ef3c63732de31ac2629d18c458af006f10f0101122209d5f876caa4af0096.jpg"], "image_count": 2, "image_type": "property_mechanical", "description": "This figure presents bar charts comparing the yield stresses measured at 800°C in both compression (dark bars) and tension (light bars) for Fe-Al-M-C alloys strengthened by carbides. Subfigure (a) displays data for Fe-15Al-based alloys, including the base alloy Fe-15Al and variants alloyed with 2% Ti, V, Nb, or Ta plus 1% carbon. Subfigure (b) shows corresponding data for Fe-26Al-based alloys, encompassing the base Fe-26Al and modified compositions with varying additions of Ti (2% and 4%), V, Nb (2% and 4%), or Ta. The horizontal axis indicates yield stress in MPa from 0 to 140. The data reveal a pronounced tension-compression asymmetry across all compositions, with compressive yield strengths consistently exceeding tensile values by varying margins. Carbide-forming additions significantly enhance high-temperature strength compared to the base alloys, with Nb and Ta providing the most effective strengthening. The Fe-26Al-based alloys generally exhibit higher yield stresses than their Fe-15Al counterparts, with Fe-26Al-4Nb-1C showing the highest values (~136 MPa in compression, ~82 MPa in tension). These results confirm the asymmetric deformation behavior and demonstrate that precipitation strengthening via MC carbides effectively improves elevated-temperature mechanical performance.", "confidence": 0.0}]

File: evaluation_json2json/outputs_exp/deepseek/A23/intermediate/knowledge/chunk_0001.raw.txt
{"claims":[{"claim_type":"property","subject":"Fe–30Mn–11Al–1.2C steel","claim":"The stacking fault energy (SFE) of the Fe–30Mn–11Al–1.2C steel was estimated as ~108 mJ/m^2.","values":["~108 mJ/m^2"],"evidence_text":"The stacking fault energy (SFE) of the steel was estimated as ~108 mJ/m2 .","figures":[],"tables":[],"confidence":"high"},{"claim_type":"property","subject":"Fe–30Mn–11Al–1.2C steel after 90% cold rolling","claim":"After 90% cold rolling reduction, the yield strength exceeded 2.0 GPa due to gradual microstructure refinement.","values":["90%","2.0 GPa"],"evidence_text":"With cold rolling, the yield strength of the steel was significantly enhanced and exceeding 2.0 GPa after 90% rolling reduction, which is attributed to the gradual refinement of the microstructure.","figures":[],"tables":[],"confidence":"high"},{"claim_type":"microstructure","subject":"deformation substructures during cold rolling of Fe–30Mn–11Al–1.2C","claim":"During cold rolling, deformation substructures formed approximately in the sequence of Taylor lattice, microbands, nano-twins, shear bands, and dislocation cells.","values":[],"evidence_text":"Different deformation substructures were formed approximately in the sequence of Taylor lattice, microbands, nano-twins, shear bands and dislocation cells.","figures":[],"tables":[],"confidence":"high"},{"claim_type":"mechanism","subject":"dislocation glide mode transition with increasing cold rolling reduction","claim":"The dislocation glide mode changed from planar to wavy glide as cold rolling reduction increased.","values":[],"evidence_text":"This means the dislocation glide mode changes from planar to wavy glide with increasing rolling reduction.","figures":[],"tables":[],"confidence":"high"},{"claim_type":"finding","subject":"deformation twinning in Fe–30Mn–11Al–1.2C during cold rolling","claim":"Deformation twinning occurred during cold rolling of the Fe–30Mn–11Al–1.2C steel despite its high SFE (~108 mJ/m^2), likely due to short-range order (SRO) and local stress concentration.","values":["~108 mJ/m^2"],"evidence_text":"But it happened during cold rolling with relatively low resolved shear stress, which may be attributed to the occurrence of short range order (SRO) in austenitic matrix and local stress concentration.","figures":[],"tables":[],"confidence":"high"},{"claim_type":"microstructure","subject":"rolling texture of Fe–30Mn–11Al–1.2C steel","claim":"The rolling texture was weak and exhibited a transition from copper-type to brass-type after 50% rolling reduction.","values":["50%"],"evidence_text":"The rolling texture of the steel was weak and characterized by the transition from “copper-type” to “brass-type” after 50% rolling reduction.","figures":[],"tables":[],"confidence":"high"},{"claim_type":"mechanism","subject":"role of planar glide and twinning in texture evolution","claim":"Dislocation planar glide and deformation twinning played an important role in the texture evolution during cold rolling.","values":[],"evidence_text":"The dislocation planar glide and deformation twining play an important role in texture evolution.","figures":[],"tables":[],"confidence":"high"}],"context_update":{"summary":"This chunk contains the abstract and introduction of the paper. The abstract reports key findings from a systematic investigation of Fe–30Mn–11Al–1.2C (wt%) steel during cold rolling up to 90% thickness reduction. The stacking fault energy (SFE) was estimated as ~108 mJ/m². Yield strength exceeded 2.0 GPa after 90% reduction due to microstructure refinement. Deformation substructures evolve in the sequence: Taylor lattice, microbands, nano-twins, shear bands, and dislocation cells, indicating a dislocation glide mode transition from planar to wavy slip. Deformation twinning occurred despite the high SFE, attributed to short-range order and local stress concentration. The rolling texture was weak and showed a transition from copper-type to brass-type after 50% reduction, with dislocation planar glide and twinning playing important roles. The introduction provides background on high Mn-Al-C steels, emphasizing the lack of systematic cold rolling studies and stating the research objective. Subsequent chunks are expected to detail experimental methods, microstructural evolution at different reductions, mechanical properties, and texture analysis. Remember the material system is Fe-30Mn-11Al-1.2C, and look for sample states labeled by reduction percentages, as well as figures/tables for substructures and texture.","material_systems":["Fe–30Mn–11Al–1.2C (wt%) low-density steel"],"sample_aliases":[],"processing_route":["cold rolling"],"key_variables":["cold rolling reduction up to 90%","SFE ~108 mJ/m²","yield strength >2.0 GPa","substructure sequence: Taylor lattice, microbands, nano-twins, shear bands, dislocation cells","planar to wavy glide transition","texture transition from copper-type to brass-type after 50% reduction"],"microstructure":["Taylor lattice","microbands","nano-twins","shear bands","dislocation cells","weak rolling texture","copper-type to brass-type after 50% reduction"],"properties":["yield strength exceeding 2.0 GPa after 90% reduction"],"mechanisms":["microstructure refinement strengthening","deformation twinning attributed to SRO and local stress concentration","dislocation planar glide and twinning influence texture evolution"],"figures_or_tables":[],"unresolved_terms":[]}}

File: evaluation_json2json/outputs_exp/deepseek/A23/intermediate/knowledge/chunk_0005.raw.txt
{
  "claims": [
    {
      "claim_type": "mechanism",
      "subject": "Dislocation glide in Fe–30Mn–11Al–1.2C steel",
      "claim": "Although cross slip occurs at slip band intersections and is activated at higher rolling degrees, dislocation multiple planar glide dominates the rolling deformation in the present steel.",
      "values": [],
      "evidence_text": "Although the cross slip is found to occur at the intersections of slip bands in previous report [30] and is activated at higher rolling degrees in present work (Fig. 6(c)), the dislocation multiple planar glide dominates the rolling deformation, which is one of the striking feature of the present steel.",
      "figures": ["Fig. 6(c)"],
      "tables": [],
      "confidence": "high"
    },
    {
      "claim_type": "mechanism",
      "subject": "Texture weakening in Fe–30Mn–11Al–1.2C steel",
      "claim": "The weak overall rolling texture in Fe–30Mn–11Al–1.2C steel is related to dislocation planar glide, which may cause unusual crystal lattice rotation and weaken texture intensity.",
      "values": [],
      "evidence_text": "Therefore, in present work, the weak texture is related to the dislocation planar glide. Additionally, substructure of inhomogeneous deformation, such as microbands, shear bands and twins, may also scatter the texture.",
      "figures": [],
      "tables": [],
      "confidence": "medium"
    },
    {
      "claim_type": "mechanism",
      "subject": "Copper-type to brass-type texture transition in Cu–Mn alloys",
      "claim": "In Cu–Mn alloys, the texture transition from copper-type to brass-type was attributed to dislocation planar glide, because deformation twins and sufficient shear bands were not observed.",
      "values": [],
      "evidence_text": "In Cu–Mn alloys, the texture transition from “Copper-type” to “Brass-type” was also observed, and the transition took place earlier with the increase of Mn content [40]. The authors attributed the transition to dislocation planar glide because they did not observe deformation twins and sufficient shear bands.",
      "figures": [],
      "tables": [],
      "confidence": "high"
    },
    {
      "claim_type": "mechanism",
      "subject": "Texture transition mechanism via deformation twinning",
      "claim": "When deformation twinning is activated, the copper-to-brass texture transition proceeds through Cu grains twinning to CuT, followed by rotation of isolated twins to G orientation around ⟨110⟩ by coplanar slip, while in twin-matrix lamellae dislocation constraint causes abnormal rotation and eventually micro shear bands with orientations biased towards G and B.",
      "values": [],
      "evidence_text": "Twining occurs firstly in the grains with Cu orientation, making orientation change to CuT. If the morphology of twins is isolated, the twins will rotate to G orientation around ⟨110⟩ axis by dislocation glide on the two coplanar systems... Eventually, the twining plane (also the dislocation glide plane) is nearly parallel to the rolling plane... micro shear bands are generated by local strain concentration. These shear hands are reported to consist of tiny grains, and the orientation of the grains is biased towards G and B. The G finally transformed to B through further dislocation slip.",
      "figures": [],
      "tables": [],
      "confidence": "high"
    },
    {
      "claim_type": "mechanism",
      "subject": "Combined mechanisms for texture transition in Fe–30Mn–11Al–1.2C steel",
      "claim": "Both dislocation planar slip and deformation twinning, accompanied by microshear bands from local strain concentration, contribute to the transition from copper-type to brass-type texture in Fe–30Mn–11Al–1.2C steel.",
      "values": [],
      "evidence_text": "In present work, the dislocation planar slip (as in Cu–Mn alloy) dominates the deformation. In addition, deformation twins (as in Cu–Zn alloy and TWIP steel etc.) are also detected... In conclusion, above two mechanisms may be both contributed to the transition from “Copper-type texture” to “Brass-type texture”.",
      "figures": ["Fig. 3", "Fig. 4", "Fig. 5", "Fig. 6", "Fig. 9"],
      "tables": [],
      "confidence": "high"
    },
    {
      "claim_type": "finding",
      "subject": "Deformation twinning evidence in Fe–30Mn–11Al–1.2C steel",
      "claim": "Deformation twinning is indirectly reflected by the development of CuT component after 50% rolling reduction and a slight strengthening of γ-fiber texture.",
      "values": ["50% rolling reduction"],
      "evidence_text": "the twining can also be indirectly reflected by the development of CuT after 50% rolling reduction (Fig. 9(b)) and the slight strengthening of γ-fiber texture (Fig. 9(c)).",
      "figures": ["Fig. 9(b)", "Fig. 9(c)"],
      "tables": [],
      "confidence": "high"
    },
    {
      "claim_type": "microstructure",
      "subject": "Twin morphology in cold-rolled Fe–30Mn–11Al–1.2C steel",
      "claim": "The deformation twins are nano-scale and form a fine twin-matrix lamella structure.",
      "values": [],
      "evidence_text": "Specifically, the size of twins is nano-scale, forming the fine T-M lamella structure (Fig. 5(d) and Fig. 6(a)).",
      "figures": ["Fig. 5(d)", "Fig. 6(a)"],
      "tables": [],
      "confidence": "high"
    },
    {
      "claim_type": "mechanism",
      "subject": "Latent hardening indicated by Cu and CuT shift",
      "claim": "The shifts of Cu and CuT components indicated by red and blue arrows in Fig. 9(b) are consistent with a latent hardening process.",
      "values": [],
      "evidence_text": "The shifts of Cu and CuT (after symmetrical treatment) indicated by the red and blue arrows in Fig. 9(b) are consistent with the latent hardening process.",
      "figures": ["Fig. 9(b)"],
      "tables": [],
      "confidence": "high"
    },
    {
      "claim_type": "microstructure",
      "subject": "Microshear bands and G component",
      "claim": "Microshear bands generated by local strain concentration are extensively observed and accompanied by a rapid increase of the G component.",
      "values": [],
      "evidence_text": "the microshear bands generated by the local strain concentration are extensively observed, with accompanying by the rapid increase of the G component (Fig. 3(c-e) and Fig. 6(b)).",
      "figures": ["Fig. 3(c-e)", "Fig. 6(b)"],
      "tables": [],
      "confidence": "high"
    }
  ],
  "context_update": {
    "summary": "This chunk establishes the relationship between microstructure and texture evolution in Fe–30Mn–11Al–1.2C steel. It confirms that dislocation multiple planar glide dominates despite some cross slip at higher reductions. The weak overall texture is attributed to planar glide and scattering by microbands, shear bands and twins. The copper-to-brass texture transition after 50% reduction is linked to two mechanisms: (i) dislocation planar slip (as in Cu–Mn alloys) and (ii) deformation twinning (as in Cu–Zn and TWIP steels). Twinning is evidenced indirectly by CuT development and slight γ-fiber strengthening, with nano-scale twins forming T-M lamellae. The Cu/CuT shift reflects latent hardening, and microshear bands correlate with a rapid G component increase. The section ends with the Conclusions header, indicating that the key findings are about to be listed. Future chunks should capture the enumerated conclusions and any remaining property–structure correlations. Important figures are Fig. 3(c-e), Fig. 5(d), Fig. 6(a-c), and Fig. 9(b-c).",
    "material_systems": ["Fe–30Mn–11Al–1.2C austenitic low-density steel", "Cu–Ni", "Ni–Cr", "Cu–Mn", "L1₂ ordered intermetallic alloys", "Cu–Zn", "TWIP steel"],
    "sample_aliases": [],
    "processing_route": ["cold rolling", "hot forging", "solution treatment at 1100°C"],
    "key_variables": ["dislocation planar glide", "deformation twinning", "copper-type to brass-type texture transition", "50% rolling reduction threshold", "latent hardening"],
    "microstructure": ["Taylor lattice", "microbands", "nano-scale deformation twins", "T-M lamellae", "microshear bands", "CuT component", "G component"],
    "properties": [],
    "mechanisms": [
      "Texture weakening via planar glide and substructure scattering",
      "Copper-to-brass transition via planar slip in absence of twins",
      "Copper-to-brass transition via twinning: Cu→CuT→G/B, with T-M lamella abnormal rotation and microshear band formation",
      "Latent hardening reflected by Cu/CuT shift"
    ],
    "figures_or_tables": ["Fig. 3(c-e)", "Fig. 5(d)", "Fig. 6(a)", "Fig. 6(b)", "Fig. 6(c)", "Fig. 9", "Fig. 9(b)", "Fig. 9(c)"],
    "unresolved_terms": []
  }
}
