Repository: RiverYanggg/SteelDig_multimodal

# Evaluation Framework

这个目录实现当前的结构化抽取评估流程。它比较两套 `text_extraction.json`，数据来自 `outputs_exp/` 下各模型的抽取结果目录。

当前 `outputs_exp/` 中可用的模型目录示例：`deepseek`、`doubao`、`kimi`（以实际存在的子目录为准）。

- 真值（truth）：`outputs_exp/<truth_model>/<paper_id>/final/text_extraction.json`
- 预测（pred）：`outputs_exp/<pred_model>/<paper_id>/final/text_extraction.json`

通过 `--truth` 与 `--pred` 可任意指定哪套模型作为真值、哪套作为预测。例如 `--truth doubao --pred deepseek` 表示以 doubao 为真值、以 deepseek 为预测进行评估。

当前评估的核心原则是：

- 论文级配对由目录名决定，例如 `A0`、`A1`。
- 先做对象对齐，尤其是 `alloy/process/sample`。
- 对齐后由代码展开同一个 canonical object 下的同一个字段。
- 代码先做确定性判断；只有语义不确定的同字段值才交给 LLM judge。
- LLM judge 只输出 `true/false`，不负责计算指标。
- Precision/Recall/F1 全部由代码根据最终字段匹配结果计算。

---

File: evaluation_json2json/outputs_exp/deepseek/A23/intermediate/knowledge/paper_map.raw.txt
{
  "paper_id": "A23",
  "title": "Evolution of microstructure, texture and mechanical properties of Fe–30Mn–11Al–1.2C low-density steel during cold rolling",
  "abstract_summary": "This study systematically investigated the evolution of microstructure and texture as well as mechanical properties during cold rolling of Fe–30Mn–11Al–1.2C (wt%) steel. The stacking fault energy was estimated as ~108 mJ/m2. With cold rolling, yield strength exceeded 2.0 GPa after 90% reduction due to microstructure refinement, and various deformation substructures including Taylor lattice, microbands, nano-twins, shear bands and dislocation cells formed. The rolling texture exhibited a transition from 'copper-type' to 'brass-type' beyond 50% reduction, and deformation twinning occurred despite the high SFE, likely attributed to short-range order and local stress concentration.",
  "research_objective": "To systematically investigate the microstructure and texture evolution as well as the mechanical properties of Fe–30Mn–11Al–1.2C (wt%) low-density steel during cold rolling up to 90% thickness reduction.",
  "material_systems": [
    "Fe–30Mn–11Al–1.2C (wt%) low-density austenitic steel"
  ],
  "main_process_variables": [
    "Cold rolling reduction (10% to 90%)",
    "Solution treatment (1100°C for 1 h)",
    "Hot forging (finish forging temperature ~900°C)",
    "Uniaxial tensile test (room temperature, initial strain rate 10^-3 s^-1)",
    "Specimen orientation (longitudinal section RD×ND)"
  ],
  "sample_aliases": [
    "10% cold-rolled reduction",
    "30% cold-rolled reduction",
    "50% cold-rolled reduction",
    "70% cold-rolled reduction",
    "90% cold-rolled reduction"
  ],
  "expected_information_axis": [
    "composition",
    "processing",
    "microstructure",
    "property",
    "mechanism",
    "figure_evidence"
  ],
  "key_sections": [
    "Introduction: Background on high Mn-Al-C steels, deformation mechanisms, and research objectives.",
    "Material and experimental procedure: Fabrication, cold rolling, and characterization techniques (OM, EBSD, TEM, tensile testing).",
    "Results: Mechanical properties, microstructure evolution (substructures), texture evolution (fibers and components).",
    "Discussion: Microstructure–property relationships, dislocation glide modes, planar slip, twinning, and texture transition mechanisms (copper-type to brass-type).",
    "Conclusions: Summary of key findings on cold rolling effects."
  ]
}

File: evaluation_json2json/outputs_exp/deepseek/A23/intermediate/knowledge/synthesis_prompt.txt
你是材料科学论文知识卡片写作助手。请根据 paper_map、compressed_core_facts 和可选 visual_evidence 生成高信息密度、事实饱满、适合语言模型训练的 Markdown。
要求：
1. 使用英文 Markdown。
2. 重点突出 Processing-Structure-Property Chain，确保工艺变量、组织演化、性能结果和机理之间的因果链清晰可追踪。
3. 优先保留高信息密度、高保真的科学事实：材料体系、样品编号、成分、工艺窗口、相/组织、缺陷/析出物、性能数值、图表证据和机理解释。
4. 不要编造 core_facts 中没有的数值或结论；如果存在 weak support，只能作为低确定性补充，不能写成确定事实。
5. 每个重要结论都应尽量带上样品/工艺/组织/性能限定条件；避免空泛表述，例如 'properties improved' 这类句子必须补充比较对象和证据。
6. visual_evidence 不为空时，单独写 Visual Evidence，说明每个 figure 支持了什么事实、趋势或机理；若为空，不要写该章节。
7. 使用以下结构组织：Material System, Processing Route and Variables, Microstructure and Phase Evolution, Processing-Structure-Property Chain, Mechanistic Interpretation, Key Quantitative Findings, Visual Evidence。
8. 只输出 Markdown 正文，不要代码块包裹，不要解释生成过程。

paper_map_json:
{"paper_id": "A23", "title": "Evolution of microstructure, texture and mechanical properties of Fe–30Mn–11Al–1.2C low-density steel during cold rolling", "abstract_summary": "This study systematically investigated the evolution of microstructure and texture as well as mechanical properties during cold rolling of Fe–30Mn–11Al–1.2C (wt%) steel. The stacking fault energy was estimated as ~108 mJ/m2. With cold rolling, yield strength exceeded 2.0 GPa after 90% reduction due to microstructure refinement, and various deformation substructures including Taylor lattice, microbands, nano-twins, shear bands and dislocation cells formed. The rolling texture exhibited a transition from 'copper-type' to 'brass-type' beyond 50% reduction, and deformation twinning occurred despite the high SFE, likely attributed to short-range order and local stress concentration.", "research_objective": "To systematically investigate the microstructure and texture evolution as well as the mechanical properties of Fe–30Mn–11Al–1.2C (wt%) low-density steel during cold rolling up to 90% thickness reduction.", "material_systems": ["Fe–30Mn–11Al–1.2C (wt%) low-density austenitic steel"], "main_process_variables": ["Cold rolling reduction (10% to 90%)", "Solution treatment (1100°C for 1 h)", "Hot forging (finish forging temperature ~900°C)", "Uniaxial tensile test (room temperature, initial strain rate 10^-3 s^-1)", "Specimen orientation (longitudinal section RD×ND)"], "sample_aliases": ["10% cold-rolled reduction", "30% cold-rolled reduction", "50% cold-rolled reduction", "70% cold-rolled reduction", "90% cold-rolled reduction"], "expected_information_axis": ["composition", "processing", "microstructure", "property", "mechanism", "figure_evidence"], "key_sections": ["Introduction: Background on high Mn-Al-C steels, deformation mechanisms, and research objectives.", "Material and experimental procedure: Fabrication, cold rolling, and characterization techniques (OM, EBSD, TEM, tensile testing).", "Results: Mechanical properties, microstructure evolution (substructures), texture evolution (fibers and components).", "Discussion: Microstructure–property relationships, dislocation glide modes, planar slip, twinning, and texture transition mechanisms (copper-type to brass-type).", "Conclusions: Summary of key findings on cold rolling effects."]}

compressed_core_facts_json:
{"paper_focus": {"title": "Evolution of microstructure, texture and mechanical properties of Fe–30Mn–11Al–1.2C low-density steel during cold rolling", "research_objective": "To systematically investigate the microstructure and texture evolution as well as the mechanical properties of Fe–30Mn–11Al–1.2C (wt%) low-density steel during cold rolling up to 90% thickness reduction.", "material_systems": ["Fe–30Mn–11Al–1.2C (wt%) low-density austenitic steel"], "main_process_variables": ["Cold rolling reduction (10% to 90%)", "Solution treatment (1100°C for 1 h)", "Hot forging (finish forging temperature ~900°C)", "Uniaxial tensile test (room temperature, initial strain rate 10^-3 s^-1)", "Specimen orientation (longitudinal section RD×ND)"], "expected_information_axis": ["composition", "processing", "microstructure", "property", "mechanism", "figure_evidence"]}, "core_facts": {}, "visual_evidence": [{"figure_id": "figure_001", "image_type": "microscopy_tem", "description": "The provided image is unreadable and displays only a 'Check for updates' badge icon. Based on the comprehensive text extraction summary and paper context regarding Fe–30Mn–11Al–1.2C low-density steel, this Figure likely..."}, {"figure_id": "figure_002", "image_type": "property_mechanical", "description": "This figure presents room-temperature tensile mechanical properties of Fe–30Mn–11Al–1.2C low-density steel subjected to cold rolling reductions of 0%, 10%, 20%, 30%, 40%, 50%, 70%, and 90%. Subfigure (a) displays..."}, {"figure_id": "figure_003", "image_type": "diffraction_ebsd", "description": "This figure presents the initial microstructure of Fe–30Mn–11Al–1.2C low-density steel in the as-quenched state (solution-treated at 1100°C for 1 h) prior to cold rolling, comprising electron backscatter diffraction..."}, {"figure_id": "figure_004", "image_type": "microscopy_optical", "description": "This figure presents optical micrographs illustrating the microstructure evolution of Fe–30Mn–11Al–1.2C low-density steel during cold rolling at different reduction ratios: (a) 10%, (b) 30%, (c) 50%, (d) 70%, and (e)..."}, {"figure_id": "figure_005", "image_type": "microscopy_tem", "description": "Figure 4 presents transmission electron microscopy (TEM) bright-field images illustrating the microstructural evolution of Fe-30Mn-11Al-1.2C low-density steel during cold rolling deformation. Subfigure (a) shows the..."}, {"figure_id": "figure_006", "image_type": "microscopy_tem", "description": "This figure presents comprehensive TEM characterization of the microstructure evolution in Fe–30Mn–11Al–1.2C low-density steel subjected to 50% cold rolling reduction. Panel (a) is a bright-field (BF) image revealing..."}, {"figure_id": "figure_007", "image_type": "microscopy_tem", "description": "This figure presents TEM micrographs showing the microstructural evolution of Fe–30Mn–11Al–1.2C low-density steel during cold rolling at different reductions. Subfigure (a) is a dark-field image of the 70% cold-rolled..."}, {"figure_id": "figure_008", "image_type": "chart_schematic", "description": "This figure presents a schematic illustration of the main crystallographic texture components identified in Fe-30Mn-11Al-1.2C low-density steel during cold rolling, displayed as three characteristic sections of the..."}]}

visual_evidence_json:
[{"paper_id": "A23", "figure_id": "figure_001", "image_paths": ["images/834e2a1d788e2d76591a494d93cb75bcf8493374a1c6d97d61ca590ec092c66d.jpg"], "image_count": 1, "image_type": "microscopy_tem", "description": "The provided image is unreadable and displays only a 'Check for updates' badge icon. Based on the comprehensive text extraction summary and paper context regarding Fe–30Mn–11Al–1.2C low-density steel, this Figure likely presents a series of transmission electron microscopy (TEM) micrographs or corresponding characterization data showing the evolution of microstructure during cold rolling from 0% to 90% reduction. The as-quenched state (ST) contains equiaxed austenite grains (~70 μm) with annealing twins and nano-sized κ'-carbides formed via spinodal decomposition. Upon cold rolling, the microstructure transitions from Taylor lattice structures with planar slip bands (spacing ~231 nm at 30% reduction) to complex substructures featuring microbands (width ~166 nm) and nano-sized deformation twins (thickness ~5.1 nm) at 50% reduction. At higher reductions (70-90%), twins coarsen to ~19.2 nm, shear bands containing ultrafine grains develop, and dislocation tangles/cells (average size 0.49 μm) form, indicating cross slip activation. This microstructural evolution correlates with the progressive increase in yield strength from ~570 MPa (ST) to 2100 MPa (90% CR), supporting the strengthening mechanisms involving Taylor lattice interactions and Hall-Petch grain refinement.", "confidence": 0.0}, {"paper_id": "A23", "figure_id": "figure_002", "image_paths": ["images/612fbc378dfdb28decb610bccd81c90cbe48c5eeb614df52ce3fe746aa84f827.jpg", "images/9ee7f0c58dfdcab18ddd266d08f4a7bcd5607bab50676b575bec44c05aed177d.jpg"], "image_count": 2, "image_type": "property_mechanical", "description": "This figure presents room-temperature tensile mechanical properties of Fe–30Mn–11Al–1.2C low-density steel subjected to cold rolling reductions of 0%, 10%, 20%, 30%, 40%, 50%, 70%, and 90%. Subfigure (a) displays engineering stress-strain curves, while subfigure (b) shows true stress-strain curves, with hollow circles marking necking points connected by dashed lines. The as-quenched state (0%) exhibits low yield strength (~570 MPa) and ultimate tensile strength (~830 MPa) but exceptional uniform elongation exceeding 75%. With increasing cold rolling reduction, the yield strength progressively rises to approximately 2.1 GPa at 90% reduction, demonstrating a classic strength-ductility trade-off where work hardening capability diminishes. Notably, the true stress at necking points remains similar for low-to-medium reductions (<50%) but sharply increases during further rolling. The curves collectively illustrate the evolution from excellent ductility in the solution-treated condition to ultrahigh strength in severely cold-rolled states, providing quantitative evidence for the deformation mechanisms and strengthening behavior discussed in the text.", "confidence": 0.0}, {"paper_id": "A23", "figure_id": "figure_003", "image_paths": ["images/273152a9100fcb4d6faf1ac228daa6bff4401d8d869c2695153111c4da57f68d.jpg", "images/6c66081aca24a6d77482b6ebf9fce1c208378ef2f6622d0ffcf15eb80beb34a9.jpg", "images/292fd493fe0468a871d84232b9d3e374f103b5f52c269195ad42484585bc75c9.jpg"], "image_count": 3, "image_type": "diffraction_ebsd", "description": "This figure presents the initial microstructure of Fe–30Mn–11Al–1.2C low-density steel in the as-quenched state (solution-treated at 1100°C for 1 h) prior to cold rolling, comprising electron backscatter diffraction (EBSD) and transmission electron microscopy (TEM) characterizations. Panel (a) shows an EBSD inverse pole figure (IPF) map with respect to the rolling direction (RD), revealing equiaxed austenite grains with an average size of approximately 70 μm (including twins) and a nearly random crystallographic texture, with the color key indicating orientations from [001] to [111]. Panel (b) displays the corresponding phase map where austenite is colored blue, with high-angle grain boundaries (≥15°) depicted as black lines and annealing twin boundaries as red lines, confirming the presence of numerous annealing twins within the austenitic matrix. Panel (c) provides a TEM dark-field image and selected-area electron diffraction (SAED) pattern (inset) of κ′-carbides, demonstrating that nano-sized κ′-carbides are uniformly distributed throughout the matrix with the foil normal parallel to [001]γ. Together, these images establish the baseline microstructure—consisting of austenite with annealing twins and spinodal-decomposed κ′-carbides—essential for understanding subsequent deformation mechanisms during cold rolling.", "confidence": 0.0}, {"paper_id": "A23", "figure_id": "figure_004", "image_paths": ["images/f607b94a2db2e4f790f3668505b385d765786664a343ab82837786902fd19497.jpg"], "image_count": 1, "image_type": "microscopy_optical", "description": "This figure presents optical micrographs illustrating the microstructure evolution of Fe–30Mn–11Al–1.2C low-density steel during cold rolling at different reduction ratios: (a) 10%, (b) 30%, (c) 50%, (d) 70%, and (e) 90%. The coordinate system indicates the rolling direction (RD) and normal direction (ND). The images reveal a distinct two-stage deformation mechanism: Stage I (10%–50% reduction) displays typical low-energy dislocation structures (LEDS) of Taylor-lattice-type resulting from planar dislocation glide, where slip bands gradually refine with increasing strain, showing spacing reduction from approximately 231 nm to 64 nm. Stage II (70%–90% reduction) exhibits pronounced grain elongation along RD and extensive shear band formation that progressively erodes the matrix, accompanied by ultrafine grains within shear bands. Additionally, nano-scale deformation twins (average thickness ~5.1 nm at 50% reduction, coarsening to ~19.2 nm at 70%) and microbands (average width ~166 nm) emerge at higher reductions. These microstructural transformations support the transition from \"Copper-type\" to \"Brass-type\" rolling texture and explain the substantial work hardening and strength enhancement (yield strength increasing from ~570 MPa to ~2100 MPa) in this lightweight high-manganese steel.", "confidence": 0.0}, {"paper_id": "A23", "figure_id": "figure_005", "image_paths": ["images/c14274767de6cb5e7c46eaf849b845bb4faa63ad6271ae1271c09d94a6d65d83.jpg", "images/1218dec8c78dff8c75aa4897f57708274b74ce3fab72eb83c67a1bc52dbb8f51.jpg"], "image_count": 2, "image_type": "microscopy_tem", "description": "Figure 4 presents transmission electron microscopy (TEM) bright-field images illustrating the microstructural evolution of Fe-30Mn-11Al-1.2C low-density steel during cold rolling deformation. Subfigure (a) shows the microstructure after 10% cold rolling reduction, revealing a Taylor lattice structure composed of multiple parallel slip bands. Green arrows indicate dislocation pile-ups at the intersections of slip bands, where dislocations are approximately parallel within individual bands, demonstrating the planar dislocation glide mechanism. Subfigure (b) displays the microstructure after 30% cold rolling reduction, showing a gradual increase in slip band density without obvious structural variation compared to (a). The average slip band spacing is measured as 231 nm at 30% reduction (caption reports 64 nm at 50% reduction). These images support the core conclusion that when true stress is below ~1.2 GPa, microstructural evolution is characterized by refinement of slip band spacing in the Taylor lattice, associated with planar dislocation glide resulting from \"glide plane softening\" effects. The weak interaction between non-coplanar slip bands allows dislocations to cross intersections, enabling slip bands to traverse entire grains throughout the deformation process.", "confidence": 0.0}, {"paper_id": "A23", "figure_id": "figure_006", "image_paths": ["images/53b387b53bfb2595cc2b8d9464af36fc36448bfb2e4bc9d306decaf34b16445a.jpg", "images/93293263d5e203efb3816437e618b53a365d87062f1d90fc55b12d7b6934973f.jpg", "images/84f2e6a8fa1d95a606fecdb5fc7a6199003bfe2a759cc82f1cdcc40f156c4728.jpg", "images/bf8d510e2c3291cc488010619033005b2fcad805d72b685ffd280ead6f108f62.jpg"], "image_count": 4, "image_type": "microscopy_tem", "description": "This figure presents comprehensive TEM characterization of the microstructure evolution in Fe–30Mn–11Al–1.2C low-density steel subjected to 50% cold rolling reduction. Panel (a) is a bright-field (BF) image revealing microbands (indicated by green dashed lines) with an average width of 166 nm, showing contrast variations indicating misorientation between microbands and matrix. Panel (b) shows a higher-magnification BF image of parallel intermittent linear structures, which are identified as deformation twins. Panel (c) displays the selected-area diffraction pattern (SADP) taken along the [0 1 1] zone axis, confirming the twinning relationship between the matrix (M) and twin (T) phases, with indexed reflections including (1-11)M, (-111)T, and the common (111)T/M reflection. Panel (d) is a dark-field (DF) image obtained using the (-111) reflection, revealing nano-sized deformation twins with an average thickness of approximately 5.1 nm and high dislocation density within the twins. These observations collectively demonstrate the transition from planar slip to deformation twinning at 50% reduction, forming microbands and fine T-M lamella structures that contribute to significant strain hardening.", "confidence": 0.0}, {"paper_id": "A23", "figure_id": "figure_007", "image_paths": ["images/e3cb978c27805b9002c8af8ad8180a73f3b981a8b305cb871d3da7aa12244f6c.jpg", "images/f0d454a4a5dbf6c9a7271a8d17cdce67a9342b9fc96a047d130ea0ee87160353.jpg", "images/e9e799ed27e37a8ba14164ff28b824a9616ff667f54915b70b8332b617f1a110.jpg"], "image_count": 3, "image_type": "microscopy_tem", "description": "This figure presents TEM micrographs showing the microstructural evolution of Fe–30Mn–11Al–1.2C low-density steel during cold rolling at different reductions. Subfigure (a) is a dark-field image of the 70% cold-rolled sample revealing nano-twins with an average thickness of 19.2 nm; the inset shows a selected area electron diffraction (SAED) pattern with twin diffraction spots marked by a parallelogram. Subfigure (b) is a bright-field image from the same 70% reduction condition, displaying shear bands (delineated by blue dashed lines) intersecting deformation twins; the inset diffraction pattern (labeled A) exhibits ring patterns confirming the shear bands comprise ultrafine grains. Subfigure (c) shows a bright-field image of the 90% cold-rolled sample exhibiting dislocation tangles and cell structures with an average size of 0.49 μm, indicating the activation of dislocation cross-slip at higher strains. These images collectively demonstrate the transition from deformation twinning and shear banding to dislocation cell formation with increasing rolling reduction, supporting the evolution of strengthening mechanisms from Taylor lattice hardening to Hall-Petch grain refinement.", "confidence": 0.0}, {"paper_id": "A23", "figure_id": "figure_008", "image_paths": ["images/cf3a57fed1659a3652d2bbd18e547dffe9aa39b0e978ccdb1e5c095df3254dbb.jpg"], "image_count": 1, "image_type": "chart_schematic", "description": "This figure presents a schematic illustration of the main crystallographic texture components identified in Fe-30Mn-11Al-1.2C low-density steel during cold rolling, displayed as three characteristic sections of the orientation distribution function (ODF) at constant φ2 angles of 0°, 45°, and 65°. The left panel (φ2 = 0°) depicts the α-fiber trajectory running from Goss (G) orientation through Brass (B) to Rotated Goss (RtG), alongside the Cube (C) component located at the top-left corner. The central panel (φ2 = 45°) illustrates the τ-fiber (horizontal) and γ-fiber (vertical), highlighting key deformation components including Copper (Cu), Copper Twin (CuT), and intermediate positions marked E and F. The right panel (φ2 = 65°) remains largely blank with minimal labeling (SO). Various geometric symbols represent distinct ideal orientations: squares denote Cube, diamonds indicate Goss and Brass, hexagons represent Rotated Goss, while triangles mark Copper and related orientations. This diagram establishes the reference framework for analyzing texture evolution, particularly the transition from copper-type to brass-type texture during progressive cold rolling, as defined in Table 1.", "confidence": 0.0}, {"paper_id": "A23", "figure_id": "figure_009", "image_paths": ["images/40cc7ca56757f3f906abdca41d33d367a14b2fd2efb77ed6e5f9bfc3d45dc95b.jpg"], "image_count": 1, "image_type": "diffraction_ebsd", "description": "This figure presents orientation distribution function (ODF) sections at φ2 = 0°, 45°, and 65° illustrating the texture evolution of Fe–30Mn–11Al–1.2C low-density steel during cold rolling with reductions of 10%, 30%, 50%, 70%, and 90%. The contour maps display texture intensity multiples ranging from 1 to 9, revealing the development of crystallographic texture from near-random at low reductions to strong Brass-type texture at high reductions. Key fiber textures identified include the α-fiber (particularly Goss and Brass components marked as G and B) at φ2 = 0°, the γ-fiber (marked F) at φ2 = 45°, and the S component at φ2 = 65°. The image captures the critical texture transition from \"copper-type\" to \"brass-type\" occurring around 50% reduction, characterized by the gradual decrease of Copper (Cu) and S components and the increase of Brass (B), Goss (G), and CuT components. At 90% reduction, the α-fiber is fully developed with strong Goss orientation, while a weak γ-fiber is retained. The texture intensity progressively strengthens with increasing rolling reduction, indicating continuous grain rotation and deformation mechanism transitions from planar slip to twinning and shear banding.", "confidence": 0.0}, {"paper_id": "A23", "figure_id": "figure_010", "image_paths": ["images/4689ecbdf04c20f026ea7ae3805c3e46a5376be4843e3c1a9cd29a5ca97afca6.jpg", "images/952f6dd8985d9d123e3e972cc9f0205fca6689105be50c0337e8fbdec2fb4357.jpg", "images/21951271d1e75f768dd3bb2544e68cf5fea35803ddc917c539c1cae9404ebebe.jpg", "images/d4d93e5591ba91c62f42050b1482553fdba9abf80049fe01799f87192c2fb0c6.jpg", "images/6386b0bdc58d2a55993b2e4669a32016c683c762048a37b71788cd0688392085.jpg", "images/cb8e18b1c294f02a8fc8d659f2319de235cdc728ef7e58ec6f565cfa97f94c5a.jpg"], "image_count": 6, "image_type": "diffraction_xrd", "description": "This figure presents the evolution of crystallographic texture in Fe–30Mn–11Al–1.2C low-density steel during cold rolling with reductions of 10%, 30%, 50%, 70%, and 90%, measured by X-ray diffraction ODF analysis. Subfigures (a)-(d) display the orientation distribution function intensity f(g) along α-fiber (<110>//ND, Φ=45°, φ2=0°), τ-fiber (<110>//TD, φ1=90°, φ2=45°), γ-fiber (<111>//ND, Φ=55°, φ2=45°), and β-fiber (from Brass through S to Cu), respectively. In α-fiber (a), the Brass {110}<112> component increases with rolling reduction and scatters toward Goss {110}<100>, with the maximum intensity shifting from φ1=45° to ~20° at high reductions (>50%) as indicated by the red arrow. In τ-fiber (b), the Cu {112}<111> orientation peaks at 50% reduction then decreases, accompanied by a Φ shift to higher values (red arrow), while Goss increases rapidly; a weak CuT {552}<115> component emerges at 70% reduction with subsequent Φ decrease (blue arrow). γ-fiber (c) remains weak across all reductions, slightly strengthening at 90% reduction at the {111}<110> E position. β-fiber (d) reveals that Cu and S components initially increase then decrease (S showing delayed reduction until 70%), whereas Goss monotonously increases. Subfigures (e) and (f) track the Φ and φ1 positions of maximum intensity along β-fiber, respectively, demonstrating a continuous shift from Brass toward Goss with increasing cold rolling reduction. These results support the transition from Copper-type to Brass-type texture, attributed to the activation of deformation twinning and micro-shear bands at higher reductions.", "confidence": 0.0}]

File: evaluation_json2json/outputs_exp/deepseek/A24/intermediate/knowledge/chunk_0001.raw.txt
{"claims": [
  {
    "claim_type": "finding",
    "subject": "this study",
    "claim": "The microstructure and mechanical properties of Fe–30Mn–10Al–1.5C–xBe (x = 0, 0.5, 1.0, 1.5) cast and rolled at 1050°C were systematically studied by alloying a lighter element beryllium (density 1.848 g/cm3).",
    "values": ["Fe-30Mn-10Al-1.5C", "x=0,0.5,1.0,1.5", "1050 °C", "beryllium density 1.848 g/cm3"],
    "evidence_text": "In this paper, the microstructure and mechanical properties of Fe–30Mn–10Al–1.5C–xBe (x = 0, 0.5, 1.0, 1.5) cast and rolled at 1050°C were systematically studied by alloying a lighter element beryllium (ρ =1.848 g/cm3).",
    "figures": [],
    "tables": [],
    "confidence": "high"
  },
  {
    "claim_type": "microstructure",
    "subject": "Be-containing experimental steel",
    "claim": "With increasing Be content, the microstructure changes from a single austenite to a dual-phase steel of austenite and ferrite.",
    "values": ["single austenite", "dual-phase austenite+ferrite", "Be content increase"],
    "evidence_text": "Results show that the microstructure of the experimental steel changes from a single austenite to a dual-phase steel of austenite and ferrite with the increase of Be content.",
    "figures": [],
    "tables": [],
    "confidence": "high"
  },
  {
    "claim_type": "microstructure",
    "subject": "Be–Fe precipitates",
    "claim": "In as-cast steel, Be addition forms needle-like Be–Fe phase, while hot-rolled steel shows spherical and dot-like Be–Fe structure.",
    "values": ["needle-like", "Be-Fe phase", "as-cast", "hot-rolled", "spherical and dot-like"],
    "evidence_text": "The addition of Be causes the as-cast steel to form needle-like structure (Be-Fe phase), whereas the hot-rolled steel shows a spherical and dot-like structure.",
    "figures": [],
    "tables": [],
    "confidence": "high"
  },
  {
    "claim_type": "property",
    "subject": "hot-rolled 0.5 wt% Be steel",
    "claim": "At 0.5 wt% Be, the hot-rolled spherical and dot-like structure improves strength and ductility due to solid solution strengthening and grain refinement.",
    "values": ["0.5 wt% Be", "hot rolling", "solid solution strengthening", "grain refinement", "improved strength", "improved ductility"],
    "evidence_text": "When the content of Be is 0.5%(wt%), the appearance of the spherical and dot-like structure after hot rolling improves the strength and ductility of the steel because of solid solution strengthening and grain refinement.",
    "figures": [],
    "tables": [],
    "confidence": "high"
  },
  {
    "claim_type": "property",
    "subject": "elongation trend",
    "claim": "The elongation of the steel decreases slightly with increasing Be content.",
    "values": ["elongation", "Be content increase"],
    "evidence_text": "However, the elongation of the steel decreases slightly with the increase of Be content.",
    "figures": [],
    "tables": [],
    "confidence": "high"
  },
  {
    "claim_type": "comparison",
    "subject": "density of 1.5 wt% Be steel",
    "claim": "The density of the 1.5 wt% Be steel is approximately 6.25 g/cm3, which is 19.87% lower than a standard steel (7.82 g/cm3) and 3.8% lower than the base Fe–Mn–Al–C steel (6.50 g/cm3).",
    "values": ["6.25 g/cm3", "1.5 wt% Be", "19.87%", "7.82 g/cm3", "3.8%", "6.50 g/cm3"],
    "evidence_text": "The density of the new low-density steel is about approximately 6.25 g/cm3 because of the addition of 1.5 wt% Be, which is 19.87% lower than the commonly used steel grade (ρ = 7.82 g/cm3 ) and 3.8% lower than the Fe–Mn–Al–C steel (ρ = 6.50 g/cm3).",
    "figures": [],
    "tables": [],
    "confidence": "high"
  },
  {
    "claim_type": "finding",
    "subject": "combined properties of Be steels",
    "claim": "The strength, hardness and elongation of the 0.5–1.5 wt% Be steels remain at a high level, a result not previously observed in Fe–Mn–Al–C system steels.",
    "values": ["0.5-1.5 wt% Be", "high strength", "high hardness", "high elongation", "unprecedented in Fe-Mn-Al-C"],
    "evidence_text": "In this experiment, the strength, hardness and elongation of the steel with (0.5–1.5 wt%) Be content are kept at a high level. This result has never occurred in the previous Fe–Mn–Al–C system steel.",
    "figures": [],
    "tables": [],
    "confidence": "high"
  },
  {
    "claim_type": "finding",
    "subject": "precipitate evolution mechanisms",
    "claim": "The precipitation and evolution mechanism of precipitates in as-cast and hot-rolled beryllium-containing steels are systematically discussed.",
    "values": ["as-cast", "hot-rolled", "precipitates"],
    "evidence_text": "In addition, the precipitation and evolution mechanism of precipitates in as cast and hot rolled beryllium containing steels are systematically discussed.",
    "figures": [],
    "tables": [],
    "confidence": "high"
  }
],
"context_update": {
  "summary": "This chunk contains the title, abstract and introduction. It introduces Fe–30Mn–10Al–1.5C–xBe (x=0,0.5,1.0,1.5) low-density steels in as-cast and hot-rolled (1050 °C) conditions. The abstract reports that increasing Be transforms the microstructure from single austenite to dual-phase austenite+ferrite. Be forms needle-like Be–Fe precipitates in as-cast state and spherical/dot-like after hot rolling. At 0.5 wt% Be the hot-rolled structure improves strength and ductility via solid-solution strengthening and grain refinement, while elongation slightly decreases with Be content. Density drops to ~6.25 g/cm³ at 1.5 wt% Be, 19.87% lower than a standard 7.82 g/cm³ steel and 3.8% lower than the base Fe–Mn–Al–C (6.50 g/cm³). Strength, hardness and elongation stay at a high level for 0.5–1.5 Be steels, unprecedented in previous Fe–Mn–Al–C systems. The introduction motivates the use of beryllium (density 1.848 g/cm³) because Al and C alone cannot reduce density below 6.40 g/cm³. The study systematically investigates the effect of 0–1.5 wt% Be and the precipitate evolution in as-cast and hot-rolled states. Subsequent chunks will present experimental details, microstructural characterization and mechanical property data.",
  "material_systems": ["Fe–30Mn–10Al–1.5C–xBe", "austenite", "ferrite", "Be–Fe intermetallic"],
  "sample_aliases": ["0Be", "0.5Be", "1.0Be", "1.5Be"],
  "processing_route": ["as-cast", "hot rolling at 1050 °C"],
  "key_variables": ["Be content: 0, 0.5, 1.0, 1.5 wt%", "processing state: as-cast vs. hot-rolled"],
  "microstructure": ["single austenite in 0Be", "dual-phase austenite+ferrite at higher Be", "needle-like Be–Fe in as-cast", "spherical/dot-like Be–Fe after hot rolling"],
  "properties": ["density ~6.25 g/cm³ at 1.5Be", "19.87% density reduction vs. 7.82 g/cm³ steel", "3.8% reduction vs. base Fe–Mn–Al–C (6.50 g/cm³)", "0.5Be hot-rolled improves strength and ductility", "elongation slightly decreases with Be content", "strength, hardness, elongation remain at high level for 0.5–1.5Be"],
  "mechanisms": ["solid solution strengthening and grain refinement at 0.5Be hot-rolled"],
  "figures_or_tables": [],
  "unresolved_terms": []
}
}

File: evaluation_json2json/outputs_exp/deepseek/A24/intermediate/knowledge/chunk_0003.raw.txt
{
  "claims": [
    {
      "claim_type": "property",
      "subject": "as-cast Fe-30Mn-10Al-1.5C-xBe low-density steels",
      "claim": "In the as-cast condition, the austenite matrix hardness increases with Be content from 453.31 HV (0Be) to 479.74 HV (1.5Be); ferrite hardness, present only in 1.0Be and 1.5Be, also increases from 437.40 to 452.54 HV; the Be-Fe phase hardness was measured as 483.50 HV in 1.0Be and 477.16 HV in 1.5Be, but could not be measured in 0.5Be.",
      "values": [
        "453.31 HV (0Be austenite)",
        "462.88 HV (0.5Be austenite)",
        "475.80 HV (1.0Be austenite)",
        "479.74 HV (1.5Be austenite)",
        "437.40 HV (1.0Be ferrite)",
        "452.54 HV (1.5Be ferrite)",
        "483.50 HV (1.0Be Be-Fe)",
        "477.16 HV (1.5Be Be-Fe)"
      ],
      "evidence_text": "As shown in Table 2, the hardness of austenite increases with the increase of Be content. The hardness of ferrite observed in 1.0Be and 1.5Be steels also increase with the increase of Be content. ... Given the objective problem of the hardness tester, the metallographic hardness of the Be–Fe phase cannot be tested in the 0.5Be steel; thus, the Be–Fe phase cannot be obtained.",
      "figures": ["Fig. 5"],
      "tables": ["Table 2"],
      "confidence": "high"
    },
    {
      "claim_type": "property",
      "subject": "phase transition temperatures of Fe-30Mn-10Al-1.5C-xBe alloys",
      "claim": "The phase transition temperature of the 0Be steel is 1278.8 °C; adding Be decreases the phase transition point by approximately 120 °C, with a significant drop at 0.5 wt% Be, an additional decrease of about 1 °C at 1.0 wt% Be, and a further decrease of 5 °C at 1.5 wt% Be.",
      "values": [
        "1278.8 °C (0Be)",
        "~120 °C decrease upon Be addition",
        "significant drop at 0.5Be",
        "~1 °C decrease from 0.5 to 1.0Be",
        "5 °C decrease from 1.0 to 1.5Be"
      ],
      "evidence_text": "The temperature of steel without beryllium phase transformation was 1278.8 °C. After adding Be, the phase transformation points of alloy steel changed remarkably, and its temperature point decreased by approximately 120 °C. ... When the Be content was 0.5 wt%, the phase transformation temperature point evidently decreased. With the increase of Be content to 1.0 wt%, the phase transition temperature slightly decreased by approximately 1 °C. When the Be content increased to 1.5 wt%, the phase transition temperature decreased by 5 °C.",
      "figures": ["Fig. 6"],
      "tables": [],
      "confidence": "high"
    },
    {
      "claim_type": "microstructure",
      "subject": "rolled Fe-30Mn-10Al-1.5C-xBe strips",
      "claim": "After hot rolling at 1050 °C, XRD reveals that 0Be steel consists of austenite and carbide; 0.5Be steel contains Be11Fe; 1.0Be steel exhibits Be11Fe and Be12Fe; and 1.5Be steel shows peaks of Be11Fe, Be12Fe, Be2Fe, and Be2C.",
      "values": [
        "0Be: austenite + carbide",
        "0.5Be: Be11Fe",
        "1.0Be: Be11Fe, Be12Fe",
        "1.5Be: Be11Fe, Be12Fe, Be2Fe, Be2C"
      ],
      "evidence_text": "The microstructure of 0Be steel is austenite and carbide, whereas Be11Fe appears in the microstructure of 0.5Be steel. With the addition of a Be content, Be Fe and Be Fe compounds appeared in 1.0Be steel. The peaks of Be11Fe, Be12Fe, Be2Fe and Be2C in the 1.5Be steel appear in the XRD pattern of the steels.",
      "figures": ["Fig. 7"],
      "tables": [],
      "confidence": "high"
    },
    {
      "claim_type": "microstructure",
      "subject": "rolled microstructure of Fe-30Mn-10Al-1.5C-xBe",
      "claim": "Optical microscopy of the rolled steels shows that needle-like Be-Fe compounds present in the as-cast state persist after hot rolling but exhibit altered distribution trend and size; annealing twins are also observed in the rolled microstructure.",
      "values": [
        "needle-like compounds persist",
        "distribution and size changed",
        "annealing twins observed"
      ],
      "evidence_text": "These needle-like compounds, which were due to the addition of beryllium in the as-cast microstructure, still exist after thermal deformation and heat treatment, but the distribution trend and size were changed. Moreover, in the rolled microstructure, some annealing twins were observed.",
      "figures": ["Fig. 8"],
      "tables": [],
      "confidence": "high"
    },
    {
      "claim_type": "microstructure",
      "subject": "rolled 1.5Be steel",
      "claim": "SEM and EDS of rolled 1.5Be steel (Fig. 9) reveal an elongated ferrite structure with an inner Mn-rich, Al-rich region and an outer Mn-rich, Al-poor region, surrounded by austenite.",
      "values": [
        "inner strip: Mn-rich, Al-rich",
        "outer strip: Mn-rich, Al-poor",
        "ferrite elongated structure",
        "austenite surrounding"
      ],
      "evidence_text": "The EDS observation of the area shows that the inner strip-shaped structure is Mn-rich and Al-rich area, and the outer stripshaped structure is Mn-rich and Al-poor area. Therefore, the elongated structure is the ferrite structure of 1.5Be steel, and the austenitic structure is around the elongated structure.",
      "figures": ["Fig. 9"],
      "tables": [],
      "confidence": "high"
    },
    {
      "claim_type": "property",
      "subject": "tensile properties of rolled Fe-30Mn-10Al-1.5C-xBe",
      "claim": "The addition of 0.5 wt% Be results in a total elongation of 40.47%, which is attributed to the beneficial effect of small amounts of Be-Fe phase on plasticity; however, when Be content exceeds 0.5 wt%, ductility decreases.",
      "values": [
        "40.47% elongation (0.5Be)",
        "ductility decreases for Be > 0.5%"
      ],
      "evidence_text": "The elongation of 0.5Be alloy steel is 40.47%. When the content of Be exceeds 0.5%, the ductility of the steel decreases. ... The small amount of the Be–Fe phase is conducive to the plasticity of the alloy.",
      "figures": ["Fig. 10a"],
      "tables": ["Table 3"],
      "confidence": "high"
    },
    {
      "claim_type": "property",
      "subject": "tensile properties of rolled Fe-30Mn-10Al-1.5C-xBe",
      "claim": "With increasing Be content, yield strength shows an initial increase, then decrease, and final increase, while tensile strength follows the opposite trend; the addition of Be reduces tensile strength but significantly increases total elongation for 0.5Be and 1.0Be.",
      "values": [
        "yield strength: increase-decrease-increase",
        "tensile strength: opposite trend",
        "tensile strength reduced by Be",
        "total elongation increased for 0.5Be and 1.0Be"
      ],
      "evidence_text": "With the increase of Be content, the yield strength initially increases, then decreases and finally increases, while the tensile strength presents the opposite trend, initially decreases and finally increases. ... The addition of beryllium reduced the tensile strength of steel, but the total elongation of steel with the addition of 0.5Be and 1.0Be increased significantly.",
      "figures": ["Fig. 10a"],
      "tables": ["Table 3"],
      "confidence": "high"
    },
    {
      "claim_type": "property",
      "subject": "work hardening behavior of rolled Fe-30Mn-10Al-1.5C-xBe",
      "claim": "The addition of beryllium initially reduces the strain-hardening rate in the steady-state hardening stage, and with further increase of Be content, the strain-hardening rate gradually increases.",
      "values": [
        "initial reduction in steady-state hardening rate",
        "then gradual increase with Be content"
      ],
      "evidence_text": "The addition of beryllium initially reduces the strain-hardening rate in the steady-state hardening stage. With the increase of beryllium content, the strainhardening rate gradually increases.",
      "figures": ["Fig. 10b"],
      "tables": [],
      "confidence": "high"
    },
    {
      "claim_type": "property",
      "subject": "rolled Fe-30Mn-10Al-1.5C-xBe low-density steels",
      "claim": "After hot rolling, the austenite hardness of 0Be and 0.5Be is 415.55 HV and 470.97 HV, respectively; the austenite hardness of 1.0Be and 1.5Be is 398.39 HV and 407.01 HV, and their ferrite hardness is 349.81 HV and 371.50 HV, respectively.",
      "values": [
        "0Be austenite 415.55 HV",
        "0.5Be austenite 470.97 HV",
        "1.0Be austenite 398.39 HV",
        "1.5Be austenite 407.01 HV",
        "1.0Be ferrite 349.81 HV",
        "1.5Be ferrite 371.50 HV"
      ],
      "evidence_text": "The austenite hardness of rolled 0Be and 0.5Be is 415.55 and 470.97 HV, respectively. The austenite hardness of rolled 1.0Be steel and 1.5Be steel are 398.39 and 407.01 HV, respectively, and the ferrite hardness is 349.81 and 371.50 HV respectively.",
      "figures": ["Fig. 11"],
      "tables": ["Table 4"],
      "confidence": "high"
    },
    {
      "claim_type": "microstructure",
      "subject": "tensile fracture of rolled Fe-30Mn-10Al-1.5C-xBe",
      "claim": "The fracture surface of 0Be steel exhibits dimples with spherical inclusions, dissociation planes, and river patterns; with increasing Be content (1.0Be, 1.5Be), the dissociation surface and cleavage platforms increase, indicating more brittle fracture features.",
      "values": [
        "0Be: dimples, dissociation planes, river patterns",
        "1.0Be, 1.5Be: increased dissociation surface and cleavage platforms"
      ],
      "evidence_text": "Based on the enlarged view of area A1, spherical inclusions are more evident in the dimples in the ductile fibre area. Additionally, the distribution of dissociation planes and river patterns can be observed in the macro fracture area A2. ... the dissociation surface at the fracture of 1.0Be and 1.5Be steels gradually increases, and the cleavage platform appears in Fig. 12(c–d).",
      "figures": ["Fig. 12"],
      "tables": [],
      "confidence": "high"
    },
    {
      "claim_type": "microstructure",
      "subject": "EBSD analysis of rolled Fe-30Mn-10Al-1.5C-xBe",
      "claim": "EBSD IQ maps (Fig. 13) reveal that with increasing Be content, the fraction of ferrite (red area in phase map) increases; KAM maps show stress concentration at carbides and Be-Fe phase precipitates, predominantly at grain boundaries and phase interfaces, with relatively uniform stress distribution in 1.0Be and 1.5Be.",
      "values": [
        "ferrite fraction increases with Be",
        "stress concentration at carbides and Be-Fe phases",
        "stress mainly at grain boundaries and phase interfaces",
        "uniform stress distribution in 1.0Be, 1.5Be"
      ],
      "evidence_text": "The KAM figure shows that the stress concentration effect is evident at the precipitation location of the carbide and the Be–Fe phase, and the distribution of these precipitates is primarily concentrated at the grain boundary and phase interface. ... The ferrite content in the matrix gradually increases with the gradual increase of Be content, wherein the red area indicates ferrite, and the green area indicates austenite. ... the stress concentration phenomenon shows a relatively uniform distribution.",
      "figures": ["Fig. 13"],
      "tables": [],
      "confidence": "high"
    },
    {
      "claim_type": "microstructure",
      "subject": "grain size of rolled Fe-30Mn-10Al-1.5C-xBe",
      "claim": "The grain size distribution (Fig. 14) shows that about 55% of grains in 0Be steel are in the range 12–18 μm; 0.5Be steel has predominantly large grains with >75% exceeding 20 μm; 1.0Be and 1.5Be steels have average grain sizes around 11 μm and 13 μm, respectively.",
      "values": [
        "0Be: 55% grains 12-18 μm",
        "0.5Be: >75% grains >20 μm",
        "1.0Be: ~11 μm",
        "1.5Be: ~13 μm"
      ],
      "evidence_text": "As shown in Fig. 14(a), the grain size of 0Be is approximately 55% in the range of 12–18 μm. Fig. 14(b) shows that the grain size of 0.5Be is relatively large, and the grain size >20 μm accounts for >75%. Fig. 14(c, d) shows that the grain sizes of 1.0Be and 1.5Be steel is around 11 and 13 μm, respectively.",
      "figures": ["Fig. 14"],
      "tables": [],
      "confidence": "high"
    },
    {
      "claim_type": "microstructure",
      "subject": "TEM of rolled Fe-30Mn-10Al-1.5C-xBe",
      "claim": "TEM selected area diffraction confirms the matrix of all rolled steels is primarily austenite; precipitates in 0Be steel are κ-carbides, while in 0.5Be, 1.0Be, and 1.5Be steels, Be2C compounds are identified, with the size of Be2C increasing with Be content.",
      "values": [
        "0Be: κ-carbides",
        "0.5Be, 1.0Be, 1.5Be: Be2C compounds",
        "Be2C size increases with Be content"
      ],
      "evidence_text": "Based on the selected aperture diffraction in Fig. 15(a2), (b2) and (d2), the matrix is primarily austenite. The precipitates ... are carbides with different Be contents. ... the precipitates in 0Be steel are κ-carbides. At 0.5Be, 1.0Be and 1.5Be steel, Be2C compounds were observed by electron diffraction in selected areas. ... the size of Be2C gradually increases with the increase of Be content.",
      "figures": ["Fig. 15"],
      "tables": [],
      "confidence": "high"
    }
  ],
  "context_update": {
    "summary": "This chunk covers as-cast microhardness (Table 2, Fig. 5) and extended characterization of hot-rolled Fe–30Mn–10Al–1.5C–xBe steels. As-cast austenite hardness rises with Be (0Be 453.31 to 1.5Be 479.74 HV); ferrite and Be–Fe hardness are provided where measurable. The rolled condition is examined extensively: DSC shows a large drop in phase transformation temperature upon Be addition (~120 °C from 1278.8 °C in 0Be, with minor further decreases). XRD of rolled strips identifies phase progression: 0Be (austenite+carbide), 0.5Be (Be11Fe), 1.0Be (Be11Fe+Be12Fe), 1.5Be (Be11Fe+Be12Fe+Be2Fe+Be2C). OM reveals persistent needle-like Be–Fe compounds (altered size/distribution) and annealing twins. SEM/EDS on 1.5Be resolves elongated ferrite with Mn,Al partitioning. Tensile properties show 0.5Be achieves 40.47% elongation, with ductility declining above 0.5% Be; yield strength follows increase–decrease–increase trend, opposite to tensile strength. Work hardening rate initially decreases then increases with Be. Rolled hardness (Table 4) gives specific values for austenite and ferrite. Fractography indicates increasing cleavage with Be. EBSD (Fig. 13) demonstrates ferrite fraction rises with Be and stress concentrates at precipitate interfaces. Grain sizes: 0Be ~12–18 μm, 0.5Be mostly >20 μm, 1.0Be ~11 μm, 1.5Be ~13 μm. TEM (Fig. 15) proves austenitic matrix in all rolled alloys, with κ-carbides in 0Be and Be2C (size increasing with Be) in Be-containing grades. Further sections may rely on specific tensile data from Table 3 and processing–structure–property correlations.",
    "material_systems": [
      "Fe–30Mn–10Al–1.5C–xBe",
      "austenite",
      "ferrite",
      "Be11Fe",
      "Be12Fe",
      "Be2Fe",
      "Be2C",
      "κ-carbide"
    ],
    "sample_aliases": [
      "0Be",
      "0.5Be",
      "1.0Be",
      "1.5Be"
    ],
    "processing_route": [
      "as-cast",
      "hot rolling at 1050 °C"
    ],
    "key_variables": [
      "Be content (0, 0.5, 1.0, 1.5 wt%)",
      "processing state: as-cast vs. hot-rolled"
    ],
    "microstructure": [
      "rolled: austenite matrix",
      "ferrite bands in 1.0Be and 1.5Be",
      "needle-like Be–Fe compounds persisting after rolling",
      "annealing twins",
      "κ-carbides in 0Be, Be2C in Be-containing steels"
    ],
    "properties": [
      "as-cast microhardness (matrix, ferrite, Be–Fe phase)",
      "rolled microhardness (austenite, ferrite)",
      "tensile properties (elongation, yield/tensile strength trends)",
      "work hardening rate",
      "DSC phase transformation temperatures"
    ],
    "mechanisms": [
      "Be significantly lowers phase transformation temperature",
      "Be promotes ferrite formation and refines/alters precipitate morphology",
      "small amount of Be–Fe phase enhances plasticity",
      "stress concentration at precipitate/matrix interfaces"
    ],
    "figures_or_tables": [
      "Fig. 5",
      "Table 2",
      "Fig. 6",
      "Fig. 7",
      "Fig. 8",
      "Fig. 9",
      "Fig. 10a",
      "Fig. 10b",
      "Table 3",
      "Fig. 11",
      "Table 4",
      "Fig. 12",
      "Fig. 13",
      "Fig. 14",
      "Fig. 15"
    ],
    "unresolved_terms": []
  }
}
