Repository: RiverYanggg/SteelDig_multimodal

# Evaluation Framework

这个目录实现当前的结构化抽取评估流程。它比较两套 `text_extraction.json`，数据来自 `outputs_exp/` 下各模型的抽取结果目录。

当前 `outputs_exp/` 中可用的模型目录示例：`deepseek`、`doubao`、`kimi`（以实际存在的子目录为准）。

- 真值（truth）：`outputs_exp/<truth_model>/<paper_id>/final/text_extraction.json`
- 预测（pred）：`outputs_exp/<pred_model>/<paper_id>/final/text_extraction.json`

通过 `--truth` 与 `--pred` 可任意指定哪套模型作为真值、哪套作为预测。例如 `--truth doubao --pred deepseek` 表示以 doubao 为真值、以 deepseek 为预测进行评估。

当前评估的核心原则是：

- 论文级配对由目录名决定，例如 `A0`、`A1`。
- 先做对象对齐，尤其是 `alloy/process/sample`。
- 对齐后由代码展开同一个 canonical object 下的同一个字段。
- 代码先做确定性判断；只有语义不确定的同字段值才交给 LLM judge。
- LLM judge 只输出 `true/false`，不负责计算指标。
- Precision/Recall/F1 全部由代码根据最终字段匹配结果计算。

---

File: evaluation_json2json/outputs_exp/deepseek/A24/intermediate/knowledge/chunk_0004.raw.txt
{
  "claims": [
    {
      "claim_type": "finding",
      "subject": "as-cast hardness",
      "claim": "In as-cast steels, the austenite hardness gradually increased with the addition of Be.",
      "values": ["Table 2", "Fig. 5"],
      "evidence_text": "the austenite hardness in as-cast steel gradually increased after adding Be (Table 2 and Fig. 5)",
      "figures": ["Fig. 5"],
      "tables": ["Table 2"],
      "confidence": "high"
    },
    {
      "claim_type": "property",
      "subject": "rolled density and tensile properties",
      "claim": "The density of the hot-rolled strips decreased from 6.54 g/cm³ for 0Be to 6.29 g/cm³ for 1.5Be; yield strength was 989.51 MPa (0Be), 1011.54 MPa (0.5Be), 820.57 MPa (1.0Be), 941.87 MPa (1.5Be); ultimate tensile strength was 1222.27 MPa (0Be), 1130.18 MPa (0.5Be), 1074.33 MPa (1.0Be), 1201.58 MPa (1.5Be); total elongation was 22.91% (0Be), 40.47% (0.5Be), 30.71% (1.0Be), 18.33% (1.5Be) after rolling at 1050 °C.",
      "values": ["ρ: 6.54 g/cm³", "6.47 g/cm³", "6.36 g/cm³", "6.29 g/cm³", "YS: 989.51 MPa", "1011.54 MPa", "820.57 MPa", "941.87 MPa", "UST: 1222.27 MPa", "1130.18 MPa", "1074.33 MPa", "1201.58 MPa", "TE: 22.91%", "40.47%", "30.71%", "18.33%"],
      "evidence_text": "Table 3 Tensile experiment of rolling (1050 ◦C) Fe–30Mn–10Al–1.5C–xBe steels. ... 0Be 6.54 ... 989.51 ... 1222.27 ... 22.91; 0.5Be 6.47 ... 1011.54 ... 1130.18 ... 40.47; 1.0Be 6.36 ... 820.57 ... 1074.33 ... 30.71; 1.5Be 6.29 ... 941.87 ... 1201.58 ... 18.33",
      "figures": [],
      "tables": ["Table 3"],
      "confidence": "high"
    },
    {
      "claim_type": "property",
      "subject": "rolled microhardness",
      "claim": "After hot rolling, the matrix (austenite) microhardness was 415.55 HV (0Be), 470.97 HV (0.5Be), 398.39 HV (1.0Be), and 407.01 HV (1.5Be); the ferrite hardness was 349.81 HV (1.0Be) and 371.50 HV (1.5Be).",
      "values": ["Austenite: 415.55 HV", "470.97 HV", "398.39 HV", "407.01 HV", "Ferrite: 349.81 HV", "371.50 HV"],
      "evidence_text": "Table 4 Microhardness ... 0Be 415.55 ... 0.5Be 470.97 ... 1.0Be 398.39 ... 349.81 ... 1.5Be 407.01 ... 371.50",
      "figures": ["Fig. 11"],
      "tables": ["Table 4"],
      "confidence": "high"
    },
    {
      "claim_type": "mechanism",
      "subject": "yield strength increase in 0.5Be rolled steel",
      "claim": "The higher yield strength of the 0.5Be rolled steel compared to 0Be is attributed to solid-solution strengthening from Be, consistent with the strength evolution in 1.0Be and 1.5Be steels.",
      "values": ["0.5Be vs 0Be", "solution strengthening by Be"],
      "evidence_text": "After hot rolling at 1050 ◦C, the yield strength of 0.5Be steel is higher than that of 0Be steel. This result is due to solution strengthening caused by Be content, which is consistent with the yield strength of 1.0Be and 1.5Be steel.",
      "figures": ["Fig. 10"],
      "tables": ["Table 3"],
      "confidence": "high"
    },
    {
      "claim_type": "mechanism",
      "subject": "ductility reduction by ferrite",
      "claim": "The decrease in plasticity with increasing Be content in 1.0Be and 1.5Be dual-phase steels is caused by the formation of ferrite around austenite, because BCC ferrite exhibits weaker deformation ability than FCC austenite.",
      "values": ["1.0Be", "1.5Be", "ferrite (BCC)", "austenite (FCC)"],
      "evidence_text": "Ferrite gradually appears around austenite with the increase of Be content because the deformation ability of ferrite (BCC) is weaker than that of austenite (FCC), thereby decreasing the plasticity of the material.",
      "figures": [],
      "tables": [],
      "confidence": "high"
    },
    {
      "claim_type": "characterization",
      "subject": "Be2C in rolled strips",
      "claim": "X-ray diffraction patterns (Fig. 7) show the presence of Be2C peaks in all Be-containing rolled steels, indicating the preferential formation of carbides between Be and C.",
      "values": ["Be2C", "Fig. 7"],
      "evidence_text": "As shown in the X-ray diffraction pattern, the peak value of Be2C exists in each steel containing Be. Therefore, the combination of Be and C into carbides is preferred.",
      "figures": ["Fig. 7"],
      "tables": [],
      "confidence": "high"
    },
    {
      "claim_type": "mechanism",
      "subject": "precipitation strengthening from carbides and Be compounds",
      "claim": "The high Al, C, and Be contents enhance the precipitation kinetics of carbides and beryllium compounds, reduce strain energy, and thereby improve tensile strength.",
      "values": ["high Al, C, Be content", "carbides", "Be–Fe compounds"],
      "evidence_text": "Carbides was observed under TEM, which was attributed to the higher content of Al, C and Be in experimental steels. They increased the precipitation kinetics of carbides and promoted the precipitation of carbides and beryllium compounds whilst decreasing the strain energy of the steels, thereby improving the tensile strength of the steels",
      "figures": [],
      "tables": [],
      "confidence": "medium"
    },
    {
      "claim_type": "property",
      "subject": "hardness trend in rolled austenitic and dual-phase steels",
      "claim": "In fully austenitic rolled steels the hardness increases significantly with Be content; in dual-phase (γ+δ) steels the average matrix hardness is lower but 1.5Be steel is 9 HV harder than 1.0Be, contributed by both solid-solution strengthening and fine dispersed Be–Fe precipitates.",
      "values": ["9 HV difference (1.5Be vs 1.0Be)", "austenite", "ferrite"],
      "evidence_text": "In all austenitic steels, the hardness of the material increases significantly with the increase of Be content. ... the average hardness value of the matrix is low, because of the high ferrite content, but the hardness value of 1.5Be steel is 9 HV higher than that of 1.0Be steel ... On the one hand, the contribution of hardness is due to the solid solution strengthening of Be. On the other hand, it is attributed to the precipitation of the Be–Fe phase.",
      "figures": ["Fig. 11"],
      "tables": ["Table 4"],
      "confidence": "high"
    },
    {
      "claim_type": "mechanism",
      "subject": "dislocation density increase with Be",
      "claim": "TEM bright-field images (Fig. 16) show that dislocation density in hot-rolled steels increases progressively with Be content, consistent with EBSD KAM statistics, contributing to strengthening.",
      "values": ["Fig. 16", "increasing Be content"],
      "evidence_text": "With the increase of Be content in steel, the dislocations shown by TEM bright field images also increase gradually. This is consistent with the KAM chart of EBSD statistics. The addition of Be content increases the dislocation density, which strengthens the steel.",
      "figures": ["Fig. 16"],
      "tables": [],
      "confidence": "high"
    },
    {
      "claim_type": "mechanism",
      "subject": "fracture mode of rolled steels",
      "claim": "Fracture of low-Be rolled steels is ductile, whereas 1.0Be and 1.5Be steels exhibit a mixed plastic–brittle fracture with increasing cleavage facets and fewer dimples as Be content rises.",
      "values": ["1.0Be", "1.5Be", "plastic-brittle fracture"],
      "evidence_text": "Based on fracture behaviour of rolled steel, the fracture surface of steel with low beryllium content is ductile, and the fracture morphology of 1.0Be and 1.5Be steel is a plastic-brittle fracture (Fracture primarily occurs in the mixed mode of ductile dimple and cleavage, and more dissociation platforms appeared with the increase of beryllium content).",
      "figures": ["Fig. 12"],
      "tables": [],
      "confidence": "high"
    },
    {
      "claim_type": "mechanism",
      "subject": "micropore formation at spherical precipitates",
      "claim": "Spherical precipitates of approximately 2 μm located at the bottom of dimples in high-Be steels act as stress concentration sites, leading to cracking along the precipitate boundary and formation of microporous crack nuclei.",
      "values": ["~2 μm spherical precipitates", "high Be content"],
      "evidence_text": "spherical precipitates of approximately 2 μm were observed at the bottom of the dimples of steel with high Be content, whereas the mechanical properties of the spherical precipitation phase located in the dimple were completely different from those of the matrix. Therefore, during plastic deformation, the stress concentrates at the boundary of the precipitation phase, which leads to cracking along the spherical precipitation phase boundary and the formation of the core of the microporous crack.",
      "figures": ["Fig. 12"],
      "tables": [],
      "confidence": "medium"
    },
    {
      "claim_type": "mechanism",
      "subject": "crack propagation in dual-phase steels",
      "claim": "In 1.0Be and 1.5Be dual-phase steels, cracks initiate and rapidly propagate inside brittle ferrite grains and are arrested when they reach the adjacent austenite region; final failure occurs after large plastic deformation of austenite.",
      "values": ["1.0Be", "1.5Be", "ferrite", "austenite"],
      "evidence_text": "during 1.0Be and 1.5Be steel (dual-phase steels) quasi-dissociation, cracks initially occur and rapidly expand inside the grains of the brittle ferrite phase, and they are immediately hindered when they expand to the adjacent austenite region with better plasticity. ... Austenite is destroyed after large plastic deformation.",
      "figures": [],
      "tables": [],
      "confidence": "high"
    },
    {
      "claim_type": "microstructure",
      "subject": "OM morphology after rolling",
      "claim": "Optical micrographs (Fig. 8) show annealing twins and Be–Fe phase in all rolled strips; 1.0Be and 1.5Be exhibit ferrite (α-Fe) regions alongside γ-Fe.",
      "values": ["annealing twins", "Be–Fe phase", "α-Fe", "γ-Fe"],
      "evidence_text": "Fig. 8. OM morphology ... (c) 1.0Be and (d) 1.5Be. ... Annealing twin ... α-Fe ... γ-Fe ... Be-Fe phase",
      "figures": ["Fig. 8"],
      "tables": [],
      "confidence": "high"
    },
    {
      "claim_type": "finding",
      "subject": "Be–Fe phase effect on plasticity",
      "claim": "The small-sized Be–Fe phase in ductile steels reduces crack-arrest toughness, accelerates crack propagation, and decreases material plasticity.",
      "values": ["small Be–Fe phase"],
      "evidence_text": "the Be–Fe phase has a great effect on ductile steel because of its small size. The existence of this compound greatly affects the crack arrest toughness of steels, accelerates crack propagation, and leads to the reduction of the plasticity of the material.",
      "figures": [],
      "tables": [],
      "confidence": "medium"
    }
  ],
  "context_update": {
    "summary": "This chunk covers the Discussion section on mechanical properties (as-cast and rolled) and initial microstructure description for rolled strips. Hardness trends in as-cast state are recalled; rolled tensile properties from Table 3 and microhardness from Table 4 are presented. Strengthening mechanisms are discussed: solid-solution strengthening in 0.5Be, ferrite-induced plasticity reduction in higher Be alloys, precipitation strengthening from carbides and Be–Fe compounds, and dislocation strengthening evidenced by TEM and EBSD KAM. Fracture behavior shifts from ductile to mixed ductile-cleavage with increasing Be; spherical precipitates ~2 µm nucleate microvoids. In dual-phase steels, cracks initiate in brittle ferrite and are arrested by austenite. OM (Fig. 8) confirms annealing twins and ferrite in 1.0Be and 1.5Be. The discussion establishes processing–property relationships for rolled conditions, linking Be content to strength, hardness, ductility, and fracture. Future sections may extend these correlations to microstructural evolution mechanisms.",
    "material_systems": [
      "Fe–30Mn–10Al–1.5C–xBe (x=0,0.5,1.0,1.5) low-density steel",
      "austenite (γ)",
      "ferrite (δ)",
      "Be–Fe intermetallic",
      "Be2C carbide"
    ],
    "sample_aliases": [
      "0Be",
      "0.5Be",
      "1.0Be",
      "1.5Be"
    ],
    "processing_route": [
      "hot rolling at 1050 °C",
      "water quenching"
    ],
    "key_variables": [
      "Be content (0, 0.5, 1.0, 1.5 wt%)",
      "rolled condition"
    ],
    "microstructure": [
      "rolled 0Be: austenite + annealing twins",
      "rolled 0.5Be: austenite + Be–Fe phase + Be2C",
      "rolled 1.0Be and 1.5Be: dual-phase austenite + ferrite + Be–Fe phase + Be2C",
      "spherical precipitates ~2 µm at dimple bottoms in high-Be steel",
      "dislocation density increases with Be content"
    ],
    "properties": [
      "rolled density: 6.54 → 6.29 g/cm³",
      "YS: 989.51 MPa (0Be), 1011.54 MPa (0.5Be), 820.57 MPa (1.0Be), 941.87 MPa (1.5Be)",
      "UTS: 1222.27 MPa (0Be), 1130.18 MPa (0.5Be), 1074.33 MPa (1.0Be), 1201.58 MPa (1.5Be)",
      "TE: 22.91% (0Be), 40.47% (0.5Be), 30.71% (1.0Be), 18.33% (1.5Be)",
      "austenite hardness: 415.55 → 470.97 → 398.39 → 407.01 HV",
      "ferrite hardness: 349.81 (1.0Be), 371.50 HV (1.5Be)",
      "fracture: ductile for low Be; mixed plastic-brittle for 1.0Be and 1.5Be"
    ],
    "mechanisms": [
      "solid-solution strengthening by Be",
      "ferrite formation reduces plasticity",
      "carbide and Be–Fe precipitation strengthens alloy",
      "Be2C presence in all Be-containing rolled steels",
      "dislocation strengthening (increasing dislocation density with Be)",
      "microvoid nucleation at spherical precipitates",
      "crack initiation in brittle ferrite and arrest at austenite"
    ],
    "figures_or_tables": [
      "Fig. 7 (XRD)",
      "Fig. 8 (OM)",
      "Fig. 9 (SEM/EDS)",
      "Fig. 10 (tensile curves)",
      "Fig. 11 (hardness bar chart)",
      "Fig. 12 (fracture SEM)",
      "Fig. 13 (EBSD IQ/IPF/KAM/phase)",
      "Fig. 16 (TEM dislocations)",
      "Table 3 (tensile data)",
      "Table 4 (microhardness)"
    ],
    "unresolved_terms": []
  }
}

File: evaluation_json2json/outputs_exp/deepseek/A26/intermediate/knowledge/chunk_0006.raw.txt
{"claims": [{"claim_type": "microstructure", "subject": "NiAl clusters in band-like region", "claim": "NiAl clusters in the Si- and Cr-enriched band-like region exhibit slightly larger sizes than the matrix-dispersed counterparts while still retaining nanoscale dimensions.", "values": [], "figures": ["Fig. 6C"], "tables": [], "evidence_text": "The NiAl clusters in this region exhibit slightly larger sizes than the matrix-dispersed counterparts, while still retaining nanoscale dimensions.", "confidence": "high"}, {"claim_type": "mechanism", "subject": "band-like NiAl cluster region", "claim": "The absence of carbon segregation in the band-like region (Fig. 6C) indicates that it is not a typical phase boundary but is more likely associated with nondislocation intragranular defects.", "values": [], "figures": ["Fig. 6C"], "tables": [], "evidence_text": "However, the absence of carbon segregation in the banded region observed in Fig. 6C suggests that it does not correspond to a typical phase boundary, but is more likely associated with nondislocation intragranular defects [29,36].", "confidence": "high"}, {"claim_type": "finding", "subject": "Si enrichment and NiAl nucleation", "claim": "After 180°C tempering, Si enrichment was observed around NiAl clusters (Fig. 6C), indicating an interaction between Si and NiAl, and these Si-enriched regions provide favorable nucleation sites for NiAl clusters.", "values": ["180°C"], "figures": ["Fig. 6C"], "tables": [], "evidence_text": "Si enrichment was observed around NiAl clusters after tempering at 180°C (Fig. 6C), indicating an interaction between Si and NiAl. These Si-enriched regions are considered to provide favorable nucleation sites for NiAl clusters, thereby facilitating their precipitation.", "confidence": "high"}, {"claim_type": "microstructure", "subject": "dislocation distribution under stress", "claim": "Under sustained stress near the tensile fracture surface, numerous dislocation cells form within martensitic laths, and the 1.3Al steel shows a more homogeneous dislocation distribution compared with the 0Al reference steel.", "values": [], "figures": ["Supplementary Fig. S2", "Fig. S3"], "tables": [], "evidence_text": "Under sustained stress, a large number of dislocation cells are formed within the martensitic laths. Compared with the reference steel, the dislocation distribution in the 1.3Al steel appears more homogeneous.", "confidence": "high"}, {"claim_type": "mechanism", "subject": "NiAl clusters hinder dislocations", "claim": "Ultrafine and densely distributed NiAl clusters hinder dislocation motion by increasing cluster density and reducing the dislocations' mean free path, thereby enhancing lattice friction and promoting a more uniform dislocation structure.", "values": [], "figures": [], "tables": [], "evidence_text": "the ultrafine and densely distributed NiAl clusters significantly hinder dislocation motion by increasing cluster density and reducing the dislocations mean free path, thereby enhancing lattice friction and promoting a more uniform dislocation structure [40].", "confidence": "high"}, {"claim_type": "mechanism", "subject": "KAM distribution", "claim": "Uniform KAM distribution in the 1.3Al steel facilitates effective stress transfer to the interior of the matrix during fracture, enabling coordinated deformation and mitigating stress concentration near the main crack (Fig. 9).", "values": [], "figures": ["Fig. 9"], "tables": [], "evidence_text": "Fig. 9 demonstrates that the uniform KAM distribution in the 1.3Al steel facilitates effective stress transfer to the interior of the matrix during fracture, enabling coordinated deformation and mitigating stress concentration near the main crack.", "confidence": "high"}, {"claim_type": "finding", "subject": "KAM values", "claim": "The KAM value in the matrix of 1.3Al,2h steel is low (0.79, Fig. S5), but near the fracture surface it increases to 1.31, indicating that the elevated KAM values result from stress dispersion near the crack rather than being intrinsic to the alloy.", "values": ["0.79", "1.31"], "figures": ["Fig. S5"], "tables": [], "evidence_text": "The KAM value in the matrix of 1.3Al and 2 h steels is low (0.79, as shown in Fig. S5), but near the fracture surface, it increases to 1.31, indicating that the elevated KAM values are not intrinsic to the alloy, but rather a result of stress dispersion near the crack.", "confidence": "high"}, {"claim_type": "mechanism", "subject": "NiAl clusters and uniform dislocation structures", "claim": "NiAl clusters facilitate the formation of spatially uniform dislocation structures through cooperative interactions with dislocations, suppressing entanglement and precipitate-induced pile-ups and mitigating local stress concentrations.", "values": [], "figures": [], "tables": [], "evidence_text": "NiAl clusters facilitate the formation of spatially uniform dislocation structures through cooperative interactions with dislocations. This suppresses entanglement and precipitate-induced pile-ups, mitigating local stress concentrations.", "confidence": "high"}, {"claim_type": "comparison", "subject": "dislocation density", "claim": "The 1.3Al steel exhibits a slightly higher dislocation density of ~2.20 × 10^15 m−2 compared to ~2.01 × 10^15 m−2 in the 0Al steel, but its improved dislocation homogeneity contributes to enhanced fracture toughness.", "values": ["~2.20×10^15 m−2", "~2.01×10^15 m−2"], "figures": [], "tables": [], "evidence_text": "While the 1.3Al steel exhibits a slightly higher dislocation density of ~2.20×10^15 m−2 compared to ~2.01×10^15 m−2 in the 0Al steel, its improved dislocation homogeneity contributes to enhanced fracture toughness.", "confidence": "high"}, {"claim_type": "property", "subject": "P_M load", "claim": "Prior to P_M, both the 0Al and 1.3Al steels exhibited significant plastic deformation, with strain hardening raising P_M to ~40 kN (Fig. 7).", "values": ["~40 kN"], "figures": ["Fig. 7"], "tables": [], "evidence_text": "Prior to P_M , both the 0Al and 1.3Al steels exhibited significant plastic deformation, with strain hardening raising P_M  tan  ~40 KN (Fig. 7).", "confidence": "high"}, {"claim_type": "mechanism", "subject": "dimple fracture", "claim": "Fracture in the 1.3Al steel was dominated by ductile mechanisms involving the growth and coalescence of large and small dimples; void formation and growth dissipate a substantial portion of the impact energy during fracture.", "values": [], "figures": ["Fig. 8"], "tables": [], "evidence_text": "Fracture in the 1.3Al steel was dominated by ductile mechanisms involving the growth and coalescence of large and small dimples. Under applied stress, numerous voids are generated within the matrix, which expand and coalesce into larger dimples. This void formation and growth dissipate a substantial portion of the impact energy during fracture [44].", "confidence": "high"}, {"claim_type": "property", "subject": "E_i", "claim": "The higher E_i observed in the 1.3Al steel (Fig. 7) reflects enhanced plastic deformability and crack resistance.", "values": [], "figures": ["Fig. 7"], "tables": [], "evidence_text": "the higher Ei observed in the 1.3Al steel (Fig. 7) reflects enhanced plastic deformability and crack resistance.", "confidence": "high"}, {"claim_type": "mechanism", "subject": "dislocation network constrains pile-ups", "claim": "The uniformly distributed dislocation network effectively constrains the formation of pile-ups during the interaction of dislocations, thereby suppressing localized stress intensification.", "values": [], "figures": [], "tables": [], "evidence_text": "The uniformly distributed dislocation network effectively constrains the formation of pile-ups during the interaction of dislocations, thereby suppressing localized stress intensification [35].", "confidence": "high"}, {"claim_type": "mechanism", "subject": "strain delocalization by NiAl clusters", "claim": "The shearable and coherent nature of NiAl clusters facilitates progressive strain delocalization into the surrounding matrix, enabling extensive and coordinated plastic deformation and elevating the energy threshold for crack initiation.", "values": [], "figures": [], "tables": [], "evidence_text": "the shearable and coherent nature of NiAl clusters facilitates progressive strain delocalization into the surrounding matrix, enabling extensive and coordinated plastic deformation.", "confidence": "high"}, {"claim_type": "mechanism", "subject": "crack deflection and secondary cracks", "claim": "In the 1.3Al steel, frequent crack deflections and voids with a length of ~10 μm appear near the fracture surface due to localized strain accumulation; the coalescence of voids initiates secondary cracks, deflecting the main crack and enhancing crack tip blunting.", "values": ["~10 μm"], "figures": ["Fig. 10"], "tables": [], "evidence_text": "As shown in Fig. 10, the 1.3Al steel exhibits frequent crack deflections and voids with a length of ~10 μm near the fracture surface due to localized strain accumulation [45]. The coalescence of voids can initiate secondary cracks within the matrix, leading to deflection of the main crack and enhanced crack tip blunting [46,47].", "confidence": "high"}, {"claim_type": "property", "subject": "Ep difference", "claim": "The Ep of the 1.3Al steel exceeds that of the 0Al counterpart by 4.6 J (Fig. 7), confirming the effectiveness of the crack deflection and energy dissipation mechanism.", "values": ["4.6 J"], "figures": ["Fig. 7"], "tables": [], "evidence_text": "Such a toughening effect is particularly evident in the 1.3Al steel, where Ep exceeds that of the 0Al counterpart by 4.6 J (Fig. 7), confirming the effectiveness of this mechanism.", "confidence": "high"}, {"claim_type": "comparison", "subject": "toughness improvement origin", "claim": "The less pronounced increase in Ep relative to E indicates that the improvement in toughness is predominantly governed by the structural uniformity imparted by the dispersion of NiAl clusters, rather than by the 0.8% increase in retained austenite content.", "values": ["0.8%"], "figures": [], "tables": [], "evidence_text": "The less pronounced increase in Ep relative to E provides additional evidence that the improvement in toughness is predominantly governed by the structural uniformity imparted by the dispersion of NiAl clusters, rather than by the 0.8 % increase in retained austenite content [5,49,50].", "confidence": "high"}, {"claim_type": "mechanism", "subject": "dislocation interactions with precipitates", "claim": "In the 1.3Al steel, uniformly distributed NiAl clusters and ε-carbides interact with dislocations in distinct ways: ε-carbides promote dislocation cell formation through bypassing while NiAl clusters are directly sheared, promoting a more uniform spatial distribution of dislocations.", "values": [], "figures": ["Fig. 11"], "tables": [], "evidence_text": "In the 1.3Al steel, uniformly distributed NiAl clusters and ε-carbides interact with dislocations in distinct ways: ε-carbides promote dislocation cell formation through bypassing [51], while closely spaced NiAl clusters are directly sheared, promoting a more uniform spatial distribution.", "confidence": "high"}, {"claim_type": "mechanism", "subject": "refined dislocation network", "claim": "The refined dislocation network in the 1.3Al steel suppresses localized strain accumulation and raises the energy barrier for crack initiation.", "values": [], "figures": ["Fig. 11"], "tables": [], "evidence_text": "This refined dislocation network suppresses localized strain accumulation and raises the energy barrier for crack initiation.", "confidence": "high"}, {"claim_type": "mechanism", "subject": "crack path perturbation", "claim": "At high stress levels, the crack path is deflected by NiAl-induced perturbations and disrupted by secondary cracks initiated via void coalescence, increasing crack tortuosity and retarding propagation.", "values": [], "figures": ["Fig. 11"], "tables": [], "evidence_text": "At high stress levels, the crack path is further deflected by NiAl-induced perturbations and disrupted by secondary cracks initiated via voids coalescence. These combined effects increase crack tortuosity and retard propagation, resulting in greater energy absorption.", "confidence": "high"}], "context_update": {"summary": "This segment covers the end of Section 4.1 (Si enrichment and nucleation sites for NiAl clusters), Section 4.2 (dislocation regulation by NiAl clusters), and full Section 4.3 (toughening mechanisms) up to the beginning of Conclusions. Key findings: Si enrichment around NiAl clusters after 180°C tempering provides favorable nucleation sites; NiAl clusters promote homogeneous dislocation distribution, suppress pile-ups, and enhance dislocation density slightly (2.20 vs 2.01 ×10^15 m−2); KAM analysis (matrix 0.79→1.31 near crack) confirms stress dispersion; fracture in 1.3Al steel is ductile with dimple growth/coalescence; uniform dislocation network and shearable NiAl clusters enable strain delocalization and raise crack initiation energy; crack deflection (∼10 μm voids) and secondary cracks from void coalescence increase tortuosity; Ep exceeds 0Al by 4.6 J; toughness improvement dominantly from NiAl distribution rather than retained austenite increase (0.8%). Schematic Fig. 11 summarizes crack propagation mechanisms. Multiple figures (Fig. 6C, 7, 8, 9, 10, 11, S2, S3, S5) were referenced. Subsequent sections (Conclusions) were only started.", "material_systems": ["0Al steel", "1.3Al steel", "B2-NiAl nanoclusters", "ε-carbides"], "sample_aliases": ["0Al,2h", "1.3Al,2h"], "processing_route": ["solution treatment 970°C 1h WQ", "tempering 180°C 2h WQ"], "key_variables": ["dislocation density 1.3Al: ~2.20×10^15 m−2", "dislocation density 0Al: ~2.01×10^15 m−2", "KAM matrix 1.3Al: 0.79", "KAM near crack 1.3Al: 1.31", "PM ~40 kN", "Ep difference: 4.6 J", "voids length ~10 μm", "retained austenite increase 0.8%", "Si enrichment at 180°C"], "microstructure": ["uniform dislocation distribution", "dislocation cells", "dimples (large and small)", "crack deflection", "secondary cracks", "NiAl clusters (uniform and band-like)", "Si-enriched regions around NiAl clusters"], "properties": ["higher Ei in 1.3Al", "Ep 4.6 J higher than 0Al", "enhanced impact energy absorption"], "mechanisms": ["dislocation homogenization by NiAl clusters", "strain delocalization via shearable coherent NiAl clusters", "crack deflection by NiAl perturbations", "secondary crack formation via void coalescence", "void growth and coalescence dissipating energy", "packet boundaries and dislocations as barriers"], "figures_or_tables": ["Fig. 6C", "Fig. 7", "Fig. 8", "Fig. 9", "Fig. 10", "Fig. 11", "Supplementary Fig. S2", "Supplementary Fig. S3", "Fig. S5"], "unresolved_terms": []}}

File: evaluation_json2json/outputs_exp/deepseek/A26/intermediate/knowledge/paper_map.raw.txt
{
  "paper_id": "A26",
  "title": "Making low alloy ultrahigh strength steel tough by high-density NiAl clusters",
  "abstract_summary": "A low alloy ultrahigh strength steel with extremely high-density NiAl clusters (~4.88 × 10^24 m−3) was developed, achieving ~1.9 GPa tensile strength, ~15% elongation, ~80 J U-notch impact energy, and 108 MPa·m1/2 fracture toughness. The precipitation behavior of NiAl clusters and ε-carbides was systematically investigated, revealing independent precipitation and enhanced heterogeneous nucleation sites. NiAl clusters promote uniform dislocation distribution, suppress pile-ups, and delay crack initiation, while multi-scale toughening mechanisms—large dimple growth, uniform deformation, secondary cracks, and crack deflection—collectively improve impact energy by ~23%.",
  "research_objective": "To develop a low alloy ultrahigh strength steel with dual precipitation of high-density NiAl clusters and ε-carbides, and to elucidate the nucleation mechanisms, dislocation regulation, and multi-scale toughening mechanisms that enable high toughness at ~1.9 GPa tensile strength.",
  "material_systems": [
    "0Al reference steel (nominal composition: Fe-0.32C-1.98Si-1.02Mn-1.00Cr-3.41Ni-0.56Mo-0.09V-0.03Al, wt%)",
    "1.3Al steel (modified with 1.30% Al and higher Ni: Fe-0.31C-2.01Si-1.03Mn-1.00Cr-5.06Ni-0.60Mo-0.11V-1.30Al, wt%)",
    "B2-NiAl nanoclusters (high number density ~4.88×10^24 m−3, lattice misfit <3% with α-Fe)",
    "ε-carbides (submicron-sized, precipitate during low-temperature tempering)",
    "martensitic matrix (lath martensite with retained austenite)"
  ],
  "main_process_variables": [
    "composition: Al content 0.03 wt% vs 1.30 wt%; Ni content 3.41 wt% vs 5.06 wt%",
    "solution treatment: 970°C for 1 h, water quench",
    "tempering: 180°C for 2 h, water quench",
    "tensile test: room temperature, strain rate 0.001 s−1, specimen gauge length 25 mm, diameter 5 mm",
    "Charpy U-notch impact test (KU2): specimen 10×10×55 mm3",
    "plane strain fracture toughness (three-point bending): specimen thickness 25 mm, width 50 mm, 3 mm fatigue pre-crack, loading rate 38 kN/min, KQ per ASTM E399"
  ],
  "sample_aliases": [
    "0Al (reference steel without intentional Al addition, Al 0.03 wt%)",
    "1.3Al (Al-added steel, Al 1.30 wt%)",
    "0Al,WQ (0Al after solution treatment + water quench, as-quenched)",
    "0Al,2h (0Al after solution treatment + tempering at 180°C for 2 h)",
    "1.3Al,WQ (1.3Al as-quenched)",
    "1.3Al,2h (1.3Al after solution treatment + tempering at 180°C for 2 h)"
  ],
  "expected_information_axis": [
    "composition",
    "heat treatment",
    "microstructure (martensite laths, dislocation density/distribution, precipitate size/number density)",
    "precipitation behavior (NiAl cluster nucleation, ε-carbide formation, Si interaction)",
    "mechanical properties (tensile strength, elongation, impact energy, fracture toughness)",
    "fracture analysis (dimple morphology, crack deflection, secondary cracks, void coalescence)",
    "toughening mechanisms (dislocation homogenization, strain delocalization, energy dissipation)",
    "figure_evidence"
  ],
  "key_sections": [
    {
      "section": "Introduction",
      "purpose": "Background on low alloy ultrahigh strength steels, strength-toughness trade-off, potential of NiAl intermetallic precipitates, and rationale for dual-precipitation design with NiAl clusters and ε-carbides."
    },
    {
      "section": "Experimental (2.1 Materials, treatment, and mechanical properties)",
      "purpose": "Alloy compositions of 0Al and 1.3Al steels, vacuum melting and forging, heat treatment schedules, and mechanical test conditions (tensile, Charpy impact, fracture toughness)."
    },
    {
      "section": "Experimental (2.2 Microstructural characterization and data analysis)",
      "purpose": "Techniques for microstructural, precipitate, and dislocation characterization (not detailed in excerpt)."
    },
    {
      "section": "Results (3.1 Mechanical properties)",
      "purpose": "Presentation of strength (UTS ~1.9 GPa), elongation (~15%), U-notch impact energy (~80 J), and fracture toughness (108 MPa·m1/2) for both steels."
    },
    {
      "section": "Results (3.2 Microstructures)",
      "purpose": "Characterization of martensitic matrix, grain boundaries, and lath structure after heat treatment."
    },
    {
      "section": "Results (3.3 Precipitate characterization)",
      "purpose": "Observation of high-density NiAl clusters and submicron ε-carbides; size, number density, distribution, and elemental interactions (Si effect)."
    },
    {
      "section": "Results (3.4 Fracture analysis)",
      "purpose": "Fractography revealing ductile dimple growth, secondary cracks, and crack deflection features."
    },
    {
      "section": "Discussion (4.1 Precipitation behavior)",
      "purpose": "Nucleation mechanisms of NiAl clusters and ε-carbides; independent precipitation and role of Si in enhancing heterogeneous nucleation."
    },
    {
      "section": "Discussion (4.2 Dislocation regulation by NiAl cluster)",
      "purpose": "How NiAl clusters homogenize dislocation distribution, suppress pile-ups, increase energy barrier for crack initiation, and promote uniform plastic deformation."
    },
    {
      "section": "Discussion (4.3 Toughening mechanisms)",
      "purpose": "Multi-scale toughening mechanisms: void growth/dimples, secondary crack formation, crack deflection; schematic of crack propagation and energy dissipation."
    },
    {
      "section": "Conclusions",
      "purpose": "Summary of the developed steel’s strength-toughness synergy and the roles of dual precipitation and dislocation-precipitate interactions."
    }
  ]
}
