Repository: RiverYanggg/SteelDig_multimodal

# Evaluation Framework

这个目录实现当前的结构化抽取评估流程。它比较两套 `text_extraction.json`，数据来自 `outputs_exp/` 下各模型的抽取结果目录。

当前 `outputs_exp/` 中可用的模型目录示例：`deepseek`、`doubao`、`kimi`（以实际存在的子目录为准）。

- 真值（truth）：`outputs_exp/<truth_model>/<paper_id>/final/text_extraction.json`
- 预测（pred）：`outputs_exp/<pred_model>/<paper_id>/final/text_extraction.json`

通过 `--truth` 与 `--pred` 可任意指定哪套模型作为真值、哪套作为预测。例如 `--truth doubao --pred deepseek` 表示以 doubao 为真值、以 deepseek 为预测进行评估。

当前评估的核心原则是：

- 论文级配对由目录名决定，例如 `A0`、`A1`。
- 先做对象对齐，尤其是 `alloy/process/sample`。
- 对齐后由代码展开同一个 canonical object 下的同一个字段。
- 代码先做确定性判断；只有语义不确定的同字段值才交给 LLM judge。
- LLM judge 只输出 `true/false`，不负责计算指标。
- Precision/Recall/F1 全部由代码根据最终字段匹配结果计算。

---

File: evaluation_json2json/outputs_exp/deepseek/A28/intermediate/knowledge/chunk_0001.raw.txt
{
  "claims": [
    {
      "claim_type": "composition",
      "subject": "experimental steel",
      "claim": "The investigated steel is an Fe–20Mn–6Al-0.6C-0.15Si (wt%) austenitic low-density steel.",
      "values": [
        "Fe–20Mn–6Al-0.6C-0.15Si"
      ],
      "evidence_text": "Fe–20Mn–6Al-0.6C-0.15Si austenitic low-density steel",
      "figures": [],
      "tables": [],
      "confidence": "high"
    },
    {
      "claim_type": "characterization",
      "subject": "mechanical testing conditions",
      "claim": "Tensile tests and Charpy impact tests were performed at −196 \u00b0C, −77 \u00b0C and room temperature (RT).",
      "values": [
        "−196 \u00b0C",
        "−77 \u00b0C",
        "RT"
      ],
      "evidence_text": "tensile test and Charpy impact test at − 196 \u25e6C, − 77 \u25e6C and room temperature (RT)",
      "figures": [],
      "tables": [],
      "confidence": "high"
    },
    {
      "claim_type": "mechanism",
      "subject": "deformation mechanism",
      "claim": "Decreasing tensile temperature reduces stacking fault energy (SFE), which promotes planar glide of dislocations and leads to a larger fraction of low-angle grain boundaries (LAGBs) at lower temperature.",
      "values": [
        "reduced SFE",
        "planar glide",
        "larger fraction of LAGBs"
      ],
      "evidence_text": "The decreased tensile temperature, which is corresponding to reduced stacking fault energy (SFE), promotes the planar glide of dislocations. This led to larger fraction of low-angle grain boundaries (LAGBs) at lower tensile temperature.",
      "figures": [],
      "tables": [],
      "confidence": "high"
    },
    {
      "claim_type": "property",
      "subject": "tensile properties",
      "claim": "Both tensile strength and elongation were improved as the tensile temperature decreased.",
      "values": [
        "improved tensile strength",
        "improved elongation"
      ],
      "evidence_text": "Consequently, both the tensile strength and elongation were improved as temperature decreased.",
      "figures": [],
      "tables": [],
      "confidence": "high"
    },
    {
      "claim_type": "property",
      "subject": "impact crack initiation",
      "claim": "At lower impact test temperature, the crack initiation load and energy were larger, indicating higher resistance to crack initiation.",
      "values": [
        "higher crack initiation load",
        "higher crack initiation energy"
      ],
      "evidence_text": "At lower impact test temperature, the load and energy of crack initiation were larger, indicating a higher resistance to crack initiation.",
      "figures": [],
      "tables": [],
      "confidence": "high"
    },
    {
      "claim_type": "mechanism",
      "subject": "crack propagation",
      "claim": "The transition from stable to unstable crack propagation occurred more rapidly at lower temperature, resulting in lower crack propagation energy and reduced resistance to crack propagation.",
      "values": [
        "more rapid stable-to-unstable transition",
        "lower crack propagation energy"
      ],
      "evidence_text": "However, the transition from stable to unstable crack propagation occurred more rapidly at lower temperature, resulting in lower crack propagation energy and reduced resistance to crack propagation.",
      "figures": [],
      "tables": [],
      "confidence": "high"
    },
    {
      "claim_type": "finding",
      "subject": "Charpy absorbed energy",
      "claim": "Due to rapid unstable crack propagation, the Charpy absorbed energy at −196 \u00b0C was the lowest among the test temperatures.",
      "values": [
        "−196 \u00b0C",
        "lowest Charpy absorbed energy"
      ],
      "evidence_text": "Due to the rapid unstable crack propagation, the Charpy absorbed energy at − 196 \u25e6C was the lowest.",
      "figures": [],
      "tables": [],
      "confidence": "high"
    },
    {
      "claim_type": "characterization",
      "subject": "fracture surface",
      "claim": "At higher temperature, the fracture surface area was smaller, the fibrous zone was larger, and the ductile fracture characteristics in the radial zone were more obvious, indicating better toughness.",
      "values": [
        "smaller fracture surface area",
        "larger fibrous zone",
        "more obvious ductile fracture characteristics"
      ],
      "evidence_text": "The smaller fracture surface area, larger fibrous zone and more obvious ductile fracture characteristics in radial zone suggest that the toughness is better at higher temperature.",
      "figures": [],
      "tables": [],
      "confidence": "high"
    },
    {
      "claim_type": "mechanism",
      "subject": "secondary cracks",
      "claim": "The presence of secondary cracks at RT delayed fracture and thereby benefited impact toughness.",
      "values": [
        "RT",
        "delayed fracture",
        "benefitted toughness"
      ],
      "evidence_text": "Additionally, the presence of secondary cracks at RT delayed fracture, therefore benefitting toughness.",
      "figures": [],
      "tables": [],
      "confidence": "high"
    },
    {
      "claim_type": "figure_evidence",
      "subject": "initial microstructure",
      "claim": "Fig. 1 presents the EBSD IPF map (a) and phase map (b) of the initial steel, and the XRD patterns (c) of the initial steel and after holding at −196 \u00b0C for 30 min, confirming a fully austenitic structure.",
      "values": [
        "fully austenitic",
        "EBSD IPF",
        "phase map",
        "XRD"
      ],
      "evidence_text": "Fig. 1. EBSD IPF map (a) and phase map (b) of initial steel; (c) XRD pattern of the initial steel and after holding at − 1 9 6 °C for 30 min.",
      "figures": [
        "Fig. 1"
      ],
      "tables": [],
      "confidence": "high"
    }
  ],
  "context_update": {
    "summary": "The current chunk introduces the research on the temperature-dependent deformation and mechanical properties of an Fe–20Mn–6Al-0.6C-0.15Si austenitic low-density steel. Tensile and Charpy impact tests were conducted at −196 °C, −77 °C and room temperature. Key abstract findings: (1) lower temperature reduces SFE, promotes planar glide and increases LAGB fraction, improving both tensile strength and elongation; (2) lower impact temperature raises crack initiation resistance but accelerates the transition to unstable crack propagation, reducing crack propagation energy and resulting in the lowest Charpy absorbed energy at −196 °C; (3) fractography shows a smaller fracture area, larger fibrous zone and more ductile features at higher temperature, and secondary cracks at RT delay fracture to improve toughness. The initial microstructure is fully austenitic as shown by EBSD and XRD (Fig. 1). This chunk lacks quantitative property data and processing parameters; subsequent chunks are expected to provide detailed experimental methods and results. The material composition and test variable (temperature) should be retained.",
    "material_systems": [
      "Fe–20Mn–6Al-0.6C-0.15Si austenitic low-density steel",
      "fully austenitic (γ) phase"
    ],
    "sample_aliases": [
      "experimental steel"
    ],
    "processing_route": [],
    "key_variables": [
      "test temperature (−196 °C, −77 °C, RT)",
      "tensile vs. impact loading"
    ],
    "microstructure": [
      "initial fully austenitic structure",
      "low-angle grain boundaries (LAGBs) increased by planar glide at low temperature"
    ],
    "properties": [
      "tensile strength and elongation increase with decreasing temperature",
      "lowest Charpy absorbed energy at −196 °C",
      "higher crack initiation resistance at low temperature",
      "lower crack propagation resistance at low temperature"
    ],
    "mechanisms": [
      "SFE reduction with temperature promotes planar glide of dislocations",
      "planar glide increases LAGB fraction",
      "stable-to-unstable crack propagation transition faster at low temperature",
      "secondary cracks at RT delay fracture"
    ],
    "figures_or_tables": [
      "Fig. 1"
    ],
    "unresolved_terms": [
      "quantitative SFE values",
      "quantitative tensile and impact data",
      "processing route details"
    ]
  }
}

File: evaluation_json2json/outputs_exp/deepseek/A28/intermediate/knowledge/chunk_0002.raw.txt
{"claims": [{"claim_type": "composition", "subject": "experimental steel", "claim": "The austenitic low-density steel has the nominal composition Fe–20Mn–6Al-0.6C-0.15Si (in wt.%).", "values": ["Fe–20Mn–6Al-0.6C-0.15Si"], "evidence_text": "The chemical composition of the austenitic low-density steel is Fe–20Mn–6Al-0.6C-0.15Si.", "figures": [], "tables": [], "confidence": "high"}, {"claim_type": "processing", "subject": "experimental steel", "claim": "The steel was melted and cast in a 50 kg vacuum induction furnace, air cooled to RT, reheated to 1250 °C and held for 2 h for homogenization, then forged from 1100 °C to 950 °C into round bars of 60 mm diameter and furnace cooled to RT.", "values": ["1250 °C", "2 h", "1100 °C", "950 °C", "60 mm"], "evidence_text": "The experimental steel was melted and cast in a 50 kg vacuum induction furnace and then air cooled to RT. The ingot was then reheated to 1250 ~ { } ^ { \\circ } \\mathrm { C } and held for 2 h for homogenization. Subsequently, the ingot was forged into round bars with a diameter of 60 mm followed by cooling to RT in the furnace. The starting and finishing forging temperatures were 1100 and 950 ^ { \\circ } \\mathrm { C } , respectively.", "figures": [], "tables": [], "confidence": "high"}, {"claim_type": "characterization", "subject": "initial microstructure", "claim": "The initial forged microstructure was analyzed by EBSD and XRD, confirming a fully austenitic phase.", "values": [], "evidence_text": "The initial microstructure of the forged steel was analyzed using electron backscatter diffraction (EBSD) on an Apreo S HiVac scanning electron microscope (SEM) and a SmartLab SE X-ray diffractometer (XRD) with Cu Kα radiation...", "figures": [], "tables": [], "confidence": "high"}, {"claim_type": "characterization", "subject": "XRD after cryogenic exposure", "claim": "A sample was held in liquid nitrogen for 30 min and then analyzed by XRD.", "values": ["liquid nitrogen", "30 min"], "evidence_text": "Another sample was held at liquid nitrogen for 30 min followed by XRD analysis.", "figures": [], "tables": [], "confidence": "high"}, {"claim_type": "processing", "subject": "tensile test conditions", "claim": "Tensile tests were performed at −196 °C (liquid nitrogen), −77 °C (dry ice-alcohol mixture), and RT at a strain rate of 0.001 s⁻¹ with an extensometer; three samples per condition were used.", "values": ["−196 °C", "−77 °C", "RT", "0.001 s⁻¹", "3 samples"], "evidence_text": "Tensile tests were carried out on a YYF-50 tensile tester until fracture. Liquid nitrogen ( - 196 ^ { \\circ } \\mathrm { C } ) and a dry ice-alcohol mixture ( - 77 ^ { \\circ } \\mathrm { C } ) were used as cooling medium. ... the adopted strain rate of 0.001 s–1 ... Three tensile samples ... were tested for each condition to get the average values.", "figures": [], "tables": [], "confidence": "high"}, {"claim_type": "processing", "subject": "tensile specimen geometry", "claim": "Tensile specimens had a parallel length of 32 mm, width of 5 mm, and thickness of 1.5 mm.", "values": ["32 mm", "5 mm", "1.5 mm"], "evidence_text": "Three tensile samples with a parallel length of 32 mm, width of 5 mm and thickness of 1.5 mm were tested for each condition...", "figures": [], "tables": [], "confidence": "high"}, {"claim_type": "property", "subject": "tensile strength vs temperature", "claim": "Ultimate tensile strength (UTS) and yield strength (YS) increased linearly with decreasing temperature, following UTS = 813.0 – 2.36 T (MPa) and YS = 474.6 – 2.05 T (MPa) with T in °C; at −196 °C, UTS ≈ 1300 MPa and YS ≈ 900 MPa, while at RT (0 °C in the plot) UTS ≈ 800 MPa and YS ≈ 400 MPa.", "values": ["UTS = 813.0 – 2.36 T", "YS = 474.6 – 2.05 T", "1300 MPa at −196 °C", "900 MPa at −196 °C", "800 MPa at 0 °C", "400 MPa at 0 °C"], "evidence_text": "The chart includes two data series: ... and an 'UTS=813.0-2.36*T' and 'YS=474.6-2.05*T' markers. The chart is labeled '(c)' in the top-left corner. ... | Tensile temperature (°C) | TE Elongation (%) | UE Elongation (%) | UTS Strength (MPa) | YS Strength (MPa) |\n| -200 | 68 | 47 | 1300 | 900 |\n| -100 | 58 | 45 | 1000 | 650 |\n| 0 | 32 | 28 | 800 | 400 |", "figures": ["Fig. 2(c)"], "tables": [], "confidence": "high"}, {"claim_type": "property", "subject": "tensile elongation vs temperature", "claim": "Total elongation (TE) and uniform elongation (UE) increased with decreasing temperature: TE reached 68% and UE 47% at −196 °C, compared to 32% TE and 28% UE at RT.", "values": ["68% TE at −196 °C", "47% UE at −196 °C", "58% TE at −77 °C", "45% UE at −77 °C", "32% TE at RT", "28% UE at RT"], "evidence_text": "| -200 | 68 | 47 | 1300 | 900 |\n| -100 | 58 | 45 | 1000 | 650 |\n| 0 | 32 | 28 | 800 | 400 |", "figures": ["Fig. 2(c)"], "tables": [], "confidence": "high"}, {"claim_type": "property", "subject": "engineering stress–strain", "claim": "At an engineering strain of 10%, the engineering stress was ~1000 MPa at −196 °C, ~800 MPa at −77 °C, and ~600 MPa at RT.", "values": ["1000 MPa at −196 °C", "800 MPa at −77 °C", "600 MPa at RT"], "evidence_text": "| Engineering strain | 25 °C | -77 °C | -196 °C |\n| 10 | 600 | 800 | 1000 |", "figures": ["Fig. 2(a)"], "tables": [], "confidence": "high"}, {"claim_type": "property", "subject": "work hardening rate", "claim": "The work hardening rate (dσ_true/dε_true) decreased with increasing true strain, e.g., from ~2400 at true strain 0.1 to ~2300 at true strain 0.2.", "values": ["~2400 at 0.1", "~2300 at 0.2"], "evidence_text": "| True strain | 25 °C | -77 °C | -196 °C | dσ_true/dε_true |\n| 0.1 | ~500 | ~700 | ~1000 | ~2400 |\n| 0.2 | ~700 | ~900 | ~1300 | ~2300 |", "figures": ["Fig. 2(b)"], "tables": [], "confidence": "high"}, {"claim_type": "microstructure", "subject": "grain boundary character (EBSD)", "claim": "After tensile deformation, the low-angle grain boundary (LAGB, 2–15°) fraction decreased with increasing temperature: 70.2% at −196 °C, 63.0% at −77 °C, and 56.0% at RT; the high-angle grain boundary (HAGB, >15°) fractions were 29.8%, 37.0%, and 44.0%, respectively.", "values": ["70.2% LAGB at −196 °C", "29.8% HAGB at −196 °C", "63.0% LAGB at −77 °C", "37.0% HAGB at −77 °C", "56.0% LAGB at RT", "44.0% HAGB at RT"], "evidence_text": "(d) 2-15° 70.2% >15° 29.8% ... (e) 2-15° 63.0% >15° 37.0% ... (f) 2-15° 56.0% >15° 44.0%", "figures": ["Fig. 3(d)", "Fig. 3(e)", "Fig. 3(f)"], "tables": [], "confidence": "high"}, {"claim_type": "microstructure", "subject": "mechanical twins", "claim": "Mechanical twins were observed in the deformed microstructures at all temperatures and are indicated by arrows in the IPF maps (Fig. 3a–c).", "values": [], "evidence_text": "Mechanical twins are marked with arrows.", "figures": ["Fig. 3(a–c)"], "tables": [], "confidence": "high"}, {"claim_type": "characterization", "subject": "EBSD step size", "claim": "EBSD analysis on the uniformly deformed tensile sections used a step size of 0.5 μm.", "values": ["0.5 μm"], "evidence_text": "The step size for EBSD analyses was 0.5 μm.", "figures": [], "tables": [], "confidence": "high"}, {"claim_type": "characterization", "subject": "TEM sample preparation", "claim": "TEM specimens were prepared by double-jet thinning using an electrolyte of 6% perchloric acid and 94% glacial acetic acid.", "values": ["6% perchloric acid", "94% glacial acetic acid"], "evidence_text": "The specimens for TEM observation were subjected to double-jet thinning by a Struers TenuPol-5 Twin-Jet Electropolisher. The electrolyte composition is 6% perchloric acid and 94% glacial acetic acid.", "figures": [], "tables": [], "confidence": "high"}, {"claim_type": "processing", "subject": "Charpy impact test conditions", "claim": "Charpy impact tests were performed at −196 °C, −77 °C, and RT using V-notch specimens of 10 × 10 × 55 mm³ with a 2 mm deep notch.", "values": ["−196 °C", "−77 °C", "RT", "10 × 10 × 55 mm", "2 mm V-notch"], "evidence_text": "Charpy impact experiments were conducted at −196 °C, −77 °C and RT ... samples with the size of 10 × 10 × 55 mm with a 2 mm depth V-notch were used...", "figures": [], "tables": [], "confidence": "high"}, {"claim_type": "characterization", "subject": "fracture and cross-section analysis", "claim": "Fracture surfaces after tensile tests were examined by Nova 400 Nano SEM; after Charpy impact tests, fracture surfaces were examined by VHX-5000 3D microscope and SEM, and cross-sections near the fracture were prepared by argon ion-beam polishing and analyzed by EBSD with a step size of 0.8 μm.", "values": ["Nova 400 Nano SEM", "VHX-5000 3D microscope", "argon ion-beam polishing", "EBSD step size 0.8 μm"], "evidence_text": "The fracture surface after tensile tests was observed by a Nova 400 Nano SEM. ... fracture surface after the Charpy impact tests was observed by VHX-5000 ultra-depth of field three-dimensional (3D) microscope and SEM. ... argon ionbeam cross-section polishing ... Then the microstructure was analyzed by EBSD. The step size for EBSD analyses was 0.8 μm.", "figures": [], "tables": [], "confidence": "high"}, {"claim_type": "figure_evidence", "subject": "EBSD maps", "claim": "Fig. 3 presents EBSD analyses of tensile-deformed steel: IPF maps (a–c), grain boundary maps with LAGB/HAGB fractions (d–f), and GND distribution maps superimposed on GB maps for the boxed regions in (d–f).", "values": [], "evidence_text": "Fig. 3. EBSD analyses for the experimental steel deformed at different temperature: (a,d,g) − 196 ◦C; (b,e,h) − 77 ◦C; (c,f,i) RT. (a–c) IPF maps; (d–f) GB maps; (g–i) GND distribution maps superposed with GB maps...", "figures": ["Fig. 3"], "tables": [], "confidence": "high"}], "context_update": {"summary": "The current chunk details experimental procedures for the Fe–20Mn–6Al-0.6C-0.15Si steel: vacuum induction melting, homogenization at 1250 °C for 2 h, forging at 1100–950 °C. Tensile tests at −196, −77 °C and RT at 0.001 s⁻¹ with three samples each yielded engineering and true stress–strain curves (Fig. 2) and strength-elongation data. Yield strength, UTS, TE and UE all increase with decreasing temperature; empirical linear relations are UTS = 813.0 – 2.36 T and YS = 474.6 – 2.05 T (T in °C). EBSD of deformed tensile specimens (Fig. 3) shows LAGB fraction rises from 56.0% (RT) to 70.2% (−196 °C) and mechanical twins are present at all temperatures. Charpy impact test setup (V-notch, 10×10×55 mm, at same three temperatures) and post-test characterization (3D microscopy, SEM, ion-polished cross-section EBSD with 0.8 μm step) are described but no impact data yet. TEM sample preparation uses 6% perchloric acid + 94% glacial acetic acid electrolyte. Key figures to retain: Fig. 2 (tensile curves and strength-temperature relations) and Fig. 3 (EBSD maps with GB fractions and GND distributions). The next chunks should provide detailed deformation mechanisms, fracture behavior, and impact toughness data.", "material_systems": ["Fe–20Mn–6Al-0.6C-0.15Si austenitic low-density steel"], "sample_aliases": ["experimental steel"], "processing_route": ["vacuum induction melting in 50 kg furnace", "air cool to RT", "homogenization 1250 °C / 2 h", "forging 1100–950 °C to 60 mm diameter rounds", "furnace cool to RT"], "key_variables": ["test temperature: −196 °C, −77 °C, RT", "strain rate: 0.001 s⁻¹", "tensile loading vs Charpy impact"], "microstructure": ["initial fully austenitic", "deformed: LAGB fraction 70.2% (−196 °C), 63.0% (−77 °C), 56.0% (RT)", "HAGB fraction 29.8%, 37.0%, 44.0%", "mechanical twins present in all conditions", "GND distribution maps obtained"], "properties": ["engineering stress–strain curves (Fig. 2a)", "true stress–strain and work hardening rate curves (Fig. 2b)", "UTS = 813.0 – 2.36 T MPa", "YS = 474.6 – 2.05 T MPa", "TE: 68% (−196), 58% (−77), 32% (RT)", "UE: 47% (−196), 45% (−77), 28% (RT)", "work hardening rate decreases with strain"], "mechanisms": ["deformation twinning at all temperatures", "lower temperature promotes planar slip, raising LAGB fraction"], "figures_or_tables": ["Fig. 2(a,b,c)", "Fig. 3(a–i)"], "unresolved_terms": ["Charpy absorbed energy values", "fracture morphology details", "TEM observations of deformed substructure", "quantitative SFE values"]}}

File: evaluation_json2json/outputs_exp/deepseek/A28/intermediate/knowledge/chunk_0003.raw.txt
{
  "claims": [
    {
      "claim_type": "property",
      "subject": "density of experimental steel",
      "claim": "The experimental steel has an estimated density of 7.078 g/cm³ and a measured density of 7.114 g/cm³, calculated using a composition-based equation.",
      "values": [
        "7.078 g/cm3",
        "7.114 g/cm3"
      ],
      "evidence_text": "The estimated density is 7.078 g/cm3 and the measured density is 7.114 g/cm3.",
      "figures": [],
      "tables": [],
      "confidence": "high"
    },
    {
      "claim_type": "microstructure",
      "subject": "initial as-forged microstructure",
      "claim": "The initial as-forged microstructure consists of equiaxed grains with a fully austenitic constituent, as revealed by EBSD IPF and phase maps.",
      "values": [],
      "evidence_text": "The initial microstructure consists of equiaxed grains with fully austenitic constituent.",
      "figures": [
        "Fig. 1a",
        "Fig. 1b"
      ],
      "tables": [],
      "confidence": "high"
    },
    {
      "claim_type": "microstructure",
      "subject": "austenite stability and isothermal martensite",
      "claim": "XRD patterns of as-forged and -196 °C treated samples confirm a fully austenitic initial microstructure and show no isothermal martensite at -196 °C, indicating very stable austenite.",
      "values": [
        "-196 °C"
      ],
      "evidence_text": "The XRD patterns of as-forged steel and as-treated at -196 °C shown in Fig. 1c also suggest that the initial microstructure is fully austenitic and no isothermal martensite forms at -196 °C, indicating a very stable austenite.",
      "figures": [
        "Fig. 1c"
      ],
      "tables": [],
      "confidence": "high"
    },
    {
      "claim_type": "property",
      "subject": "tensile properties temperature dependence",
      "claim": "Total elongation (TE) and uniform elongation (UE) increase with decreasing deformation temperature, while decreasing temperature leads to a linear increase in both yield strength (YS) and ultimate tensile strength (UTS).",
      "values": [],
      "evidence_text": "It is evident that the total elongation (TE) and uniform elongation (UE) increase with decreasing temperature. Additionally, decreasing deformation temperature leads to linear increase in both yield strength (YS) and ultimate tensile strength (UTS).",
      "figures": [
        "Fig. 2c"
      ],
      "tables": [],
      "confidence": "high"
    },
    {
      "claim_type": "property",
      "subject": "work hardening rate behavior",
      "claim": "At -77 °C and -196 °C the work hardening rate initially drops sharply then becomes near-linear with strain, whereas at RT it decreases continuously; the work hardening rate increases with decreasing temperature, indicating a negative temperature dependence of strength.",
      "values": [
        "-77 °C",
        "-196 °C",
        "RT"
      ],
      "evidence_text": "the experimental steels deformed at −77 and −196 °C show a near-linear work hardening rate with strain, but a continuous decrease is observed at RT. ... as the deformation temperature decreases, the work hardening rate increases, indicating a negative temperature dependence of strength.",
      "figures": [
        "Fig. 2b"
      ],
      "tables": [],
      "confidence": "high"
    },
    {
      "claim_type": "microstructure",
      "subject": "deformed grain orientation",
      "claim": "In the tensile deformed microstructure, the crystal orientation of austenite grains concentrates in {111} and {001}, reflecting coordinated plastic deformation.",
      "values": [],
      "evidence_text": "The IPF maps as presented in Fig. 3a-c shows that the crystal orientation of deformed austenite grains concentrates in {111} and {001}, which is a result of coordinated plastic deformation.",
      "figures": [
        "Fig. 3a",
        "Fig. 3b",
        "Fig. 3c"
      ],
      "tables": [],
      "confidence": "high"
    },
    {
      "claim_type": "microstructure",
      "subject": "mechanical twins at -196 °C",
      "claim": "After tensile deformation at -196 °C, a small amount of mechanical twins form with the twinning plane on {111} and along the <112> direction in a grain oriented near the <110> zone axis, confirmed by TEM.",
      "values": [
        "-196 °C",
        "{111}",
        "<112>",
        "<110>"
      ],
      "evidence_text": "When deformation temperature decreases to −196 °C, the decreasing SFE leads to small amount of mechanical twins formed during tensile deformation, as marked with arrows in Fig. 3a. ... It is seen that the mechanical twinning plane formed along <112> crystal direction on {111} plane in the case of the grain oriented near <110> zone axis.",
      "figures": [
        "Fig. 3a",
        "Fig. 4a"
      ],
      "tables": [],
      "confidence": "high"
    },
    {
      "claim_type": "microstructure",
      "subject": "microbands at -77 °C",
      "claim": "Tensile deformation at -77 °C produces no mechanical twins but microbands are observed; SAED indicates these microbands lie on {111} planes and exhibit characteristics of planar glide.",
      "values": [
        "-77 °C",
        "{111}"
      ],
      "evidence_text": "Compared with the sample deformed at −196 °C, no mechanical twins but microbands are observed in the sample deformed at −77 °C, as shown in Fig. 4b. ... The corresponding selected area electron diffraction (SAED) pattern indicates that these bands are orientated along {111} planes.",
      "figures": [
        "Fig. 4b"
      ],
      "tables": [],
      "confidence": "high"
    },
    {
      "claim_type": "microstructure",
      "subject": "low-angle grain boundary fraction",
      "claim": "The fraction of LAGBs dramatically increases with decreasing deformation temperature and LAGBs mainly concentrate in finer austenite grains.",
      "values": [],
      "evidence_text": "the fraction of LAGBs dramatically increases with the decreasing temperature. Additionally, the LAGBs mainly concentrate at these austenite grain with finer grain size.",
      "figures": [
        "Fig. 3d",
        "Fig. 3e",
        "Fig. 3f"
      ],
      "tables": [],
      "confidence": "high"
    },
    {
      "claim_type": "microstructure",
      "subject": "geometrically necessary dislocations accumulation",
      "claim": "Geometrically necessary dislocations (GNDs) accumulate at LAGBs, indicating more severe local deformation in these regions.",
      "values": [],
      "evidence_text": "It is seen that the GNDs accumulate at LAGBs, indicating a more severe local deformation of these regions.",
      "figures": [
        "Fig. 3g",
        "Fig. 3h",
        "Fig. 3i"
      ],
      "tables": [],
      "confidence": "high"
    },
    {
      "claim_type": "property",
      "subject": "Charpy impact absorbed energy partition",
      "claim": "From Charpy impact tests, the absorbed energy partitions at -196 °C are: unstable crack propagation 40 J, stable 30 J, crack initiation 110 J; at -77 °C: 50, 180, 65 J; at RT: 60, 180, 55 J.",
      "values": [
        "-196°C: 40, 30, 110 J",
        "-77°C: 50, 180, 65 J",
        "RT: 60, 180, 55 J"
      ],
      "evidence_text": "-196 | 40 | 30 | 110 | | -77 | 50 | 180 | 65 | | 25 | 60 | 180 | 55",
      "figures": [
        "Fig. 5"
      ],
      "tables": [],
      "confidence": "medium"
    },
    {
      "claim_type": "microstructure",
      "subject": "Charpy fracture surface morphology",
      "claim": "At -196 °C the impact fracture surface exhibits dimples, large dimples and tear edges, while at -77 °C and RT the fracture surface shows dimples.",
      "values": [
        "-196 °C",
        "-77 °C",
        "RT"
      ],
      "evidence_text": "(d) dimples large dimples tear edges 100 µm (e) dimples 20 µm (f) dimples 20 µm",
      "figures": [
        "Fig. 6"
      ],
      "tables": [],
      "confidence": "high"
    }
  ],
  "context_update": {
    "summary": "This chunk reports initial fully austenitic equiaxed microstructure (Fig. 1a,b), a measured density of 7.114 g/cm³, and XRD evidence for stable austenite with no isothermal martensite at −196 °C (Fig. 1c). Tensile stress–strain curves (Fig. 2) show that yield and ultimate tensile strengths increase linearly with decreasing temperature, while total and uniform elongation also rise; work hardening rate becomes near-linear at −77 and −196 °C but continuously decreases at RT, indicating a negative temperature dependence of strength. EBSD of deformed microstructures (Fig. 3) reveals that decreasing temperature sharply raises the LAGB fraction, concentrates LAGBs in finer grains, and causes GND accumulation at LAGBs. TEM confirms mechanical twins at −196 °C (Fig. 4a) and {111} microbands characteristic of planar glide at −77 °C (Fig. 4b). Charpy impact data (Fig. 5) provide energy partitions (unstable, stable, initiation) for −196, −77 and RT; fracture surfaces show dimple-dominated features (Fig. 6). These results establish temperature-dependent microstructure–property linkages and supply essential evidence for subsequent discussion on deformation mechanisms and cryogenic toughness.",
    "material_systems": [
      "Fe–20Mn–6Al-0.6C-0.15Si austenitic low-density steel"
    ],
    "sample_aliases": [
      "experimental steel"
    ],
    "processing_route": [
      "vacuum induction melting",
      "homogenization at 1250 °C for 2 h",
      "forging from 1100 °C to 950 °C",
      "air cooled/furnace cooled (as-forged)"
    ],
    "key_variables": [
      "test temperature (-196 °C, -77 °C, RT)",
      "tensile loading vs Charpy impact"
    ],
    "microstructure": [
      "initial: fully austenitic equiaxed grains, no isothermal martensite at -196 °C",
      "deformed: LAGB fraction increases with decreasing temperature, LAGBs concentrate in fine grains",
      "GNDs accumulate at LAGBs",
      "-196 °C deformation: mechanical twins on {111} along <112>",
      "-77 °C deformation: microbands on {111}, no twins",
      "Charpy fracture: dimples, large dimples/tear edges"
    ],
    "properties": [
      "density: estimated 7.078 g/cm³, measured 7.114 g/cm³",
      "tensile: TE and UE increase, YS and UTS linearly increase with decreasing temperature",
      "work hardening rate increases with decreasing temperature; near-linear at -77 and -196 °C, continuous decline at RT",
      "Charpy energy partitions (Fig. 5): -196 °C 40/30/110 J; -77 °C 50/180/65 J; RT 60/180/55 J"
    ],
    "mechanisms": [
      "lower temperature reduces SFE, promoting planar glide",
      "planar glide leads to mechanical twins (-196 °C) or microbands (-77 °C) and raises LAGB fraction",
      "GND accumulation at LAGBs indicates severe local deformation"
    ],
    "figures_or_tables": [
      "Fig. 1",
      "Fig. 2",
      "Fig. 3",
      "Fig. 4",
      "Fig. 5",
      "Fig. 6"
    ],
    "unresolved_terms": [
      "quantitative LAGB/HAGB fractions at each temperature",
      "exact tensile values (YS, UTS, TE, UE)",
      "SFE values for different temperatures",
      "quantitative crack propagation/initiation details beyond absorbed energy"
    ]
  }
}

File: evaluation_json2json/outputs_exp/deepseek/A28/intermediate/knowledge/chunk_0004.raw.txt
{
  "claims": [
    {
      "claim_type": "property",
      "subject": "experimental steel",
      "claim": "The Charpy impact absorbed energy (W_all) of the experimental steel is about 327 J at room temperature, 277 J at -77 °C, and 188 J at -196 °C.",
      "values": ["327 J", "277 J", "188 J"],
      "evidence_text": "The W_all at RT is about 327 J. As the test temperatures decreases to -77 and -196 °C, the W_all reduces to 277 and 188 J, respectively.",
      "figures": ["Fig. 5a", "Fig. 5b"],
      "tables": [],
      "confidence": "high"
    },
    {
      "claim_type": "mechanism",
      "subject": "experimental steel",
      "claim": "The activation energy for slip systems increases with decreasing temperature, making it more difficult to activate planar slip systems, which leads to early fracture and lower Charpy impact energy at cryogenic temperature.",
      "values": [],
      "evidence_text": "The activation energy for slip systems increases with the decreasing temperatures [29]. It becomes more difficult to activate planar slip systems at lower temperatures, leading to early fracture.",
      "figures": [],
      "tables": [],
      "confidence": "medium"
    },
    {
      "claim_type": "figure_evidence",
      "subject": "impact fracture surfaces",
      "claim": "Shear lips are present on the fracture surface of all impact samples tested at -196 °C, -77 °C, and RT, independent of test temperature, indicating ductile fracture.",
      "values": [],
      "evidence_text": "Shear lips are present on the fracture surface of all samples (Fig. 6a-c), which is independent of test temperature, indicating ductile fracture.",
      "figures": ["Fig. 6a-c"],
      "tables": [],
      "confidence": "high"
    },
    {
      "claim_type": "comparison",
      "subject": "impact samples",
      "claim": "All impact samples were compressed, leading to a reduction in fracture surface area that becomes more pronounced as test temperature increases, indicating more severe plastic deformation at higher temperature.",
      "values": [],
      "evidence_text": "all the samples were compressed, leading to a reduction in the fracture surface area, which becomes more pronounced as temperature increases, indicating that the sample underwent more severe plastic deformation at a higher temperature.",
      "figures": ["Fig. 6a-c"],
      "tables": [],
      "confidence": "medium"
    },
    {
      "claim_type": "figure_evidence",
      "subject": "impact fracture surfaces",
      "claim": "Almost no fibrous zone is observed on the sample tested at -196 °C, while a larger fibrous zone appears at -77 °C and RT, indicating better toughness at -77 °C and RT.",
      "values": [],
      "evidence_text": "Almost no fibrous zone can be observed on the sample tested at -196 °C, while a larger fibrous zone appears at -77 °C and RT, suggesting that the experimental steel exhibits a better toughness at -77 °C and RT.",
      "figures": ["Fig. 6a-c"],
      "tables": [],
      "confidence": "high"
    },
    {
      "claim_type": "figure_evidence",
      "subject": "fracture surface topography",
      "claim": "The 3D topography maps in Fig. 6a–c show that the fracture surface of the impact sample tested at -196 °C appeared significantly flatter compared to those at -77 °C and RT.",
      "values": [],
      "evidence_text": "The inserted 3D topography maps in Fig. 6a-c suggest that the fracture surface of the impact sample at -196 °C appeared significantly flatter compared to others.",
      "figures": ["Fig. 6a-c"],
      "tables": [],
      "confidence": "high"
    },
    {
      "claim_type": "figure_evidence",
      "subject": "experimental steel",
      "claim": "At -196 °C, the impact fracture surface contains high-density large dimples and tear edges, indicating a combination of ductile and brittle fracture with quasi-cleavage crack tendency, consistent with the low absorbed energy of 188 J.",
      "values": ["188 J"],
      "evidence_text": "At -196 °C, the tested sample displayed a combination of ductile and brittle fracture. The fracture surfaces contain high-density large dimples and tear edges, as marked in Fig. 6d. These features indicate a tendency to be quasicleavage cracks [30], which is consistent with the relatively low W_all of 188 J.",
      "figures": ["Fig. 6d"],
      "tables": [],
      "confidence": "high"
    },
    {
      "claim_type": "comparison",
      "subject": "experimental steel",
      "claim": "The fracture morphology at -77 °C and RT demonstrates more obvious ductile fracture, consistent with the higher Charpy absorbed energy at these temperatures.",
      "values": [],
      "evidence_text": "the fracture morphology characteristics for the sample tested at -77 °C and RT demonstrate a more obvious ductile fracture, which is in good agreement with the result that the W_all is higher at -77 °C and RT.",
      "figures": [],
      "tables": [],
      "confidence": "high"
    },
    {
      "claim_type": "property",
      "subject": "experimental steel",
      "claim": "The stacking fault energy (SFE) of the experimental steel is estimated to be 32 mJ/m² at -196 °C, 40 mJ/m² at -77 °C, and 61 mJ/m² at room temperature, based on thermodynamic calculation.",
      "values": ["32 mJ/m²", "40 mJ/m²", "61 mJ/m²"],
      "evidence_text": "The SFE of the experimental steel at -196 °C, -77 °C and RT is estimated to be 32, 40 and 61 mJ/m2, respectively.",
      "figures": [],
      "tables": ["Table 1"],
      "confidence": "high"
    },
    {
      "claim_type": "mechanism",
      "subject": "austenitic steel deformation regions",
      "claim": "At high stacking fault energy (region I), the dominant deformation mechanism is wavy glide, which leads to dislocation cell formation, strain localization, and low tensile elongation.",
      "values": [],
      "evidence_text": "At high SFE (region I), the three-dimensional mobility of perfect dislocations is enhanced. The dominant deformation mechanism is wavy glide, which leads to the formation of dislocation cells [33]. The dislocation cells cause strain localization and stress concentration, thus resulting in a low elongation.",
      "figures": ["Fig. 7"],
      "tables": [],
      "confidence": "high"
    },
    {
      "claim_type": "mechanism",
      "subject": "austenitic steel deformation regions",
      "claim": "At moderate stacking fault energy (region II), dislocation planar glide produces mechanical twins and glide bands, which act as barriers to partial dislocation movement and contribute to a high work hardening rate.",
      "values": [],
      "evidence_text": "In the relatively higher SFE range in region II, mechanical twins are usually formed as shown in Fig. 4a. At relatively lower SFE range, the dislocation planar slip results in the formation of glide bands as shown in Fig. 4b. The product of planar glide such as mechanical twins and glide bands could act as barriers for the movement of partial dislocations (Fig. 4), thus contributing to a high work hardening rate.",
      "figures": ["Fig. 7", "Fig. 4a", "Fig. 4b"],
      "tables": [],
      "confidence": "high"
    },
    {
      "claim_type": "mechanism",
      "subject": "austenitic steel deformation regions",
      "claim": "When stacking fault energy is in region III, deformation-induced martensitic transformation (DIMT) is the dominant mechanism, leading to high strength but also brittleness.",
      "values": [],
      "evidence_text": "When the SFE is in region III, DIMT is the dominant deformation mechanism. The occurrence of DIMT leads to a high strength but also a brittleness.",
      "figures": ["Fig. 7"],
      "tables": [],
      "confidence": "high"
    },
    {
      "claim_type": "finding",
      "subject": "high Mn steels",
      "claim": "For high Mn steels, mechanical twinning is the main deformation mechanism when the stacking fault energy is between 18 and 35 mJ/m²; outside this range, either DIMT or dislocation planar glide dominates.",
      "values": ["18–35 mJ/m²"],
      "evidence_text": "Normally, for high Mn steels, when the SFE is between 18 and 35 mJ/m2 [42], mechanical twinning is the main deformation mechanism. Outside this range, DIMT and dislocation planar glide dominate deformation mechanism [42].",
      "figures": [],
      "tables": [],
      "confidence": "medium"
    },
    {
      "claim_type": "mechanism",
      "subject": "experimental steel",
      "claim": "The stacking fault energy of the experimental steel at RT and -77 °C is high enough to suppress deformation-induced martensitic transformation and mechanical twinning, while at -196 °C the SFE of 32 mJ/m² can suppress DIMT but enable mechanical twinning.",
      "values": ["32 mJ/m²"],
      "evidence_text": "The SFE of the experimental steel at RT and -77 °C is high enough that DIMT and mechanical twinning can be validly suppressed. When the deformation temperature decreases to -196 °C, a SFE of 32 mJ/m2 could still totally suppress DIMT but enable the occurrence of mechanical twinning.",
      "figures": [],
      "tables": [],
      "confidence": "high"
    },
    {
      "claim_type": "mechanism",
      "subject": "experimental steel",
      "claim": "As deformation temperature decreases from RT to -196 °C, the decreasing stacking fault energy promotes dislocation planar glide, resulting in both increased tensile strength and elongation.",
      "values": ["-196 °C", "RT"],
      "evidence_text": "Therefore, as deformation temperature decreases from RT to -196 °C, the decreasing SFE promotes dislocation planar glide, resulting in the increasing strength and elongation (Fig. 2c).",
      "figures": ["Fig. 2c"],
      "tables": [],
      "confidence": "high"
    },
    {
      "claim_type": "property",
      "subject": "experimental steel",
      "claim": "The work hardening behavior shows two stages with exponents n1 (low strain) and n2 (high strain); n1 increases with decreasing temperature due to reduced stacking fault energy promoting planar glide and suppressing dynamic recovery.",
      "values": [],
      "evidence_text": "It can be observed that the work hardening behavior of the experimental steels can be divided into two stages, where n1 represents the slope in low strain region and n2 represents the slope in high strain region. ... At lower temperatures, the reduced SFE not only contributes to the planarity of the dislocation glide but also hampered cross-slip, resulting in reduced dynamic recovery and increased strain hardening capability. Consequently, the work hardening exponent n1 increases with decreasing temperature.",
      "figures": ["Fig. 8"],
      "tables": [],
      "confidence": "high"
    },
    {
      "claim_type": "mechanism",
      "subject": "experimental steel",
      "claim": "At higher strains, extensive deformation induces high-density slip bands (microbands) that impede dislocation motion, and at -196 °C mechanical twins also contribute to the improved work hardening.",
      "values": ["-196 °C"],
      "evidence_text": "At higher strain, extensive deformation induces a high density of slip bands, which are commonly referred to as microbands in austenitic low-density steels [27]. These microbands serve as barriers that impede dislocation motion, significantly enhancing the work hardening rate [44]. Besides, the presence of mechanical twins also plays an important role in the improved work hardening at -196 °C.",
      "figures": [],
      "tables": [],
      "confidence": "medium"
    },
    {
      "claim_type": "characterization",
      "subject": "SFE calculation",
      "claim": "The calculation of stacking fault energy utilizes thermodynamic parameters listed in Table 1, including free energy differences for Fe, Mn, Al, C and interaction terms.",
      "values": [],
      "evidence_text": "The thermodynamic expressions and required parameters for equation (4) are listed in Table 1.",
      "figures": [],
      "tables": ["Table 1"],
      "confidence": "low"
    }
  ],
  "context_update": {
    "summary": "This chunk presents Charpy impact energies: 327 J at RT, 277 J at -77 °C, and 188 J at -196 °C. Low-temperature decrease is linked to increased activation energy limiting planar slip. Fractography (Fig. 6) shows shear lips on all samples but a less fibrous zone and flatter 3D surface at -196 °C; -196 °C features large dimples and tear edges (quasi-cleavage), while ductile features dominate at -77 °C and RT. Stacking fault energy is calculated as 32, 40, and 61 mJ/m² at -196 °C, -77 °C, and RT (Table 1). SFE-dependent deformation mechanisms are discussed: region I wavy glide, region II planar glide (twins/glide bands), region III DIMT. For this steel, RT and -77 °C SFE suppress DIMT/twinning, but -196 °C SFE permits twinning. Work hardening has two stages (n1, n2); n1 rises with decreasing temperature because of enhanced planar glide and suppressed dynamic recovery, and microbands/twins boost hardening. Key figures: Fig. 5–10 (load-deflection, fracture, SFE-elongation, lnσ-lnε, impact characteristic, EBSD near fracture). Subsequent content may analyze impact toughness and fracture mechanisms.",
    "material_systems": [
      "Fe–20Mn–6Al-0.6C-0.15Si austenitic low-density steel"
    ],
    "sample_aliases": [
      "experimental steel"
    ],
    "processing_route": [],
    "key_variables": [
      "Charpy impact test temperatures: -196 °C, -77 °C, RT",
      "SFE values: 32, 40, 61 mJ/m²",
      "work hardening exponents n1, n2",
      "fracture surface features (shear lips, fibrous zone, dimples, tear edges, quasi-cleavage)"
    ],
    "microstructure": [
      "shear lips on all impact fracture surfaces",
      "fibrous zone nearly absent at -196 °C, larger at -77 °C and RT",
      "quasi-cleavage fracture with high-density large dimples and tear edges at -196 °C",
      "ductile dimple morphology at -77 °C and RT",
      "flatter fracture surface at -196 °C by 3D topography",
      "dislocation cells from wavy glide; glide bands and mechanical twins from planar glide"
    ],
    "properties": [
      "Charpy W_all: 327 J (RT), 277 J (-77 °C), 188 J (-196 °C)",
      "SFE: 32 mJ/m² (-196 °C), 40 mJ/m² (-77 °C), 61 mJ/m² (RT)",
      "work hardening exponent n1 increases with decreasing temperature"
    ],
    "mechanisms": [
      "increased activation energy limits slip system activation and causes early low-temperature fracture",
      "high SFE → wavy glide → dislocation cells → low elongation",
      "moderate SFE → planar glide → twins/glide bands → high work hardening",
      "low SFE → DIMT → high strength but brittleness",
      "for high Mn steels, SFE 18–35 mJ/m² favours mechanical twinning",
      "experimental steel: RT and -77 °C SFE suppress DIMT and twinning; -196 °C SFE permits twinning",
      "reduced SFE promotes planar glide, suppresses cross-slip, reduces dynamic recovery → higher n1",
      "microbands and mechanical twins act as barriers enhancing work hardening"
    ],
    "figures_or_tables": [
      "Fig. 5a,b (load-deflection curves and W_all)",
      "Fig. 6a-f (fracture surfaces, shear lips, fibrous zone, 3D topography, dimples)",
      "Fig. 7 (SFE dependence of tensile elongation)",
      "Fig. 8 (lnσ-lnε curves, work hardening stages)",
      "Fig. 9 (smoothed impact load-deflection curves, characteristic values)",
      "Fig. 10 (EBSD near fracture, misorientation profiles)",
      "Table 1 (thermodynamic parameters for SFE calculation)"
    ],
    "unresolved_terms": []
  }
}
