Repository: RiverYanggg/SteelDig_multimodal

# Evaluation Framework

这个目录实现当前的结构化抽取评估流程。它比较两套 `text_extraction.json`，数据来自 `outputs_exp/` 下各模型的抽取结果目录。

当前 `outputs_exp/` 中可用的模型目录示例：`deepseek`、`doubao`、`kimi`（以实际存在的子目录为准）。

- 真值（truth）：`outputs_exp/<truth_model>/<paper_id>/final/text_extraction.json`
- 预测（pred）：`outputs_exp/<pred_model>/<paper_id>/final/text_extraction.json`

通过 `--truth` 与 `--pred` 可任意指定哪套模型作为真值、哪套作为预测。例如 `--truth doubao --pred deepseek` 表示以 doubao 为真值、以 deepseek 为预测进行评估。

当前评估的核心原则是：

- 论文级配对由目录名决定，例如 `A0`、`A1`。
- 先做对象对齐，尤其是 `alloy/process/sample`。
- 对齐后由代码展开同一个 canonical object 下的同一个字段。
- 代码先做确定性判断；只有语义不确定的同字段值才交给 LLM judge。
- LLM judge 只输出 `true/false`，不负责计算指标。
- Precision/Recall/F1 全部由代码根据最终字段匹配结果计算。

---

File: evaluation_json2json/outputs_exp/deepseek/A28/intermediate/knowledge/chunk_0005.raw.txt
{
  "claims": [
    {
      "claim_type": "mechanism",
      "subject": "work hardening stages",
      "claim": "The work hardening behavior of the experimental steel can be divided into two stages, with n1 representing the slope in the low strain region and n2 representing the slope in the high strain region.",
      "values": [],
      "evidence_text": "the work hardening behavior of the experimental steels can be divided into two stages, where n represents the slope in low strain region and n2 represents the slope in high strain region.",
      "figures": ["Fig. 8"],
      "tables": [],
      "confidence": "high"
    },
    {
      "claim_type": "mechanism",
      "subject": "effect of temperature on n1",
      "claim": "At lower temperatures, reduced stacking fault energy enhances planar dislocation glide and hampers cross-slip, reducing dynamic recovery and increasing the work hardening exponent n1.",
      "values": [],
      "evidence_text": "At lower temperatures, the reduced SFE not only contributes to the planarity of the dislocation glide but also hampered cross-slip, resulting in reduced dynamic recovery and increased strain hardening capability. Consequently, the work hardening exponent n1 increases with decreasing temperature.",
      "figures": ["Fig. 8"],
      "tables": [],
      "confidence": "high"
    },
    {
      "claim_type": "mechanism",
      "subject": "role of microbands",
      "claim": "At higher strains, extensive deformation induces microbands that act as barriers impeding dislocation motion and significantly enhance the work hardening rate; at lower temperatures, a higher n2 value indicates a more substantial strengthening effect from microbands.",
      "values": [],
      "evidence_text": "At higher strain, extensive deformation induces a high density of slip bands, which are commonly referred to as microbands in austenitic low-density steels. These microbands serve as barriers that impede dislocation motion, significantly enhancing the work hardening rate. At lower temperatures, a higher n value indicates a more substantial strengthening effect from microbands.",
      "figures": ["Fig. 8"],
      "tables": [],
      "confidence": "high"
    },
    {
      "claim_type": "mechanism",
      "subject": "mechanical twins contribution",
      "claim": "The presence of mechanical twins also plays an important role in the improved work hardening at -196 °C.",
      "values": ["-196 °C"],
      "evidence_text": "Besides, the presence of mechanical twins also plays an important role in the improved work hardening at −196 °C.",
      "figures": [],
      "tables": [],
      "confidence": "high"
    },
    {
      "claim_type": "property",
      "subject": "Charpy impact characteristic loads",
      "claim": "The general yield load Fgy shows a negative dependence on temperature, consistent with the increase in yield strength with decreasing temperature; the maximum load Fm increases with decreasing temperature; crack initiation load Fin is larger at lower temperatures, indicating greater crack initiation resistance.",
      "values": [],
      "evidence_text": "It can be found from Fig. 9d that the change of Fgy shows a negative dependence of temperature, which is in good agreement with the increase in YS with the decreasing temperature. In addition, as temperature decreases, Fm increases, indicating that the experimental steel could withstand larger impact load at lower temperatures. A larger Fin at lower temperature indicates that it is more difficult for crack initiation.",
      "figures": ["Fig. 9d"],
      "tables": [],
      "confidence": "high"
    },
    {
      "claim_type": "property",
      "subject": "crack propagation indicators",
      "claim": "The Fiu/Fm ratio is larger at lower temperature, reflecting rapid transition from stable to unstable crack propagation; rebound compliance RC is larger at lower temperature, indicating faster unstable crack growth.",
      "values": [],
      "evidence_text": "A larger Fiu/Fm at lower temperature suggests that cracks rapidly propagate from stable to unstable regime. Rebound compliance (RC) ... is larger at lower temperature, which is a hint that unstable cracks propagate more rapidly at lower temperature.",
      "figures": ["Fig. 9a-c", "Fig. 9d"],
      "tables": [],
      "confidence": "medium"
    },
    {
      "claim_type": "property",
      "subject": "absorbed energies during impact",
      "claim": "The crack initiation energy Winitiation at -196 °C, -77 °C and RT is 112, 68 and 57 J, respectively, increasing with decreasing temperature; both Wstable and Wunstable decrease with decreasing temperature, indicating weaker crack propagation resistance at low temperature.",
      "values": ["112 J", "68 J", "57 J", "-196 °C", "-77 °C", "RT"],
      "evidence_text": "The Winitiation at -196 °C, -77 °C and RT is 112, 68 and 57 J, respectively. The increasing Winitiation with decreasing temperature reveals that the resistance of the experimental steel to crack initiation is stronger at lower temperature. ... as temperature decrease, obvious decreases in both Wstable and Wunstable can be observed, implying that the resistance to crack propagation is weaker at lower temperature.",
      "figures": ["Fig. 9"],
      "tables": [],
      "confidence": "high"
    },
    {
      "claim_type": "microstructure",
      "subject": "fracture path and transgranular fracture",
      "claim": "EBSD analysis of cross-sections near fracture surface after impact at -196 °C and RT shows primary crack paths with a zigzag shape and predominantly transgranular fracture; misorientation across the crack in grain A is less than 15°, confirming transgranular fracture.",
      "values": ["-196 °C", "RT", "<15°"],
      "evidence_text": "For samples tested at −196 °C and RT, the primary crack propagation paths at the fracture surface exhibit a zigzag shape. Most regions exhibit the characteristic of transgranular fracture. Misorientation analysis along the marked line for grain A is presented in Fig. 10c. The misorientation difference between the regions on both sides of the crack is less than 15°, implying that the two regions are in the same grain before the crack occurred. This suggests that transgranular fracture occurred in this region.",
      "figures": ["Fig. 10", "Fig. 10c"],
      "tables": [],
      "confidence": "high"
    },
    {
      "claim_type": "microstructure",
      "subject": "secondary cracks at RT",
      "claim": "Secondary cracks are observed near the primary crack after impact testing at RT; they release stress concentration at the primary crack tip, delay fracture, and contribute to higher crack propagation energy and better toughness.",
      "values": ["RT"],
      "evidence_text": "secondary cracks present in the sample tested at RT, which is different from that at −196 °C. The presence of secondary cracks release stress concentration at the tip of the primary cracks, making stress redistribute within material. Hence, impact fracture is delayed, contributing to a better toughness.",
      "figures": ["Fig. 10"],
      "tables": [],
      "confidence": "high"
    },
    {
      "claim_type": "mechanism",
      "subject": "planar glide features near fracture",
      "claim": "SEM fractography (Fig. 11) shows that only few regions exhibit planar glide features after impact at -196 °C, while planar glide becomes more pronounced as temperature increases; these planar glide features retard crack propagation and increase toughness, explaining the weaker crack propagation resistance at low temperature.",
      "values": ["-196 °C"],
      "evidence_text": "Noted that only few regions experienced planar glide during impact deformation at −196 °C, as shown in Fig. 11a. As temperature increases, planar glide becomes more pronounced. These planar glide features could retard the propagation of crack, thus increasing toughness.",
      "figures": ["Fig. 11"],
      "tables": [],
      "confidence": "high"
    },
    {
      "claim_type": "finding",
      "subject": "overall cryogenic toughness",
      "claim": "Despite higher crack initiation energy, the overall absorbed impact energy (Wall) is lowest at -196 °C because rapid unstable crack propagation leads to lower crack propagation energy.",
      "values": ["-196 °C"],
      "evidence_text": "Because the rapid unstable crack propagation, the Wall is the lowest at -196 °C.",
      "figures": [],
      "tables": [],
      "confidence": "high"
    },
    {
      "claim_type": "finding",
      "subject": "relationship between deformation mechanisms and tensile properties",
      "claim": "As deformation temperature decreases, SFE decreases, planar glide of dislocations enhances, LAGB fraction increases, work hardening rate becomes higher, resulting in simultaneous increase of tensile strength and elongation.",
      "values": [],
      "evidence_text": "As the deformation temperature decreases, the SFE decreases, enhancing the planar glide of dislocations. As a result, the LAGB fraction increases with the decreasing temperature. The work hardening rate is higher at lower temperatures. Therefore, both the tensile strength and elongation increase with the decreasing temperature.",
      "figures": [],
      "tables": [],
      "confidence": "high"
    },
    {
      "claim_type": "finding",
      "subject": "toughness indications from fracture surface",
      "claim": "Smaller fracture surface area, larger fibrous zone, and more obvious ductile fracture characteristics in the radial zone indicate better toughness at higher temperature; secondary cracks at RT further benefit toughness.",
      "values": ["RT"],
      "evidence_text": "The smaller fracture surface area, larger fibrous zone and more obvious ductile fracture characteristics in radial zone suggest that the toughness is better at higher temperature. Secondary cracks are observed near the fracture after impact test at RT, which benefits the toughness.",
      "figures": [],
      "tables": [],
      "confidence": "high"
    }
  ],
  "context_update": {
    "summary": "This chunk details the deformation mechanisms (Section 4.1) and cryogenic impact toughness (Section 4.2) of the experimental Fe–20Mn–6Al-0.6C-0.15Si steel. Work hardening is divided into two stages: n1 increases at low temperature due to reduced SFE enhancing planar glide and suppressing dynamic recovery; microbands and mechanical twins further boost hardening. Charpy impact tests at −196 °C, −77 °C and RT are evaluated using ISO procedures. Characteristic forces Fgy, Fm, Fin, and ratio Fiu/Fm are analyzed, showing enhanced crack initiation resistance but faster unstable crack propagation at lower temperatures. Absorbed energies are quantified: Winitiation = 112, 68, 57 J for −196 °C, −77 °C, RT, while Wstable and Wunstable decrease with temperature, lowering overall toughness. EBSD of fracture cross-sections reveals transgranular fracture with zigzag paths and local orientation gradients; secondary cracks at RT relieve stress and improve toughness. SEM shows limited planar glide at −196 °C, explaining poor low-temperature crack propagation resistance. Conclusions summarize strength–ductility synergy and toughness trade-offs. Subsequent analysis may integrate these findings with earlier microstructure and tensile data.",
    "material_systems": ["Fe–20Mn–6Al-0.6C-0.15Si austenitic low-density steel"],
    "sample_aliases": ["experimental steel"],
    "processing_route": ["vacuum induction melting", "homogenization at 1250 °C for 2 h", "forging from 1100 °C to 950 °C", "furnace cooled"],
    "key_variables": ["test temperature (−196 °C, −77 °C, RT)", "strain rate (low for tensile, high for impact)", "work hardening exponents n1, n2", "Charpy impact characteristic forces (Fgy, Fm, Fin, Fiu/Fm, RC)", "absorbed impact energies (Winitiation, Wstable, Wunstable)"],
    "microstructure": ["transgranular fracture with zigzag crack paths", "local orientation gradient near cracks", "secondary cracks at RT", "planar glide features (limited at −196 °C)"],
    "properties": ["Winitiation: 112 J (−196 °C), 68 J (−77 °C), 57 J (RT)", "Fgy negative temperature dependence, Fm increases with decreasing temperature", "Fin larger at low temperature", "Wstable and Wunstable decrease with decreasing temperature", "lowest overall impact energy at −196 °C"],
    "mechanisms": ["reduced SFE enhances planar glide, inhibits cross-slip, increases n1", "microbands and mechanical twins enhance work hardening", "secondary cracks release stress concentration, delay fracture", "limited planar glide at low temperature reduces crack propagation resistance"],
    "figures_or_tables": ["Fig. 8", "Fig. 9a-c", "Fig. 9d", "Fig. 10", "Fig. 11"],
    "unresolved_terms": []
  }
}

File: evaluation_json2json/outputs_exp/deepseek/A28/intermediate/knowledge/paper_map.raw.txt
{
  "paper_id": "A28",
  "title": "Temperature dependence of the deformation behavior and mechanical properties of a Fe–Mn–Al–C low-density steel for cryogenic application",
  "abstract_summary": "The temperature-dependent deformation and mechanical properties of an Fe–20Mn–6Al-0.6C-0.15Si austenitic low-density steel were investigated via tensile and Charpy impact tests at −196°C, −77°C, and room temperature. Decreasing temperature reduces stacking fault energy, promoting planar dislocation glide and increasing low-angle grain boundary fraction, which improves both tensile strength and elongation. In contrast, impact toughness at cryogenic temperature is lower because crack propagation becomes unstable earlier, although crack initiation resistance is higher; secondary cracks at room temperature enhance toughness.",
  "research_objective": "To investigate the temperature dependence of deformed microstructures, work hardening behavior, and mechanical properties of an Fe–20Mn–6Al-0.6C-0.15Si austenitic low-density steel, providing theoretical support for its cryogenic application.",
  "material_systems": [
    "Fe–20Mn–6Al-0.6C-0.15Si austenitic low-density steel",
    "austenite (γ) phase"
  ],
  "main_process_variables": [
    "melting and casting in vacuum induction furnace, air cooled to RT",
    "homogenization at 1250 °C for 2 h",
    "forging from 1100 °C to 950 °C, furnace cooled",
    "tensile test at −196 °C, −77 °C and room temperature",
    "Charpy impact test at −196 °C, −77 °C and room temperature",
    "test temperature (as primary variable controlling SFE and deformation mechanisms)",
    "strain rate: low (tensile) vs high (impact)"
  ],
  "sample_aliases": [
    "experimental steel (Fe–20Mn–6Al-0.6C-0.15Si)"
  ],
  "expected_information_axis": [
    "composition",
    "processing",
    "test_conditions",
    "microstructure",
    "tensile_properties",
    "impact_toughness",
    "deformation_mechanism",
    "stacking_fault_energy",
    "fracture_characteristics",
    "figure_evidence"
  ],
  "key_sections": [
    {"section": "Abstract", "description": "Summarizes key findings on temperature dependence of deformation and mechanical properties."},
    {"section": "Introduction", "description": "Background on austenitic low-density steels, SFE-dependent deformation, and motivation for cryogenic application."},
    {"section": "Experimental material and methods", "description": "Alloy composition, melting, forging, homogenization, and mechanical testing procedures."},
    {"section": "Results", "description": "Presents initial microstructure (EBSD, XRD), tensile properties and stress-strain curves, deformed microstructures at different temperatures, and Charpy impact data and fractography."},
    {"section": "Discussion", "description": "Analyzes deformation mechanisms (effect of SFE and temperature on planar glide) and reasons for poor cryogenic impact toughness."},
    {"section": "Conclusions", "description": "Summarizes three main conclusions about strength-ductility synergy at low temperature, crack initiation vs propagation, and fracture toughness features."}
  ]
}

File: evaluation_json2json/outputs_exp/deepseek/A28/intermediate/knowledge/synthesis_prompt.txt
你是材料科学论文知识卡片写作助手。请根据 paper_map、compressed_core_facts 和可选 visual_evidence 生成高信息密度、事实饱满、适合语言模型训练的 Markdown。
要求：
1. 使用英文 Markdown。
2. 重点突出 Processing-Structure-Property Chain，确保工艺变量、组织演化、性能结果和机理之间的因果链清晰可追踪。
3. 优先保留高信息密度、高保真的科学事实：材料体系、样品编号、成分、工艺窗口、相/组织、缺陷/析出物、性能数值、图表证据和机理解释。
4. 不要编造 core_facts 中没有的数值或结论；如果存在 weak support，只能作为低确定性补充，不能写成确定事实。
5. 每个重要结论都应尽量带上样品/工艺/组织/性能限定条件；避免空泛表述，例如 'properties improved' 这类句子必须补充比较对象和证据。
6. visual_evidence 不为空时，单独写 Visual Evidence，说明每个 figure 支持了什么事实、趋势或机理；若为空，不要写该章节。
7. 使用以下结构组织：Material System, Processing Route and Variables, Microstructure and Phase Evolution, Processing-Structure-Property Chain, Mechanistic Interpretation, Key Quantitative Findings, Visual Evidence。
8. 只输出 Markdown 正文，不要代码块包裹，不要解释生成过程。

paper_map_json:
{"paper_id": "A28", "title": "Temperature dependence of the deformation behavior and mechanical properties of a Fe–Mn–Al–C low-density steel for cryogenic application", "abstract_summary": "The temperature-dependent deformation and mechanical properties of an Fe–20Mn–6Al-0.6C-0.15Si austenitic low-density steel were investigated via tensile and Charpy impact tests at −196°C, −77°C, and room temperature. Decreasing temperature reduces stacking fault energy, promoting planar dislocation glide and increasing low-angle grain boundary fraction, which improves both tensile strength and elongation. In contrast, impact toughness at cryogenic temperature is lower because crack propagation becomes unstable earlier, although crack initiation resistance is higher; secondary cracks at room temperature enhance toughness.", "research_objective": "To investigate the temperature dependence of deformed microstructures, work hardening behavior, and mechanical properties of an Fe–20Mn–6Al-0.6C-0.15Si austenitic low-density steel, providing theoretical support for its cryogenic application.", "material_systems": ["Fe–20Mn–6Al-0.6C-0.15Si austenitic low-density steel", "austenite (γ) phase"], "main_process_variables": ["melting and casting in vacuum induction furnace, air cooled to RT", "homogenization at 1250 °C for 2 h", "forging from 1100 °C to 950 °C, furnace cooled", "tensile test at −196 °C, −77 °C and room temperature", "Charpy impact test at −196 °C, −77 °C and room temperature", "test temperature (as primary variable controlling SFE and deformation mechanisms)", "strain rate: low (tensile) vs high (impact)"], "sample_aliases": ["experimental steel (Fe–20Mn–6Al-0.6C-0.15Si)"], "expected_information_axis": ["composition", "processing", "test_conditions", "microstructure", "tensile_properties", "impact_toughness", "deformation_mechanism", "stacking_fault_energy", "fracture_characteristics", "figure_evidence"], "key_sections": [{"section": "Abstract", "description": "Summarizes key findings on temperature dependence of deformation and mechanical properties."}, {"section": "Introduction", "description": "Background on austenitic low-density steels, SFE-dependent deformation, and motivation for cryogenic application."}, {"section": "Experimental material and methods", "description": "Alloy composition, melting, forging, homogenization, and mechanical testing procedures."}, {"section": "Results", "description": "Presents initial microstructure (EBSD, XRD), tensile properties and stress-strain curves, deformed microstructures at different temperatures, and Charpy impact data and fractography."}, {"section": "Discussion", "description": "Analyzes deformation mechanisms (effect of SFE and temperature on planar glide) and reasons for poor cryogenic impact toughness."}, {"section": "Conclusions", "description": "Summarizes three main conclusions about strength-ductility synergy at low temperature, crack initiation vs propagation, and fracture toughness features."}]}

compressed_core_facts_json:
{"paper_focus": {"title": "Temperature dependence of the deformation behavior and mechanical properties of a Fe–Mn–Al–C low-density steel for cryogenic application", "research_objective": "To investigate the temperature dependence of deformed microstructures, work hardening behavior, and mechanical properties of an Fe–20Mn–6Al-0.6C-0.15Si austenitic low-density steel, providing theoretical support for its cryogenic application.", "material_systems": ["Fe–20Mn–6Al-0.6C-0.15Si austenitic low-density steel", "austenite (γ) phase"], "main_process_variables": ["melting and casting in vacuum induction furnace, air cooled to RT", "homogenization at 1250 °C for 2 h", "forging from 1100 °C to 950 °C, furnace cooled", "tensile test at −196 °C, −77 °C and room temperature", "Charpy impact test at −196 °C, −77 °C and room temperature", "test temperature (as primary variable controlling SFE and deformation mechanisms)", "strain rate: low (tensile) vs high (impact)"], "expected_information_axis": ["composition", "processing", "test_conditions", "microstructure", "tensile_properties", "impact_toughness", "deformation_mechanism", "stacking_fault_energy", "fracture_characteristics", "figure_evidence"]}, "core_facts": {}, "visual_evidence": [{"figure_id": "figure_001", "image_type": "property_mechanical", "description": "The figure image is unreadable or not provided (displaying only a 'Check for updates' placeholder icon). Based on the accompanying text extraction summary, the figure likely presents comprehensive mechanical property..."}, {"figure_id": "figure_002", "image_type": "diffraction_ebsd", "description": "Figure 1 presents the microstructural characterization of the initial as-forged Fe-20Mn-6Al-0.6C-0.15Si low-density steel. Panel (a) displays an EBSD inverse pole figure (IPF) map showing equiaxed grains with various..."}, {"figure_id": "figure_003", "image_type": "property_mechanical", "description": "Figure 2 presents the temperature-dependent tensile deformation behavior of as-forged Fe-20Mn-6Al-0.6C-0.15Si austenitic low-density steel tested at 25°C, -77°C, and -196°C. Subfigure (a) displays engineering..."}, {"figure_id": "figure_004", "image_type": "diffraction_ebsd", "description": "This figure presents comprehensive EBSD analyses of Fe-20Mn-6Al-0.6C-0.15Si austenitic low-density steel tensile-deformed at −196°C (a,d,g), −77°C (b,e,h), and room temperature (c,f,i). Subfigures (a–c) display inverse..."}, {"figure_id": "figure_005", "image_type": "microscopy_tem", "description": "This figure presents TEM analysis results showing the deformation microstructures of Fe-20Mn-6Al-0.6C austenitic low-density steel after tensile testing at cryogenic temperatures. Panel (a) displays a bright-field TEM..."}, {"figure_id": "figure_006", "image_type": "property_mechanical", "description": "This figure presents the Charpy impact toughness characteristics of an Fe-20Mn-6Al-0.6C-0.15Si austenitic low-density steel tested at three temperatures: -196°C, -77°C, and room temperature (RT). Subfigure (a) displays..."}, {"figure_id": "figure_007", "image_type": "microscopy_sem", "description": "This figure presents fracture surface morphologies of Charpy impact samples of Fe-20Mn-6Al-0.6C-0.15Si austenitic low-density steel tested at -196°C (a,d), -77°C (b,e), and room temperature (c,f). Subfigures (a-c) show..."}, {"figure_id": "figure_008", "image_type": "property_mechanical", "description": "This figure presents a schematic illustration showing the temperature and stacking fault energy (SFE) dependence of tensile elongation in austenitic steels, adapted from reference [32]. The curve plots tensile..."}]}

visual_evidence_json:
[{"paper_id": "A28", "figure_id": "figure_001", "image_paths": ["images/fdb1133a4b3e9427e851e9fb389222e22ae42861c57b5712bc38ab3f93f931ac.jpg"], "image_count": 1, "image_type": "property_mechanical", "description": "The figure image is unreadable or not provided (displaying only a 'Check for updates' placeholder icon). Based on the accompanying text extraction summary, the figure likely presents comprehensive mechanical property data and microstructural correlations for the Fe-20Mn-6Al-0.6C-0.15Si austenitic low-density steel investigated at room temperature (RT), -77°C, and -196°C. The figure presumably includes engineering stress-strain curves demonstrating that yield strength increases significantly from 400 MPa at RT to 650 MPa at -77°C and 900 MPa at -196°C, while tensile elongation simultaneously improves from 32% to 58% and 68% respectively. Additional components may display Charpy impact energy absorption values showing a decreasing trend from 327 J at RT to 277 J at -77°C and 188 J at -196°C. The figure would also correlate these mechanical properties with deformation mechanism transitions from planar slip at RT to microband formation at -77°C and mechanical twinning at -196°C, as evidenced by EBSD and TEM characterization showing low-angle grain boundary fractions increasing from 56.0% to 70.2%. This supports the core scientific conclusion that reduced stacking fault energy at cryogenic temperatures promotes twinning-induced plasticity, enhancing strength-ductility synergy under quasi-static tension, but limits planar glide activation during high-strain-rate impact loading, resulting in reduced cryogenic toughness.", "confidence": 0.0}, {"paper_id": "A28", "figure_id": "figure_002", "image_paths": ["images/91a838e507fc70773385c1e3c211635cae0e28059fbbe5b671f9d2113c24b8ad.jpg", "images/c74dd7b80d42c9f795bd954aa9d1b411b41bf5ba5d58bd1e5ac0abab1394b9a5.jpg", "images/5b967ca280dbfd2bcedd35ebec3c0a891d06b697b02497c7a9041d537e00ff9a.jpg"], "image_count": 3, "image_type": "diffraction_ebsd", "description": "Figure 1 presents the microstructural characterization of the initial as-forged Fe-20Mn-6Al-0.6C-0.15Si low-density steel. Panel (a) displays an EBSD inverse pole figure (IPF) map showing equiaxed grains with various crystallographic orientations indicated by the color key (red: [001], green: [101], blue: [111]). Panel (b) shows the corresponding EBSD phase map with austenite phase highlighted in red and grain boundaries delineated in black, confirming a fully austenitic single-phase microstructure. Panel (c) compares X-ray diffraction (XRD) patterns of the initial steel (black curve) and after holding at -196°C for 30 minutes (red curve), both exhibiting only γ-austenite peaks at (111), (200), (220), and (311) positions with no evidence of martensitic transformation. Together, these results demonstrate that the initial microstructure consists of equiaxed fully austenitic grains and exhibits exceptional phase stability even at cryogenic temperatures (-196°C), supporting the alloy's suitability for cryogenic applications without isothermal martensite formation.", "confidence": 0.0}, {"paper_id": "A28", "figure_id": "figure_003", "image_paths": ["images/e091466ba42241689ec62910028920967ad0ad745d59e5a809862f2e143025c9.jpg", "images/f9136c04f505d1e9b1c77544fbbda974a034fd91686c72e9dca563ed4ca5dad6.jpg", "images/8589a952a9ad6ea9f8d3875d6e77251bb4e937c669ecbe4503b1cdc281488e32.jpg"], "image_count": 3, "image_type": "property_mechanical", "description": "Figure 2 presents the temperature-dependent tensile deformation behavior of as-forged Fe-20Mn-6Al-0.6C-0.15Si austenitic low-density steel tested at 25°C, -77°C, and -196°C. Subfigure (a) displays engineering stress-strain curves showing simultaneous increases in strength and ductility as temperature decreases, with ultimate tensile strength rising from approximately 800 MPa at 25°C to 1300 MPa at -196°C and elongation increasing from 32% to 68%. Subfigure (b) illustrates true stress-strain curves (solid lines) and work hardening rate curves (dashed lines), revealing that cryogenic temperatures exhibit near-linear work hardening behavior compared to continuous decrease at room temperature, with the intersection indicating necking points. Subfigure (c) quantifies linear temperature dependence: yield strength and ultimate tensile strength follow YS=474.6-2.05×T and UTS=813.0-2.36×T (T in °C), while total elongation and uniform elongation increase with decreasing temperature. These results demonstrate anomalous cryogenic strengthening and toughening attributed to decreasing stacking fault energy promoting planar glide and mechanical twinning.", "confidence": 0.0}, {"paper_id": "A28", "figure_id": "figure_004", "image_paths": ["images/501da82ace83498aa171f783e63ac4b8772785c5a72cbe0022db8d57a6695dbb.jpg", "images/e88d0654a11c789b81ef92b23c4d8ec69dc28d17a164cb91b711807b4f1ce24d.jpg", "images/69551f59a5f865ec115807a84c0b6d5338b84df8942ef331b24dd0d02bd4dba9.jpg", "images/139914f5cce217374969031ebcfdcba305ad5de2a999f2b79be13c5dc246ea6a.jpg", "images/697d2f69ffaaf273083058982ae50b585c3a300a7603a3848c4f027baab6e1fd.jpg", "images/03164397a29b3cc01b05f3c388a4a11467f703d163afc95fcc5c3443124a1367.jpg", "images/20d19e752d439b2400493a1e56c3e3cc0b6aa89ea5d00aec26cadaf5e78c9a74.jpg", "images/4721424c56605fa798a1f085cce37c2b1809a8a27294dc0722875fd373eab115.jpg", "images/f53dd2e2581b871806196ef89f6bfbfe22def009123b99527b077ecde48c6668.jpg"], "image_count": 9, "image_type": "diffraction_ebsd", "description": "This figure presents comprehensive EBSD analyses of Fe-20Mn-6Al-0.6C-0.15Si austenitic low-density steel tensile-deformed at −196°C (a,d,g), −77°C (b,e,h), and room temperature (c,f,i). Subfigures (a–c) display inverse pole figure (IPF) maps revealing crystal orientation concentrations along {111} and {001} directions parallel to the tensile axis, with white arrows in (a) indicating mechanical twins formed at −196°C due to reduced stacking fault energy. Subfigures (d–f) show grain boundary distribution maps where red lines denote low-angle grain boundaries (LAGBs, 2–15°) and blue lines indicate high-angle grain boundaries (HAGBs, >15°), with quantified LAGB fractions increasing from 56.0% at RT to 63.0% at −77°C and 70.2% at −196°C. Subfigures (g–i) present geometrically necessary dislocation (GND) distribution maps overlaid with grain boundaries for the framed regions in (d–f), demonstrating pronounced GND accumulation at LAGBs (color scale 0–3° kernel average misorientation), indicating severe localized plastic deformation. The systematic trend reveals that decreasing deformation temperature enhances planar glide character, increases substructure density, and activates mechanical twinning, contributing to the steel's exceptional cryogenic mechanical properties.", "confidence": 0.0}, {"paper_id": "A28", "figure_id": "figure_005", "image_paths": ["images/d59a79b47f46e52f27b9d7fb3eca94068e62123c2d51d94ee727b38ccc52ddd6.jpg", "images/8b5d41082177cd7a27da2feef0777d1fa9daf86c3e2302039f72156002401451.jpg"], "image_count": 2, "image_type": "microscopy_tem", "description": "This figure presents TEM analysis results showing the deformation microstructures of Fe-20Mn-6Al-0.6C austenitic low-density steel after tensile testing at cryogenic temperatures. Panel (a) displays a bright-field TEM image of the sample deformed at -196°C, revealing mechanical twins (marked by red arrows) and dislocations within the austenite matrix; the inset shows a corresponding SAED pattern along the [1,1,0] zone axis confirming the twinning relationship on {111} planes. Panel (b) shows microbands in the sample deformed at -77°C, characterized by dislocation arrays and traces of {111} slip planes (indicated by yellow dashed lines), representing planar glide behavior. The comparison demonstrates that decreasing deformation temperature reduces stacking fault energy, causing a transition from wavy glide at room temperature to planar glide mechanisms: mechanical twinning at -196°C and microband formation at -77°C. These planar glide products act as barriers to dislocation motion, contributing to the observed high work hardening rates and enhanced ductility at cryogenic temperatures.", "confidence": 0.0}, {"paper_id": "A28", "figure_id": "figure_006", "image_paths": ["images/5b9b2f7b0cee6b1deb68ea247da0755c09fa2459c2fe1d832c0359bb9513ca49.jpg", "images/aaf129419d3bb8328ef84a8766165224d8be9b262e7bb7413f0bce3bfc874a26.jpg"], "image_count": 2, "image_type": "property_mechanical", "description": "This figure presents the Charpy impact toughness characteristics of an Fe-20Mn-6Al-0.6C-0.15Si austenitic low-density steel tested at three temperatures: -196°C, -77°C, and room temperature (RT). Subfigure (a) displays the impact load versus deflection curves, revealing that the maximum impact load increases with decreasing temperature (reaching approximately 31 kN at -196°C compared to 27 kN at RT), while the total deflection at fracture decreases significantly from over 20 mm at RT to less than 10 mm at -196°C, indicating a transition from ductile to more brittle fracture behavior. Subfigure (b) quantifies the total impact absorbed energy and its decomposition into three components: crack initiation energy (W_initiation), stable crack propagation energy (W_stable), and unstable crack propagation energy (W_unstable). The total absorbed energy decreases markedly from 327 J at RT to 277 J at -77°C and further to 188 J at -196°C. Notably, the stable propagation energy component shows the strongest temperature dependence, dropping from approximately 200 J at both RT and -77°C to only about 40 J at -196°C, while the initiation energy remains relatively constant across the temperature range. These results demonstrate that decreasing temperature severely degrades the impact toughness of this steel, primarily by suppressing stable crack propagation mechanisms rather than affecting crack initiation.", "confidence": 0.0}, {"paper_id": "A28", "figure_id": "figure_007", "image_paths": ["images/9484f319a17865621c922219ce8c18847a679942b5914d5c0a1b51e569d3311b.jpg", "images/e7f85ce5148cca6bdbe02108ae46852e0c6bd4e6e1e17a15bd8716618fe464ec.jpg", "images/e1fada12349a212359387d743696c2e23cce00847aa11957b9763432010a4ade.jpg"], "image_count": 3, "image_type": "microscopy_sem", "description": "This figure presents fracture surface morphologies of Charpy impact samples of Fe-20Mn-6Al-0.6C-0.15Si austenitic low-density steel tested at -196°C (a,d), -77°C (b,e), and room temperature (c,f). Subfigures (a-c) show macroscopic fracture surfaces featuring V-notches, fibrous zones (outlined by dashed yellow lines), radial zones, and shear lips with 1 mm scale bars and 3D surface profiles as insets. Subfigures (d-f) display corresponding SEM micrographs revealing microscopic fracture mechanisms. At -196°C (d), the surface exhibits large dimples with tear edges and quasi-cleavage features indicative of reduced toughness (188 J). At -77°C (e), dimple patterns suggest improved ductility compared to -196°C (277 J). At room temperature (f), the fracture surface shows pronounced ductile characteristics with secondary cracks and finer dimple structures, correlating with highest impact energy (327 J). The progression demonstrates a transition from ductile to mixed-mode fracture as temperature decreases, with limited planar glide at cryogenic temperatures contributing to reduced cryogenic toughness despite the steel's high stacking fault energy.", "confidence": 0.0}, {"paper_id": "A28", "figure_id": "figure_008", "image_paths": ["images/631409dd320dadfec747d24d601d3668fc693c72e6b3d5b826d11c8566a8b14c.jpg"], "image_count": 1, "image_type": "property_mechanical", "description": "This figure presents a schematic illustration showing the temperature and stacking fault energy (SFE) dependence of tensile elongation in austenitic steels, adapted from reference [32]. The curve plots tensile elongation (vertical axis) against tensile test temperature/SFE (horizontal axis, increasing rightward), revealing a characteristic bell-shaped relationship divided into three distinct deformation regimes. Region I (high temperature/high SFE, right side) corresponds to \"Wavy glide\" with relatively lower ductility due to cross-slip dominated deformation. Region II (intermediate conditions) represents \"Planar glide except DIMT\" where elongation reaches its maximum peak, indicating optimal deformation behavior with enhanced glide planarity. Region III (low temperature/low SFE, left side) is dominated by \"DIMT\" (Deformation-Induced Martensitic Transformation or Twinning) mechanisms. The leftward arrow labeled \"Enhanced glide planarity\" indicates that decreasing temperature or SFE promotes planar slip character. The figure illustrates that maximum tensile ductility is achieved at intermediate SFE levels, while both high SFE (wavy slip) and very low SFE (DIMT) conditions result in reduced elongation.", "confidence": 0.0}, {"paper_id": "A28", "figure_id": "figure_009", "image_paths": ["images/e21a415e40a0ecf678255d106634da5b1e304a37c9001b344bed9b860859dfdf.jpg"], "image_count": 1, "image_type": "property_mechanical", "description": "This figure presents double-logarithmic plots of true stress (lnσ) versus true strain (lnε) for Fe-20Mn-6Al-0.6C-0.15Si austenitic low-density steel at three temperatures: room temperature (RT, gray squares), -77°C (red circles), and -196°C (blue triangles). The data is fitted with bilinear segments to determine the work hardening exponents (n) for two distinct deformation stages. At RT, the values are n₁=0.174 and n₂=0.362; at -77°C, n₁=0.181 and n₂=0.439; at -196°C, n₁=0.204 and n₂=0.448. The results demonstrate that both the initial and secondary work hardening rates increase significantly as temperature decreases, with n₂ showing a more pronounced temperature sensitivity. This enhanced work hardening capacity at cryogenic temperatures correlates with the activation of mechanical twinning and increased dislocation accumulation, contributing to the superior strength-ductility synergy observed in this steel for cryogenic applications.", "confidence": 0.0}, {"paper_id": "A28", "figure_id": "figure_010", "image_paths": ["images/266ab17ab570cc1adbed7814b6c136dcbc85d9d4f8991fe0b8cb516ac6b7f3b3.jpg", "images/6f6e0a195e11366d21d1abadb4a87dceb00e4a229c8169b25e6a9bc746adfcaa.jpg", "images/6c35535b251acabecd7dc34ed1c9f9eec6079fe8d45d8949025de806c65336f8.jpg", "images/9411478453cc7ebba79f1bb24644177b0ed6fd855a2d8c53cbca92ca699b2e9f.jpg"], "image_count": 4, "image_type": "property_mechanical", "description": "This figure presents Charpy impact load-deflection curves for an as-forged Fe-20Mn-6Al-0.6C-0.15Si austenitic low-density steel tested at cryogenic and ambient temperatures. Subfigures (a), (b), and (c) display the experimental and ISO-evaluation curves at -196°C, -77°C, and room temperature (RT), respectively. Key characteristic loads are marked: general yield load (Fgy), crack initiation load (Fin), maximum load (Fm), unstable crack growth initiation (Fiu), and termination (Fa). The energy contributions are color-coded as crack initiation (W_initiation), stable crack growth (W_stable), unstable crack growth (W_unstable), and collapse (W_collapse). Rebound compliance (RC) values of 10.9957, 4.6215, and 3.7864 at -196°C, -77°C, and RT indicate accelerated unstable crack propagation at lower temperatures. Subfigure (d) plots the temperature dependence of Fgy, Fm, Fin, and the Fiu/Fm ratio, demonstrating that all characteristic loads increase with decreasing temperature, while the higher Fiu/Fm ratio at cryogenic temperatures indicates rapid transition from stable to unstable crack growth. The figure supports the conclusion that while crack initiation resistance improves at cryogenic temperatures, crack propagation resistance decreases, affecting overall toughness.", "confidence": 0.0}, {"paper_id": "A28", "figure_id": "figure_011", "image_paths": ["images/7eb2c9457b851c3d2453d75afd45ecc28f2867906bbc1f0437fadcefdc95256b.jpg", "images/2efb22d96a46973381c9d0022c834fc8f4014fafbb3776f04345def6de4072ad.jpg", "images/996ca56e1e5fdb08f70a7ed4707ac60ba5d39b370f0ac7a60d7f482aecc6391b.jpg"], "image_count": 3, "image_type": "diffraction_ebsd", "description": "This figure presents EBSD (Electron Backscatter Diffraction) orientation imaging analyses of the microstructure near fracture surfaces in Fe-20Mn-6Al-0.6C-0.15Si low-density steel after impact testing at cryogenic and room temperatures. Subfigure (a) shows the inverse pole figure (IPF) map at −196 °C revealing transgranular crack propagation with a zigzag path through austenitic grains, while subfigure (b) displays the corresponding microstructure at room temperature (RT) with \"Grain A\" explicitly marked. Subfigure (c) provides the quantitative misorientation analysis along the marked line traversing Grain A, demonstrating that the misorientation difference between regions on both sides of the crack remains below 15°, confirming that transgranular fracture occurred within a single grain prior to cracking. The plot reveals significant local orientation gradients (up to ~3°) near the crack path, indicating severe plastic deformation during crack propagation. The caption and citation text indicate that secondary cracks are present at RT but absent at −196 °C, which release stress concentration at primary crack tips and redistribute internal stress, thereby delaying fracture and enhancing toughness at room temperature compared to cryogenic conditions.", "confidence": 0.0}, {"paper_id": "A28", "figure_id": "figure_012", "image_paths": ["images/c3983da6176a73cc332b29d2c08515c382e5f81c83cdc6766fb107ed7867e481.jpg", "images/5e74777b71eb1512fc63233ef1695640f3083a35975da99f057460155d91c52f.jpg", "images/9974dd085087c9dcf26cf525a0f0d42f2332860f0c284a6e55bbf8ff9d624cc9.jpg"], "image_count": 3, "image_type": "microscopy_sem", "description": "Scanning electron microscopy (SEM) micrographs showing regions near fracture surfaces of Fe-20Mn-6Al-0.6C-0.15Si austenitic low-density steel after Charpy impact tests at three different temperatures. Subfigure (a) displays the microstructure at -196°C, (b) at -77°C, and (c) at room temperature (RT), with a scale bar of 20 μm applicable to all images. Yellow arrows highlight planar glide deformation bands. At -196°C, only limited planar glide features are visible in sparse regions, indicating restricted dislocation planar slip during high-strain-rate impact deformation. As temperature increases to -77°C, planar glide becomes more pronounced and widespread. At room temperature, extensive planar glide is observed throughout the microstructure. The trend demonstrates that activating planar glide becomes increasingly difficult at lower temperatures during impact loading due to higher activation energy for slip systems, despite lower stacking fault energy. This limited planar glide at cryogenic temperatures reduces resistance to crack propagation, contributing to poor cryogenic impact toughness, whereas pronounced planar glide at higher temperatures effectively retards crack advance and enhances toughness.", "confidence": 0.0}]
