Repository: RiverYanggg/SteelDig_multimodal

# Evaluation Framework

这个目录实现当前的结构化抽取评估流程。它比较两套 `text_extraction.json`，数据来自 `outputs_exp/` 下各模型的抽取结果目录。

当前 `outputs_exp/` 中可用的模型目录示例：`deepseek`、`doubao`、`kimi`（以实际存在的子目录为准）。

- 真值（truth）：`outputs_exp/<truth_model>/<paper_id>/final/text_extraction.json`
- 预测（pred）：`outputs_exp/<pred_model>/<paper_id>/final/text_extraction.json`

通过 `--truth` 与 `--pred` 可任意指定哪套模型作为真值、哪套作为预测。例如 `--truth doubao --pred deepseek` 表示以 doubao 为真值、以 deepseek 为预测进行评估。

当前评估的核心原则是：

- 论文级配对由目录名决定，例如 `A0`、`A1`。
- 先做对象对齐，尤其是 `alloy/process/sample`。
- 对齐后由代码展开同一个 canonical object 下的同一个字段。
- 代码先做确定性判断；只有语义不确定的同字段值才交给 LLM judge。
- LLM judge 只输出 `true/false`，不负责计算指标。
- Precision/Recall/F1 全部由代码根据最终字段匹配结果计算。

---

File: evaluation_json2json/outputs_exp/deepseek/A16/intermediate/text/text_extraction.txt
{
  "papers": [
    {
      "paper_id": "A16",
      "doi": null,
      "title": "Bi-directional ferrite to austenite transformation through warm temperature deformation of a ferrite-based low density steel",
      "authors": [
        "Amir-Reza Kalantari",
        "Abbas Zarei-Hanzaki",
        "Hamid Reza Abedi",
        "Seong-Jun Park",
        "Jun Young Park"
      ],
      "publication_year": null,
      "journal": null,
      "keywords": [
        "Low density steel",
        "Deformation induced transformation",
        "Thermomechanical processing",
        "Thermodynamic modelling"
      ],
      "research_type": "mixed",
      "paper_scope": "Investigating bi-directional deformation-induced ferrite-to-austenite and austenite-to-ferrite transformations in Fe-11.15Mn-5.6Al-0.07C low density steel through warm compression tests and thermodynamic Gibbs energy modeling."
    }
  ],
  "alloys": [
    {
      "alloy_id": "alloy_fe11.15mn5.6al0.07c",
      "paper_id": "A16",
      "alloy_name": "Fe-11.15Mn-5.6Al-0.07C low density steel",
      "aliases": [],
      "base_element": "Fe",
      "alloying_elements": [
        "Mn",
        "Al",
        "C"
      ],
      "nominal_composition": [
        {
          "element": "Fe",
          "weight_percent": "balance",
          "atomic_percent": null
        },
        {
          "element": "Mn",
          "weight_percent": "11.15",
          "atomic_percent": null
        },
        {
          "element": "Al",
          "weight_percent": "5.6",
          "atomic_percent": null
        },
        {
          "element": "C",
          "weight_percent": "0.07",
          "atomic_percent": null
        }
      ],
      "alloys_notes": "Electroslag remelted (ESR) condition; homogenized at 1200°C for 1h, hot-rolled 5 passes 1100–1200°C, air quenched, annealed at 950°C for 1h to obtain triplex microstructure."
    }
  ],
  "processes": [
    {
      "process_id": "proc_annealed_triplex",
      "paper_id": "A16",
      "alloy_id": "alloy_fe11.15mn5.6al0.07c",
      "description": "Homogenization (1200°C/1h) + hot rolling (5 passes, 1100–1200°C, air quench) + annealing (950°C/1h) resulting in triplex ferrite+austenite+martensite microstructure.",
      "processes_notes": "Initial material state prior to compression."
    },
    {
      "process_id": "proc_500C_0.3",
      "paper_id": "A16",
      "alloy_id": "alloy_fe11.15mn5.6al0.07c",
      "description": "Warm compression at 500°C to true strain 0.3 at strain rate 0.001 s⁻¹, preceded by soaking at 500°C for 5 min, water quenched.",
      "processes_notes": "Interrupted strain test."
    },
    {
      "process_id": "proc_500C_0.6",
      "paper_id": "A16",
      "alloy_id": "alloy_fe11.15mn5.6al0.07c",
      "description": "Warm compression at 500°C to true strain 0.6 at strain rate 0.001 s⁻¹, preceded by soaking at 500°C for 5 min, water quenched.",
      "processes_notes": null
    },
    {
      "process_id": "proc_600C_0.6",
      "paper_id": "A16",
      "alloy_id": "alloy_fe11.15mn5.6al0.07c",
      "description": "Warm compression at 600°C to true strain 0.6 at strain rate 0.001 s⁻¹, preceded by soaking at 600°C for 5 min, water quenched.",
      "processes_notes": null
    }
  ],
  "samples": [
    {
      "sample_id": "sample_initial_triplex",
      "paper_id": "A16",
      "alloy_id": "alloy_fe11.15mn5.6al0.07c",
      "process_id": "proc_annealed_triplex"
    },
    {
      "sample_id": "sample_500C_0.3",
      "paper_id": "A16",
      "alloy_id": "alloy_fe11.15mn5.6al0.07c",
      "process_id": "proc_500C_0.3"
    },
    {
      "sample_id": "sample_500C_0.6",
      "paper_id": "A16",
      "alloy_id": "alloy_fe11.15mn5.6al0.07c",
      "process_id": "proc_500C_0.6"
    },
    {
      "sample_id": "sample_600C_0.6",
      "paper_id": "A16",
      "alloy_id": "alloy_fe11.15mn5.6al0.07c",
      "process_id": "proc_600C_0.6"
    }
  ],
  "processing_steps": [
    {
      "sample_id": "sample_initial_triplex",
      "paper_id": "A16",
      "sequence": "1",
      "type": "heat_treatment",
      "method": "homogenization",
      "temperature": "1200",
      "unit": "°C",
      "duration": "1 h",
      "cooling_medium": null,
      "reduction_ratio": null,
      "processing_steps_notes": null
    },
    {
      "sample_id": "sample_initial_triplex",
      "paper_id": "A16",
      "sequence": "2",
      "type": "thermomechanical_processing",
      "method": "hot rolling",
      "temperature": "1100-1200",
      "unit": "°C",
      "duration": "5 passes",
      "cooling_medium": "air",
      "reduction_ratio": null,
      "processing_steps_notes": "followed by air quenching"
    },
    {
      "sample_id": "sample_initial_triplex",
      "paper_id": "A16",
      "sequence": "3",
      "type": "heat_treatment",
      "method": "annealing",
      "temperature": "950",
      "unit": "°C",
      "duration": "1 h",
      "cooling_medium": null,
      "reduction_ratio": null,
      "processing_steps_notes": "produced triplex microstructure"
    },
    {
      "sample_id": "sample_500C_0.3",
      "paper_id": "A16",
      "sequence": "1",
      "type": "heat_treatment",
      "method": "homogenization",
      "temperature": "1200",
      "unit": "°C",
      "duration": "1 h",
      "cooling_medium": null,
      "reduction_ratio": null,
      "processing_steps_notes": null
    },
    {
      "sample_id": "sample_500C_0.3",
      "paper_id": "A16",
      "sequence": "2",
      "type": "thermomechanical_processing",
      "method": "hot rolling",
      "temperature": "1100-1200",
      "unit": "°C",
      "duration": "5 passes",
      "cooling_medium": "air",
      "reduction_ratio": null,
      "processing_steps_notes": "air quenched"
    },
    {
      "sample_id": "sample_500C_0.3",
      "paper_id": "A16",
      "sequence": "3",
      "type": "heat_treatment",
      "method": "annealing",
      "temperature": "950",
      "unit": "°C",
      "duration": "1 h",
      "cooling_medium": null,
      "reduction_ratio": null,
      "processing_steps_notes": null
    },
    {
      "sample_id": "sample_500C_0.3",
      "paper_id": "A16",
      "sequence": "4",
      "type": "heat_treatment",
      "method": "soaking",
      "temperature": "500",
      "unit": "°C",
      "duration": "5 min",
      "cooling_medium": null,
      "reduction_ratio": null,
      "processing_steps_notes": "preheat before compression"
    },
    {
      "sample_id": "sample_500C_0.3",
      "paper_id": "A16",
      "sequence": "5",
      "type": "thermomechanical_processing",
      "method": "compression",
      "temperature": "500",
      "unit": "°C",
      "duration": null,
      "cooling_medium": "water",
      "reduction_ratio": "true strain 0.3",
      "processing_steps_notes": "strain rate 0.001 s⁻¹, water quenched immediately after deformation"
    },
    {
      "sample_id": "sample_500C_0.6",
      "paper_id": "A16",
      "sequence": "1",
      "type": "heat_treatment",
      "method": "homogenization",
      "temperature": "1200",
      "unit": "°C",
      "duration": "1 h",
      "cooling_medium": null,
      "reduction_ratio": null,
      "processing_steps_notes": null
    },
    {
      "sample_id": "sample_500C_0.6",
      "paper_id": "A16",
      "sequence": "2",
      "type": "thermomechanical_processing",
      "method": "hot rolling",
      "temperature": "1100-1200",
      "unit": "°C",
      "duration": "5 passes",
      "cooling_medium": "air",
      "reduction_ratio": null,
      "processing_steps_notes": "air quenched"
    },
    {
      "sample_id": "sample_500C_0.6",
      "paper_id": "A16",
      "sequence": "3",
      "type": "heat_treatment",
      "method": "annealing",
      "temperature": "950",
      "unit": "°C",
      "duration": "1 h",
      "cooling_medium": null,
      "reduction_ratio": null,
      "processing_steps_notes": null
    },
    {
      "sample_id": "sample_500C_0.6",
      "paper_id": "A16",
      "sequence": "4",
      "type": "heat_treatment",
      "method": "soaking",
      "temperature": "500",
      "unit": "°C",
      "duration": "5 min",
      "cooling_medium": null,
      "reduction_ratio": null,
      "processing_steps_notes": "preheat before compression"
    },
    {
      "sample_id": "sample_500C_0.6",
      "paper_id": "A16",
      "sequence": "5",
      "type": "thermomechanical_processing",
      "method": "compression",
      "temperature": "500",
      "unit": "°C",
      "duration": null,
      "cooling_medium": "water",
      "reduction_ratio": "true strain 0.6",
      "processing_steps_notes": "strain rate 0.001 s⁻¹, water quenched immediately after deformation"
    },
    {
      "sample_id": "sample_600C_0.6",
      "paper_id": "A16",
      "sequence": "1",
      "type": "heat_treatment",
      "method": "homogenization",
      "temperature": "1200",
      "unit": "°C",
      "duration": "1 h",
      "cooling_medium": null,
      "reduction_ratio": null,
      "processing_steps_notes": null
    },
    {
      "sample_id": "sample_600C_0.6",
      "paper_id": "A16",
      "sequence": "2",
      "type": "thermomechanical_processing",
      "method": "hot rolling",
      "temperature": "1100-1200",
      "unit": "°C",
      "duration": "5 passes",
      "cooling_medium": "air",
      "reduction_ratio": null,
      "processing_steps_notes": "air quenched"
    },
    {
      "sample_id": "sample_600C_0.6",
      "paper_id": "A16",
      "sequence": "3",
      "type": "heat_treatment",
      "method": "annealing",
      "temperature": "950",
      "unit": "°C",
      "duration": "1 h",
      "cooling_medium": null,
      "reduction_ratio": null,
      "processing_steps_notes": null
    },
    {
      "sample_id": "sample_600C_0.6",
      "paper_id": "A16",
      "sequence": "4",
      "type": "heat_treatment",
      "method": "soaking",
      "temperature": "600",
      "unit": "°C",
      "duration": "5 min",
      "cooling_medium": null,
      "reduction_ratio": null,
      "processing_steps_notes": "preheat before compression"
    },
    {
      "sample_id": "sample_600C_0.6",
      "paper_id": "A16",
      "sequence": "5",
      "type": "thermomechanical_processing",
      "method": "compression",
      "temperature": "600",
      "unit": "°C",
      "duration": null,
      "cooling_medium": "water",
      "reduction_ratio": "true strain 0.6",
      "processing_steps_notes": "strain rate 0.001 s⁻¹, water quenched immediately after deformation"
    }
  ],
  "structures": [
    {
      "structure_id": "structure_initial",
      "sample_id": "sample_initial_triplex",
      "overall_structure": "Triplex microstructure composed of ferrite, austenite, and thermally induced martensite with extremely low dislocation density.",
      "number_of_phases": "3",
      "microstructure_counts": null,
      "microstructure_list": [
        {
          "uuid": "uuid_initial_1",
          "related_sequence": "3",
          "phases_present": [
            {
              "phase_name": "ferrite",
              "crystal_structure": "BCC",
              "volume_fraction": null,
              "morphology": null,
              "grain_size": null,
              "texture": null
            },
            {
              "phase_name": "austenite",
              "crystal_structure": "FCC",
              "volume_fraction": null,
              "morphology": null,
              "grain_size": null,
              "texture": null
            },
            {
              "phase_name": "martensite",
              "crystal_structure": "BCC",
              "volume_fraction": null,
              "morphology": "thermally induced",
              "grain_size": null,
              "texture": null
            }
          ],
          "defects": [
            {
              "type": "dislocation_density",
              "porosity": null,
              "inclusions": [],
              "dislocation_density": "extremely low",
              "lattice_distortion": null
            }
          ],
          "grain_structure": {
            "average_grain_size": {
              "value": null,
              "unit": null
            },
            "grain_size_distribution": null,
            "texture": null
          },
          "precipitates": []
        }
      ]
    },
    {
      "structure_id": "structure_500C_0.3",
      "sample_id": "sample_500C_0.3",
      "overall_structure": "Partially deformed microstructure with dislocation cells and HDDWs in ferrite, planar slip character, and fresh ferrite grains formed in austenite by strain-induced austenite-to-ferrite transformation.",
      "number_of_phases": "3",
      "microstructure_counts": null,
      "microstructure_list": [
        {
          "uuid": "uuid_500C_0.3_ferrite",
          "related_sequence": "5",
          "phases_present": [
            {
              "phase_name": "ferrite",
              "crystal_structure": "BCC",
              "volume_fraction": null,
              "morphology": "deformed, containing dislocation cells and HDDWs",
              "grain_size": null,
              "texture": null
            }
          ],
          "defects": [
            {
              "type": "dislocation_cells",
              "porosity": null,
              "inclusions": [],
              "dislocation_density": "high",
              "lattice_distortion": null
            },
            {
              "type": "slip_bands",
              "porosity": null,
              "inclusions": [],
              "dislocation_density": null,
              "lattice_distortion": null
            }
          ],
          "grain_structure": {
            "average_grain_size": {
              "value": null,
              "unit": null
            },
            "grain_size_distribution": null,
            "texture": null
          },
          "precipitates": []
        },
        {
          "uuid": "uuid_500C_0.3_austenite",
          "related_sequence": "5",
          "phases_present": [
            {
              "phase_name": "austenite",
              "crystal_structure": "FCC",
              "volume_fraction": null,
              "morphology": "parent islands",
              "grain_size": null,
              "texture": null
            },
            {
              "phase_name": "ferrite (fresh)",
              "crystal_structure": "BCC",
              "volume_fraction": null,
              "morphology": "fresh grains formed within prior austenite via DIFT",
              "grain_size": null,
              "texture": null
            }
          ],
          "defects": [],
          "grain_structure": {
            "average_grain_size": {
              "value": null,
              "unit": null
            },
            "grain_size_distribution": null,
            "texture": null
          },
          "precipitates": []
        }
      ]
    },
    {
      "structure_id": "structure_500C_0.6",
      "sample_id": "sample_500C_0.6",
      "overall_structure": "Banded structure in ferrite, sheared parent austenite, and simultaneous deformation-induced ferrite-to-austenite (DIAT) and austenite-to-ferrite (DIFT) transformations along deformation bands.",
      "number_of_phases": "3",
      "microstructure_counts": null,
      "microstructure_list": [
        {
          "uuid": "uuid_500C_0.6_ferrite_banded",
          "related_sequence": "5",
          "phases_present": [
            {
              "phase_name": "ferrite",
              "crystal_structure": "BCC",
              "volume_fraction": null,
              "morphology": "banded structure, sheared",
              "grain_size": null,
              "texture": null
            }
          ],
          "defects": [
            {
              "type": "deformation_bands",
              "porosity": null,
              "inclusions": [],
              "dislocation_density": null,
              "lattice_distortion": null
            }
          ],
          "grain_structure": {
            "average_grain_size": {
              "value": null,
              "unit": null
            },
            "grain_size_distribution": null,
            "texture": null
          },
          "precipitates": []
        },
        {
          "uuid": "uuid_500C_0.6_austenite_transformed",
          "related_sequence": "5",
          "phases_present": [
            {
              "phase_name": "austenite (parent)",
              "crystal_structure": "FCC",
              "volume_fraction": null,
              "morphology": "sheared by deformation bands",
              "grain_size": null,
              "texture": null
            },
            {
              "phase_name": "ferrite (DIFT)",
              "crystal_structure": "BCC",
              "volume_fraction": null,
              "morphology": "freshly formed via austenite-to-ferrite transformation along bands",
              "grain_size": null,
              "texture": null
            },
            {
              "phase_name": "austenite (DIAT)",
              "crystal_structure": "FCC",
              "volume_fraction": null,
              "morphology": "freshly formed via ferrite-to-austenite transformation along bands",
              "grain_size": null,
              "texture": null
            }
          ],
          "defects": [],
          "grain_structure": {
            "average_grain_size": {
              "value": null,
              "unit": null
            },
            "grain_size_distribution": null,
            "texture": null
          },
          "precipitates": []
        }
      ]
    },
    {
      "structure_id": "structure_600C_0.6",
      "sample_id": "sample_600C_0.6",
      "overall_structure": "Uniformly deformed microstructure without pronounced banding or deformation-induced transformations; higher temperature enabled better strain distribution.",
      "number_of_phases": "3",
      "microstructure_counts": null,
      "microstructure_list": [
        {
          "uuid": "uuid_600C_0.6_uniform",
          "related_sequence": "5",
          "phases_present": [
            {
              "phase_name": "ferrite",
              "crystal_structure": "BCC",
              "volume_fraction": null,
              "morphology": "uniformly deformed",
              "grain_size": null,
              "texture": null
            },
            {
              "phase_name": "austenite",
              "crystal_structure": "FCC",
              "volume_fraction": null,
              "morphology": "uniformly deformed, no notable fresh ferrite",
              "grain_size": null,
              "texture": null
            },
            {
              "phase_name": "martensite",
              "crystal_structure": "BCC",
              "volume_fraction": null,
              "morphology": null,
              "grain_size": null,
              "texture": null
            }
          ],
          "defects": [],
          "grain_structure": {
            "average_grain_size": {
              "value": null,
              "unit": null
            },
            "grain_size_distribution": null,
            "texture": null
          },
          "precipitates": []
        }
      ]
    }
  ],
  "interfaces": [
    {
      "interface_set_id": "interface_500C_0.6",
      "sample_id": "sample_500C_0.6",
      "phases": [
        {
          "interface_id": "iface_aust_ferr",
          "microstructure_uuid": null,
          "phase_1_name": "austenite",
          "phase_2_name": "ferrite",
          "coherence": null
        }
      ],
      "defect_interaction": [
        {
          "interaction_id": "interaction_shear_band",
          "microstructure_uuid": null,
          "interaction_type": "shear strain localization along deformation bands",
          "quality_description": "Shear strain localization along deformation bands released by simultaneous bidirection transformation (DIFT and DIAT), reducing flow localization and causing flow softening."
        }
      ],
      "interface_notes": [
        {
          "stress_strain_distribution": "Local stress/strain at band interfaces triggers transformation."
        },
        {
          "slippage_situation": "Deformation bands propagate and shear the parent austenite, with transformation accommodating slip."
        }
      ],
      "phase_evolution": "Simultaneous ferrite→austenite and austenite→ferrite transformations due to equal Gibbs free energy of both phases resulting from Mn/Al partitioning."
    }
  ],
  "properties": [
    {
      "property_set_id": "prop_500C_0.3",
      "sample_id": "sample_500C_0.3",
      "mechanical": {
        "tensile_properties": {
          "yield_strength": [],
          "ultimate_tensile_strength": [],
          "elongation": [],
          "youngs_modulus": null,
          "stress_strain_curves": "True stress-strain curve at 500°C up to strain 0.3 (interrupted), presented in Fig.1c.",
          "stress_strain_distribution": [],
          "strain_hardening_rate": []
        },
        "hardness": [],
        "fracture_toughness": {
          "value": null,
          "unit": null
        },
        "fatigue_properties": {
          "fatigue_limit": null,
          "cycles_to_failure": null
        },
        "creep_properties": {
          "steady_state_creep_rate": null,
          "rupture_life": null
        }
      },
      "physical": {
        "density": {
          "value": null,
          "unit": null
        },
        "thermal_properties": {
          "thermal_conductivity": null,
          "thermal_expansion_coefficient": null,
          "specific_heat": null
        },
        "electrical_properties": {
          "electrical_conductivity": null,
          "resistivity": null
        },
        "magnetic_properties": {
          "magnetic_susceptibility": null,
          "curie_temperature": null
        }
      },
      "chemical": {
        "corrosion_resistance": {
          "test_medium": null,
          "corrosion_rate": null,
          "passivation_behavior": null
        },
        "oxidation_resistance": {
          "oxidation_rate_constant": null,
          "protective_scale": null
        }
      },
      "radiation_properties": {
        "void_swelling": null,
        "irradiation_hardening": null,
        "helium_embrittlement": null
      }
    },
    {
      "property_set_id": "prop_500C_0.6",
      "sample_id": "sample_500C_0.6",
      "mechanical": {
        "tensile_properties": {
          "yield_strength": [],
          "ultimate_tensile_strength": [],
          "elongation": [],
          "youngs_modulus": null,
          "stress_strain_curves": "True stress-strain curve at 500°C to strain 0.6, shown in Fig.1c; observed flow softening after strain 0.3.",
          "stress_strain_distribution": [],
          "strain_hardening_rate": []
        },
        "hardness": [],
        "fracture_toughness": {
          "value": null,
          "unit": null
        },
        "fatigue_properties": {
          "fatigue_limit": null,
          "cycles_to_failure": null
        },
        "creep_properties": {
          "steady_state_creep_rate": null,
          "rupture_life": null
        }
      },
      "physical": {
        "density": {
          "value": null,
          "unit": null
        },
        "thermal_properties": {
          "thermal_conductivity": null,
          "thermal_expansion_coefficient": null,
          "specific_heat": null
        },
        "electrical_properties": {
          "electrical_conductivity": null,
          "resistivity": null
        },
        "magnetic_properties": {
          "magnetic_susceptibility": null,
          "curie_temperature": null
        }
      },
      "chemical": {
        "corrosion_resistance": {
          "test_medium": null,
          "corrosion_rate": null,
          "passivation_behavior": null
        },
        "oxidation_resistance": {
          "oxidation_rate_constant": null,
          "protective_scale": null
        }
      },
      "radiation_properties": {
        "void_swelling": null,
        "irradiation_hardening": null,
        "helium_embrittlement": null
      }
    },
    {
      "property_set_id": "prop_600C_0.6",
      "sample_id": "sample_600C_0.6",
      "mechanical": {
        "tensile_properties": {
          "yield_strength": [],
          "ultimate_tensile_strength": [],
          "elongation": [],
          "youngs_modulus": null,
          "stress_strain_curves": "True stress-strain curve at 600°C to strain 0.6, shown in Fig.1c; higher stress level than at 500°C for the same strain range (no flow softening).",
          "stress_strain_distribution": [],
          "strain_hardening_rate": []
        },
        "hardness": [],
        "fracture_toughness": {
          "value": null,
          "unit": null
        },
        "fatigue_properties": {
          "fatigue_limit": null,
          "cycles_to_failure": null
        },
        "creep_properties": {
          "steady_state_creep_rate": null,
          "rupture_life": null
        }
      },
      "physical": {
        "density": {
          "value": null,
          "unit": null
        },
        "thermal_properties": {
          "thermal_conductivity": null,
          "thermal_expansion_coefficient": null,
          "specific_heat": null
        },
        "electrical_properties": {
          "electrical_conductivity": null,
          "resistivity": null
        },
        "magnetic_properties": {
          "magnetic_susceptibility": null,
          "curie_temperature": null
        }
      },
      "chemical": {
        "corrosion_resistance": {
          "test_medium": null,
          "corrosion_rate": null,
          "passivation_behavior": null
        },
        "oxidation_resistance": {
          "oxidation_rate_constant": null,
          "protective_scale": null
        }
      },
      "radiation_properties": {
        "void_swelling": null,
        "irradiation_hardening": null,
        "helium_embrittlement": null
      }
    }
  ],
  "performance": [],
  "characterization_methods": [
    {
      "characterization_id": "char_EBSD_initial",
      "sample_id": "sample_initial_triplex",
      "microstructure_uuid": "uuid_initial_1",
      "technique": "EBSD (electron backscattered diffraction)",
      "purpose": "phase identification and mapping of initial triplex microstructure",
      "key_findings": "Initial microstructure consists of ferrite, austenite, and thermally induced martensite; band slope phase contrast used to distinguish BCC ferrite and martensite."
    },
    {
      "characterization_id": "char_TEM_initial",
      "sample_id": "sample_initial_triplex",
      "microstructure_uuid": "uuid_initial_1",
      "technique": "TEM (transmission electron microscopy)",
      "purpose": "detailed observation of phases and dislocation density",
      "key_findings": "Extremely low dislocation density in ferrite and austenite; clear identification of martensite via SAED."
    },
    {
      "characterization_id": "char_EBSD_500_0.6",
      "sample_id": "sample_500C_0.6",
      "microstructure_uuid": null,
      "technique": "EBSD phase mapping",
      "purpose": "reveal deformation bands and phase distribution after compression at 500°C to strain 0.6",
      "key_findings": "Frequent distribution of deformation bands; triplex microstructure preserved; banded structure observed."
    },
    {
      "characterization_id": "char_EBSD_600_0.6",
      "sample_id": "sample_600C_0.6",
      "microstructure_uuid": null,
      "technique": "EBSD phase mapping",
      "purpose": "observe microstructure after compression at 600°C to strain 0.6",
      "key_findings": "No prominent banded structure; triplex phases still present; better strain distribution compared to 500°C."
    },
    {
      "characterization_id": "char_TEM_500_0.3",
      "sample_id": "sample_500C_0.3",
      "microstructure_uuid": "uuid_500C_0.3_ferrite",
      "technique": "TEM bright-field imaging",
      "purpose": "analyze dislocation configurations and strain-induced transformation at interrupted strain 0.3",
      "key_findings": "Dislocation cells and high dislocation density walls (HDDWs) within ferrite, multiple slip traces, and fresh ferrite grains within austenite (austenite→ferrite transformation)."
    },
    {
      "characterization_id": "char_TEM_500_0.6",
      "sample_id": "sample_500C_0.6",
      "microstructure_uuid": "uuid_500C_0.6_ferrite_banded",
      "technique": "TEM bright-field imaging",
      "purpose": "reveal banded structure and bidirectional transformation at strain 0.6",
      "key_findings": "Banded structure within ferrite, shearing of parent austenite, simultaneous ferrite→austenite (DIAT) and austenite→ferrite (DIFT) transformations along deformation bands."
    },
    {
      "characterization_id": "char_TEM_600_0.6",
      "sample_id": "sample_600C_0.6",
      "microstructure_uuid": "uuid_600C_0.6_uniform",
      "technique": "TEM",
      "purpose": "check for deformation bands or transformation at 600°C",
      "key_findings": "No characteristics of deformation-induced transformations observed at 600°C."
    }
  ],
  "computational_details": [
    {
      "computation_id": "comp_thermo_calc",
      "sample_id": null,
      "simulation_method": "CALPHAD-based thermodynamic calculation of phase equilibria and Gibbs free energy",
      "software_used": "Thermo-Calc with TCFE9 database",
      "potential_model": null,
      "validation_against_experiment": "Elemental partitioning from EDS (Table 1: ferrite Mn 10.3±0.1 wt%, Al 6.0±0.1 wt%; austenite Mn 12.8±0.1 wt%, Al 4.7±0.1 wt%) matched Thermo-Calc predictions; local Gibbs energy equality at partitioned composition confirmed thermodynamic driving force for bidirectional transformation.",
      "analytical_model": [
        {
          "model_name": "modified Gibbs energy model",
          "equation_role": "interpret kinetic of phase transformation and phase stability in multicomponent systems",
          "parameters": null,
          "model_note": "Gibbs free energy of BCC (ferrite) and FCC (austenite) computed as function of Mn and Al content at 500°C and 550°C; point of equal energy indicates thermodynamic condition for coexistence and bidirectional transformation."
        }
      ]
    }
  ],
  "unmapped_findings": [
    "The initial triplex microstructure exhibited extremely low dislocation density in both ferrite and austenite.",
    "Flow softening after true strain 0.3 at 500–600°C was attributed to deformation-induced transformations, not to dynamic recrystallization or extended dynamic recovery.",
    "Deformation bands at 500°C led to partitioning of ferrite and shearing of parent austenite; shear strain localization was released by simultaneous ferrite→austenite and austenite→ferrite transformations.",
    "At 600°C, the absence of banded structure and transformations was attributed to higher strain distribution capability at elevated temperature.",
    "Mn partitioning (higher in austenite) primarily dictated phase stability and Gibbs energy equality, while Al partitioning (higher in ferrite) had negligible influence on phase stability.",
    "The compressive stress-strain curves exhibited mechanical stability in the 200–500°C range, with a significant stress drop upon increasing temperature from 500 to 600°C.",
    "The Gibbs free energy model (Thermo-Calc) showed that local elemental partitioning (Mn, Al) brought ferrite and austenite to the same Gibbs energy level, enabling bidirectional transformation."
  ]
}

File: evaluation_json2json/outputs_exp/deepseek/A18/intermediate/text/text_extraction.txt (part 1 of 2)
{
  "papers": [
    {
      "paper_id": "A18",
      "doi": null,
      "title": "Effect of alloying content on microstructure and mechanical properties of Fe–Mn–Al–C low-density steels",
      "authors": [
        "Hui Wang",
        "Cunyu Wang",
        "Jianxiong Liang",
        "Andy Godfrey",
        "Yuhui Wang",
        "Yuqing Weng",
        "Wenquan Cao"
      ],
      "publication_year": null,
      "journal": null,
      "keywords": [
        "Low density steel",
        "Alloying effects",
        "Mechanical property",
        "Impact toughness",
        "κ-carbides"
      ],
      "research_type": "experimental",
      "paper_scope": "Investigate the effects of C, Mn, and Al alloying content on the microstructure, density, and mechanical properties (tensile, impact toughness) of Fe-Mn-Al-C low-density steels through systematic experimental characterization."
    }
  ],
  "alloys": [
    {
      "alloy_id": "alloy_fe30mn11al06c",
      "paper_id": "A18",
      "alloy_name": "Fe30Mn11Al0.6C",
      "aliases": [
        "C-0.6"
      ],
      "base_element": "Fe",
      "alloying_elements": [
        "Mn",
        "Al",
        "C"
      ],
      "nominal_composition": [
        {
          "element": "Fe",
          "weight_percent": "Bal.",
          "atomic_percent": null
        },
        {
          "element": "C",
          "weight_percent": "0.63",
          "atomic_percent": null
        },
        {
          "element": "Mn",
          "weight_percent": "30.10",
          "atomic_percent": null
        },
        {
          "element": "Al",
          "weight_percent": "11.11",
          "atomic_percent": null
        }
      ],
      "alloys_notes": "Density 6.65 g/cm³"
    },
    {
      "alloy_id": "alloy_fe30mn11al1c",
      "paper_id": "A18",
      "alloy_name": "Fe30Mn11Al1C",
      "aliases": [
        "C-1.0",
        "Mn-30",
        "Al-11"
      ],
      "base_element": "Fe",
      "alloying_elements": [
        "Mn",
        "Al",
        "C"
      ],
      "nominal_composition": [
        {
          "element": "Fe",
          "weight_percent": "Bal.",
          "atomic_percent": null
        },
        {
          "element": "C",
          "weight_percent": "1.00",
          "atomic_percent": null
        },
        {
          "element": "Mn",
          "weight_percent": "30.07",
          "atomic_percent": null
        },
        {
          "element": "Al",
          "weight_percent": "11.07",
          "atomic_percent": null
        }
      ],
      "alloys_notes": "Density 6.60 g/cm³; also used as reference base across three series."
    },
    {
      "alloy_id": "alloy_fe30mn11al12c",
      "paper_id": "A18",
      "alloy_name": "Fe30Mn11Al1.2C",
      "aliases": [
        "C-1.2"
      ],
      "base_element": "Fe",
      "alloying_elements": [
        "Mn",
        "Al",
        "C"
      ],
      "nominal_composition": [
        {
          "element": "Fe",
          "weight_percent": "Bal.",
          "atomic_percent": null
        },
        {
          "element": "C",
          "weight_percent": "1.20",
          "atomic_percent": null
        },
        {
          "element": "Mn",
          "weight_percent": "29.99",
          "atomic_percent": null
        },
        {
          "element": "Al",
          "weight_percent": "11.08",
          "atomic_percent": null
        }
      ],
      "alloys_notes": "Density 6.58 g/cm³"
    },
    {
      "alloy_id": "alloy_fe30mn11al15c",
      "paper_id": "A18",
      "alloy_name": "Fe30Mn11Al1.5C",
      "aliases": [
        "C-1.5"
      ],
      "base_element": "Fe",
      "alloying_elements": [
        "Mn",
        "Al",
        "C"
      ],
      "nominal_composition": [
        {
          "element": "Fe",
          "weight_percent": "Bal.",
          "atomic_percent": null
        },
        {
          "element": "C",
          "weight_percent": "1.52",
          "atomic_percent": null
        },
        {
          "element": "Mn",
          "weight_percent": "29.67",
          "atomic_percent": null
        },
        {
          "element": "Al",
          "weight_percent": "11.21",
          "atomic_percent": null
        }
      ],
      "alloys_notes": "Density 6.56 g/cm³"
    },
    {
      "alloy_id": "alloy_fe20mn11al1c",
      "paper_id": "A18",
      "alloy_name": "Fe20Mn11Al1C",
      "aliases": [
        "Mn-20"
      ],
      "base_element": "Fe",
      "alloying_elements": [
        "Mn",
        "Al",
        "C"
      ],
      "nominal_composition": [
        {
          "element": "Fe",
          "weight_percent": "Bal.",
          "atomic_percent": null
        },
        {
          "element": "C",
          "weight_percent": "1.01",
          "atomic_percent": null
        },
        {
          "element": "Mn",
          "weight_percent": "19.09",
          "atomic_percent": null
        },
        {
          "element": "Al",
          "weight_percent": "10.87",
          "atomic_percent": null
        }
      ],
      "alloys_notes": "Density 6.69 g/cm³"
    },
    {
      "alloy_id": "alloy_fe25mn11al1c",
      "paper_id": "A18",
      "alloy_name": "Fe25Mn11Al1C",
      "aliases": [
        "Mn-25"
      ],
      "base_element": "Fe",
      "alloying_elements": [
        "Mn",
        "Al",
        "C"
      ],
      "nominal_composition": [
        {
          "element": "Fe",
          "weight_percent": "Bal.",
          "atomic_percent": null
        },
        {
          "element": "C",
          "weight_percent": "1.01",
          "atomic_percent": null
        },
        {
          "element": "Mn",
          "weight_percent": "24.56",
          "atomic_percent": null
        },
        {
          "element": "Al",
          "weight_percent": "11.12",
          "atomic_percent": null
        }
      ],
      "alloys_notes": "Density 6.63 g/cm³"
    },
    {
      "alloy_id": "alloy_fe35mn11al1c",
      "paper_id": "A18",
      "alloy_name": "Fe35Mn11Al1C",
      "aliases": [
        "Mn-35"
      ],
      "base_element": "Fe",
      "alloying_elements": [
        "Mn",
        "Al",
        "C"
      ],
      "nominal_composition": [
        {
          "element": "Fe",
          "weight_percent": "Bal.",
          "atomic_percent": null
        },
        {
          "element": "C",
          "weight_percent": "1.00",
          "atomic_percent": null
        },
        {
          "element": "Mn",
          "weight_percent": "34.23",
          "atomic_percent": null
        },
        {
          "element": "Al",
          "weight_percent": "11.10",
          "atomic_percent": null
        }
      ],
      "alloys_notes": "Density 6.53 g/cm³"
    },
    {
      "alloy_id": "alloy_fe30mn6al1c",
      "paper_id": "A18",
      "alloy_name": "Fe30Mn6Al1C",
      "aliases": [
        "Al-6"
      ],
      "base_element": "Fe",
      "alloying_elements": [
        "Mn",
        "Al",
        "C"
      ],
      "nominal_composition": [
        {
          "element": "Fe",
          "weight_percent": "Bal.",
          "atomic_percent": null
        },
        {
          "element": "C",
          "weight_percent": "0.99",
          "atomic_percent": null
        },
        {
          "element": "Mn",
          "weight_percent": "29.48",
          "atomic_percent": null
        },
        {
          "element": "Al",
          "weight_percent": "5.98",
          "atomic_percent": null
        }
      ],
      "alloys_notes": "Density 7.12 g/cm³"
    },
    {
      "alloy_id": "alloy_fe30mn8al1c",
      "paper_id": "A18",
      "alloy_name": "Fe30Mn8Al1C",
      "aliases": [
        "Al-8"
      ],
      "base_element": "Fe",
      "alloying_elements": [
        "Mn",
        "Al",
        "C"
      ],
      "nominal_composition": [
        {
          "element": "Fe",
          "weight_percent": "Bal.",
          "atomic_percent": null
        },
        {
          "element": "C",
          "weight_percent": "0.98",
          "atomic_percent": null
        },
        {
          "element": "Mn",
          "weight_percent": "30.22",
          "atomic_percent": null
        },
        {
          "element": "Al",
          "weight_percent": "8.08",
          "atomic_percent": null
        }
      ],
      "alloys_notes": "Density 6.90 g/cm³"
    },
    {
      "alloy_id": "alloy_fe30mn10al1c",
      "paper_id": "A18",
      "alloy_name": "Fe30Mn10Al1C",
      "aliases": [
        "Al-10"
      ],
      "base_element": "Fe",
      "alloying_elements": [
        "Mn",
        "Al",
        "C"
      ],
      "nominal_composition": [
        {
          "element": "Fe",
          "weight_percent": "Bal.",
          "atomic_percent": null
        },
        {
          "element": "C",
          "weight_percent": "1.01",
          "atomic_percent": null
        },
        {
          "element": "Mn",
          "weight_percent": "30.22",
          "atomic_percent": null
        },
        {
          "element": "Al",
          "weight_percent": "10.13",
          "atomic_percent": null
        }
      ],
      "alloys_notes": "Density 6.69 g/cm³"
    },
    {
      "alloy_id": "alloy_fe30mn12al1c",
      "paper_id": "A18",
      "alloy_name": "Fe30Mn12Al1C",
      "aliases": [
        "Al-12"
      ],
      "base_element": "Fe",
      "alloying_elements": [
        "Mn",
        "Al",
        "C"
      ],
      "nominal_composition": [
        {
          "element": "Fe",
          "weight_percent": "Bal.",
          "atomic_percent": null
        },
        {
          "element": "C",
          "weight_percent": "1.02",
          "atomic_percent": null
        },
        {
          "element": "Mn",
          "weight_percent": "30.47",
          "atomic_percent": null
        },
        {
          "element": "Al",
          "weight_percent": "12.04",
          "atomic_percent": null
        }
      ],
      "alloys_notes": "Density 6.52 g/cm³"
    }
  ],
  "processes": [
    {
      "process_id": "proc_1050",
      "paper_id": "A18",
      "alloy_id": null,
      "description": "Ingot homogenized at 1200°C for 5 h, hot rolled to 16 mm diameter rod, air cooled, then solution treated at 1050°C for 2 h followed by water quenching.",
      "processes_notes": "Common pre-treatment: vacuum induction melting (50 kg), casting into 150 mm ingot, homogenization 1200°C/5h, hot rolling to 16 mm rod, air cooling."
    },
    {
      "process_id": "proc_1100",
      "paper_id": "A18",
      "alloy_id": null,
      "description": "Ingot homogenized at 1200°C for 5 h, hot rolled to 16 mm diameter rod, air cooled, then solution treated at 1100°C for 2 h followed by water quenching.",
      "processes_notes": "Same prior steps as proc_1050. Applied only to Al-containing series for comparison."
    }
  ],
  "samples": [
    {
      "sample_id": "sample_c06",
      "paper_id": "A18",
      "alloy_id": "alloy_fe30mn11al06c",
      "process_id": "proc_1050"
    },
    {
      "sample_id": "sample_c10",
      "paper_id": "A18",
      "alloy_id": "alloy_fe30mn11al1c",
      "process_id": "proc_1050"
    },
    {
      "sample_id": "sample_c12",
      "paper_id": "A18",
      "alloy_id": "alloy_fe30mn11al12c",
      "process_id": "proc_1050"
    },
    {
      "sample_id": "sample_c15",
      "paper_id": "A18",
      "alloy_id": "alloy_fe30mn11al15c",
      "process_id": "proc_1050"
    },
    {
      "sample_id": "sample_mn20",
      "paper_id": "A18",
      "alloy_id": "alloy_fe20mn11al1c",
      "process_id": "proc_1050"
    },
    {
      "sample_id": "sample_mn25",
      "paper_id": "A18",
      "alloy_id": "alloy_fe25mn11al1c",
      "process_id": "proc_1050"
    },
    {
      "sample_id": "sample_mn30",
      "paper_id": "A18",
      "alloy_id": "alloy_fe30mn11al1c",
      "process_id": "proc_1050"
    },
    {
      "sample_id": "sample_mn35",
      "paper_id": "A18",
      "alloy_id": "alloy_fe35mn11al1c",
      "process_id": "proc_1050"
    },
    {
      "sample_id": "sample_al6",
      "paper_id": "A18",
      "alloy_id": "alloy_fe30mn6al1c",
      "process_id": "proc_1050"
    },
    {
      "sample_id": "sample_al8",
      "paper_id": "A18",
      "alloy_id": "alloy_fe30mn8al1c",
      "process_id": "proc_1050"
    },
    {
      "sample_id": "sample_al10",
      "paper_id": "A18",
      "alloy_id": "alloy_fe30mn10al1c",
      "process_id": "proc_1050"
    },
    {
      "sample_id": "sample_al11",
      "paper_id": "A18",
      "alloy_id": "alloy_fe30mn11al1c",
      "process_id": "proc_1050"
    },
    {
      "sample_id": "sample_al12",
      "paper_id": "A18",
      "alloy_id": "alloy_fe30mn12al1c",
      "process_id": "proc_1050"
    },
    {
      "sample_id": "sample_al6_1100",
      "paper_id": "A18",
      "alloy_id": "alloy_fe30mn6al1c",
      "process_id": "proc_1100"
    },
    {
      "sample_id": "sample_al8_1100",
      "paper_id": "A18",
      "alloy_id": "alloy_fe30mn8al1c",
      "process_id": "proc_1100"
    },
    {
      "sample_id": "sample_al10_1100",
      "paper_id": "A18",
      "alloy_id": "alloy_fe30mn10al1c",
      "process_id": "proc_1100"
    },
    {
      "sample_id": "sample_al11_1100",
      "paper_id": "A18",
      "alloy_id": "alloy_fe30mn11al1c",
      "process_id": "proc_1100"
    },
    {
      "sample_id": "sample_al12_1100",
      "paper_id": "A18",
      "alloy_id": "alloy_fe30mn12al1c",
      "process_id": "proc_1100"
    }
  ],
  "processing_steps": [
    {
      "sample_id": "sample_c06",
      "paper_id": "A18",
      "sequence": "1",
      "type": "heat_treatment",
      "method": "Solution treatment at 1050°C for 2 h, water quenched",
      "temperature": "1050",
      "unit": "°C",
      "duration": "2 h",
      "cooling_medium": "water",
      "reduction_ratio": null,
      "processing_steps_notes": "Prior steps: 1200°C/5h homogenization, hot rolling to 16 mm, air cooling."
    },
    {
      "sample_id": "sample_c10",
      "paper_id": "A18",
      "sequence": "1",
      "type": "heat_treatment",
      "method": "Solution treatment at 1050°C for 2 h, water quenched",
      "temperature": "1050",
      "unit": "°C",
      "duration": "2 h",
      "cooling_medium": "water",
      "reduction_ratio": null,
      "processing_steps_notes": "Prior steps: 1200°C/5h homogenization, hot rolling to 16 mm, air cooling."
    },
    {
      "sample_id": "sample_c12",
      "paper_id": "A18",
      "sequence": "1",
      "type": "heat_treatment",
      "method": "Solution treatment at 1050°C for 2 h, water quenched",
      "temperature": "1050",
      "unit": "°C",
      "duration": "2 h",
      "cooling_medium": "water",
      "reduction_ratio": null,
      "processing_steps_notes": "Prior steps: 1200°C/5h homogenization, hot rolling to 16 mm, air cooling."
    },
    {
      "sample_id": "sample_c15",
      "paper_id": "A18",
      "sequence": "1",
      "type": "heat_treatment",
      "method": "Solution treatment at 1050°C for 2 h, water quenched",
      "temperature": "1050",
      "unit": "°C",
      "duration": "2 h",
      "cooling_medium": "water",
      "reduction_ratio": null,
      "processing_steps_notes": "Prior steps: 1200°C/5h homogenization, hot rolling to 16 mm, air cooling."
    },
    {
      "sample_id": "sample_mn20",
      "paper_id": "A18",
      "sequence": "1",
      "type": "heat_treatment",
      "method": "Solution treatment at 1050°C for 2 h, water quenched",
      "temperature": "1050",
      "unit": "°C",
      "duration": "2 h",
      "cooling_medium": "water",
      "reduction_ratio": null,
      "processing_steps_notes": "Prior steps: 1200°C/5h homogenization, hot rolling to 16 mm, air cooling."
    },
    {
      "sample_id": "sample_mn25",
      "paper_id": "A18",
      "sequence": "1",
      "type": "heat_treatment",
      "method": "Solution treatment at 1050°C for 2 h, water quenched",
      "temperature": "1050",
      "unit": "°C",
      "duration": "2 h",
      "cooling_medium": "water",
      "reduction_ratio": null,
      "processing_steps_notes": "Prior steps: 1200°C/5h homogenization, hot rolling to 16 mm, air cooling."
    },
    {
      "sample_id": "sample_mn30",
      "paper_id": "A18",
      "sequence": "1",
      "type": "heat_treatment",
      "method": "Solution treatment at 1050°C for 2 h, water quenched",
      "temperature": "1050",
      "unit": "°C",
      "duration": "2 h",
      "cooling_medium": "water",
      "reduction_ratio": null,
      "processing_steps_notes": "Prior steps: 1200°C/5h homogenization, hot rolling to 16 mm, air cooling."
    },
    {
      "sample_id": "sample_mn35",
      "paper_id": "A18",
      "sequence": "1",
      "type": "heat_treatment",
      "method": "Solution treatment at 1050°C for 2 h, water quenched",
      "temperature": "1050",
      "unit": "°C",
      "duration": "2 h",
      "cooling_medium": "water",
      "reduction_ratio": null,
      "processing_steps_notes": "Prior steps: 1200°C/5h homogenization, hot rolling to 16 mm, air cooling."
    },
    {
      "sample_id": "sample_al6",
      "paper_id": "A18",
      "sequence": "1",
      "type": "heat_treatment",
      "method": "Solution treatment at 1050°C for 2 h, water quenched",
      "temperature": "1050",
      "unit": "°C",
      "duration": "2 h",
      "cooling_medium": "water",
      "reduction_ratio": null,
      "processing_steps_notes": "Prior steps: 1200°C/5h homogenization, hot rolling to 16 mm, air cooling."
    },
    {
      "sample_id": "sample_al8",
      "paper_id": "A18",
      "sequence": "1",
      "type": "heat_treatment",
      "method": "Solution treatment at 1050°C for 2 h, water quenched",
      "temperature": "1050",
      "unit": "°C",
      "duration": "2 h",
      "cooling_medium": "water",
      "reduction_ratio": null,
      "processing_steps_notes": "Prior steps: 1200°C/5h homogenization, hot rolling to 16 mm, air cooling."
    },
    {
      "sample_id": "sample_al10",
      "paper_id": "A18",
      "sequence": "1",
      "type": "heat_treatment",
      "method": "Solution treatment at 1050°C for 2 h, water quenched",
      "temperature": "1050",
      "unit": "°C",
      "duration": "2 h",
      "cooling_medium": "water",
      "reduction_ratio": null,
      "processing_steps_notes": "Prior steps: 1200°C/5h homogenization, hot rolling to 16 mm, air cooling."
    },
    {
      "sample_id": "sample_al11",
      "paper_id": "A18",
      "sequence": "1",
      "type": "heat_treatment",
      "method": "Solution treatment at 1050°C for 2 h, water quenched",
      "temperature": "1050",
      "unit": "°C",
      "duration": "2 h",
      "cooling_medium": "water",
      "reduction_ratio": null,
      "processing_steps_notes": "Prior steps: 1200°C/5h homogenization, hot rolling to 16 mm, air cooling."
    },
    {
      "sample_id": "sample_al12",
      "paper_id": "A18",
      "sequence": "1",
      "type": "heat_treatment",
      "method": "Solution treatment at 1050°C for 2 h, water quenched",
      "temperature": "1050",
      "unit": "°C",
      "duration": "2 h",
      "cooling_medium": "water",
      "reduction_ratio": null,
      "processing_steps_notes": "Prior steps: 1200°C/5h homogenization, hot rolling to 16 mm, air cooling."
    },
    {
      "sample_id": "sample_al6_1100",
      "paper_id": "A18",
      "sequence": "1",
      "type": "heat_treatment",
      "method": "Solution treatment at 1100°C for 2 h, water quenched",
      "temperature": "1100",
      "unit": "°C",
      "duration": "2 h",
      "cooling_medium": "water",
      "reduction_ratio": null,
      "processing_steps_notes": "Prior steps: 1200°C/5h homogenization, hot rolling to 16 mm, air cooling."
    },
    {
      "sample_id": "sample_al8_1100",
      "paper_id": "A18",
      "sequence": "1",
      "type": "heat_treatment",
      "method": "Solution treatment at 1100°C for 2 h, water quenched",
      "temperature": "1100",
      "unit": "°C",
      "duration": "2 h",
      "cooling_medium": "water",
      "reduction_ratio": null,
      "processing_steps_notes": "Prior steps: 1200°C/5h homogenization, hot rolling to 16 mm, air cooling."
    },
    {
      "sample_id": "sample_al10_1100",
      "paper_id": "A18",
      "sequence": "1",
      "type": "heat_treatment",
      "method": "Solution treatment at 1100°C for 2 h, water quenched",
      "temperature": "1100",
      "unit": "°C",
      "duration": "2 h",
      "cooling_medium": "water",
      "reduction_ratio": null,
      "processing_steps_notes": "Prior steps: 1200°C/5h homogenization, hot rolling to 16 mm, air cooling."
    },
    {
      "sample_id": "sample_al11_1100",
      "paper_id": "A18",
      "sequence": "1",
      "type": "heat_treatment",
      "method": "Solution treatment at 1100°C for 2 h, water quenched",
      "temperature": "1100",
      "unit": "°C",
      "duration": "2 h",
      "cooling_medium": "water",
      "reduction_ratio": null,
      "processing_steps_notes": "Prior steps: 1200°C/5h homogenization, hot rolling to 16 mm, air cooling."
    },
    {
      "sample_id": "sample_al12_1100",
      "paper_id": "A18",
      "sequence": "1",
      "type": "heat_treatment",
      "method": "Solution treatment at 1100°C for 2 h, water quenched",
      "temperature": "1100",
      "unit": "°C",
      "duration": "2 h",
      "cooling_medium": "water",
      "reduction_ratio": null,
      "processing_steps_notes": "Prior steps: 1200°C/5h homogenization, hot rolling to 16 mm, air cooling."
    }
  ],
  "structures": [
    {
      "structure_id": "struct_c06",
      "sample_id": "sample_c06",
      "overall_structure": "Dual-phase (austenite + ferrite) with nano-sized κ-carbides in austenite. Ferrite volume fraction ~30%, austenite grain refined by ferrite. Twin boundary fraction ~56.7%.",
      "number_of_phases": "3",
      "microstructure_counts": "Austenite, ferrite, κ-carbide",
      "microstructure_list": [
        {
          "uuid": "uuid_c06",
          "related_sequence": null,
          "phases_present": [
            {
              "phase_name": "austenite",
              "crystal_structure": "FCC",
              "volume_fraction": "70",
              "morphology": "equiaxed grains, contains annealing twins (twin boundary fraction 56.7%)",
              "grain_size": "7.3 ± 1.2 μm",
              "texture": null
            },
            {
              "phase_name": "ferrite",
              "crystal_structure": "BCC",
              "volume_fraction": "30",
              "morphology": "dispersed, grain size 5.5 ± 1.4 μm",
              "grain_size": "5.5 ± 1.4 μm",
              "texture": null
            }
          ],
          "defects": [],
          "grain_structure": {
            "average_grain_size": {
              "value": "7.3",
              "unit": "μm"
            },
            "grain_size_distribution": null,
            "texture": null
          },
          "precipitates": [
            {
              "precipitate_id": "ppt_c06",
              "type": "κ-carbide",
              "size": {
                "value": "1.0 ± 0.4",
                "unit": "nm"
              },
              "distribution": "uniformly distributed in austenite matrix",
              "coherency": "coherent with austenite (orientation (001)κ||(001)γ)"
            }
          ]
        }
      ]
    },
    {
      "structure_id": "struct_c10",
      "sample_id": "sample_c10",
      "overall_structure": "Fully austenitic, no ferrite. κ-carbides with average size 3 nm. Twin boundary fraction 53.9%.",
      "number_of_phases": "2",
      "microstructure_counts": "Austenite, κ-carbide",
      "microstructure_list": [
        {
          "uuid": "uuid_c10",
          "related_sequence": null,
          "phases_present": [
            {
              "phase_name": "austenite",
              "crystal_structure": "FCC",
              "volume_fraction": "100",
              "morphology": "equiaxed grains, annealing twins (twin boundary fraction 53.9%)",
              "grain_size": "23.7 ± 1.3 μm",
              "texture": null
            }
          ],
          "defects": [],
          "grain_structure": {
            "average_grain_size": {
              "value": "23.7",
              "unit": "μm"
            },
            "grain_size_distribution": null,
            "texture": null
          },
          "precipitates": [
            {
              "precipitate_id": "ppt_c10",
              "type": "κ-carbide",
              "size": {
                "value": "3.0 ± 0.6",
                "unit": "nm"
              },
              "distribution": "uniformly distributed in austenite matrix",
              "coherency": "coherent with austenite (orientation (001)κ||(001)γ)"
            }
          ]
        }
      ]
    },
    {
      "structure_id": "struct_c12",
      "sample_id": "sample_c12",
      "overall_structure": "Fully austenitic. κ-carbides coarsened to ~20 nm. Twin boundary fraction 51.8%.",
      "number_of_phases": "2",
      "microstructure_counts": "Austenite, κ-carbide",
      "microstructure_list": [
        {
          "uuid": "uuid_c12",
          "related_sequence": null,
          "phases_present": [
            {
              "phase_name": "austenite",
              "crystal_structure": "FCC",
              "volume_fraction": "100",
              "morphology": "equiaxed grains, annealing twins (twin boundary fraction 51.8%)",
              "grain_size": "22.5 ± 1.4 μm",
              "texture": null
            }
          ],
          "defects": [],
          "grain_structure": {
            "average_grain_size": {
              "value": "22.5",
              "unit": "μm"
            },
            "grain_size_distribution": null,
            "texture": null
          },
          "precipitates": [
            {
              "precipitate_id": "ppt_c12",
              "type": "κ-carbide",
              "size": {
                "value": "20 ± 6",
                "unit": "nm"
              },
              "distribution": "uniformly distributed in austenite matrix, rectangular shape observed",
              "coherency": "coherent with austenite (orientation (001)κ||(001)γ)"
            }
          ]
        }
      ]
    },
    {
      "structure_id": "struct_c15",
      "sample_id": "sample_c15",
      "overall_structure": "Fully austenitic. κ-carbides large (~50 nm). Twin boundary fraction 50.2%.",
      "number_of_phases": "2",
      "microstructure_counts": "Austenite, κ-carbide",
      "microstructure_list": [
        {
          "uuid": "uuid_c15",
          "related_sequence": null,
          "phases_present": [
            {
              "phase_name": "austenite",
              "crystal_structure": "FCC",
              "volume_fraction": "100",
              "morphology": "equiaxed grains, annealing twins (twin boundary fraction 50.2%)",
              "grain_size": "22.4 ± 1.4 μm",
              "texture": null
            }
          ],
          "defects": [],
          "grain_structure": {
            "average_grain_size": {
              "value": "22.4",
              "unit": "μm"
            },
            "grain_size_distribution": null,
            "texture": null
          },
          "precipitates": [
            {
              "precipitate_id": "ppt_c15",
              "type": "κ-carbide",
              "size": {
                "value": "50 ± 18",
                "unit": "nm"
              },
              "distribution": "uniformly distributed in austenite matrix, rectangular morphology",
              "coherency": "coherent with austenite (orientation (001)κ||(001)γ)"
            }
          ]
        }
      ]
    },
    {
      "structure_id": "struct_mn20",
      "sample_id": "sample_mn20",
      "overall_structure": "Mainly austenite with small amount of ferrite (3.3%). κ-carbides ~18 nm. Twin boundary fraction 47.8%.",
      "number_of_phases": "3",
      "microstructure_counts": "Austenite, ferrite, κ-carbide",
      "microstructure_list": [
        {
          "uuid": "uuid_mn20",
          "related_sequence": null,
          "phases_present": [
            {
              "phase_name": "austenite",
              "crystal_structure": "FCC",
              "volume_fraction": "96.7",
              "morphology": "equiaxed grains, annealing twins (twin boundary fraction 47.8%)",
              "grain_size": "9.9 ± 1.3 μm",
              "texture": null
            },
            {
              "phase_name": "ferrite",
              "crystal_structure": "BCC",
              "volume_fraction": "3.3",
              "morphology": "dispersed, grain size 4.1 ± 0.7 μm",
              "grain_size": "4.1 ± 0.7 μm",
              "texture": null
            }
          ],
          "defects": [],
          "grain_structure": {
            "average_grain_size": {
              "value": "9.9",
              "unit": "μm"
            },
            "grain_size_distribution": null,
            "texture": null
          },
          "precipitates": [
            {
              "precipitate_id": "ppt_mn20",
              "type": "κ-carbide",
              "size": {
                "value": "18 ± 6",
                "unit": "nm"
              },
              "distribution": "uniformly distributed in austenite matrix",
              "coherency": "coherent with austenite (orientation (001)κ||(001)γ)"
            }
          ]
        }
      ]
    },
    {
      "structure_id": "struct_mn25",
      "sample_id": "sample_mn25",
      "overall_structure": "Austenite with trace ferrite (0.65%). κ-carbides ~5 nm. Twin boundary fraction 52.6%.",
      "number_of_phases": "3",
      "microstructure_counts": "Austenite, ferrite, κ-carbide",
      "microstructure_list": [
        {
          "uuid": "uuid_mn25",
          "related_sequence": null,
          "phases_present": [
            {
              "phase_name": "austenite",
              "crystal_structure": "FCC",
              "volume_fraction": "99.35",
              "morphology": "equiaxed grains, annealing twins (twin boundary fraction 52.6%)",
              "grain_size": "18.8 ± 1.3 μm",
              "texture": null
            },
            {
              "phase_name": "ferrite",
              "crystal_structure": "BCC",
              "volume_fraction": "0.65",
              "morphology": "dispersed, grain size 4.5 ± 0.7 μm",
              "grain_size": "4.5 ± 0.7 μm",
              "texture": null
            }
          ],
          "defects": [],
          "grain_structure": {
            "average_grain_size": {
              "value": "18.8",
              "unit": "μm"
            },
            "grain_size_distribution": null,
            "texture": null
          },
          "precipitates": [
            {
              "precipitate_id": "ppt_mn25",
              "type": "κ-carbide",
              "size": {
                "value": "5.0 ± 2.1",
                "unit": "nm"
              },
              "distribution": "uniformly distributed in austenite matrix",
              "coherency": "coherent with austenite (orientation (001)κ||(001)γ)"
            }
          ]
        }
      ]
    },
    {
      "structure_id": "struct_mn30",
      "sample_id": "sample_mn30",
      "overall_structure": "Fully austenitic. κ-carbides ~3 nm. Twin boundary fraction 53.9%. (Same alloy as C-1.0)",
      "number_of_phases": "2",
      "microstructure_counts": "Austenite, κ-carbide",
      "microstructure_list": [
        {
          "uuid": "uuid_mn30",
          "related_sequence": null,
          "phases_present": [
            {
              "phase_name": "austenite",
              "crystal_structure": "FCC",
              "volume_fraction": "100",
              "morphology": "equiaxed grains, annealing twins (twin boundary fraction 53.9%)",
              "grain_size": "23.7 ± 1.3 μm",
              "texture": null
            }
          ],
          "defects": [],
          "grain_structure": {
            "average_grain_size": {
              "value": "23.7",
              "unit": "μm"
            },
            "grain_size_distribution": null,
            "texture": null
          },
          "precipitates": [
            {
              "precipitate_id": "ppt_mn30",
              "type": "κ-carbide",
              "size": {
                "value": "3.0 ± 0.6",
                "unit": "nm"
              },
              "distribution": "uniformly distributed in austenite matrix",
              "coherency": "coherent with austenite (orientation (001)κ||(001)γ)"
            }
          ]
        }
      ]
    },
    {
      "structure_id": "struct_mn35",
      "sample_id": "sample_mn35",
      "overall_structure": "Fully austenitic. κ-carbides ~2 nm. Twin boundary fraction 59.6%.",
      "number_of_phases": "2",
      "microstructure_counts": "Austenite, κ-carbide",
      "microstructure_list": [
        {
          "uuid": "uuid_mn35",
          "related_sequence": null,
          "phases_present": [
            {
              "phase_name": "austenite",
              "crystal_structure": "FCC",
              "volume_fraction": "100",
              "morphology": "equiaxed grains, annealing twins (twin boundary fraction 59.6%)",
              "grain_size": "33 ± 1.6 μm",
              "texture": null
            }
          ],
          "defects": [],
          "grain_structure": {
            "average_grain_size": {
              "value": "33",
              "unit": "μm"
            },
            "grain_size_distribution": null,
            "texture": null
          },
          "precipitates": [
            {
              "precipitate_id": "ppt_mn35",
              "type": "κ-carbide",
              "size": {
                "value": "2.0 ± 1.1",
                "unit": "nm"
              },
              "distribution": "uniformly distributed in austenite matrix",
              "coherency": "coherent with austenite (orientation (001)κ||(001)γ)"
            }
          ]
        }
      ]
    },
    {
      "structure_id": "struct_al6",
      "sample_id": "sample_al6",
      "overall_structure": "Fully austenitic, no κ-carbides detected (or extremely small short-range ordering). Twin boundary fraction 45.3%.",
      "number_of_phases": "1",
      "microstructure_counts": "Austenite only",
      "microstructure_list": [
        {
          "uuid": "uuid_al6",
          "related_sequence": null,
          "phases_present": [
            {
              "phase_name": "austenite",
              "crystal_structure": "FCC",
              "volume_fraction": "100",
              "morphology": "equiaxed grains, annealing twins (twin boundary fraction 45.3%)",
              "grain_size": "34.2 ± 1.1 μm",
              "texture": null
            }
          ],
          "defects": [],
          "grain_structure": {
            "average_grain_size": {
              "value": "34.2",
              "unit": "μm"
            },
            "grain_size_distribution": null,
            "texture": null
          },
          "precipitates": []
        }
      ]
    },
    {
      "structure_id": "struct_al8",
      "sample_id": "sample_al8",
      "overall_structure": "Fully austenitic, no κ-carbides detected. Twin boundary fraction 50.3%.",
      "number_of_phases": "1",
      "microstructure_counts": "Austenite only",
      "microstructure_list": [
        {
          "uuid": "uuid_al8",
          "related_sequence": null,
          "phases_present": [
            {
              "phase_name": "austenite",
              "crystal_structure": "FCC",
              "volume_fraction": "100",
              "morphology": "equiaxed grains, annealing twins (twin boundary fraction 50.3%)",
              "grain_size": "28.3 ± 1.2 μm",
              "texture": null
            }
          ],
          "defects": [],
          "grain_structure": {
            "average_grain_size": {
              "value": "28.3",
              "unit": "μm"
            },
            "grain_size_distribution": null,
            "texture": null
          },
          "precipitates": []
        }
      ]
    },
    {
      "structure_id": "struct_al10",
      "sample_id": "sample_al10",
      "overall_structure": "Fully austenitic. κ-carbides ~1 nm. Twin boundary fraction 53.2%.",
      "number_of_phases": "2",
      "microstructure_counts": "Austenite, κ-carbide",
      "microstructure_list": [
        {
          "uuid": "uuid_al10",
          "related_sequence": null,
          "phases_present": [
            {
              "phase_name": "austenite",
              "crystal_structure": "FCC",
              "volume_fraction": "100",
              "morphology": "equiaxed grains, annealing twins (twin boundary fraction 53.2%)",
              "grain_size": "29.7 ± 1.1 μm",
              "texture": null
            }
          ],
          "defects": [],
          "grain_structure": {
            "average_grain_size": {
              "value": "29.7",
              "unit": "μm"
            },
            "grain_size_distribution": null,
            "texture": null
          },
          "precipitates": [
            {
              "precipitate_id": "ppt_al10",
              "type": "κ-carbide",
              "size": {
                "value": "1.0 ± 0.4",
                "unit": "nm"
              },
              "distribution": "uniformly distributed in austenite matrix",
              "coherency": "coherent with austenite (orientation (001)κ||(001)γ)"
            }
          ]
        }
      ]
    },
    {
      "structure_id": "struct_al11",
      "sample_id": "sample_al11",
      "overall_structure": "Fully austenitic. κ-carbides ~3 nm (same alloy as C-1.0, Mn-30). Twin boundary fraction 53.9%.",
      "number_of_phases": "2",
      "microstructure_counts": "Austenite, κ-carbide",
      "microstructure_list": [
        {
          "uuid": "uuid_al11",
          "related_sequence": null,
          "phases_present": [
            {
              "phase_name": "austenite",
              "crystal_structure": "FCC",
              "volume_fraction": "100",
              "morphology": "equiaxed grains, annealing twins (twin boundary fraction 53.9%)",
              "grain_size": "23.7 ± 1.3 μm",
              "texture": null
            }
          ],
          "defects": [],
          "grain_structure": {
            "average_grain_size": {
              "value": "23.7",
              "unit": "μm"
            },
            "grain_size_distribution": null,
            "texture": null
          },
          "precipitates": [
            {
              "precipitate_id": "ppt_al11",
              "type": "κ-carbide",
              "size": {
                "value": "3.0 ± 0.6",
                "unit": "nm"
              },
              "distribution": "uniformly distributed in austenite matrix",
              "coherency": "coherent with austenite (orientation (001)κ||(001)γ)"
            }
          ]
        }
      ]
    },
    {
      "structure_id": "struct_al12",
      "sample_id": "sample_al12",
      "overall_structure": "Austenite + small ferrite (3.08%). κ-carbides ~15 nm. Twin boundary fraction 51.3%.",
      "number_of_phases": "3",
      "microstructure_counts": "Austenite, ferrite, κ-carbide",
      "microstructure_list": [
        {
          "uuid": "uuid_al12",
          "related_sequence": null,
          "phases_present": [
            {
              "phase_name": "austenite",
              "crystal_structure": "FCC",
              "volume_fraction": "96.92",
              "morphology": "equiaxed grains, annealing twins (twin boundary fraction 51.3%)",
              "grain_size": "12.6 ± 1.2 μm",
              "texture": null
            },
            {
              "phase_name": "ferrite",
              "crystal_structure": "BCC",
              "volume_fraction": "3.08",
              "morphology": "dispersed, grain size 4.5 ± 0.9 μm",
              "grain_size": "4.5 ± 0.9 μm",
