Repository: RiverYanggg/SteelDig_multimodal

# Evaluation Framework

这个目录实现当前的结构化抽取评估流程。它比较两套 `text_extraction.json`，数据来自 `outputs_exp/` 下各模型的抽取结果目录。

当前 `outputs_exp/` 中可用的模型目录示例：`deepseek`、`doubao`、`kimi`（以实际存在的子目录为准）。

- 真值（truth）：`outputs_exp/<truth_model>/<paper_id>/final/text_extraction.json`
- 预测（pred）：`outputs_exp/<pred_model>/<paper_id>/final/text_extraction.json`

通过 `--truth` 与 `--pred` 可任意指定哪套模型作为真值、哪套作为预测。例如 `--truth doubao --pred deepseek` 表示以 doubao 为真值、以 deepseek 为预测进行评估。

当前评估的核心原则是：

- 论文级配对由目录名决定，例如 `A0`、`A1`。
- 先做对象对齐，尤其是 `alloy/process/sample`。
- 对齐后由代码展开同一个 canonical object 下的同一个字段。
- 代码先做确定性判断；只有语义不确定的同字段值才交给 LLM judge。
- LLM judge 只输出 `true/false`，不负责计算指标。
- Precision/Recall/F1 全部由代码根据最终字段匹配结果计算。

---

File: evaluation_json2json/outputs_exp/deepseek/A21/intermediate/text/text_extraction.txt
{
  "papers": [
    {
      "paper_id": "A21",
      "doi": null,
      "title": "Deciphering the composition-microstructure correlation in low-density FeMnAlC steels with machine learning",
      "authors": [
        "Peng Tiexu",
        "Yu Haoyang",
        "Huang Jiaxin",
        "Fang Wei",
        "Li Cong",
        "Yao Zitong",
        "Zhang Xin",
        "Feng Jianhang",
        "Ji Puguang",
        "Xia Chaoqun",
        "Yu Hui",
        "Yin Fuxing"
      ],
      "publication_year": null,
      "journal": null,
      "keywords": [
        "Fe-Mn-Al-C alloy",
        "Compositional design",
        "κ-carbide",
        "Machine-learning"
      ],
      "research_type": "mixed",
      "paper_scope": "Investigating the composition-microstructure correlation in low-density FeMnAlC steels using machine learning to predict the existence of κ phase, (γ+κ) dual-phase region, single γ region, and κ phase volume fraction, and experimentally validating on Fe-30Mn-8Al-1C."
    }
  ],
  "alloys": [
    {
      "alloy_id": "alloy_fe30mn8al1c",
      "paper_id": "A21",
      "alloy_name": "Fe-30Mn-8Al-1C",
      "aliases": [
        "Fe-30Mn-8Al-1C"
      ],
      "base_element": "Fe",
      "alloying_elements": [
        "Mn",
        "Al",
        "C"
      ],
      "nominal_composition": [
        {
          "element": "Fe",
          "weight_percent": "balance",
          "atomic_percent": null
        },
        {
          "element": "Mn",
          "weight_percent": "30",
          "atomic_percent": null
        },
        {
          "element": "Al",
          "weight_percent": "8",
          "atomic_percent": null
        },
        {
          "element": "C",
          "weight_percent": "1",
          "atomic_percent": null
        }
      ],
      "alloys_notes": "Measured composition: Mn 30.4 wt%, Al 7.9 wt%, C 1.1 wt%, Fe balance."
    }
  ],
  "processes": [
    {
      "process_id": "proc_fe30mn8al1c_01",
      "paper_id": "A21",
      "alloy_id": "alloy_fe30mn8al1c",
      "description": "Induction melting under Ar, homogenized at 1200 °C for 2 h, forged to 60×60 mm billet, homogenized at 1050 °C for 100 min, hot-rolled to 12 mm plate, air-cooled, cold-rolled with 75% thickness reduction, annealed at 1000 °C for 15 min, water-quenched, aged at 550 °C for 2 h.",
      "processes_notes": null
    }
  ],
  "samples": [
    {
      "sample_id": "sample_fe30mn8al1c_01",
      "paper_id": "A21",
      "alloy_id": "alloy_fe30mn8al1c",
      "process_id": "proc_fe30mn8al1c_01"
    }
  ],
  "processing_steps": [
    {
      "sample_id": "sample_fe30mn8al1c_01",
      "paper_id": "A21",
      "sequence": "1",
      "type": "casting",
      "method": "Induction melting under Ar atmosphere",
      "temperature": null,
      "unit": null,
      "duration": null,
      "cooling_medium": null,
      "reduction_ratio": null,
      "processing_steps_notes": null
    },
    {
      "sample_id": "sample_fe30mn8al1c_01",
      "paper_id": "A21",
      "sequence": "2",
      "type": "heat_treatment",
      "method": "Homogenization",
      "temperature": "1200",
      "unit": "°C",
      "duration": "2 h",
      "cooling_medium": null,
      "reduction_ratio": null,
      "processing_steps_notes": null
    },
    {
      "sample_id": "sample_fe30mn8al1c_01",
      "paper_id": "A21",
      "sequence": "3",
      "type": "mechanical_processing",
      "method": "Forging to 60 mm × 60 mm billet",
      "temperature": null,
      "unit": null,
      "duration": null,
      "cooling_medium": null,
      "reduction_ratio": null,
      "processing_steps_notes": null
    },
    {
      "sample_id": "sample_fe30mn8al1c_01",
      "paper_id": "A21",
      "sequence": "4",
      "type": "heat_treatment",
      "method": "Homogenization",
      "temperature": "1050",
      "unit": "°C",
      "duration": "100 min",
      "cooling_medium": null,
      "reduction_ratio": null,
      "processing_steps_notes": null
    },
    {
      "sample_id": "sample_fe30mn8al1c_01",
      "paper_id": "A21",
      "sequence": "5",
      "type": "thermomechanical_processing",
      "method": "Hot rolling to 12 mm thickness",
      "temperature": null,
      "unit": null,
      "duration": null,
      "cooling_medium": null,
      "reduction_ratio": null,
      "processing_steps_notes": "Hot-rolled to 12 mm thick plates, air-cooled to room temperature"
    },
    {
      "sample_id": "sample_fe30mn8al1c_01",
      "paper_id": "A21",
      "sequence": "6",
      "type": "cooling",
      "method": "Air cooling",
      "temperature": null,
      "unit": null,
      "duration": null,
      "cooling_medium": "Air",
      "reduction_ratio": null,
      "processing_steps_notes": null
    },
    {
      "sample_id": "sample_fe30mn8al1c_01",
      "paper_id": "A21",
      "sequence": "7",
      "type": "mechanical_processing",
      "method": "Cold rolling",
      "temperature": "room temperature",
      "unit": null,
      "duration": null,
      "cooling_medium": null,
      "reduction_ratio": "75% thickness reduction",
      "processing_steps_notes": null
    },
    {
      "sample_id": "sample_fe30mn8al1c_01",
      "paper_id": "A21",
      "sequence": "8",
      "type": "heat_treatment",
      "method": "Annealing",
      "temperature": "1000",
      "unit": "°C",
      "duration": "15 min",
      "cooling_medium": null,
      "reduction_ratio": null,
      "processing_steps_notes": null
    },
    {
      "sample_id": "sample_fe30mn8al1c_01",
      "paper_id": "A21",
      "sequence": "9",
      "type": "cooling",
      "method": "Water quenching",
      "temperature": null,
      "unit": null,
      "duration": null,
      "cooling_medium": "Water",
      "reduction_ratio": null,
      "processing_steps_notes": null
    },
    {
      "sample_id": "sample_fe30mn8al1c_01",
      "paper_id": "A21",
      "sequence": "10",
      "type": "heat_treatment",
      "method": "Aging",
      "temperature": "550",
      "unit": "°C",
      "duration": "2 h",
      "cooling_medium": null,
      "reduction_ratio": null,
      "processing_steps_notes": null
    }
  ],
  "structures": [
    {
      "structure_id": "struct_fe30mn8al1c_01",
      "sample_id": "sample_fe30mn8al1c_01",
      "overall_structure": "Single-phase austenitic (γ) matrix with κ-carbide precipitates",
      "number_of_phases": "2",
      "microstructure_counts": null,
      "microstructure_list": [
        {
          "uuid": "uuid_gamma_kappa_01",
          "related_sequence": null,
          "phases_present": [
            {
              "phase_name": "γ (austenite)",
              "crystal_structure": "FCC",
              "volume_fraction": "majority",
              "morphology": "recrystallized equiaxed grains",
              "grain_size": "17 μm",
              "texture": null
            }
          ],
          "defects": [],
          "grain_structure": {
            "average_grain_size": {
              "value": "17",
              "unit": "μm"
            },
            "grain_size_distribution": null,
            "texture": null
          },
          "precipitates": [
            {
              "precipitate_id": "kappa",
              "type": "κ-carbide",
              "size": {
                "value": "nanoscale",
                "unit": null
              },
              "distribution": "intragranular",
              "coherency": "coherent"
            }
          ]
        }
      ]
    }
  ],
  "interfaces": [
    {
      "interface_set_id": "iface_fe30mn8al1c_01",
      "sample_id": "sample_fe30mn8al1c_01",
      "phases": [
        {
          "interface_id": "iface_gamma_kappa",
          "microstructure_uuid": "uuid_gamma_kappa_01",
          "phase_1_name": "γ",
          "phase_2_name": "κ",
          "coherence": "coherent"
        }
      ],
      "defect_interaction": [],
      "interface_notes": [],
      "phase_evolution": null
    }
  ],
  "properties": [
    {
      "property_set_id": "prop_fe30mn8al1c_01",
      "sample_id": "sample_fe30mn8al1c_01",
      "mechanical": {
        "tensile_properties": {
          "yield_strength": [
            {
              "direction": null,
              "value": "953",
              "unit": "MPa",
              "others": {
                "uncertainty": null
              }
            }
          ],
          "ultimate_tensile_strength": [
            {
              "direction": null,
              "value": "1109",
              "unit": "MPa",
              "others": {
                "uncertainty": null
              }
            }
          ],
          "elongation": [
            {
              "direction": null,
              "value": "42",
              "unit": "%"
            }
          ],
          "youngs_modulus": null,
          "stress_strain_curves": null,
          "stress_strain_distribution": null,
          "strain_hardening_rate": null
        },
        "hardness": [],
        "fracture_toughness": null,
        "fatigue_properties": null,
        "creep_properties": null
      },
      "physical": null,
      "chemical": null,
      "radiation_properties": null
    }
  ],
  "performance": [],
  "characterization_methods": [
    {
      "characterization_id": "char_xrd_01",
      "sample_id": "sample_fe30mn8al1c_01",
      "microstructure_uuid": null,
      "technique": "X-ray diffraction (XRD)",
      "purpose": "Phase identification",
      "key_findings": "Only FCC single-phase peaks observed."
    },
    {
      "characterization_id": "char_ebsd_01",
      "sample_id": "sample_fe30mn8al1c_01",
      "microstructure_uuid": null,
      "technique": "Electron backscatter diffraction (EBSD)",
      "purpose": "Grain structure and phase mapping",
      "key_findings": "Single FCC phase, recrystallized equiaxed grains with average grain size 17 μm."
    },
    {
      "characterization_id": "char_tem_01",
      "sample_id": "sample_fe30mn8al1c_01",
      "microstructure_uuid": null,
      "technique": "Transmission electron microscopy (TEM)",
      "purpose": "Nanoscale κ-carbide precipitation observation",
      "key_findings": "Bright field and dark field images confirm nanoscale κ-carbides; SAED pattern verifies κ phase."
    },
    {
      "characterization_id": "char_epma_01",
      "sample_id": "sample_fe30mn8al1c_01",
      "microstructure_uuid": null,
      "technique": "Electron probe microanalysis (EPMA)",
      "purpose": "Elemental distribution mapping",
      "key_findings": "Uniform distribution of Fe, Mn, Al, C."
    },
    {
      "characterization_id": "char_sem_01",
      "sample_id": "sample_fe30mn8al1c_01",
      "microstructure_uuid": null,
      "technique": "Scanning electron microscopy (SEM)",
      "purpose": "Microstructure and compositional analysis",
      "key_findings": "Microstructure of recrystallized grains, no secondary phases visible at SEM scale."
    }
  ],
  "computational_details": [
    {
      "computation_id": "comp_ml_01",
      "sample_id": null,
      "paper_id": "A21",
      "simulation_method": "Machine learning classification and regression, 10-fold cross-validation",
      "software_used": "JMatPro v9.0 for phase equilibrium data generation; Python-based algorithms (KNN, ANN, SVM, RF, CART)",
      "potential_model": null,
      "validation_against_experiment": "Fe-30Mn-8Al-1C experimental validation: predicted single-phase austenite with κ precipitates, low density, and high strength matched measurements.",
      "analytical_model": [
        {
          "model_name": "Random Forest (classification)",
          "equation_role": "Prediction of κ phase existence (Y1), (γ+κ) dual-phase region at 500–600 °C (Y2), and single γ region (Y3)",
          "parameters": "Cross-validation accuracy: 0.98 (Y1), 0.98 (Y2), 0.96 (Y3). Top descriptors: Al, Mn, VEC.",
          "model_note": "Al found most critical for κ phase existence and single γ region."
        },
        {
          "model_name": "Support Vector Machine (regression)",
          "equation_role": "Prediction of κ phase volume fraction (Y4)",
          "parameters": "Cross-validation RMSE < 1%.",
          "model_note": "Descriptor order for regression: ΔSmix, Fe, ΔHmix, C, Mn, Tm, VEC, Al."
        }
      ]
    }
  ],
  "unmapped_findings": [
    "When Mn content is 30 wt%, minimum Al content of about 4 wt% is required to guarantee the existence of κ phase.",
    "For (γ+κ) duplex region at 500–600 °C, Al content range is 4.5–9.3 wt% and C content range is 0.4–1.1 wt%.",
    "Maximum Al content for single austenite zone is 11.6 wt%.",
    "From 78,477 possible composition candidates, 1,320 fulfilled phase conditions (κ exists, single γ, (γ+κ) at 500–600 °C); further screening for κ fraction ≥ 10% and density ≤ 7 g/cm³ left 150 candidates.",
    "Feature importance analysis: Al has the strongest effect on κ phase presence and single γ region; Mn and Fe most important for (γ+κ) region.",
    "The study used six input features: VEC, atomic size difference (δ), enthalpy of mixing (ΔHmix), entropy of mixing (ΔSmix), melting point (Tm), Pauli electronegativity difference (Δχ); δ and Δχ removed due to high correlation.",
    "The experimental validation steel (Fe-30Mn-8Al-1C) exhibited yield strength 953 MPa, tensile strength 1109 MPa, elongation 42%.",
    "Density constraint during screening was ≤ 7 g/cm³, with final selection targeting ≤ 6.9 g/cm³ and κ fraction ≥ 11%."
  ]
}
