Repository: RiverYanggg/SteelDig_multimodal

# Evaluation Framework

这个目录实现当前的结构化抽取评估流程。它比较两套 `text_extraction.json`，数据来自 `outputs_exp/` 下各模型的抽取结果目录。

当前 `outputs_exp/` 中可用的模型目录示例：`deepseek`、`doubao`、`kimi`（以实际存在的子目录为准）。

- 真值（truth）：`outputs_exp/<truth_model>/<paper_id>/final/text_extraction.json`
- 预测（pred）：`outputs_exp/<pred_model>/<paper_id>/final/text_extraction.json`

通过 `--truth` 与 `--pred` 可任意指定哪套模型作为真值、哪套作为预测。例如 `--truth doubao --pred deepseek` 表示以 doubao 为真值、以 deepseek 为预测进行评估。

当前评估的核心原则是：

- 论文级配对由目录名决定，例如 `A0`、`A1`。
- 先做对象对齐，尤其是 `alloy/process/sample`。
- 对齐后由代码展开同一个 canonical object 下的同一个字段。
- 代码先做确定性判断；只有语义不确定的同字段值才交给 LLM judge。
- LLM judge 只输出 `true/false`，不负责计算指标。
- Precision/Recall/F1 全部由代码根据最终字段匹配结果计算。

---

File: evaluation_json2json/outputs_exp/deepseek/A23/intermediate/text/text_extraction.txt
{
  "papers": [
    {
      "paper_id": "A23",
      "doi": null,
      "title": "Evolution of microstructure, texture and mechanical properties of Fe–30Mn–11Al–1.2C low-density steel during cold rolling",
      "authors": [
        "P. Ren",
        "X.P. Chen",
        "C.Y. Wang",
        "Y.X. Zhou",
        "W.Q. Cao",
        "Q. Liu"
      ],
      "publication_year": null,
      "journal": null,
      "keywords": [
        "Fe-Mn-Al-C alloy",
        "Deformation twin",
        "Texture",
        "Cold rolling",
        "Mechanical properties"
      ],
      "research_type": "experimental",
      "paper_scope": "Systematically investigate the evolution of microstructure, texture and mechanical properties of Fe–30Mn–11Al–1.2C low-density steel during cold rolling up to 90% reduction."
    }
  ],
  "alloys": [
    {
      "alloy_id": "alloy_fe30mn11al1_2c",
      "paper_id": "A23",
      "alloy_name": "Fe–30Mn–11Al–1.2C",
      "aliases": [],
      "base_element": "Fe",
      "alloying_elements": [
        "Mn",
        "Al",
        "C"
      ],
      "nominal_composition": [
        {
          "element": "Fe",
          "weight_percent": "balance",
          "atomic_percent": null
        },
        {
          "element": "Mn",
          "weight_percent": "30",
          "atomic_percent": null
        },
        {
          "element": "Al",
          "weight_percent": "11",
          "atomic_percent": null
        },
        {
          "element": "C",
          "weight_percent": "1.2",
          "atomic_percent": null
        }
      ],
      "alloys_notes": null
    }
  ],
  "processes": [
    {
      "process_id": "proc_fe30mn11al1_2c_st",
      "paper_id": "A23",
      "alloy_id": "alloy_fe30mn11al1_2c",
      "description": "Solution treatment at 1100°C for 1 h (as-quenched state)",
      "processes_notes": null
    },
    {
      "process_id": "proc_fe30mn11al1_2c_cr10",
      "paper_id": "A23",
      "alloy_id": "alloy_fe30mn11al1_2c",
      "description": "Solution treatment at 1100°C for 1 h followed by cold rolling to 10% reduction",
      "processes_notes": null
    },
    {
      "process_id": "proc_fe30mn11al1_2c_cr20",
      "paper_id": "A23",
      "alloy_id": "alloy_fe30mn11al1_2c",
      "description": "Solution treatment at 1100°C for 1 h followed by cold rolling to 20% reduction",
      "processes_notes": null
    },
    {
      "process_id": "proc_fe30mn11al1_2c_cr30",
      "paper_id": "A23",
      "alloy_id": "alloy_fe30mn11al1_2c",
      "description": "Solution treatment at 1100°C for 1 h followed by cold rolling to 30% reduction",
      "processes_notes": null
    },
    {
      "process_id": "proc_fe30mn11al1_2c_cr40",
      "paper_id": "A23",
      "alloy_id": "alloy_fe30mn11al1_2c",
      "description": "Solution treatment at 1100°C for 1 h followed by cold rolling to 40% reduction",
      "processes_notes": null
    },
    {
      "process_id": "proc_fe30mn11al1_2c_cr50",
      "paper_id": "A23",
      "alloy_id": "alloy_fe30mn11al1_2c",
      "description": "Solution treatment at 1100°C for 1 h followed by cold rolling to 50% reduction",
      "processes_notes": null
    },
    {
      "process_id": "proc_fe30mn11al1_2c_cr70",
      "paper_id": "A23",
      "alloy_id": "alloy_fe30mn11al1_2c",
      "description": "Solution treatment at 1100°C for 1 h followed by cold rolling to 70% reduction",
      "processes_notes": null
    },
    {
      "process_id": "proc_fe30mn11al1_2c_cr90",
      "paper_id": "A23",
      "alloy_id": "alloy_fe30mn11al1_2c",
      "description": "Solution treatment at 1100°C for 1 h followed by cold rolling to 90% reduction",
      "processes_notes": null
    }
  ],
  "samples": [
    {
      "sample_id": "sample_st",
      "paper_id": "A23",
      "alloy_id": "alloy_fe30mn11al1_2c",
      "process_id": "proc_fe30mn11al1_2c_st"
    },
    {
      "sample_id": "sample_cr10",
      "paper_id": "A23",
      "alloy_id": "alloy_fe30mn11al1_2c",
      "process_id": "proc_fe30mn11al1_2c_cr10"
    },
    {
      "sample_id": "sample_cr20",
      "paper_id": "A23",
      "alloy_id": "alloy_fe30mn11al1_2c",
      "process_id": "proc_fe30mn11al1_2c_cr20"
    },
    {
      "sample_id": "sample_cr30",
      "paper_id": "A23",
      "alloy_id": "alloy_fe30mn11al1_2c",
      "process_id": "proc_fe30mn11al1_2c_cr30"
    },
    {
      "sample_id": "sample_cr40",
      "paper_id": "A23",
      "alloy_id": "alloy_fe30mn11al1_2c",
      "process_id": "proc_fe30mn11al1_2c_cr40"
    },
    {
      "sample_id": "sample_cr50",
      "paper_id": "A23",
      "alloy_id": "alloy_fe30mn11al1_2c",
      "process_id": "proc_fe30mn11al1_2c_cr50"
    },
    {
      "sample_id": "sample_cr70",
      "paper_id": "A23",
      "alloy_id": "alloy_fe30mn11al1_2c",
      "process_id": "proc_fe30mn11al1_2c_cr70"
    },
    {
      "sample_id": "sample_cr90",
      "paper_id": "A23",
      "alloy_id": "alloy_fe30mn11al1_2c",
      "process_id": "proc_fe30mn11al1_2c_cr90"
    }
  ],
  "processing_steps": [
    {
      "sample_id": "sample_st",
      "paper_id": "A23",
      "sequence": "1",
      "type": "heat_treatment",
      "method": "homogenization",
      "temperature": "1250",
      "unit": "°C",
      "duration": "12 h",
      "cooling_medium": null,
      "reduction_ratio": null,
      "processing_steps_notes": null
    },
    {
      "sample_id": "sample_st",
      "paper_id": "A23",
      "sequence": "2",
      "type": "mechanical_processing",
      "method": "hot forging",
      "temperature": "900",
      "unit": "°C",
      "duration": null,
      "cooling_medium": null,
      "reduction_ratio": null,
      "processing_steps_notes": "finish forging temperature"
    },
    {
      "sample_id": "sample_st",
      "paper_id": "A23",
      "sequence": "3",
      "type": "heat_treatment",
      "method": "solution treatment",
      "temperature": "1100",
      "unit": "°C",
      "duration": "1 h",
      "cooling_medium": "water",
      "reduction_ratio": null,
      "processing_steps_notes": "as-quenched state"
    },
    {
      "sample_id": "sample_cr10",
      "paper_id": "A23",
      "sequence": "1",
      "type": "heat_treatment",
      "method": "homogenization",
      "temperature": "1250",
      "unit": "°C",
      "duration": "12 h",
      "cooling_medium": null,
      "reduction_ratio": null,
      "processing_steps_notes": null
    },
    {
      "sample_id": "sample_cr10",
      "paper_id": "A23",
      "sequence": "2",
      "type": "mechanical_processing",
      "method": "hot forging",
      "temperature": "900",
      "unit": "°C",
      "duration": null,
      "cooling_medium": null,
      "reduction_ratio": null,
      "processing_steps_notes": "finish forging temperature"
    },
    {
      "sample_id": "sample_cr10",
      "paper_id": "A23",
      "sequence": "3",
      "type": "heat_treatment",
      "method": "solution treatment",
      "temperature": "1100",
      "unit": "°C",
      "duration": "1 h",
      "cooling_medium": "water",
      "reduction_ratio": null,
      "processing_steps_notes": null
    },
    {
      "sample_id": "sample_cr10",
      "paper_id": "A23",
      "sequence": "4",
      "type": "mechanical_processing",
      "method": "cold rolling",
      "temperature": "room temperature",
      "unit": null,
      "duration": null,
      "cooling_medium": null,
      "reduction_ratio": "10%",
      "processing_steps_notes": null
    },
    {
      "sample_id": "sample_cr20",
      "paper_id": "A23",
      "sequence": "1",
      "type": "heat_treatment",
      "method": "homogenization",
      "temperature": "1250",
      "unit": "°C",
      "duration": "12 h",
      "cooling_medium": null,
      "reduction_ratio": null,
      "processing_steps_notes": null
    },
    {
      "sample_id": "sample_cr20",
      "paper_id": "A23",
      "sequence": "2",
      "type": "mechanical_processing",
      "method": "hot forging",
      "temperature": "900",
      "unit": "°C",
      "duration": null,
      "cooling_medium": null,
      "reduction_ratio": null,
      "processing_steps_notes": "finish forging temperature"
    },
    {
      "sample_id": "sample_cr20",
      "paper_id": "A23",
      "sequence": "3",
      "type": "heat_treatment",
      "method": "solution treatment",
      "temperature": "1100",
      "unit": "°C",
      "duration": "1 h",
      "cooling_medium": "water",
      "reduction_ratio": null,
      "processing_steps_notes": null
    },
    {
      "sample_id": "sample_cr20",
      "paper_id": "A23",
      "sequence": "4",
      "type": "mechanical_processing",
      "method": "cold rolling",
      "temperature": "room temperature",
      "unit": null,
      "duration": null,
      "cooling_medium": null,
      "reduction_ratio": "20%",
      "processing_steps_notes": null
    },
    {
      "sample_id": "sample_cr30",
      "paper_id": "A23",
      "sequence": "1",
      "type": "heat_treatment",
      "method": "homogenization",
      "temperature": "1250",
      "unit": "°C",
      "duration": "12 h",
      "cooling_medium": null,
      "reduction_ratio": null,
      "processing_steps_notes": null
    },
    {
      "sample_id": "sample_cr30",
      "paper_id": "A23",
      "sequence": "2",
      "type": "mechanical_processing",
      "method": "hot forging",
      "temperature": "900",
      "unit": "°C",
      "duration": null,
      "cooling_medium": null,
      "reduction_ratio": null,
      "processing_steps_notes": "finish forging temperature"
    },
    {
      "sample_id": "sample_cr30",
      "paper_id": "A23",
      "sequence": "3",
      "type": "heat_treatment",
      "method": "solution treatment",
      "temperature": "1100",
      "unit": "°C",
      "duration": "1 h",
      "cooling_medium": "water",
      "reduction_ratio": null,
      "processing_steps_notes": null
    },
    {
      "sample_id": "sample_cr30",
      "paper_id": "A23",
      "sequence": "4",
      "type": "mechanical_processing",
      "method": "cold rolling",
      "temperature": "room temperature",
      "unit": null,
      "duration": null,
      "cooling_medium": null,
      "reduction_ratio": "30%",
      "processing_steps_notes": null
    },
    {
      "sample_id": "sample_cr40",
      "paper_id": "A23",
      "sequence": "1",
      "type": "heat_treatment",
      "method": "homogenization",
      "temperature": "1250",
      "unit": "°C",
      "duration": "12 h",
      "cooling_medium": null,
      "reduction_ratio": null,
      "processing_steps_notes": null
    },
    {
      "sample_id": "sample_cr40",
      "paper_id": "A23",
      "sequence": "2",
      "type": "mechanical_processing",
      "method": "hot forging",
      "temperature": "900",
      "unit": "°C",
      "duration": null,
      "cooling_medium": null,
      "reduction_ratio": null,
      "processing_steps_notes": "finish forging temperature"
    },
    {
      "sample_id": "sample_cr40",
      "paper_id": "A23",
      "sequence": "3",
      "type": "heat_treatment",
      "method": "solution treatment",
      "temperature": "1100",
      "unit": "°C",
      "duration": "1 h",
      "cooling_medium": "water",
      "reduction_ratio": null,
      "processing_steps_notes": null
    },
    {
      "sample_id": "sample_cr40",
      "paper_id": "A23",
      "sequence": "4",
      "type": "mechanical_processing",
      "method": "cold rolling",
      "temperature": "room temperature",
      "unit": null,
      "duration": null,
      "cooling_medium": null,
      "reduction_ratio": "40%",
      "processing_steps_notes": null
    },
    {
      "sample_id": "sample_cr50",
      "paper_id": "A23",
      "sequence": "1",
      "type": "heat_treatment",
      "method": "homogenization",
      "temperature": "1250",
      "unit": "°C",
      "duration": "12 h",
      "cooling_medium": null,
      "reduction_ratio": null,
      "processing_steps_notes": null
    },
    {
      "sample_id": "sample_cr50",
      "paper_id": "A23",
      "sequence": "2",
      "type": "mechanical_processing",
      "method": "hot forging",
      "temperature": "900",
      "unit": "°C",
      "duration": null,
      "cooling_medium": null,
      "reduction_ratio": null,
      "processing_steps_notes": "finish forging temperature"
    },
    {
      "sample_id": "sample_cr50",
      "paper_id": "A23",
      "sequence": "3",
      "type": "heat_treatment",
      "method": "solution treatment",
      "temperature": "1100",
      "unit": "°C",
      "duration": "1 h",
      "cooling_medium": "water",
      "reduction_ratio": null,
      "processing_steps_notes": null
    },
    {
      "sample_id": "sample_cr50",
      "paper_id": "A23",
      "sequence": "4",
      "type": "mechanical_processing",
      "method": "cold rolling",
      "temperature": "room temperature",
      "unit": null,
      "duration": null,
      "cooling_medium": null,
      "reduction_ratio": "50%",
      "processing_steps_notes": null
    },
    {
      "sample_id": "sample_cr70",
      "paper_id": "A23",
      "sequence": "1",
      "type": "heat_treatment",
      "method": "homogenization",
      "temperature": "1250",
      "unit": "°C",
      "duration": "12 h",
      "cooling_medium": null,
      "reduction_ratio": null,
      "processing_steps_notes": null
    },
    {
      "sample_id": "sample_cr70",
      "paper_id": "A23",
      "sequence": "2",
      "type": "mechanical_processing",
      "method": "hot forging",
      "temperature": "900",
      "unit": "°C",
      "duration": null,
      "cooling_medium": null,
      "reduction_ratio": null,
      "processing_steps_notes": "finish forging temperature"
    },
    {
      "sample_id": "sample_cr70",
      "paper_id": "A23",
      "sequence": "3",
      "type": "heat_treatment",
      "method": "solution treatment",
      "temperature": "1100",
      "unit": "°C",
      "duration": "1 h",
      "cooling_medium": "water",
      "reduction_ratio": null,
      "processing_steps_notes": null
    },
    {
      "sample_id": "sample_cr70",
      "paper_id": "A23",
      "sequence": "4",
      "type": "mechanical_processing",
      "method": "cold rolling",
      "temperature": "room temperature",
      "unit": null,
      "duration": null,
      "cooling_medium": null,
      "reduction_ratio": "70%",
      "processing_steps_notes": null
    },
    {
      "sample_id": "sample_cr90",
      "paper_id": "A23",
      "sequence": "1",
      "type": "heat_treatment",
      "method": "homogenization",
      "temperature": "1250",
      "unit": "°C",
      "duration": "12 h",
      "cooling_medium": null,
      "reduction_ratio": null,
      "processing_steps_notes": null
    },
    {
      "sample_id": "sample_cr90",
      "paper_id": "A23",
      "sequence": "2",
      "type": "mechanical_processing",
      "method": "hot forging",
      "temperature": "900",
      "unit": "°C",
      "duration": null,
      "cooling_medium": null,
      "reduction_ratio": null,
      "processing_steps_notes": "finish forging temperature"
    },
    {
      "sample_id": "sample_cr90",
      "paper_id": "A23",
      "sequence": "3",
      "type": "heat_treatment",
      "method": "solution treatment",
      "temperature": "1100",
      "unit": "°C",
      "duration": "1 h",
      "cooling_medium": "water",
      "reduction_ratio": null,
      "processing_steps_notes": null
    },
    {
      "sample_id": "sample_cr90",
      "paper_id": "A23",
      "sequence": "4",
      "type": "mechanical_processing",
      "method": "cold rolling",
      "temperature": "room temperature",
      "unit": null,
      "duration": null,
      "cooling_medium": null,
      "reduction_ratio": "90%",
      "processing_steps_notes": null
    }
  ],
  "structures": [
    {
      "structure_id": "struct_st",
      "sample_id": "sample_st",
      "overall_structure": "Equiaxed austenite grains with annealing twins and uniformly distributed nano-sized κ'-carbides. Grain size ~70 μm (including twins). Texture nearly random.",
      "number_of_phases": "2",
      "microstructure_counts": "austenite + κ'-carbides",
      "microstructure_list": [
        {
          "uuid": "micro_001",
          "related_sequence": null,
          "phases_present": [
            {
              "phase_name": "austenite",
              "crystal_structure": "FCC",
              "volume_fraction": "majority",
              "morphology": "equiaxed grains with annealing twins",
              "grain_size": "~70 μm including twins",
              "texture": "random"
            }
          ],
          "defects": [
            {
              "type": "annealing twins",
              "porosity": null,
              "inclusions": [],
              "dislocation_density": "low",
              "lattice_distortion": null
            }
          ],
          "grain_structure": {
            "average_grain_size": {
              "value": "70",
              "unit": "μm"
            },
            "grain_size_distribution": null,
            "texture": "random"
          },
          "precipitates": [
            {
              "precipitate_id": "precip_001",
              "type": "κ'-carbide",
              "size": {
                "value": "nano-sized",
                "unit": null
              },
              "distribution": "uniformly distributed in austenitic matrix",
              "coherency": "formed via spinodal decomposition"
            }
          ]
        }
      ]
    },
    {
      "structure_id": "struct_cr10",
      "sample_id": "sample_cr10",
      "overall_structure": "Taylor lattice structure consisting of multiple slip bands; planar dislocation glide dominates. Slip band spacing varies among grains, indicating inhomogeneous deformation.",
      "number_of_phases": "1",
      "microstructure_counts": "deformed austenite",
      "microstructure_list": [
        {
          "uuid": "micro_cr10",
          "related_sequence": "4",
          "phases_present": [
            {
              "phase_name": "austenite",
              "crystal_structure": "FCC",
              "volume_fraction": "100",
              "morphology": "polygonal, containing slip bands",
              "grain_size": null,
              "texture": null
            }
          ],
          "defects": [
            {
              "type": "Taylor lattice (slip bands, dislocation pile-ups at intersections)",
              "porosity": null,
              "inclusions": [],
              "dislocation_density": "moderate",
              "lattice_distortion": null
            }
          ],
          "grain_structure": null,
          "precipitates": []
        }
      ]
    },
    {
      "structure_id": "struct_cr20",
      "sample_id": "sample_cr20",
      "overall_structure": "Copper-type rolling texture starting to develop; microstructure consists of refined Taylor lattice (slip bands).",
      "number_of_phases": "1",
      "microstructure_counts": "deformed austenite",
      "microstructure_list": [
        {
          "uuid": "micro_cr20",
          "related_sequence": "4",
          "phases_present": [
            {
              "phase_name": "austenite",
              "crystal_structure": "FCC",
              "volume_fraction": "100",
              "morphology": "deformed grains with slip bands",
              "grain_size": null,
              "texture": null
            }
          ],
          "defects": [
            {
              "type": "refinement of Taylor lattice (slip bands)",
              "porosity": null,
              "inclusions": [],
              "dislocation_density": "high",
              "lattice_distortion": null
            }
          ],
          "grain_structure": null,
          "precipitates": []
        }
      ]
    },
    {
      "structure_id": "struct_cr30",
      "sample_id": "sample_cr30",
      "overall_structure": "Taylor lattice with average slip band spacing 231 nm; organized planar slip bands.",
      "number_of_phases": "1",
      "microstructure_counts": "deformed austenite",
      "microstructure_list": [
        {
          "uuid": "micro_cr30",
          "related_sequence": "4",
          "phases_present": [
            {
              "phase_name": "austenite",
              "crystal_structure": "FCC",
              "volume_fraction": "100",
              "morphology": "extended slip bands",
              "grain_size": null,
              "texture": null
            }
          ],
          "defects": [
            {
              "type": "Taylor lattice (average slip band spacing 231 nm)",
              "porosity": null,
              "inclusions": [],
              "dislocation_density": "high",
              "lattice_distortion": null
            }
          ],
          "grain_structure": null,
          "precipitates": []
        }
      ]
    },
    {
      "structure_id": "struct_cr40",
      "sample_id": "sample_cr40",
      "overall_structure": "Refined slip bands; copper-type texture near maximum intensity.",
      "number_of_phases": "1",
      "microstructure_counts": "deformed austenite",
      "microstructure_list": [
        {
          "uuid": "micro_cr40",
          "related_sequence": "4",
          "phases_present": [
            {
              "phase_name": "austenite",
              "crystal_structure": "FCC",
              "volume_fraction": "100",
              "morphology": "heavily deformed",
              "grain_size": null,
              "texture": null
            }
          ],
          "defects": [
            {
              "type": "refined slip bands",
              "porosity": null,
              "inclusions": [],
              "dislocation_density": "very high",
              "lattice_distortion": null
            }
          ],
          "grain_structure": null,
          "precipitates": []
        }
      ]
    },
    {
      "structure_id": "struct_cr50",
      "sample_id": "sample_cr50",
      "overall_structure": "Appearance of microbands (average width 166 nm) and nano-sized deformation twins (average thickness 5.1 nm). Slip bands refined to ~64 nm spacing; planar glide still dominant but cross slip may occur at intersections.",
      "number_of_phases": "1",
      "microstructure_counts": "deformed austenite with microbands and twins",
      "microstructure_list": [
        {
          "uuid": "micro_cr50",
          "related_sequence": "4",
          "phases_present": [
            {
              "phase_name": "austenite",
              "crystal_structure": "FCC",
              "volume_fraction": "100",
              "morphology": "matrix containing microbands and nano-twins",
              "grain_size": null,
              "texture": null
            }
          ],
          "defects": [
            {
              "type": "Microbands (average width 166 nm)",
              "porosity": null,
              "inclusions": [],
              "dislocation_density": "high (geometrically necessary dislocations at microband boundaries)",
              "lattice_distortion": null
            },
            {
              "type": "Deformation twins (nano-sized, average thickness 5.1 nm)",
              "porosity": null,
              "inclusions": [],
              "dislocation_density": "high inside twins",
              "lattice_distortion": null
            },
            {
              "type": "Refined slip bands (spacing ~64 nm)",
              "porosity": null,
              "inclusions": [],
              "dislocation_density": "high",
              "lattice_distortion": null
            }
          ],
          "grain_structure": null,
          "precipitates": []
        }
      ]
    },
    {
      "structure_id": "struct_cr70",
      "sample_id": "sample_cr70",
      "overall_structure": "Presence of twins (average thickness increased to 19.2 nm), shear bands consisting of ultrafine grains, and dislocation tangles (average size 0.49 μm). Grains elongated along RD.",
      "number_of_phases": "1",
      "microstructure_counts": "deformed austenite with shear bands and twins",
      "microstructure_list": [
        {
          "uuid": "micro_cr70",
          "related_sequence": "4",
          "phases_present": [
            {
              "phase_name": "austenite",
              "crystal_structure": "FCC",
              "volume_fraction": "100",
              "morphology": "elongated grains with shear bands and twins",
              "grain_size": null,
              "texture": null
            }
          ],
          "defects": [
            {
              "type": "Deformation twins (average thickness 19.2 nm)",
              "porosity": null,
              "inclusions": [],
              "dislocation_density": "high",
              "lattice_distortion": null
            },
            {
              "type": "Shear bands (consist of ultrafine grains)",
              "porosity": null,
              "inclusions": [],
              "dislocation_density": "very high",
              "lattice_distortion": null
            },
            {
              "type": "Dislocation tangles (average size 0.49 μm)",
              "porosity": null,
              "inclusions": [],
              "dislocation_density": "high",
              "lattice_distortion": null
            }
          ],
          "grain_structure": null,
          "precipitates": []
        }
      ]
    },
    {
      "structure_id": "struct_cr90",
      "sample_id": "sample_cr90",
      "overall_structure": "Dislocation cell structure and shear bands; grains heavily elongated; ultrahigh strength achieved. Cross slip activation leads to wavy glide.",
      "number_of_phases": "1",
      "microstructure_counts": "severely deformed austenite",
      "microstructure_list": [
        {
          "uuid": "micro_cr90",
          "related_sequence": "4",
          "phases_present": [
            {
              "phase_name": "austenite",
              "crystal_structure": "FCC",
              "volume_fraction": "100",
              "morphology": "extensively elongated grains, refined substructure",
              "grain_size": null,
              "texture": null
            }
          ],
          "defects": [
            {
              "type": "Dislocation tangles/cells (average size 0.49 μm, as seen in TEM)",
              "porosity": null,
              "inclusions": [],
              "dislocation_density": "extremely high",
              "lattice_distortion": null
            },
            {
              "type": "Shear bands (pervasive, constituent ultrafine grains)",
              "porosity": null,
              "inclusions": [],
              "dislocation_density": "high",
              "lattice_distortion": null
            }
          ],
          "grain_structure": null,
          "precipitates": []
        }
      ]
    }
  ],
  "interfaces": [
    {
      "interface_set_id": "iface_cr50",
      "sample_id": "sample_cr50",
      "phases": [
        {
          "interface_id": "iface_01",
          "microstructure_uuid": "micro_cr50",
          "phase_1_name": "austenite",
          "phase_2_name": "deformation twin",
          "coherence": "nano-twins likely coherent or semi-coherent"
        }
      ],
      "defect_interaction": [
        {
          "interaction_id": "interact_01",
          "microstructure_uuid": "micro_cr50",
          "interaction_type": "dislocation-twin boundary interaction",
          "quality_description": "high dislocation density within twins; twin boundaries impede dislocation glide"
        }
      ],
      "interface_notes": [
        {
          "stress_strain_distribution": "local stress concentration at twin intersections may promote further twinning"
        }
      ],
      "phase_evolution": "Deformation twins nucleate in austenite at 50% reduction and grow with further rolling."
    },
    {
      "interface_set_id": "iface_cr70",
      "sample_id": "sample_cr70",
      "phases": [
        {
          "interface_id": "iface_02",
          "microstructure_uuid": "micro_cr70",
          "phase_1_name": "austenite",
          "phase_2_name": "deformation twin",
          "coherence": "similar to cr50; thicker twins"
        }
      ],
      "defect_interaction": [],
      "interface_notes": [],
      "phase_evolution": "twins coarsen to ~19.2 nm; shear bands develop at twin/matrix lamellae constraints."
    }
  ],
  "properties": [
    {
      "property_set_id": "prop_st",
      "sample_id": "sample_st",
      "mechanical": {
        "tensile_properties": {
          "yield_strength": [
            {
              "direction": "RD",
              "value": "570",
              "unit": "MPa",
              "others": {
                "uncertainty": "~"
              }
            }
          ],
          "ultimate_tensile_strength": [
            {
              "direction": "RD",
              "value": "830",
              "unit": "MPa",
              "others": {
                "uncertainty": "~"
              }
            }
          ],
          "elongation": [
            {
              "direction": "RD",
              "value": ">75",
              "unit": "% (uniform elongation)"
            }
          ],
          "youngs_modulus": null,
          "stress_strain_curves": null,
          "stress_strain_distribution": [],
          "strain_hardening_rate": null
        },
        "hardness": [],
        "fracture_toughness": null,
        "fatigue_properties": null,
        "creep_properties": null
      },
      "physical": null,
      "chemical": null,
      "radiation_properties": null
    },
    {
      "property_set_id": "prop_cr10",
      "sample_id": "sample_cr10",
      "mechanical": {
        "tensile_properties": {
          "yield_strength": [
            {
              "direction": "RD",
              "value": "800",
              "unit": "MPa",
              "others": {
                "uncertainty": null
              }
            }
          ],
          "ultimate_tensile_strength": [
            {
              "direction": "RD",
              "value": "1050",
              "unit": "MPa",
              "others": {
                "uncertainty": null
              }
            }
          ],
          "elongation": [],
          "youngs_modulus": null,
          "stress_strain_curves": null,
          "stress_strain_distribution": [],
          "strain_hardening_rate": null
        },
        "hardness": [],
        "fracture_toughness": null,
        "fatigue_properties": null,
        "creep_properties": null
      },
      "physical": null,
      "chemical": null,
      "radiation_properties": null
    },
    {
      "property_set_id": "prop_cr20",
      "sample_id": "sample_cr20",
      "mechanical": {
        "tensile_properties": {
          "yield_strength": [
            {
              "direction": "RD",
              "value": "1000",
              "unit": "MPa",
              "others": {
                "uncertainty": null
              }
            }
          ],
          "ultimate_tensile_strength": [
            {
              "direction": "RD",
              "value": "1250",
              "unit": "MPa",
              "others": {
                "uncertainty": null
              }
            }
          ],
          "elongation": [],
          "youngs_modulus": null,
          "stress_strain_curves": null,
          "stress_strain_distribution": [],
          "strain_hardening_rate": null
        },
        "hardness": [],
        "fracture_toughness": null,
        "fatigue_properties": null,
        "creep_properties": null
      },
      "physical": null,
      "chemical": null,
      "radiation_properties": null
    },
    {
      "property_set_id": "prop_cr30",
      "sample_id": "sample_cr30",
      "mechanical": {
        "tensile_properties": {
          "yield_strength": [
            {
              "direction": "RD",
              "value": "1200",
              "unit": "MPa",
              "others": {
                "uncertainty": null
              }
            }
          ],
          "ultimate_tensile_strength": [
            {
              "direction": "RD",
              "value": "1450",
              "unit": "MPa",
              "others": {
                "uncertainty": null
              }
            }
          ],
          "elongation": [],
          "youngs_modulus": null,
          "stress_strain_curves": null,
          "stress_strain_distribution": [],
          "strain_hardening_rate": null
        },
        "hardness": [],
        "fracture_toughness": null,
        "fatigue_properties": null,
        "creep_properties": null
      },
      "physical": null,
      "chemical": null,
      "radiation_properties": null
    },
    {
      "property_set_id": "prop_cr40",
      "sample_id": "sample_cr40",
      "mechanical": {
        "tensile_properties": {
          "yield_strength": [
            {
              "direction": "RD",
              "value": "1300",
              "unit": "MPa",
              "others": {
                "uncertainty": null
              }
            }
          ],
          "ultimate_tensile_strength": [
            {
              "direction": "RD",
              "value": "1550",
              "unit": "MPa",
              "others": {
                "uncertainty": null
              }
            }
          ],
          "elongation": [],
          "youngs_modulus": null,
          "stress_strain_curves": null,
          "stress_strain_distribution": [],
          "strain_hardening_rate": null
        },
        "hardness": [],
        "fracture_toughness": null,
        "fatigue_properties": null,
        "creep_properties": null
      },
      "physical": null,
      "chemical": null,
      "radiation_properties": null
    },
    {
      "property_set_id": "prop_cr50",
      "sample_id": "sample_cr50",
      "mechanical": {
        "tensile_properties": {
          "yield_strength": [
            {
              "direction": "RD",
              "value": "1500",
              "unit": "MPa",
              "others": {
                "uncertainty": null
              }
            }
          ],
          "ultimate_tensile_strength": [
            {
              "direction": "RD",
              "value": "1750",
              "unit": "MPa",
              "others": {
                "uncertainty": null
              }
            }
          ],
          "elongation": [],
          "youngs_modulus": null,
          "stress_strain_curves": null,
          "stress_strain_distribution": [],
          "strain_hardening_rate": null
        },
        "hardness": [],
        "fracture_toughness": null,
        "fatigue_properties": null,
        "creep_properties": null
      },
      "physical": null,
      "chemical": null,
      "radiation_properties": null
    },
    {
      "property_set_id": "prop_cr70",
      "sample_id": "sample_cr70",
      "mechanical": {
        "tensile_properties": {
          "yield_strength": [
            {
              "direction": "RD",
              "value": "1800",
              "unit": "MPa",
              "others": {
                "uncertainty": null
              }
            }
          ],
          "ultimate_tensile_strength": [
            {
              "direction": "RD",
              "value": "2050",
              "unit": "MPa",
              "others": {
                "uncertainty": null
              }
            }
          ],
          "elongation": [],
          "youngs_modulus": null,
          "stress_strain_curves": null,
          "stress_strain_distribution": [],
          "strain_hardening_rate": null
        },
        "hardness": [],
        "fracture_toughness": null,
        "fatigue_properties": null,
        "creep_properties": null
      },
      "physical": null,
      "chemical": null,
      "radiation_properties": null
    },
    {
      "property_set_id": "prop_cr90",
      "sample_id": "sample_cr90",
      "mechanical": {
        "tensile_properties": {
          "yield_strength": [
            {
              "direction": "RD",
              "value": "2100",
              "unit": "MPa",
              "others": {
                "uncertainty": null
              }
            }
          ],
          "ultimate_tensile_strength": [
            {
              "direction": "RD",
              "value": "2100",
              "unit": "MPa",
              "others": {
                "uncertainty": null
              }
            }
          ],
          "elongation": [],
          "youngs_modulus": null,
          "stress_strain_curves": null,
          "stress_strain_distribution": [],
          "strain_hardening_rate": null
        },
        "hardness": [],
        "fracture_toughness": null,
        "fatigue_properties": null,
        "creep_properties": null
      },
      "physical": null,
      "chemical": null,
      "radiation_properties": null
    }
  ],
  "performance": [],
  "characterization_methods": [
    {
      "characterization_id": "char_st_ebsd",
      "sample_id": "sample_st",
      "microstructure_uuid": "micro_001",
      "technique": "EBSD",
      "purpose": "Phase mapping, grain orientation, grain size measurement",
      "key_findings": "Austenite matrix with κ'-carbides; random texture; grain size ~70 μm including annealing twins."
    },
    {
      "characterization_id": "char_st_tem",
      "sample_id": "sample_st",
      "microstructure_uuid": "micro_001",
      "technique": "TEM",
      "purpose": "Imaging of κ'-carbides and their distribution",
      "key_findings": "Nano-sized κ'-carbides uniformly distributed; formed via spinodal decomposition."
    },
    {
      "characterization_id": "char_st_xrd",
      "sample_id": "sample_st",
      "microstructure_uuid": null,
      "technique": "XRD",
      "purpose": "Texture measurement",
      "key_findings": "Initial texture nearly random."
    },
    {
      "characterization_id": "char_cr10_om",
      "sample_id": "sample_cr10",
      "microstructure_uuid": "micro_cr10",
      "technique": "OM",
      "purpose": "observation of slip bands and grain morphology",
      "key_findings": "Taylor lattice structure; inhomogeneous deformation; slip band distances vary."
    },
    {
      "characterization_id": "char_cr10_tem",
      "sample_id": "sample_cr10",
      "microstructure_uuid": "micro_cr10",
      "technique": "TEM",
      "purpose": "detailed dislocation structure analysis",
      "key_findings": "Planar slip bands; dislocation pile-ups at intersections; cross slip possible at intersections."
    },
    {
      "characterization_id": "char_cr10_xrd",
      "sample_id": "sample_cr10",
      "microstructure_uuid": null,
      "technique": "XRD",
      "purpose": "texture evolution",
      "key_findings": "α-fiber and Cu-oriented components increase."
    },
    {
      "characterization_id": "char_cr30_om",
      "sample_id": "sample_cr30",
      "microstructure_uuid": "micro_cr30",
      "technique": "OM",
      "purpose": "slip band refinement observation",
      "key_findings": "refined slip bands, average spacing 231 nm."
    },
    {
      "characterization_id": "char_cr30_tem",
      "sample_id": "sample_cr30",
      "microstructure_uuid": "micro_cr30",
      "technique": "TEM",
      "purpose": "dislocation structure",
      "key_findings": "Taylor lattice with measured spacing 231 nm."
    },
    {
      "characterization_id": "char_cr30_xrd",
      "sample_id": "sample_cr30",
      "microstructure_uuid": null,
      "technique": "XRD",
      "purpose": "texture evolution",
      "key_findings": "Cu orientation intensity increases."
    },
    {
      "characterization_id": "char_cr50_om",
      "sample_id": "sample_cr50",
      "microstructure_uuid": "micro_cr50",
      "technique": "OM",
      "purpose": "observation of microbands and initial shear bands",
      "key_findings": "Microbands and nano-twins appear; slip bands refined to 64 nm."
    },
    {
      "characterization_id": "char_cr50_tem",
      "sample_id": "sample_cr50",
      "microstructure_uuid": "micro_cr50",
      "technique": "TEM",
      "purpose": "identification of deformation twins and microbands",
      "key_findings": "Microbands average width 166 nm; deformation twins average thickness 5.1 nm; high dislocation density in twins."
    },
    {
      "characterization_id": "char_cr50_xrd",
      "sample_id": "sample_cr50",
      "microstructure_uuid": null,
      "technique": "XRD",
      "purpose": "texture transition monitoring",
      "key_findings": "Start of copper-type to brass-type transition; Goss and Brass components increase; CuT detected."
    },
    {
      "characterization_id": "char_cr70_om",
      "sample_id": "sample_cr70",
      "microstructure_uuid": "micro_cr70",
      "technique": "OM",
      "purpose": "shear band development",
      "key_findings": "Grains elongated; abundant shear bands; twins coarsened to 19.2 nm."
    },
    {
      "characterization_id": "char_cr70_tem",
      "sample_id": "sample_cr70",
      "microstructure_uuid": "micro_cr70",
      "technique": "TEM",
      "purpose": "detailed analysis of twins, shear bands, dislocation tangles",
      "key_findings": "Twins size 19.2 nm; shear bands consist of ultrafine grains; dislocation tangles size 0.49 μm observed."
    },
    {
      "characterization_id": "char_cr70_xrd",
      "sample_id": "sample_cr70",
      "microstructure_uuid": null,
      "technique": "XRD",
      "purpose": "texture evolution",
      "key_findings": "Goss component increases rapidly; Cu component decreases; weak γ-fiber appears."
    },
    {
      "characterization_id": "char_cr90_om",
      "sample_id": "sample_cr90",
      "microstructure_uuid": "micro_cr90",
      "technique": "OM",
      "purpose": "final microstructure observation",
      "key_findings": "Extreme grain elongation; shear bands prevail; dislocation cell structure visible."
    },
    {
      "characterization_id": "char_cr90_tem",
      "sample_id": "sample_cr90",
      "microstructure_uuid": "micro_cr90",
      "technique": "TEM",
      "purpose": "confirmation of dislocation cells",
      "key_findings": "Dislocation tangles/cells with average size 0.49 μm indicate cross slip."
    },
    {
      "characterization_id": "char_cr90_xrd",
      "sample_id": "sample_cr90",
      "microstructure_uuid": null,
      "technique": "XRD",
      "purpose": "final texture",
      "key_findings": "Brass-type texture dominant; α-fiber fully developed; Goss orientation strong; weak γ-fiber retained."
    }
  ],
  "computational_details": [
    {
      "computation_id": "comp_1",
      "sample_id": null,
      "simulation_method": "analytical",
      "software_used": null,
      "potential_model": null,
      "validation_against_experiment": "Calculated critical twinning stress 1.48 GPa exceeds resolved shear stress 0.75 GPa, yet twinning observed; attributed to SRO and local stress concentration.",
      "analytical_model": [
        {
          "model_name": "Critical resolved shear stress for deformation twinning (Eq. 1)",
          "equation_role": "τc = 2γSF / bp",
          "parameters": "γSF = 108 mJ/m^2, bp = 0.146 nm → τc ≈ 1.48 GPa",
          "model_note": "Used to evaluate twinning possibility; nominal critical stress higher than applied, but twinning occurs due to SRO effects and local stress."
        },
        {
          "model_name": "Strengthening effect of Taylor lattice (Eq. 2)",
          "equation_role": "σTL = K·M·G·b / D",
          "parameters": "K: geometrical factor, M: Taylor factar, G: shear modulus, b: Burgers vector, D: average slip band distance",
          "model_note": "Explains long-range interaction strengthening from coplanar slip bands; later microbands, twins, shear bands and dislocation tangles provide Hall-Petch strengthening."
        }
      ]
    }
  ],
  "unmapped_findings": [
    "Stacking fault energy (SFE) of this steel estimated as ~108 mJ/m².",
    "In the as-quenched state, uniform elongation exceeds 75%, demonstrating excellent work hardening capability.",
    "True stress at necking point is similar for low to medium reduction (<50%) but sharply enhanced at higher reductions.",
    "Texture transition from copper-type to brass-type occurs at 50% rolling reduction, characterized by decrease of Cu and S components and increase of Brass and Goss.",
    "The presence of short range order (SRO) in austenitic matrix and inhomogeneous local stress concentration may reduce the critical twinning stress enabling twin formation despite high SFE.",
    "Dislocation cross slip becomes prominent at 90% reduction, leading to dislocation cell structure and wavy glide.",
    "As-quenched yield strength from text (~570 MPa) differs from value in engineering stress-strain table (600 MPa at 0% strain).",
    "The initial microstructure contains κ'-carbides formed via spinodal decomposition during quenching; these are not mentioned after cold rolling, possibly dissolved or still present but not analyzed.",
    "Average slip band spacing at 30% and 50% reduction: 231 nm and 64 nm, respectively.",
    "Strengthening mechanisms: Taylor lattice by long-range interaction; later substructures (microbands, twins, shear bands, dislocation tangles) by Hall-Petch type grain refinement."
  ]
}
