Repository: RiverYanggg/SteelDig_multimodal

# Evaluation Framework

这个目录实现当前的结构化抽取评估流程。它比较两套 `text_extraction.json`，数据来自 `outputs_exp/` 下各模型的抽取结果目录。

当前 `outputs_exp/` 中可用的模型目录示例：`deepseek`、`doubao`、`kimi`（以实际存在的子目录为准）。

- 真值（truth）：`outputs_exp/<truth_model>/<paper_id>/final/text_extraction.json`
- 预测（pred）：`outputs_exp/<pred_model>/<paper_id>/final/text_extraction.json`

通过 `--truth` 与 `--pred` 可任意指定哪套模型作为真值、哪套作为预测。例如 `--truth doubao --pred deepseek` 表示以 doubao 为真值、以 deepseek 为预测进行评估。

当前评估的核心原则是：

- 论文级配对由目录名决定，例如 `A0`、`A1`。
- 先做对象对齐，尤其是 `alloy/process/sample`。
- 对齐后由代码展开同一个 canonical object 下的同一个字段。
- 代码先做确定性判断；只有语义不确定的同字段值才交给 LLM judge。
- LLM judge 只输出 `true/false`，不负责计算指标。
- Precision/Recall/F1 全部由代码根据最终字段匹配结果计算。

---

File: evaluation_json2json/outputs_exp/deepseek/A40/intermediate/text/text_extraction.txt
{
  "papers": [
    {
      "paper_id": "A40",
      "doi": null,
      "title": "Research on the microstructure and corrosion behaviour of Fe–Mn–Al–C low-density steel alloyed with Cu",
      "authors": [
        "Honglei Wang",
        "Xinyi Liu",
        "Chunguang Shen",
        "Yuqi Hao",
        "Xingcheng Qiu",
        "Jin Li",
        "Rui Wang",
        "Min Hu",
        "Xu Wang",
        "Jacob C. Huang"
      ],
      "publication_year": null,
      "journal": null,
      "keywords": [
        "Low-density steel",
        "Alloying with Cu",
        "Corrosion behaviour",
        "Microgalvanic corrosion"
      ],
      "research_type": "experimental",
      "paper_scope": "This study investigates the effects of Cu content (0, 1, 3 wt%) on the microstructure and corrosion behaviour of Fe-30Mn-8Al-1C austenitic low-density steel in a 3.5 wt% NaCl solution."
    }
  ],
  "alloys": [
    {
      "alloy_id": "alloy_fe30mn8al1c0cu",
      "paper_id": "A40",
      "alloy_name": "Fe-30Mn-8Al-1C (0Cu)",
      "aliases": [
        "0Cu",
        "Steel 0Cu"
      ],
      "base_element": "Fe",
      "alloying_elements": [
        "C",
        "Mn",
        "Al",
        "Si",
        "Cu",
        "W",
        "Cr",
        "Mo",
        "Nb"
      ],
      "nominal_composition": [
        {
          "element": "C",
          "weight_percent": "1",
          "atomic_percent": null
        },
        {
          "element": "Mn",
          "weight_percent": "30",
          "atomic_percent": null
        },
        {
          "element": "Al",
          "weight_percent": "8",
          "atomic_percent": null
        },
        {
          "element": "Si",
          "weight_percent": "0.2",
          "atomic_percent": null
        },
        {
          "element": "Cu",
          "weight_percent": "0",
          "atomic_percent": null
        },
        {
          "element": "W",
          "weight_percent": "0.5",
          "atomic_percent": null
        },
        {
          "element": "Cr",
          "weight_percent": "0.5",
          "atomic_percent": null
        },
        {
          "element": "Mo",
          "weight_percent": "0.5",
          "atomic_percent": null
        },
        {
          "element": "Nb",
          "weight_percent": "0.5",
          "atomic_percent": null
        },
        {
          "element": "Fe",
          "weight_percent": "Bal.",
          "atomic_percent": null
        }
      ],
      "alloys_notes": null
    },
    {
      "alloy_id": "alloy_fe30mn8al1c1cu",
      "paper_id": "A40",
      "alloy_name": "Fe-30Mn-8Al-1C-1Cu",
      "aliases": [
        "1Cu",
        "Steel 1Cu"
      ],
      "base_element": "Fe",
      "alloying_elements": [
        "C",
        "Mn",
        "Al",
        "Si",
        "Cu",
        "W",
        "Cr",
        "Mo",
        "Nb"
      ],
      "nominal_composition": [
        {
          "element": "C",
          "weight_percent": "1",
          "atomic_percent": null
        },
        {
          "element": "Mn",
          "weight_percent": "30",
          "atomic_percent": null
        },
        {
          "element": "Al",
          "weight_percent": "8",
          "atomic_percent": null
        },
        {
          "element": "Si",
          "weight_percent": "0.2",
          "atomic_percent": null
        },
        {
          "element": "Cu",
          "weight_percent": "1",
          "atomic_percent": null
        },
        {
          "element": "W",
          "weight_percent": "0.5",
          "atomic_percent": null
        },
        {
          "element": "Cr",
          "weight_percent": "0.5",
          "atomic_percent": null
        },
        {
          "element": "Mo",
          "weight_percent": "0.5",
          "atomic_percent": null
        },
        {
          "element": "Nb",
          "weight_percent": "0.5",
          "atomic_percent": null
        },
        {
          "element": "Fe",
          "weight_percent": "Bal.",
          "atomic_percent": null
        }
      ],
      "alloys_notes": null
    },
    {
      "alloy_id": "alloy_fe30mn8al1c3cu",
      "paper_id": "A40",
      "alloy_name": "Fe-30Mn-8Al-1C-3Cu",
      "aliases": [
        "3Cu",
        "Steel 3Cu"
      ],
      "base_element": "Fe",
      "alloying_elements": [
        "C",
        "Mn",
        "Al",
        "Si",
        "Cu",
        "W",
        "Cr",
        "Mo",
        "Nb"
      ],
      "nominal_composition": [
        {
          "element": "C",
          "weight_percent": "1",
          "atomic_percent": null
        },
        {
          "element": "Mn",
          "weight_percent": "30",
          "atomic_percent": null
        },
        {
          "element": "Al",
          "weight_percent": "8",
          "atomic_percent": null
        },
        {
          "element": "Si",
          "weight_percent": "0.2",
          "atomic_percent": null
        },
        {
          "element": "Cu",
          "weight_percent": "3",
          "atomic_percent": null
        },
        {
          "element": "W",
          "weight_percent": "0.5",
          "atomic_percent": null
        },
        {
          "element": "Cr",
          "weight_percent": "0.5",
          "atomic_percent": null
        },
        {
          "element": "Mo",
          "weight_percent": "0.5",
          "atomic_percent": null
        },
        {
          "element": "Nb",
          "weight_percent": "0.5",
          "atomic_percent": null
        },
        {
          "element": "Fe",
          "weight_percent": "Bal.",
          "atomic_percent": null
        }
      ],
      "alloys_notes": null
    }
  ],
  "processes": [
    {
      "process_id": "proc_0cu_hotrolled",
      "paper_id": "A40",
      "alloy_id": "alloy_fe30mn8al1c0cu",
      "description": "Homogenized at 1200 °C for 2 h, multipass hot rolled above 850 °C, and cooled to room temperature.",
      "processes_notes": "Vacuum induction melting, Ar atmosphere, ingot casting."
    },
    {
      "process_id": "proc_1cu_hotrolled",
      "paper_id": "A40",
      "alloy_id": "alloy_fe30mn8al1c1cu",
      "description": "Homogenized at 1200 °C for 2 h, multipass hot rolled above 850 °C, and cooled to room temperature.",
      "processes_notes": "Vacuum induction melting, Ar atmosphere, ingot casting."
    },
    {
      "process_id": "proc_3cu_hotrolled",
      "paper_id": "A40",
      "alloy_id": "alloy_fe30mn8al1c3cu",
      "description": "Homogenized at 1200 °C for 2 h, multipass hot rolled above 850 °C, and cooled to room temperature.",
      "processes_notes": "Vacuum induction melting, Ar atmosphere, ingot casting."
    }
  ],
  "samples": [
    {
      "sample_id": "sample_0cu",
      "paper_id": "A40",
      "alloy_id": "alloy_fe30mn8al1c0cu",
      "process_id": "proc_0cu_hotrolled"
    },
    {
      "sample_id": "sample_1cu",
      "paper_id": "A40",
      "alloy_id": "alloy_fe30mn8al1c1cu",
      "process_id": "proc_1cu_hotrolled"
    },
    {
      "sample_id": "sample_3cu",
      "paper_id": "A40",
      "alloy_id": "alloy_fe30mn8al1c3cu",
      "process_id": "proc_3cu_hotrolled"
    }
  ],
  "processing_steps": [
    {
      "sample_id": "sample_0cu",
      "paper_id": "A40",
      "sequence": "1",
      "type": "heat_treatment",
      "method": "homogenization",
      "temperature": "1200",
      "unit": "°C",
      "duration": "2 h",
      "cooling_medium": null,
      "reduction_ratio": null,
      "processing_steps_notes": null
    },
    {
      "sample_id": "sample_0cu",
      "paper_id": "A40",
      "sequence": "2",
      "type": "thermomechanical_processing",
      "method": "hot rolling",
      "temperature": "850",
      "unit": "°C",
      "duration": null,
      "cooling_medium": null,
      "reduction_ratio": null,
      "processing_steps_notes": "Multipass hot rolling at temperatures exceeding 850 °C."
    },
    {
      "sample_id": "sample_0cu",
      "paper_id": "A40",
      "sequence": "3",
      "type": "cooling",
      "method": "air cooling",
      "temperature": "room temperature",
      "unit": null,
      "duration": null,
      "cooling_medium": "air",
      "reduction_ratio": null,
      "processing_steps_notes": "Cooled to room temperature after hot rolling."
    },
    {
      "sample_id": "sample_1cu",
      "paper_id": "A40",
      "sequence": "1",
      "type": "heat_treatment",
      "method": "homogenization",
      "temperature": "1200",
      "unit": "°C",
      "duration": "2 h",
      "cooling_medium": null,
      "reduction_ratio": null,
      "processing_steps_notes": null
    },
    {
      "sample_id": "sample_1cu",
      "paper_id": "A40",
      "sequence": "2",
      "type": "thermomechanical_processing",
      "method": "hot rolling",
      "temperature": "850",
      "unit": "°C",
      "duration": null,
      "cooling_medium": null,
      "reduction_ratio": null,
      "processing_steps_notes": "Multipass hot rolling at temperatures exceeding 850 °C."
    },
    {
      "sample_id": "sample_1cu",
      "paper_id": "A40",
      "sequence": "3",
      "type": "cooling",
      "method": "air cooling",
      "temperature": "room temperature",
      "unit": null,
      "duration": null,
      "cooling_medium": "air",
      "reduction_ratio": null,
      "processing_steps_notes": "Cooled to room temperature after hot rolling."
    },
    {
      "sample_id": "sample_3cu",
      "paper_id": "A40",
      "sequence": "1",
      "type": "heat_treatment",
      "method": "homogenization",
      "temperature": "1200",
      "unit": "°C",
      "duration": "2 h",
      "cooling_medium": null,
      "reduction_ratio": null,
      "processing_steps_notes": null
    },
    {
      "sample_id": "sample_3cu",
      "paper_id": "A40",
      "sequence": "2",
      "type": "thermomechanical_processing",
      "method": "hot rolling",
      "temperature": "850",
      "unit": "°C",
      "duration": null,
      "cooling_medium": null,
      "reduction_ratio": null,
      "processing_steps_notes": "Multipass hot rolling at temperatures exceeding 850 °C."
    },
    {
      "sample_id": "sample_3cu",
      "paper_id": "A40",
      "sequence": "3",
      "type": "cooling",
      "method": "air cooling",
      "temperature": "room temperature",
      "unit": null,
      "duration": null,
      "cooling_medium": "air",
      "reduction_ratio": null,
      "processing_steps_notes": "Cooled to room temperature after hot rolling."
    }
  ],
  "structures": [
    {
      "structure_id": "structure_0cu",
      "sample_id": "sample_0cu",
      "overall_structure": "Austenitic matrix with equiaxed grains, some twin crystals, and carbides (mainly NbC) on grain surfaces. No second phase detected by XRD, but TEM reveals κ-carbides within grains.",
      "number_of_phases": "2",
      "microstructure_counts": null,
      "microstructure_list": [
        {
          "uuid": "micro_0cu_01",
          "related_sequence": null,
          "phases_present": [
            {
              "phase_name": "γ-austenite",
              "crystal_structure": "FCC",
              "volume_fraction": null,
              "morphology": "equiaxed grains",
              "grain_size": null,
              "texture": null
            },
            {
              "phase_name": "carbides (NbC, κ-carbides)",
              "crystal_structure": null,
              "volume_fraction": null,
              "morphology": "particles on grain surfaces and within grains",
              "grain_size": null,
              "texture": null
            }
          ],
          "defects": [
            {
              "type": "dislocations",
              "porosity": null,
              "inclusions": [],
              "dislocation_density": null,
              "lattice_distortion": "Lattice distortion near carbides, edge dislocations observed."
            }
          ],
          "grain_structure": {
            "average_grain_size": {
              "value": null,
              "unit": null
            },
            "grain_size_distribution": null,
            "texture": null
          },
          "precipitates": [
            {
              "precipitate_id": "carbide_0cu",
              "type": "NbC (MC type)",
              "size": {
                "value": "0.52",
                "unit": "μm"
              },
              "distribution": "on austenite grain surfaces",
              "coherency": null
            }
          ]
        }
      ]
    },
    {
      "structure_id": "structure_1cu",
      "sample_id": "sample_1cu",
      "overall_structure": "Austenitic matrix with equiaxed grains, many fine carbides on grain surfaces and grain boundaries, some Cu enrichment at grain boundaries.",
      "number_of_phases": "2",
      "microstructure_counts": null,
      "microstructure_list": [
        {
          "uuid": "micro_1cu_01",
          "related_sequence": null,
          "phases_present": [
            {
              "phase_name": "γ-austenite",
              "crystal_structure": "FCC",
              "volume_fraction": null,
              "morphology": "equiaxed grains",
              "grain_size": null,
              "texture": null
            },
            {
              "phase_name": "carbides (NbC, κ-carbides)",
              "crystal_structure": null,
              "volume_fraction": null,
              "morphology": "fine particles densely distributed on grain surfaces and boundaries",
              "grain_size": null,
              "texture": null
            }
          ],
          "defects": [
            {
              "type": "dislocations",
              "porosity": null,
              "inclusions": [],
              "dislocation_density": null,
              "lattice_distortion": "Lattice distortion near carbides."
            }
          ],
          "grain_structure": {
            "average_grain_size": {
              "value": null,
              "unit": null
            },
            "grain_size_distribution": null,
            "texture": null
          },
          "precipitates": [
            {
              "precipitate_id": "carbide_1cu",
              "type": "NbC (MC type)",
              "size": {
                "value": "0.51",
                "unit": "μm"
              },
              "distribution": "dense distribution on austenite grain surfaces",
              "coherency": null
            }
          ]
        }
      ]
    },
    {
      "structure_id": "structure_3cu",
      "sample_id": "sample_3cu",
      "overall_structure": "Austenitic matrix with equiaxed grains, enrichment of Cu particles at grain boundaries, few carbides on grain surfaces. Cu exists in elemental form at grain boundaries.",
      "number_of_phases": "2",
      "microstructure_counts": null,
      "microstructure_list": [
        {
          "uuid": "micro_3cu_01",
          "related_sequence": null,
          "phases_present": [
            {
              "phase_name": "γ-austenite",
              "crystal_structure": "FCC",
              "volume_fraction": null,
              "morphology": "equiaxed grains",
              "grain_size": null,
              "texture": null
            },
            {
              "phase_name": "carbides (NbC, κ-carbides)",
              "crystal_structure": null,
              "volume_fraction": null,
              "morphology": "few particles on grain surfaces",
              "grain_size": null,
              "texture": null
            },
            {
              "phase_name": "Cu particles",
              "crystal_structure": null,
              "volume_fraction": null,
              "morphology": "accumulated at grain boundaries",
              "grain_size": null,
              "texture": null
            }
          ],
          "defects": [
            {
              "type": "dislocations",
              "porosity": null,
              "inclusions": [],
              "dislocation_density": null,
              "lattice_distortion": "Lattice distortion near carbides."
            }
          ],
          "grain_structure": {
            "average_grain_size": {
              "value": null,
              "unit": null
            },
            "grain_size_distribution": null,
            "texture": null
          },
          "precipitates": [
            {
              "precipitate_id": "carbide_3cu",
              "type": "NbC (MC type)",
              "size": {
                "value": null,
                "unit": null
              },
              "distribution": "few on grain surfaces (number 876)",
              "coherency": null
            }
          ]
        }
      ]
    }
  ],
  "interfaces": [],
  "properties": [
    {
      "property_set_id": "prop_0cu",
      "sample_id": "sample_0cu",
      "mechanical": null,
      "physical": null,
      "chemical": {
        "corrosion_resistance": {
          "test_medium": "3.5 wt% NaCl solution at 25 °C",
          "corrosion_rate": "0.0546 mm/a",
          "passivation_behavior": "Ecorr: -383±6 mV SCE, pitting potential Eb: -215±5 mV SCE, passivation interval ΔE: 90±8 mV, Ipass: 1.69±0.06×10^-6 A/cm2; Rct: 5796±11 Ω·cm2 from EIS; ND=0.805717±0.09×10^18 cm-3, NA=2.61525±0.12×10^18 cm-3."
        },
        "oxidation_resistance": null
      },
      "radiation_properties": null
    },
    {
      "property_set_id": "prop_1cu",
      "sample_id": "sample_1cu",
      "mechanical": null,
      "physical": null,
      "chemical": {
        "corrosion_resistance": {
          "test_medium": "3.5 wt% NaCl solution at 25 °C",
          "corrosion_rate": "0.081 mm/a",
          "passivation_behavior": "Ecorr: -368±7 mV SCE, Eb: -225±4 mV SCE, ΔE: 76±5 mV, Ipass: 1.45±0.08×10^-6 A/cm2; Rct: 2739±9 Ω·cm2; ND=1.36686±0.12×10^18 cm-3, NA=3.40074±0.08×10^18 cm-3."
        },
        "oxidation_resistance": null
      },
      "radiation_properties": null
    },
    {
      "property_set_id": "prop_3cu",
      "sample_id": "sample_3cu",
      "mechanical": null,
      "physical": null,
      "chemical": {
        "corrosion_resistance": {
          "test_medium": "3.5 wt% NaCl solution at 25 °C",
          "corrosion_rate": "0.092 mm/a",
          "passivation_behavior": "Ecorr: -368±6 mV SCE, Eb: -245±5 mV SCE, ΔE: 61±6 mV, Ipass: 1.07±0.07×10^-6 A/cm2; Rct: 2062±12 Ω·cm2; ND=1.44602±0.14×10^18 cm-3, NA=6.06634±0.11×10^18 cm-3."
        },
        "oxidation_resistance": null
      },
      "radiation_properties": null
    }
  ],
  "performance": [],
  "characterization_methods": [
    {
      "characterization_id": "char_0cu",
      "sample_id": "sample_0cu",
      "microstructure_uuid": null,
      "technique": "SEM, EDS, XRD, TEM, OM, SKPFM, XPS, EPMA",
      "purpose": "Microstructure observation, phase identification, chemical composition analysis, Volta potential mapping, corrosion morphology, oxide film analysis",
      "key_findings": "Austenite matrix with equiaxed grains; NbC carbides on grain surfaces (average size 0.52 μm, number 1740); XRD shows only γ peaks; TEM reveals FCC structure with κ-carbides and interface dislocations; SKPFM shows lower Volta potential at austenite matrix; XPS corrosion product main oxides: Al2O3, Fe3O4/Fe2O3/FeOOH, MnO/MnO2."
    },
    {
      "characterization_id": "char_1cu",
      "sample_id": "sample_1cu",
      "microstructure_uuid": null,
      "technique": "SEM, EDS, XRD, TEM, OM, SKPFM, XPS, EPMA",
      "purpose": "Microstructure observation, phase identification, chemical composition analysis, Volta potential mapping, corrosion morphology, oxide film analysis",
      "key_findings": "Fine carbides densely distributed on grain surfaces (average size 0.51 μm, number 2377); Cu slight enrichment at grain boundaries; XRD only γ peaks; TEM shows FCC matrix and MC carbides; corrosion products enriched in Mn oxides."
    },
    {
      "characterization_id": "char_3cu",
      "sample_id": "sample_3cu",
      "microstructure_uuid": null,
      "technique": "SEM, EDS, XRD, TEM, OM, SKPFM, XPS, EPMA",
      "purpose": "Microstructure observation, phase identification, chemical composition analysis, Volta potential mapping, corrosion morphology, oxide film analysis",
      "key_findings": "Cu particles accumulate at grain boundaries; carbides number sharply reduced to 876; XRD only γ peaks; TEM shows FCC matrix and MC carbides; EDS line scan confirms Cu enrichment at boundaries; corrosion products show highest Mn oxide fraction (77%)."
    }
  ],
  "computational_details": [],
  "unmapped_findings": [
    "ASTM grain size number: 0Cu 10.2, 1Cu 9.5, 3Cu 9.6. Grain size distributions are shown in Fig. 2 but exact average grain sizes not provided in text.",
    "The carbide size distribution for 0Cu, 1Cu, and 3Cu are given in Fig. 4 as histograms; no mean size for 3Cu carbides was reported.",
    "Dislocations near carbides act as anodic sites and initiate pitting corrosion, supported by TEM moiré fringe analysis and SKPFM potential measurements.",
    "Mott-Schottky analysis: donor and acceptor densities increase with Cu content (Table 4), indicating higher sensitivity to pitting nucleation.",
    "XPS corrosion product composition (Fig. 16): Mn oxide fraction increases from 47% (0Cu) to 77% (3Cu), Al2O3 decreases from 38.2% to 16.3%.",
    "Passive film formed at -0.3 V (vs. Ag-AgCl) primarily consists of Fe and Al oxides; 0Cu has higher protective oxide content than 3Cu (Fig. 18).",
    "The corrosion mechanism evolves from carbide-induced dislocation corrosion (0Cu) to synergistic microgalvanic corrosion between Cu-enriched grain boundaries and carbides (3Cu), as summarized in Fig. 19.",
    "Weight loss immersion test in 3.5% NaCl for 5 days: 0Cu weight loss 0.0020 g/cm2, 1Cu 0.0030 g/cm2, 3Cu 0.0035 g/cm2 (approximate from Fig. 9a).",
    "The Cu addition in 1Cu refines carbides but also creates more potential difference sites; excessive Cu (3Cu) hinders C diffusion and leads to Cu accumulation at boundaries, deteriorating corrosion resistance.",
    "The studied steels show passivation behavior in polarization curves, with fluctuations attributed to Cl− ions destabilizing the passive film.",
    "Equivalent circuit used for EIS fitting includes Rs, Rct, and CPE; chi-squared values indicate good fit."
  ]
}

File: evaluation_json2json/outputs_exp/deepseek/A42/intermediate/text/text_extraction.txt
{
  "papers": [
    {
      "paper_id": "A42",
      "doi": null,
      "title": "A modified Johnson-Cook model to determine plastic flow behavior of Fe-30Mn-9Al-0.8 C low-density steel during warm multiaxial forging",
      "authors": [
        "Hemant Kumar",
        "Manish Tiwari",
        "R. Manna",
        "Debashis Khan"
      ],
      "publication_year": null,
      "journal": null,
      "keywords": [
        "Low-density steel",
        "MAF",
        "Electron microscopy",
        "Modified J-C model",
        "Dislocation density",
        "Grain refinement",
        "Tensile strength"
      ],
      "research_type": "mixed",
      "paper_scope": "Investigate microstructural evolution and strengthening mechanisms of Fe-30Mn-9Al-0.8C low-density steel during multiaxial forging at 250°C, and develop a modified Johnson-Cook constitutive model incorporating dislocation density and grain size effects to predict flow stress and yield strength via finite element simulation."
    }
  ],
  "alloys": [
    {
      "alloy_id": "alloy_30mn9al08c",
      "paper_id": "A42",
      "alloy_name": "Fe-30Mn-9Al-0.8C low-density steel",
      "aliases": [],
      "base_element": "Fe",
      "alloying_elements": [
        "Mn",
        "Al",
        "C"
      ],
      "nominal_composition": [
        {
          "element": "Mn",
          "weight_percent": "30",
          "atomic_percent": null
        },
        {
          "element": "Al",
          "weight_percent": "9",
          "atomic_percent": null
        },
        {
          "element": "C",
          "weight_percent": "0.8",
          "atomic_percent": null
        }
      ],
      "alloys_notes": "Actual composition after solutionization: Fe-30.6Mn-9.1Al-0.79C. Density of steel measured as 6.8 g/cm\u00b3."
    }
  ],
  "processes": [
    {
      "process_id": "proc_maf",
      "paper_id": "A42",
      "alloy_id": "alloy_30mn9al08c",
      "description": "Multiaxial forging (MAF) at 250°C with 33% normal strain per pass, up to 5 passes. Samples were heated to 250°C and soaked for 2 hours before each pass. Compressed in three mutually perpendicular directions per pass.",
      "processes_notes": "MAF conducted on a 100 ton hydraulic press, ram speed 1 mm/s. Lubricated with MoS2. Prior to MAF, ingot homogenized at 1200°C for 2h, hot forged between 1200-900°C, then solutionized at 1050°C for 1h and water quenched."
    }
  ],
  "samples": [
    {
      "sample_id": "sample_maf0",
      "paper_id": "A42",
      "alloy_id": "alloy_30mn9al08c",
      "process_id": "proc_maf"
    },
    {
      "sample_id": "sample_maf1",
      "paper_id": "A42",
      "alloy_id": "alloy_30mn9al08c",
      "process_id": "proc_maf"
    },
    {
      "sample_id": "sample_maf3",
      "paper_id": "A42",
      "alloy_id": "alloy_30mn9al08c",
      "process_id": "proc_maf"
    },
    {
      "sample_id": "sample_maf5",
      "paper_id": "A42",
      "alloy_id": "alloy_30mn9al08c",
      "process_id": "proc_maf"
    }
  ],
  "processing_steps": [
    {
      "sample_id": "sample_maf0",
      "paper_id": "A42",
      "sequence": "1",
      "type": "heat_treatment",
      "method": "homogenization, hot forging, solutionizing, quenching",
      "temperature": "1200°C (homogenization), 1050°C (solutionizing)",
      "unit": "°C",
      "duration": "2 h (homogenization), 1 h (solutionizing)",
      "cooling_medium": "water",
      "reduction_ratio": null,
      "processing_steps_notes": "Vacuum induction melted, homogenized at 1200°C 2h, hot forged between 1200-900°C with >60% deformation, solutionized at 1050°C 1h, water quenched. No MAF pass applied."
    },
    {
      "sample_id": "sample_maf1",
      "paper_id": "A42",
      "sequence": "1",
      "type": "heat_treatment",
      "method": "homogenization, hot forging, solutionizing, quenching",
      "temperature": "1200°C (homogenization), 1050°C (solutionizing)",
      "unit": "°C",
      "duration": "2 h (homogenization), 1 h (solutionizing)",
      "cooling_medium": "water",
      "reduction_ratio": null,
      "processing_steps_notes": "Same pre-processing as MAF-0."
    },
    {
      "sample_id": "sample_maf1",
      "paper_id": "A42",
      "sequence": "2",
      "type": "thermomechanical_processing",
      "method": "multiaxial forging (MAF) pass 1",
      "temperature": "250",
      "unit": "°C",
      "duration": null,
      "cooling_medium": null,
      "reduction_ratio": "33% normal strain (equivalent strain 0.47)",
      "processing_steps_notes": "Sample heated to 250°C and soaked 2h; compressed in three mutually perpendicular directions; ram speed 1 mm/s."
    },
    {
      "sample_id": "sample_maf3",
      "paper_id": "A42",
      "sequence": "1",
      "type": "heat_treatment",
      "method": "homogenization, hot forging, solutionizing, quenching",
      "temperature": "1200°C (homogenization), 1050°C (solutionizing)",
      "unit": "°C",
      "duration": "2 h (homogenization), 1 h (solutionizing)",
      "cooling_medium": "water",
      "reduction_ratio": null,
      "processing_steps_notes": "Same pre-processing."
    },
    {
      "sample_id": "sample_maf3",
      "paper_id": "A42",
      "sequence": "2",
      "type": "thermomechanical_processing",
      "method": "multiaxial forging (MAF) pass 1",
      "temperature": "250",
      "unit": "°C",
      "duration": null,
      "cooling_medium": null,
      "reduction_ratio": "33% normal strain (equivalent strain 0.47)",
      "processing_steps_notes": "MAF pass 1."
    },
    {
      "sample_id": "sample_maf3",
      "paper_id": "A42",
      "sequence": "3",
      "type": "thermomechanical_processing",
      "method": "multiaxial forging (MAF) pass 2",
      "temperature": "250",
      "unit": "°C",
      "duration": null,
      "cooling_medium": null,
      "reduction_ratio": "33% normal strain (equivalent strain 0.47)",
      "processing_steps_notes": "MAF pass 2."
    },
    {
      "sample_id": "sample_maf3",
      "paper_id": "A42",
      "sequence": "4",
      "type": "thermomechanical_processing",
      "method": "multiaxial forging (MAF) pass 3",
      "temperature": "250",
      "unit": "°C",
      "duration": null,
      "cooling_medium": null,
      "reduction_ratio": "33% normal strain (equivalent strain 0.47)",
      "processing_steps_notes": "MAF pass 3."
    },
    {
      "sample_id": "sample_maf5",
      "paper_id": "A42",
      "sequence": "1",
      "type": "heat_treatment",
      "method": "homogenization, hot forging, solutionizing, quenching",
      "temperature": "1200°C (homogenization), 1050°C (solutionizing)",
      "unit": "°C",
      "duration": "2 h (homogenization), 1 h (solutionizing)",
      "cooling_medium": "water",
      "reduction_ratio": null,
      "processing_steps_notes": "Same pre-processing."
    },
    {
      "sample_id": "sample_maf5",
      "paper_id": "A42",
      "sequence": "2",
      "type": "thermomechanical_processing",
      "method": "multiaxial forging (MAF) pass 1",
      "temperature": "250",
      "unit": "°C",
      "duration": null,
      "cooling_medium": null,
      "reduction_ratio": "33% normal strain (equivalent strain 0.47)",
      "processing_steps_notes": "MAF pass 1."
    },
    {
      "sample_id": "sample_maf5",
      "paper_id": "A42",
      "sequence": "3",
      "type": "thermomechanical_processing",
      "method": "multiaxial forging (MAF) pass 2",
      "temperature": "250",
      "unit": "°C",
      "duration": null,
      "cooling_medium": null,
      "reduction_ratio": "33% normal strain (equivalent strain 0.47)",
      "processing_steps_notes": "MAF pass 2."
    },
    {
      "sample_id": "sample_maf5",
      "paper_id": "A42",
      "sequence": "4",
      "type": "thermomechanical_processing",
      "method": "multiaxial forging (MAF) pass 3",
      "temperature": "250",
      "unit": "°C",
      "duration": null,
      "cooling_medium": null,
      "reduction_ratio": "33% normal strain (equivalent strain 0.47)",
      "processing_steps_notes": "MAF pass 3."
    },
    {
      "sample_id": "sample_maf5",
      "paper_id": "A42",
      "sequence": "5",
      "type": "thermomechanical_processing",
      "method": "multiaxial forging (MAF) pass 4",
      "temperature": "250",
      "unit": "°C",
      "duration": null,
      "cooling_medium": null,
      "reduction_ratio": "33% normal strain (equivalent strain 0.47)",
      "processing_steps_notes": "MAF pass 4."
    },
    {
      "sample_id": "sample_maf5",
      "paper_id": "A42",
      "sequence": "6",
      "type": "thermomechanical_processing",
      "method": "multiaxial forging (MAF) pass 5",
      "temperature": "250",
      "unit": "°C",
      "duration": null,
      "cooling_medium": null,
      "reduction_ratio": "33% normal strain (equivalent strain 0.47)",
      "processing_steps_notes": "MAF pass 5."
    }
  ],
  "structures": [
    {
      "structure_id": "struct_maf0",
      "sample_id": "sample_maf0",
      "overall_structure": "Single-phase austenitic matrix with coarse grains and low dislocation density.",
      "number_of_phases": "1",
      "microstructure_counts": null,
      "microstructure_list": [
        {
          "uuid": "uuid_maf0",
          "related_sequence": "1",
          "phases_present": [
            {
              "phase_name": "austenite (γ-Fe)",
              "crystal_structure": "FCC",
              "volume_fraction": "100",
              "morphology": "coarse equiaxed grains",
              "grain_size": "50 μm",
              "texture": "Strong texture; significant fraction of grains have [101] parallel to pressing direction and some [111] oriented."
            }
          ],
          "defects": [
            {
              "type": "dislocation",
              "porosity": null,
              "inclusions": [],
              "dislocation_density": "0.79 × 10^15 m^{-2}",
              "lattice_distortion": "microstrain 3.66 × 10^{-3}"
            }
          ],
          "grain_structure": {
            "average_grain_size": {
              "value": "50",
              "unit": "μm"
            },
            "grain_size_distribution": "Relatively wide distribution.",
            "texture": "Strong texture with [101]//pressing direction; high angle grain boundary fraction 0.62."
          },
          "precipitates": []
        }
      ]
    },
    {
      "structure_id": "struct_maf1",
      "sample_id": "sample_maf1",
      "overall_structure": "Single-phase austenitic matrix with refined grains and increased dislocation density.",
      "number_of_phases": "1",
      "microstructure_counts": null,
      "microstructure_list": [
        {
          "uuid": "uuid_maf1",
          "related_sequence": "2",
          "phases_present": [
            {
              "phase_name": "austenite (γ-Fe)",
              "crystal_structure": "FCC",
              "volume_fraction": "100",
              "morphology": "partially refined grains",
              "grain_size": "35 μm",
              "texture": "Texture begins to randomize; multiple orientations appear parallel to pressing direction."
            }
          ],
          "defects": [
            {
              "type": "dislocation",
              "porosity": null,
              "inclusions": [],
              "dislocation_density": "5.57 × 10^15 m^{-2}",
              "lattice_distortion": "microstrain 5.18 × 10^{-3}"
            }
          ],
          "grain_structure": {
            "average_grain_size": {
              "value": "35",
              "unit": "μm"
            },
            "grain_size_distribution": "Narrower than MAF-0.",
            "texture": "High angle grain boundary fraction decreases to 0.29; low angle fraction increases to 0.70."
          },
          "precipitates": []
        }
      ]
    },
    {
      "structure_id": "struct_maf3",
      "sample_id": "sample_maf3",
      "overall_structure": "Single-phase austenitic matrix with further grain refinement and high dislocation density.",
      "number_of_phases": "1",
      "microstructure_counts": null,
      "microstructure_list": [
        {
          "uuid": "uuid_maf3",
          "related_sequence": "4",
          "phases_present": [
            {
              "phase_name": "austenite (γ-Fe)",
              "crystal_structure": "FCC",
              "volume_fraction": "100",
              "morphology": "refined grains, mixed with some lamellar features",
              "grain_size": "20 μm",
              "texture": "Further randomization of texture."
            }
          ],
          "defects": [
            {
              "type": "dislocation",
              "porosity": null,
              "inclusions": [],
              "dislocation_density": "7.8 × 10^15 m^{-2}",
              "lattice_distortion": "microstrain 6.13 × 10^{-3}"
            }
          ],
          "grain_structure": {
            "average_grain_size": {
              "value": "20",
              "unit": "μm"
            },
            "grain_size_distribution": "Distribution continues to narrow.",
            "texture": "High angle boundary fraction 0.24; low angle fraction 0.75."
          },
          "precipitates": []
        }
      ]
    },
    {
      "structure_id": "struct_maf5",
      "sample_id": "sample_maf5",
      "overall_structure": "Single-phase austenitic matrix with lamellar refined grains (transverse dimension ~13 μm) and very high dislocation density.",
      "number_of_phases": "1",
      "microstructure_counts": null,
      "microstructure_list": [
        {
          "uuid": "uuid_maf5",
          "related_sequence": "6",
          "phases_present": [
            {
              "phase_name": "austenite (γ-Fe)",
              "crystal_structure": "FCC",
              "volume_fraction": "100",
              "morphology": "lamellar grains with transverse dimension about 13 μm",
              "grain_size": "13 μm",
              "texture": "Significantly randomized texture; originally strong [101] texture weakened."
            }
          ],
          "defects": [
            {
              "type": "dislocation",
              "porosity": null,
              "inclusions": [],
              "dislocation_density": "8.98 × 10^15 m^{-2}",
              "lattice_distortion": "microstrain 6.88 × 10^{-3}"
            }
          ],
          "grain_structure": {
            "average_grain_size": {
              "value": "13",
              "unit": "μm"
            },
            "grain_size_distribution": "Narrow and uniform distribution.",
            "texture": "High angle boundary fraction recovers to 0.69; low angle 0.30; some low-angle boundaries converted to high-angle."
          },
          "precipitates": []
        }
      ]
    }
  ],
  "interfaces": [],
  "properties": [
    {
      "property_set_id": "prop_maf0",
      "sample_id": "sample_maf0",
      "mechanical": {
        "tensile_properties": {
          "yield_strength": [
            {
              "direction": "axial",
              "value": "380",
              "unit": "MPa",
              "others": {
                "uncertainty": null
              }
            }
          ],
          "ultimate_tensile_strength": [
            {
              "direction": "axial",
              "value": "762",
              "unit": "MPa",
              "others": {
                "uncertainty": null
              }
            }
          ],
          "elongation": [
            {
              "direction": "total",
              "value": "75",
              "unit": "%"
            },
            {
              "direction": "uniform",
              "value": "63",
              "unit": "%"
            }
          ],
          "youngs_modulus": "160000 MPa",
          "stress_strain_curves": "Engineering stress-strain curve shown in Fig. 10; exhibits high work hardening.",
          "stress_strain_distribution": [],
          "strain_hardening_rate": []
        },
        "hardness": [],
        "fracture_toughness": {
          "value": null,
          "unit": null
        },
        "fatigue_properties": {
          "fatigue_limit": null,
          "cycles_to_failure": null
        },
        "creep_properties": {
          "steady_state_creep_rate": null,
          "rupture_life": null
        }
      },
      "physical": {
        "density": {
          "value": "6.8",
          "unit": "g/cm³"
        },
        "thermal_properties": {
          "thermal_conductivity": null,
          "thermal_expansion_coefficient": null,
          "specific_heat": null
        },
        "electrical_properties": {
          "electrical_conductivity": null,
          "resistivity": null
        },
        "magnetic_properties": {
          "magnetic_susceptibility": null,
          "curie_temperature": null
        }
      },
      "chemical": {
        "corrosion_resistance": {
          "test_medium": null,
          "corrosion_rate": null,
          "passivation_behavior": null
        },
        "oxidation_resistance": {
          "oxidation_rate_constant": null,
          "protective_scale": null
        }
      },
      "radiation_properties": {
        "void_swelling": null,
        "irradiation_hardening": null,
        "helium_embrittlement": null
      }
    },
    {
      "property_set_id": "prop_maf1",
      "sample_id": "sample_maf1",
      "mechanical": {
        "tensile_properties": {
          "yield_strength": [
            {
              "direction": "axial",
              "value": "1040",
              "unit": "MPa",
              "others": {
                "uncertainty": null
              }
            }
          ],
          "ultimate_tensile_strength": [
            {
              "direction": "axial",
              "value": "1368",
              "unit": "MPa",
              "others": {
                "uncertainty": null
              }
            }
          ],
          "elongation": [
            {
              "direction": "total",
              "value": "30",
              "unit": "%"
            },
            {
              "direction": "uniform",
              "value": "not specified",
              "unit": "%"
            }
          ],
          "youngs_modulus": "160000 MPa",
          "stress_strain_curves": "Shown in Fig. 10.",
          "stress_strain_distribution": [],
          "strain_hardening_rate": []
        },
        "hardness": [],
        "fracture_toughness": {
          "value": null,
          "unit": null
        },
        "fatigue_properties": {
          "fatigue_limit": null,
          "cycles_to_failure": null
        },
        "creep_properties": {
          "steady_state_creep_rate": null,
          "rupture_life": null
        }
      },
      "physical": {
        "density": {
          "value": "6.8",
          "unit": "g/cm³"
        },
        "thermal_properties": {
          "thermal_conductivity": null,
          "thermal_expansion_coefficient": null,
          "specific_heat": null
        },
        "electrical_properties": {
          "electrical_conductivity": null,
          "resistivity": null
        },
        "magnetic_properties": {
          "magnetic_susceptibility": null,
          "curie_temperature": null
        }
      },
      "chemical": {
        "corrosion_resistance": {
          "test_medium": null,
          "corrosion_rate": null,
          "passivation_behavior": null
        },
        "oxidation_resistance": {
          "oxidation_rate_constant": null,
          "protective_scale": null
        }
      },
      "radiation_properties": {
        "void_swelling": null,
        "irradiation_hardening": null,
        "helium_embrittlement": null
      }
    },
    {
      "property_set_id": "prop_maf3",
      "sample_id": "sample_maf3",
      "mechanical": {
        "tensile_properties": {
          "yield_strength": [
            {
              "direction": "axial",
              "value": "1279",
              "unit": "MPa",
              "others": {
                "uncertainty": null
              }
            }
          ],
          "ultimate_tensile_strength": [
            {
              "direction": "axial",
              "value": "1415",
              "unit": "MPa",
              "others": {
                "uncertainty": null
              }
            }
          ],
          "elongation": [
            {
              "direction": "total",
              "value": "13.7",
              "unit": "%"
            },
            {
              "direction": "uniform",
              "value": "3",
              "unit": "%"
            }
          ],
          "youngs_modulus": "160000 MPa",
          "stress_strain_curves": "Shown in Fig. 10.",
          "stress_strain_distribution": [],
          "strain_hardening_rate": []
        },
        "hardness": [],
        "fracture_toughness": {
          "value": null,
          "unit": null
        },
        "fatigue_properties": {
          "fatigue_limit": null,
          "cycles_to_failure": null
        },
        "creep_properties": {
          "steady_state_creep_rate": null,
          "rupture_life": null
        }
      },
      "physical": {
        "density": {
          "value": "6.8",
          "unit": "g/cm³"
        },
        "thermal_properties": {
          "thermal_conductivity": null,
          "thermal_expansion_coefficient": null,
          "specific_heat": null
        },
        "electrical_properties": {
          "electrical_conductivity": null,
          "resistivity": null
        },
        "magnetic_properties": {
          "magnetic_susceptibility": null,
          "curie_temperature": null
        }
      },
      "chemical": {
        "corrosion_resistance": {
          "test_medium": null,
          "corrosion_rate": null,
          "passivation_behavior": null
        },
        "oxidation_resistance": {
          "oxidation_rate_constant": null,
          "protective_scale": null
        }
      },
      "radiation_properties": {
        "void_swelling": null,
        "irradiation_hardening": null,
        "helium_embrittlement": null
      }
    },
    {
      "property_set_id": "prop_maf5",
      "sample_id": "sample_maf5",
      "mechanical": {
        "tensile_properties": {
          "yield_strength": [
            {
              "direction": "axial",
              "value": "1528",
              "unit": "MPa",
              "others": {
                "uncertainty": null
              }
            }
          ],
          "ultimate_tensile_strength": [
            {
              "direction": "axial",
              "value": "1548",
              "unit": "MPa",
              "others": {
                "uncertainty": null
              }
            }
          ],
          "elongation": [
            {
              "direction": "total",
              "value": "8",
              "unit": "%"
            },
            {
              "direction": "uniform",
              "value": "0.8",
              "unit": "%"
            }
          ],
          "youngs_modulus": "160000 MPa",
          "stress_strain_curves": "Shown in Fig. 10.",
          "stress_strain_distribution": [],
          "strain_hardening_rate": []
        },
        "hardness": [],
        "fracture_toughness": {
          "value": null,
          "unit": null
        },
        "fatigue_properties": {
          "fatigue_limit": null,
          "cycles_to_failure": null
        },
        "creep_properties": {
          "steady_state_creep_rate": null,
          "rupture_life": null
        }
      },
      "physical": {
        "density": {
          "value": "6.8",
          "unit": "g/cm³"
        },
        "thermal_properties": {
          "thermal_conductivity": null,
          "thermal_expansion_coefficient": null,
          "specific_heat": null
        },
        "electrical_properties": {
          "electrical_conductivity": null,
          "resistivity": null
        },
        "magnetic_properties": {
          "magnetic_susceptibility": null,
          "curie_temperature": null
        }
      },
      "chemical": {
        "corrosion_resistance": {
          "test_medium": null,
          "corrosion_rate": null,
          "passivation_behavior": null
        },
        "oxidation_resistance": {
          "oxidation_rate_constant": null,
          "protective_scale": null
        }
      },
      "radiation_properties": {
        "void_swelling": null,
        "irradiation_hardening": null,
        "helium_embrittlement": null
      }
    }
  ],
  "performance": [],
  "characterization_methods": [
    {
      "characterization_id": "char_xrd_maf0",
      "sample_id": "sample_maf0",
      "microstructure_uuid": "uuid_maf0",
      "technique": "X-ray diffraction (XRD)",
      "purpose": "Measure crystallite size, microstrain, dislocation density, and phase identification.",
      "key_findings": "Crystallite size 61 nm, microstrain 3.66×10^{-3}, dislocation density 0.79×10^15 m^{-2}; only austenite phase detected."
    },
    {
      "characterization_id": "char_ebsd_maf0",
      "sample_id": "sample_maf0",
      "microstructure_uuid": "uuid_maf0",
      "technique": "Electron backscatter diffraction (EBSD)",
      "purpose": "Grain size, grain boundary character, texture analysis, KAM.",
      "key_findings": "Average grain size 50 μm; high angle boundary fraction 0.62; strong texture with [101]//pressing direction; KAM 0.34°."
    },
    {
      "characterization_id": "char_tensile_maf0",
      "sample_id": "sample_maf0",
      "microstructure_uuid": "uuid_maf0",
      "technique": "Tensile testing",
      "purpose": "Determine mechanical properties after 0 pass MAF.",
      "key_findings": "YS 380 MPa, UTS 762 MPa, total elongation 75%, uniform elongation 63%; high work hardening."
    },
    {
      "characterization_id": "char_xrd_maf1",
      "sample_id": "sample_maf1",
      "microstructure_uuid": "uuid_maf1",
      "technique": "X-ray diffraction (XRD)",
      "purpose": "Measure dislocation density and crystallite size.",
      "key_findings": "Crystallite size 13.4 nm, microstrain 5.18×10^{-3}, dislocation density 5.57×10^15 m^{-2}."
    },
    {
      "characterization_id": "char_ebsd_maf1",
      "sample_id": "sample_maf1",
      "microstructure_uuid": "uuid_maf1",
      "technique": "EBSD",
      "purpose": "Grain size and texture.",
      "key_findings": "Average grain size 35 μm; high angle boundary fraction 0.29; texture somewhat randomized; KAM 0.72°."
    },
    {
      "characterization_id": "char_tensile_maf1",
      "sample_id": "sample_maf1",
      "microstructure_uuid": "uuid_maf1",
      "technique": "Tensile testing",
      "purpose": "Mechanical properties after 1 pass.",
      "key_findings": "YS 1040 MPa, UTS 1368 MPa, total elongation 30%."
    },
    {
      "characterization_id": "char_xrd_maf3",
      "sample_id": "sample_maf3",
      "microstructure_uuid": "uuid_maf3",
      "technique": "XRD",
      "purpose": "Dislocation density.",
      "key_findings": "Crystallite size 10.87 nm, microstrain 6.13×10^{-3}, dislocation density 7.8×10^15 m^{-2}."
    },
    {
      "characterization_id": "char_ebsd_maf3",
      "sample_id": "sample_maf3",
      "microstructure_uuid": "uuid_maf3",
      "technique": "EBSD",
      "purpose": "Grain size and texture.",
      "key_findings": "Grain size 20 μm; high angle boundary fraction 0.24; further texture randomization; KAM 0.87°."
    },
    {
      "characterization_id": "char_tensile_maf3",
      "sample_id": "sample_maf3",
      "microstructure_uuid": "uuid_maf3",
      "technique": "Tensile testing",
      "purpose": "Mechanical properties after 3 passes.",
      "key_findings": "YS 1279 MPa, UTS 1415 MPa, total elongation 13.7%, uniform elongation 3%."
    },
    {
      "characterization_id": "char_xrd_maf5",
      "sample_id": "sample_maf5",
      "microstructure_uuid": "uuid_maf5",
      "technique": "XRD",
      "purpose": "Dislocation density.",
      "key_findings": "Crystallite size 10.12 nm, microstrain 6.88×10^{-3}, dislocation density 8.98×10^15 m^{-2}."
    },
    {
      "characterization_id": "char_ebsd_maf5",
      "sample_id": "sample_maf5",
      "microstructure_uuid": "uuid_maf5",
      "technique": "EBSD",
      "purpose": "Grain size and texture.",
      "key_findings": "Grain size 13 μm; high angle boundary fraction 0.69; significantly randomized texture; KAM 1.07°."
    },
    {
      "characterization_id": "char_tensile_maf5",
      "sample_id": "sample_maf5",
      "microstructure_uuid": "uuid_maf5",
      "technique": "Tensile testing",
      "purpose": "Mechanical properties after 5 passes.",
      "key_findings": "YS 1528 MPa, UTS 1548 MPa, total elongation 8%, uniform elongation 0.8%."
    }
  ],
  "computational_details": [
    {
      "computation_id": "comp_fe_model",
      "sample_id": null,
      "simulation_method": "Finite element method (ABAQUS/Explicit) with VUMAT subroutine incorporating modified Johnson-Cook constitutive model that includes evolution of dislocation density (Eq. 7) and grain size (Eq. 8) as a function of equivalent plastic strain.",
      "software_used": "ABAQUS/Explicit",
      "potential_model": null,
      "validation_against_experiment": "Predicted yield strength, dislocation density, and grain size distributions compared with experimental results; good agreement up to 3 passes, slight underprediction at 5 passes attributed to neglecting texture effects.",
      "analytical_model": [
        {
          "model_name": "Modified Johnson-Cook model",
          "equation_role": "Flow stress constitutive equation incorporating grain boundary strengthening (Hall-Petch) and dislocation strengthening (Taylor equation) into yield stress.",
          "parameters": "σ0=380 MPa, B=1860 MPa, n=1.02, C=0.0067, m=0.87, k=2374 MPa·μm^0.5, α=0.24, M=3.0, G=61 GPa, b=0.259 nm, k1=7.9×10^15 m^{-2}, k2=1.813, k3=0.639.",
          "model_note": "Implemented via VUMAT in ABAQUS; SDVs track equivalent plastic strain, strain rate, dislocation density, flow stress, yield strength, grain size."
        }
      ]
    }
  ],
  "unmapped_findings": [
    "Manganese added under 600 mbar argon pressure during vacuum induction melting.",
    "The steel could be forged only up to five passes before fracture on the sixth attempt.",
    "Average KAM values: 0.34° (MAF-0), 0.72° (MAF-1), 0.87° (MAF-3), 1.07° (MAF-5).",
    "High angle grain boundary fractions: 0.62 (MAF-0), 0.29 (MAF-1), 0.24 (MAF-3), 0.69 (MAF-5).",
    "Low angle grain boundary fractions: 0.367 (MAF-0), 0.708 (MAF-1), 0.759 (MAF-3), 0.301 (MAF-5).",
    "No deformation twinning observed during MAF; negligible annealing twin fraction (0.007 in MAF-1, 0.003 in MAF-5).",
    "Initial grain size distribution wide, became narrower and more uniform after 5 passes.",
    "Texture: MAF-0 strongly textured with [101] parallel to pressing direction; randomized with increasing passes.",
    "Crystallite size reduced from 61 nm to 10.12 nm (Table 1).",
    "Microstrain increased from 3.66×10^{-3} to 6.88×10^{-3}.",
    "Work hardening amount (UTS minus YS): MAF-0 392 MPa, MAF-1 328 MPa, MAF-3 126 MPa, MAF-5 20 MPa.",
    "Peak shift in XRD indicates texturing: from (111) dominant in MAF-0 to (220) in MAF-1.",
    "Hall-Petch constant k for grain boundary strengthening: 2374 MPa·μm^0.5.",
    "Taylor constant α=0.24, average Taylor factor M=3.0, shear modulus G=61 GPa, Burgers vector b=0.259 nm.",
    "Friction coefficient between workpiece and die: 0.15.",
    "Mesh size 0.6 mm, element type C3D8R with 41382 elements, reduced integration and hourglass control.",
    "Discrepancy in YS at 3 passes: text says 1279 MPa, Table 2 says 1289 MPa.",
    "Predicted flow stress contour maps show higher stress in central region.",
    "The simulation does not account for crystallographic texture, leading to underprediction of yield strength at higher passes.",
    "Equivalent strain in one MAF pass calculated as 0.47.",
    "Strain rate sensitivity C=0.0067, thermal softening exponent m=0.87.",
    "Melting temperature 1450°C, reference room temperature 27°C.",
    "The sample and die were heated to 250°C and soaked for 2 hours before MAF.",
    "Ram speed during MAF was 1 mm/s.",
    "Total accumulated equivalent strains: 0, 0.47, 1.4, and 2.34 for 0, 1, 3, and 5 passes respectively.",
    "Dislocation density evolution fitted with Eq. 7: ρ_f = ρ_0 + k1(1-exp(-k2 ε)), with k1=7.9×10^15 m^{-2}, k2=1.813.",
    "Grain size evolution fitted with Eq. 8: d_f = d_0 exp(-k3 ε), with k3=0.639.",
    "Tensile samples were miniature round specimens with gauge dimensions per Fig. 3(b); tested at strain rate 1×10^{-3} s^{-1} at room temperature.",
    "XRD scan parameters: Co-Kα radiation, scan speed 2°/min, step size 0.02°, 2θ range 40°–120°; instrumental broadening corrected with standard silicon.",
    "Electro-polishing performed before XRD and EBSD measurements.",
    "Yield strength contribution from dislocation density dominated in early passes (1–3), while grain boundary strengthening became more significant in later passes (3–5)."
  ]
}
