Repository: RiverYanggg/SteelDig_multimodal

# Evaluation Framework

这个目录实现当前的结构化抽取评估流程。它比较两套 `text_extraction.json`，数据来自 `outputs_exp/` 下各模型的抽取结果目录。

当前 `outputs_exp/` 中可用的模型目录示例：`deepseek`、`doubao`、`kimi`（以实际存在的子目录为准）。

- 真值（truth）：`outputs_exp/<truth_model>/<paper_id>/final/text_extraction.json`
- 预测（pred）：`outputs_exp/<pred_model>/<paper_id>/final/text_extraction.json`

通过 `--truth` 与 `--pred` 可任意指定哪套模型作为真值、哪套作为预测。例如 `--truth doubao --pred deepseek` 表示以 doubao 为真值、以 deepseek 为预测进行评估。

当前评估的核心原则是：

- 论文级配对由目录名决定，例如 `A0`、`A1`。
- 先做对象对齐，尤其是 `alloy/process/sample`。
- 对齐后由代码展开同一个 canonical object 下的同一个字段。
- 代码先做确定性判断；只有语义不确定的同字段值才交给 LLM judge。
- LLM judge 只输出 `true/false`，不负责计算指标。
- Precision/Recall/F1 全部由代码根据最终字段匹配结果计算。

---

File: evaluation_json2json/outputs_exp/deepseek/A43/intermediate/text/text_extraction.txt
{
  "papers": [
    {
      "paper_id": "A43",
      "doi": null,
      "title": "Data-driven and multi-mechanism strengthening based yield strength prediction in medium-manganese low-density steels",
      "authors": [
        "Rui-xiao Zhang",
        "Jia-he Yan",
        "Guo-long Liu",
        "Ming-he Zhang",
        "Yun-li Feng"
      ],
      "publication_year": null,
      "journal": null,
      "keywords": [
        "Medium-manganese low-density steels",
        "Yield strength",
        "Strengthening mechanisms",
        "Machine learning",
        "Genetic algorithm-Extremely randomized trees"
      ],
      "research_type": "mixed",
      "paper_scope": "This study proposes a data-driven framework for yield strength prediction in medium-manganese low-density steels by integrating contributions from four strengthening mechanisms (solid solution, grain refinement, dislocation, Orowan), using Gaussian Mixture Model data augmentation and Genetic Algorithm-Extremely Randomized Trees, validated by experiments."
    }
  ],
  "alloys": [
    {
      "alloy_id": "alloy_025c3mn2al04si",
      "paper_id": "A43",
      "alloy_name": "Fe-0.25C-3Mn-2Al-0.4Si",
      "aliases": [
        "ANT steel",
        "Fe-3Mn-2Al-0.25C-0.4Si"
      ],
      "base_element": "Fe",
      "alloying_elements": [
        "C",
        "Mn",
        "Al",
        "Si"
      ],
      "nominal_composition": [
        {
          "element": "C",
          "weight_percent": "0.25",
          "atomic_percent": null
        },
        {
          "element": "Mn",
          "weight_percent": "3",
          "atomic_percent": null
        },
        {
          "element": "Al",
          "weight_percent": "2",
          "atomic_percent": null
        },
        {
          "element": "Si",
          "weight_percent": "0.4",
          "atomic_percent": null
        },
        {
          "element": "Fe",
          "weight_percent": "balance",
          "atomic_percent": null
        }
      ],
      "alloys_notes": null
    },
    {
      "alloy_id": "alloy_029c1214mn296al011v0063nb",
      "paper_id": "A43",
      "alloy_name": "Fe-0.29C-12.14Mn-2.96Al-0.11V-0.063Nb",
      "aliases": [],
      "base_element": "Fe",
      "alloying_elements": [
        "C",
        "Mn",
        "Al",
        "V",
        "Nb"
      ],
      "nominal_composition": [
        {
          "element": "C",
          "weight_percent": "0.29",
          "atomic_percent": null
        },
        {
          "element": "Mn",
          "weight_percent": "12.14",
          "atomic_percent": null
        },
        {
          "element": "Al",
          "weight_percent": "2.96",
          "atomic_percent": null
        },
        {
          "element": "V",
          "weight_percent": "0.11",
          "atomic_percent": null
        },
        {
          "element": "Nb",
          "weight_percent": "0.063",
          "atomic_percent": null
        },
        {
          "element": "Fe",
          "weight_percent": "balance",
          "atomic_percent": null
        }
      ],
      "alloys_notes": "from literature [41,42]"
    },
    {
      "alloy_id": "alloy_97mn204al099si052v042c",
      "paper_id": "A43",
      "alloy_name": "Fe-9.7Mn-2.04Al-0.99Si-0.52V-0.42C",
      "aliases": [],
      "base_element": "Fe",
      "alloying_elements": [
        "Mn",
        "Al",
        "Si",
        "V",
        "C"
      ],
      "nominal_composition": [
        {
          "element": "Mn",
          "weight_percent": "9.7",
          "atomic_percent": null
        },
        {
          "element": "Al",
          "weight_percent": "2.04",
          "atomic_percent": null
        },
        {
          "element": "Si",
          "weight_percent": "0.99",
          "atomic_percent": null
        },
        {
          "element": "V",
          "weight_percent": "0.52",
          "atomic_percent": null
        },
        {
          "element": "C",
          "weight_percent": "0.42",
          "atomic_percent": null
        },
        {
          "element": "Fe",
          "weight_percent": "balance",
          "atomic_percent": null
        }
      ],
      "alloys_notes": "from literature [41,42]"
    }
  ],
  "processes": [
    {
      "process_id": "proc_025c_ant750",
      "paper_id": "A43",
      "alloy_id": "alloy_025c3mn2al04si",
      "description": "Vacuum induction melting, hot forging, heating at 1200 °C for 60 min, hot rolling (initial 1100 °C, final 880 °C, cumulative reduction 90%), cold rolling (total reduction 60%), annealing at 750 °C for 30 min air cooling, tempering at 400 °C for 30 min air cooling",
      "processes_notes": null
    },
    {
      "process_id": "proc_025c_ant800",
      "paper_id": "A43",
      "alloy_id": "alloy_025c3mn2al04si",
      "description": "Vacuum induction melting, hot forging, heating at 1200 °C for 60 min, hot rolling (initial 1100 °C, final 880 °C, cumulative reduction 90%), cold rolling (total reduction 60%), annealing at 800 °C for 30 min air cooling, tempering at 400 °C for 30 min air cooling",
      "processes_notes": null
    },
    {
      "process_id": "proc_025c_ant850",
      "paper_id": "A43",
      "alloy_id": "alloy_025c3mn2al04si",
      "description": "Vacuum induction melting, hot forging, heating at 1200 °C for 60 min, hot rolling (initial 1100 °C, final 880 °C, cumulative reduction 90%), cold rolling (total reduction 60%), annealing at 850 °C for 30 min air cooling, tempering at 400 °C for 30 min air cooling",
      "processes_notes": null
    },
    {
      "process_id": "proc_lit_029c1214mn",
      "paper_id": "A43",
      "alloy_id": "alloy_029c1214mn296al011v0063nb",
      "description": "Process conditions unknown; data taken from published literature (Table 5)",
      "processes_notes": null
    },
    {
      "process_id": "proc_lit_97mn204al",
      "paper_id": "A43",
      "alloy_id": "alloy_97mn204al099si052v042c",
      "description": "Process conditions unknown; data taken from published literature (Table 5)",
      "processes_notes": null
    }
  ],
  "samples": [
    {
      "sample_id": "sample_025c_ant750",
      "paper_id": "A43",
      "alloy_id": "alloy_025c3mn2al04si",
      "process_id": "proc_025c_ant750"
    },
    {
      "sample_id": "sample_025c_ant800",
      "paper_id": "A43",
      "alloy_id": "alloy_025c3mn2al04si",
      "process_id": "proc_025c_ant800"
    },
    {
      "sample_id": "sample_025c_ant850",
      "paper_id": "A43",
      "alloy_id": "alloy_025c3mn2al04si",
      "process_id": "proc_025c_ant850"
    },
    {
      "sample_id": "sample_029c_01",
      "paper_id": "A43",
      "alloy_id": "alloy_029c1214mn296al011v0063nb",
      "process_id": "proc_lit_029c1214mn"
    },
    {
      "sample_id": "sample_029c_02",
      "paper_id": "A43",
      "alloy_id": "alloy_029c1214mn296al011v0063nb",
      "process_id": "proc_lit_029c1214mn"
    },
    {
      "sample_id": "sample_029c_03",
      "paper_id": "A43",
      "alloy_id": "alloy_029c1214mn296al011v0063nb",
      "process_id": "proc_lit_029c1214mn"
    },
    {
      "sample_id": "sample_97mn_01",
      "paper_id": "A43",
      "alloy_id": "alloy_97mn204al099si052v042c",
      "process_id": "proc_lit_97mn204al"
    },
    {
      "sample_id": "sample_97mn_02",
      "paper_id": "A43",
      "alloy_id": "alloy_97mn204al099si052v042c",
      "process_id": "proc_lit_97mn204al"
    },
    {
      "sample_id": "sample_97mn_03",
      "paper_id": "A43",
      "alloy_id": "alloy_97mn204al099si052v042c",
      "process_id": "proc_lit_97mn204al"
    }
  ],
  "processing_steps": [
    {
      "sample_id": "sample_025c_ant750",
      "paper_id": "A43",
      "sequence": "1",
      "type": "melting",
      "method": "vacuum induction melting",
      "temperature": null,
      "unit": null,
      "duration": null,
      "cooling_medium": null,
      "reduction_ratio": null,
      "processing_steps_notes": null
    },
    {
      "sample_id": "sample_025c_ant750",
      "paper_id": "A43",
      "sequence": "2",
      "type": "deformation",
      "method": "hot forging",
      "temperature": null,
      "unit": null,
      "duration": null,
      "cooling_medium": null,
      "reduction_ratio": null,
      "processing_steps_notes": null
    },
    {
      "sample_id": "sample_025c_ant750",
      "paper_id": "A43",
      "sequence": "3",
      "type": "heat_treatment",
      "method": "heating",
      "temperature": "1200",
      "unit": "°C",
      "duration": "60 min",
      "cooling_medium": null,
      "reduction_ratio": null,
      "processing_steps_notes": null
    },
    {
      "sample_id": "sample_025c_ant750",
      "paper_id": "A43",
      "sequence": "4",
      "type": "thermomechanical_processing",
      "method": "hot rolling",
      "temperature": "1100 (initial) to 880 (final)",
      "unit": "°C",
      "duration": null,
      "cooling_medium": null,
      "reduction_ratio": "90% cumulative",
      "processing_steps_notes": "six-pass rolling on φ350 mm × 350 mm mill"
    },
    {
      "sample_id": "sample_025c_ant750",
      "paper_id": "A43",
      "sequence": "5",
      "type": "mechanical_processing",
      "method": "cold rolling",
      "temperature": "room",
      "unit": null,
      "duration": null,
      "cooling_medium": null,
      "reduction_ratio": "60% total",
      "processing_steps_notes": "four-high reversible cold rolling mill"
    },
    {
      "sample_id": "sample_025c_ant750",
      "paper_id": "A43",
      "sequence": "6",
      "type": "heat_treatment",
      "method": "annealing",
      "temperature": "750",
      "unit": "°C",
      "duration": "30 min",
      "cooling_medium": "air",
      "reduction_ratio": null,
      "processing_steps_notes": null
    },
    {
      "sample_id": "sample_025c_ant750",
      "paper_id": "A43",
      "sequence": "7",
      "type": "heat_treatment",
      "method": "tempering",
      "temperature": "400",
      "unit": "°C",
      "duration": "30 min",
      "cooling_medium": "air",
      "reduction_ratio": null,
      "processing_steps_notes": null
    },
    {
      "sample_id": "sample_025c_ant800",
      "paper_id": "A43",
      "sequence": "1",
      "type": "melting",
      "method": "vacuum induction melting",
      "temperature": null,
      "unit": null,
      "duration": null,
      "cooling_medium": null,
      "reduction_ratio": null,
      "processing_steps_notes": null
    },
    {
      "sample_id": "sample_025c_ant800",
      "paper_id": "A43",
      "sequence": "2",
      "type": "deformation",
      "method": "hot forging",
      "temperature": null,
      "unit": null,
      "duration": null,
      "cooling_medium": null,
      "reduction_ratio": null,
      "processing_steps_notes": null
    },
    {
      "sample_id": "sample_025c_ant800",
      "paper_id": "A43",
      "sequence": "3",
      "type": "heat_treatment",
      "method": "heating",
      "temperature": "1200",
      "unit": "°C",
      "duration": "60 min",
      "cooling_medium": null,
      "reduction_ratio": null,
      "processing_steps_notes": null
    },
    {
      "sample_id": "sample_025c_ant800",
      "paper_id": "A43",
      "sequence": "4",
      "type": "thermomechanical_processing",
      "method": "hot rolling",
      "temperature": "1100 (initial) to 880 (final)",
      "unit": "°C",
      "duration": null,
      "cooling_medium": null,
      "reduction_ratio": "90% cumulative",
      "processing_steps_notes": "six-pass on φ350 mm × 350 mm mill"
    },
    {
      "sample_id": "sample_025c_ant800",
      "paper_id": "A43",
      "sequence": "5",
      "type": "mechanical_processing",
      "method": "cold rolling",
      "temperature": "room",
      "unit": null,
      "duration": null,
      "cooling_medium": null,
      "reduction_ratio": "60% total",
      "processing_steps_notes": "four-high reversible cold rolling mill"
    },
    {
      "sample_id": "sample_025c_ant800",
      "paper_id": "A43",
      "sequence": "6",
      "type": "heat_treatment",
      "method": "annealing",
      "temperature": "800",
      "unit": "°C",
      "duration": "30 min",
      "cooling_medium": "air",
      "reduction_ratio": null,
      "processing_steps_notes": null
    },
    {
      "sample_id": "sample_025c_ant800",
      "paper_id": "A43",
      "sequence": "7",
      "type": "heat_treatment",
      "method": "tempering",
      "temperature": "400",
      "unit": "°C",
      "duration": "30 min",
      "cooling_medium": "air",
      "reduction_ratio": null,
      "processing_steps_notes": null
    },
    {
      "sample_id": "sample_025c_ant850",
      "paper_id": "A43",
      "sequence": "1",
      "type": "melting",
      "method": "vacuum induction melting",
      "temperature": null,
      "unit": null,
      "duration": null,
      "cooling_medium": null,
      "reduction_ratio": null,
      "processing_steps_notes": null
    },
    {
      "sample_id": "sample_025c_ant850",
      "paper_id": "A43",
      "sequence": "2",
      "type": "deformation",
      "method": "hot forging",
      "temperature": null,
      "unit": null,
      "duration": null,
      "cooling_medium": null,
      "reduction_ratio": null,
      "processing_steps_notes": null
    },
    {
      "sample_id": "sample_025c_ant850",
      "paper_id": "A43",
      "sequence": "3",
      "type": "heat_treatment",
      "method": "heating",
      "temperature": "1200",
      "unit": "°C",
      "duration": "60 min",
      "cooling_medium": null,
      "reduction_ratio": null,
      "processing_steps_notes": null
    },
    {
      "sample_id": "sample_025c_ant850",
      "paper_id": "A43",
      "sequence": "4",
      "type": "thermomechanical_processing",
      "method": "hot rolling",
      "temperature": "1100 (initial) to 880 (final)",
      "unit": "°C",
      "duration": null,
      "cooling_medium": null,
      "reduction_ratio": "90% cumulative",
      "processing_steps_notes": "six-pass on φ350 mm × 350 mm mill"
    },
    {
      "sample_id": "sample_025c_ant850",
      "paper_id": "A43",
      "sequence": "5",
      "type": "mechanical_processing",
      "method": "cold rolling",
      "temperature": "room",
      "unit": null,
      "duration": null,
      "cooling_medium": null,
      "reduction_ratio": "60% total",
      "processing_steps_notes": "four-high reversible cold rolling mill"
    },
    {
      "sample_id": "sample_025c_ant850",
      "paper_id": "A43",
      "sequence": "6",
      "type": "heat_treatment",
      "method": "annealing",
      "temperature": "850",
      "unit": "°C",
      "duration": "30 min",
      "cooling_medium": "air",
      "reduction_ratio": null,
      "processing_steps_notes": null
    },
    {
      "sample_id": "sample_025c_ant850",
      "paper_id": "A43",
      "sequence": "7",
      "type": "heat_treatment",
      "method": "tempering",
      "temperature": "400",
      "unit": "°C",
      "duration": "30 min",
      "cooling_medium": "air",
      "reduction_ratio": null,
      "processing_steps_notes": null
    }
  ],
  "structures": [
    {
      "structure_id": "struct_025c_ant750",
      "sample_id": "sample_025c_ant750",
      "overall_structure": "dual-phase ferrite+bainite with minor retained austenite (<5%)",
      "number_of_phases": "3",
      "microstructure_counts": "ferrite volume fraction 52%, bainite volume fraction 43.0%, retained austenite <5%",
      "microstructure_list": [
        {
          "uuid": "micro_ant750_ferrite",
          "related_sequence": "6",
          "phases_present": [
            {
              "phase_name": "ferrite",
              "crystal_structure": "BCC",
              "volume_fraction": "52%",
              "morphology": "equiaxed",
              "grain_size": "5.7 μm",
              "texture": null
            }
          ],
          "defects": [
            {
              "type": "dislocation",
              "porosity": null,
              "inclusions": [],
              "dislocation_density": "0.61×10^14 m^{-2} (GND)",
              "lattice_distortion": null
            }
          ],
          "grain_structure": {
            "average_grain_size": {
              "value": "5.7",
              "unit": "μm"
            },
            "grain_size_distribution": null,
            "texture": null
          },
          "precipitates": []
        },
        {
          "uuid": "micro_ant750_bainite",
          "related_sequence": "6",
          "phases_present": [
            {
              "phase_name": "bainite",
              "crystal_structure": "BCC",
              "volume_fraction": "43.0%",
              "morphology": "lath-like",
              "grain_size": "3.0 μm",
              "texture": null
            }
          ],
          "defects": [],
          "grain_structure": {
            "average_grain_size": {
              "value": "3.0",
              "unit": "μm"
            },
            "grain_size_distribution": null,
            "texture": null
          },
          "precipitates": []
        },
        {
          "uuid": "micro_ant750_ra",
          "related_sequence": "6",
          "phases_present": [
            {
              "phase_name": "retained austenite",
              "crystal_structure": "FCC",
              "volume_fraction": "<5%",
              "morphology": null,
              "grain_size": null,
              "texture": null
            }
          ],
          "defects": [],
          "grain_structure": null,
          "precipitates": []
        }
      ]
    },
    {
      "structure_id": "struct_025c_ant800",
      "sample_id": "sample_025c_ant800",
      "overall_structure": "dual-phase ferrite+bainite with minor retained austenite (<5%)",
      "number_of_phases": "3",
      "microstructure_counts": "ferrite volume fraction 43%, bainite volume fraction 55.1%, retained austenite <5%",
      "microstructure_list": [
        {
          "uuid": "micro_ant800_ferrite",
          "related_sequence": "6",
          "phases_present": [
            {
              "phase_name": "ferrite",
              "crystal_structure": "BCC",
              "volume_fraction": "43%",
              "morphology": "equiaxed",
              "grain_size": "5.4 μm",
              "texture": null
            }
          ],
          "defects": [
            {
              "type": "dislocation",
              "porosity": null,
              "inclusions": [],
              "dislocation_density": "0.84×10^14 m^{-2} (GND)",
              "lattice_distortion": null
            }
          ],
          "grain_structure": {
            "average_grain_size": {
              "value": "5.4",
              "unit": "μm"
            },
            "grain_size_distribution": null,
            "texture": null
          },
          "precipitates": []
        },
        {
          "uuid": "micro_ant800_bainite",
          "related_sequence": "6",
          "phases_present": [
            {
              "phase_name": "bainite",
              "crystal_structure": "BCC",
              "volume_fraction": "55.1%",
              "morphology": "lath-like",
              "grain_size": "4.1 μm",
              "texture": null
            }
          ],
          "defects": [],
          "grain_structure": {
            "average_grain_size": {
              "value": "4.1",
              "unit": "μm"
            },
            "grain_size_distribution": null,
            "texture": null
          },
          "precipitates": []
        },
        {
          "uuid": "micro_ant800_ra",
          "related_sequence": "6",
          "phases_present": [
            {
              "phase_name": "retained austenite",
              "crystal_structure": "FCC",
              "volume_fraction": "<5%",
              "morphology": null,
              "grain_size": null,
              "texture": null
            }
          ],
          "defects": [],
          "grain_structure": null,
          "precipitates": []
        }
      ]
    },
    {
      "structure_id": "struct_025c_ant850",
      "sample_id": "sample_025c_ant850",
      "overall_structure": "dual-phase ferrite+bainite with minor retained austenite (<5%)",
      "number_of_phases": "3",
      "microstructure_counts": "ferrite volume fraction 69%, bainite volume fraction 30.8%, retained austenite <5%",
      "microstructure_list": [
        {
          "uuid": "micro_ant850_ferrite",
          "related_sequence": "6",
          "phases_present": [
            {
              "phase_name": "ferrite",
              "crystal_structure": "BCC",
              "volume_fraction": "69%",
              "morphology": "equiaxed",
              "grain_size": "6.8 μm",
              "texture": null
            }
          ],
          "defects": [
            {
              "type": "dislocation",
              "porosity": null,
              "inclusions": [],
              "dislocation_density": "0.72×10^14 m^{-2} (GND)",
              "lattice_distortion": null
            }
          ],
          "grain_structure": {
            "average_grain_size": {
              "value": "6.8",
              "unit": "μm"
            },
            "grain_size_distribution": null,
            "texture": null
          },
          "precipitates": []
        },
        {
          "uuid": "micro_ant850_bainite",
          "related_sequence": "6",
          "phases_present": [
            {
              "phase_name": "bainite",
              "crystal_structure": "BCC",
              "volume_fraction": "30.8%",
              "morphology": "lath-like",
              "grain_size": "2.6 μm",
              "texture": null
            }
          ],
          "defects": [],
          "grain_structure": {
            "average_grain_size": {
              "value": "2.6",
              "unit": "μm"
            },
            "grain_size_distribution": null,
            "texture": null
          },
          "precipitates": []
        },
        {
          "uuid": "micro_ant850_ra",
          "related_sequence": "6",
          "phases_present": [
            {
              "phase_name": "retained austenite",
              "crystal_structure": "FCC",
              "volume_fraction": "<5%",
              "morphology": null,
              "grain_size": null,
              "texture": null
            }
          ],
          "defects": [],
          "grain_structure": null,
          "precipitates": []
        }
      ]
    }
  ],
  "interfaces": [],
  "properties": [
    {
      "property_set_id": "prop_025c_ant750",
      "sample_id": "sample_025c_ant750",
      "mechanical": {
        "tensile_properties": {
          "yield_strength": [
            {
              "direction": null,
              "value": "709",
              "unit": "MPa",
              "others": {
                "uncertainty": null
              }
            }
          ],
          "ultimate_tensile_strength": [],
          "elongation": [],
          "youngs_modulus": null,
          "stress_strain_curves": "Fig. 12 engineering stress-strain curve for ANT750, no numerical data provided",
          "stress_strain_distribution": [],
          "strain_hardening_rate": []
        },
        "hardness": [],
        "fracture_toughness": null,
        "fatigue_properties": null,
        "creep_properties": null
      },
      "physical": null,
      "chemical": null,
      "radiation_properties": null
    },
    {
      "property_set_id": "prop_025c_ant800",
      "sample_id": "sample_025c_ant800",
      "mechanical": {
        "tensile_properties": {
          "yield_strength": [
            {
              "direction": null,
              "value": "968",
              "unit": "MPa",
              "others": {
                "uncertainty": null
              }
            }
          ],
          "ultimate_tensile_strength": [],
          "elongation": [],
          "youngs_modulus": null,
          "stress_strain_curves": "Fig. 12 engineering stress-strain curve for ANT800",
          "stress_strain_distribution": [],
          "strain_hardening_rate": []
        },
        "hardness": [],
        "fracture_toughness": null,
        "fatigue_properties": null,
        "creep_properties": null
      },
      "physical": null,
      "chemical": null,
      "radiation_properties": null
    },
    {
      "property_set_id": "prop_025c_ant850",
      "sample_id": "sample_025c_ant850",
      "mechanical": {
        "tensile_properties": {
          "yield_strength": [
            {
              "direction": null,
              "value": "964",
              "unit": "MPa",
              "others": {
                "uncertainty": null
              }
            }
          ],
          "ultimate_tensile_strength": [],
          "elongation": [],
          "youngs_modulus": null,
          "stress_strain_curves": "Fig. 12 engineering stress-strain curve for ANT850",
          "stress_strain_distribution": [],
          "strain_hardening_rate": []
        },
        "hardness": [],
        "fracture_toughness": null,
        "fatigue_properties": null,
        "creep_properties": null
      },
      "physical": null,
      "chemical": null,
      "radiation_properties": null
    },
    {
      "property_set_id": "prop_029c_01",
      "sample_id": "sample_029c_01",
      "mechanical": {
        "tensile_properties": {
          "yield_strength": [
            {
              "direction": null,
              "value": "1665.4",
              "unit": "MPa",
              "others": {
                "uncertainty": null
              }
            }
          ],
          "ultimate_tensile_strength": [],
          "elongation": [],
          "youngs_modulus": null,
          "stress_strain_curves": null,
          "stress_strain_distribution": [],
          "strain_hardening_rate": []
        },
        "hardness": [],
        "fracture_toughness": null,
        "fatigue_properties": null,
        "creep_properties": null
      },
      "physical": null,
      "chemical": null,
      "radiation_properties": null
    },
    {
      "property_set_id": "prop_029c_02",
      "sample_id": "sample_029c_02",
      "mechanical": {
        "tensile_properties": {
          "yield_strength": [
            {
              "direction": null,
              "value": "1275.2",
              "unit": "MPa",
              "others": {
                "uncertainty": null
              }
            }
          ],
          "ultimate_tensile_strength": [],
          "elongation": [],
          "youngs_modulus": null,
          "stress_strain_curves": null,
          "stress_strain_distribution": [],
          "strain_hardening_rate": []
        },
        "hardness": [],
        "fracture_toughness": null,
        "fatigue_properties": null,
        "creep_properties": null
      },
      "physical": null,
      "chemical": null,
      "radiation_properties": null
    },
    {
      "property_set_id": "prop_029c_03",
      "sample_id": "sample_029c_03",
      "mechanical": {
        "tensile_properties": {
          "yield_strength": [
            {
              "direction": null,
              "value": "591.5",
              "unit": "MPa",
              "others": {
                "uncertainty": null
              }
            }
          ],
          "ultimate_tensile_strength": [],
          "elongation": [],
          "youngs_modulus": null,
          "stress_strain_curves": null,
          "stress_strain_distribution": [],
          "strain_hardening_rate": []
        },
        "hardness": [],
        "fracture_toughness": null,
        "fatigue_properties": null,
        "creep_properties": null
      },
      "physical": null,
      "chemical": null,
      "radiation_properties": null
    },
    {
      "property_set_id": "prop_97mn_01",
      "sample_id": "sample_97mn_01",
      "mechanical": {
        "tensile_properties": {
          "yield_strength": [
            {
              "direction": null,
              "value": "1299",
              "unit": "MPa",
              "others": {
                "uncertainty": null
              }
            }
          ],
          "ultimate_tensile_strength": [],
          "elongation": [],
          "youngs_modulus": null,
          "stress_strain_curves": null,
          "stress_strain_distribution": [],
          "strain_hardening_rate": []
        },
        "hardness": [],
        "fracture_toughness": null,
        "fatigue_properties": null,
        "creep_properties": null
      },
      "physical": null,
      "chemical": null,
      "radiation_properties": null
    },
    {
      "property_set_id": "prop_97mn_02",
      "sample_id": "sample_97mn_02",
      "mechanical": {
        "tensile_properties": {
          "yield_strength": [
            {
              "direction": null,
              "value": "1223",
              "unit": "MPa",
              "others": {
                "uncertainty": null
              }
            }
          ],
          "ultimate_tensile_strength": [],
          "elongation": [],
          "youngs_modulus": null,
          "stress_strain_curves": null,
          "stress_strain_distribution": [],
          "strain_hardening_rate": []
        },
        "hardness": [],
        "fracture_toughness": null,
        "fatigue_properties": null,
        "creep_properties": null
      },
      "physical": null,
      "chemical": null,
      "radiation_properties": null
    },
    {
      "property_set_id": "prop_97mn_03",
      "sample_id": "sample_97mn_03",
      "mechanical": {
        "tensile_properties": {
          "yield_strength": [
            {
              "direction": null,
              "value": "1151",
              "unit": "MPa",
              "others": {
                "uncertainty": null
              }
            }
          ],
          "ultimate_tensile_strength": [],
          "elongation": [],
          "youngs_modulus": null,
          "stress_strain_curves": null,
          "stress_strain_distribution": [],
          "strain_hardening_rate": []
        },
        "hardness": [],
        "fracture_toughness": null,
        "fatigue_properties": null,
        "creep_properties": null
      },
      "physical": null,
      "chemical": null,
      "radiation_properties": null
    }
  ],
  "performance": [
    {
      "performance_id": "perf_025c_ant750",
      "sample_id": "sample_025c_ant750",
      "service_conditions": {
        "operating_temperature": {
          "min": null,
          "max": null,
          "unit": null
        },
        "stress_state": null,
        "environment": null
      },
      "lifetime_prediction": null,
      "comparative_performance": {
        "benchmark_alloy": null,
        "benchmark_process_id": null,
        "benchmark_sample_id": null,
        "improvement_percentage": null
      }
    },
    {
      "performance_id": "perf_025c_ant800",
      "sample_id": "sample_025c_ant800",
      "service_conditions": {
        "operating_temperature": {
          "min": null,
          "max": null,
          "unit": null
        },
        "stress_state": null,
        "environment": null
      },
      "lifetime_prediction": null,
      "comparative_performance": null
    },
    {
      "performance_id": "perf_025c_ant850",
      "sample_id": "sample_025c_ant850",
      "service_conditions": {
        "operating_temperature": {
          "min": null,
          "max": null,
          "unit": null
        },
        "stress_state": null,
        "environment": null
      },
      "lifetime_prediction": null,
      "comparative_performance": null
    }
  ],
  "characterization_methods": [
    {
      "characterization_id": "char_sem_ant750",
      "sample_id": "sample_025c_ant750",
      "microstructure_uuid": "micro_ant750_ferrite",
      "technique": "SEM",
      "purpose": "microstructure observation and grain size measurement",
      "key_findings": "ferrite volume fraction 52%, grain size 5.7 μm; bainite volume fraction 43.0%, grain size 3.0 μm"
    },
    {
      "characterization_id": "char_ebsd_ant750",
      "sample_id": "sample_025c_ant750",
      "microstructure_uuid": "micro_ant750_ferrite",
      "technique": "EBSD",
      "purpose": "GND density and Taylor factor calculation",
      "key_findings": "GND density 0.61×10^14 m^{-2}, Taylor factor 3.45"
    },
    {
      "characterization_id": "char_tensile_ant750",
      "sample_id": "sample_025c_ant750",
      "microstructure_uuid": null,
      "technique": "room-temperature tensile test",
      "purpose": "yield strength measurement",
      "key_findings": "YS = 709 MPa"
    },
    {
      "characterization_id": "char_sem_ant800",
      "sample_id": "sample_025c_ant800",
      "microstructure_uuid": "micro_ant800_ferrite",
      "technique": "SEM",
      "purpose": "microstructure observation",
      "key_findings": "ferrite 43%, 5.4 μm; bainite 55.1%, 4.1 μm"
    },
    {
      "characterization_id": "char_ebsd_ant800",
      "sample_id": "sample_025c_ant800",
      "microstructure_uuid": "micro_ant800_ferrite",
      "technique": "EBSD",
      "purpose": "GND density and Taylor factor",
      "key_findings": "GND density 0.84×10^14 m^{-2}, Taylor factor 3.58"
    },
    {
      "characterization_id": "char_tensile_ant800",
      "sample_id": "sample_025c_ant800",
      "microstructure_uuid": null,
      "technique": "room-temperature tensile test",
      "purpose": "yield strength",
      "key_findings": "YS = 968 MPa"
    },
    {
      "characterization_id": "char_sem_ant850",
      "sample_id": "sample_025c_ant850",
      "microstructure_uuid": "micro_ant850_ferrite",
      "technique": "SEM",
      "purpose": "microstructure observation",
      "key_findings": "ferrite 69%, 6.8 μm; bainite 30.8%, 2.6 μm"
    },
    {
      "characterization_id": "char_ebsd_ant850",
      "sample_id": "sample_025c_ant850",
      "microstructure_uuid": "micro_ant850_ferrite",
      "technique": "EBSD",
      "purpose": "GND density and Taylor factor",
      "key_findings": "GND density 0.72×10^14 m^{-2}, Taylor factor 3.53"
    },
    {
      "characterization_id": "char_tensile_ant850",
      "sample_id": "sample_025c_ant850",
      "microstructure_uuid": null,
      "technique": "room-temperature tensile test",
      "purpose": "yield strength",
      "key_findings": "YS = 964 MPa"
    }
  ],
  "computational_details": [
    {
      "computation_id": "comp_ml_framework",
      "sample_id": null,
      "simulation_method": "machine learning (Extra Trees regression)",
      "software_used": "Python (DEAP 1.3.3, scikit-learn, etc.)",
      "potential_model": null,
      "validation_against_experiment": "Extra Trees test set: RMSE=76.2 MPa, MAPE=9.8%, R²=0.978; GA-Extra Trees: RMSE=31.60 MPa, MAPE=4.39%, R²=0.997",
      "analytical_model": [
        {
          "model_name": "Gaussian Mixture Model (GMM)",
          "equation_role": "data augmentation",
          "parameters": "BIC criterion, EM algorithm, optimal number of components",
          "model_note": "expanded dataset from 177 to 776 samples while preserving original distribution features"
        },
        {
          "model_name": "Genetic Algorithm (GA)",
          "equation_role": "hyperparameter optimization of Extra Trees",
          "parameters": "population size 30, crossover probability 0.7, mutation probability 0.3, 30 generations, evolution converged after 26th generation",
          "model_note": "optimized hyperparameters: n_estimators=1657, max_depth=51, min_samples_split=3, min_samples_leaf=1.0, max_features=0.85, max_samples=0.92"
        },
        {
          "model_name": "Extra Trees (Extremely Randomized Trees)",
          "equation_role": "regression model for YS prediction",
          "parameters": null,
          "model_note": "selected from 7 models (DT, XGBoost, LightGBM, CatBoost, Extra Trees, KNN, AdaBoost) based on RMSE, MAPE, R² comparison"
        },
        {
          "model_name": "SHapley Additive exPlanations (SHAP)",
          "equation_role": "model interpretability",
          "parameters": null,
          "model_note": "feature importance: dislocation strengthening 0.48, Orowan strengthening 0.27, grain refinement 0.19, solid solution 0.05"
        },
        {
          "model_name": "Hall-Petch relation",
          "equation_role": "grain refinement strengthening calculation",
          "parameters": "σ_g = K·d^(-1/2), K_α=400 MPa·μm^(1/2), K_B=700 MPa·μm^(1/2)",
          "model_note": "combined with mixing rule for ferrite/bainite"
        },
        {
          "model_name": "Taylor hardening model",
          "equation_role": "dislocation strengthening",
          "parameters": "σ_d = α·M·G·b·Δρ^(1/2), α=0.4, M Taylor factor, G=81 GPa, b=0.25 nm",
          "model_note": "GND densities calculated from KAM via ρ_GND = 2θ/(μ·b)"
        },
        {
          "model_name": "solid solution strengthening model",
          "equation_role": "solid solution contribution",
          "parameters": "Δσ_0 = 32.3[Mn]+83.2[Si]+360[C]+354.2[N]+11[Mo]-30[Cr]",
          "model_note": "friction stress included; matrix Fe-0.25C-3Mn-2Al-0.4Si gave 220 MPa"
        }
      ]
    }
  ],
  "unmapped_findings": [
    "The GA-Extra Trees model predicted YS for the experimental steels with errors of 12 MPa (at 750°C), 10 MPa (800°C), and 19 MPa (850°C), while the standard Extra Trees gave 34, 31, 36 MPa differences.",
    "Literature validation on 6 data points gave average prediction error 1.84% (vs. 1.56% for own experiments), demonstrating good generalization.",
    "Fig. 12 engineering stress-strain curves show yield strengths around 709, 968, 964 MPa for ANT750, ANT800, ANT850 respectively, but no UTS values reported.",
    "Fig. 13 SEM morphology images (not accessible) illustrate ferrite and bainite grains; quantitative data from Image-Pro Plus given in text.",
    "Fig. 14 EBSD-based GND density distributions and Taylor factor histograms shown but numeric curves not readable.",
    "The model does not fuse microstructural image information, limiting deeper mining of structure-property relationships; future work may employ deep learning on multimodal data.",
    "The Orowan contribution for the experimental steel is 0 MPa due to lack of precipitates; no significant precipitation strengthening observed."
  ]
}
