Repository: RiverYanggg/SteelDig_multimodal

# Evaluation Framework

这个目录实现当前的结构化抽取评估流程。它比较两套 `text_extraction.json`，数据来自 `outputs_exp/` 下各模型的抽取结果目录。

当前 `outputs_exp/` 中可用的模型目录示例：`deepseek`、`doubao`、`kimi`（以实际存在的子目录为准）。

- 真值（truth）：`outputs_exp/<truth_model>/<paper_id>/final/text_extraction.json`
- 预测（pred）：`outputs_exp/<pred_model>/<paper_id>/final/text_extraction.json`

通过 `--truth` 与 `--pred` 可任意指定哪套模型作为真值、哪套作为预测。例如 `--truth doubao --pred deepseek` 表示以 doubao 为真值、以 deepseek 为预测进行评估。

当前评估的核心原则是：

- 论文级配对由目录名决定，例如 `A0`、`A1`。
- 先做对象对齐，尤其是 `alloy/process/sample`。
- 对齐后由代码展开同一个 canonical object 下的同一个字段。
- 代码先做确定性判断；只有语义不确定的同字段值才交给 LLM judge。
- LLM judge 只输出 `true/false`，不负责计算指标。
- Precision/Recall/F1 全部由代码根据最终字段匹配结果计算。

---

File: evaluation_json2json/outputs_exp/deepseek/A45/intermediate/text/text_extraction.txt (part 1 of 2)
{
  "papers": [
    {
      "paper_id": "A45",
      "doi": "10.1016/j.mtla.2025.102360",
      "title": "Phase transformation and austenite stability during thermomechanical processing of high (~5%) Al added low-density medium Mn steel",
      "authors": [
        "Mukesh Kumar Yadav",
        "Deepak Kumar",
        "Navanit Kumar",
        "Tapas Kumar Bandyopadhyay D"
      ],
      "publication_year": "2025",
      "journal": null,
      "keywords": [
        "Al added medium Mn steel",
        "Delta ferrite",
        "Austenite stability",
        "Phase transformation",
        "Stacking fault energy"
      ],
      "research_type": "experimental",
      "paper_scope": "Development of a high Al-added low-density medium Mn steel and investigation of phase transformation, austenite stability under different intercritical annealing times, and correlation with tensile properties."
    }
  ],
  "alloys": [
    {
      "alloy_id": "alloy_designed_fe8mn5al02c",
      "paper_id": "A45",
      "alloy_name": "Fe-8Mn-5Al-0.2C (designed)",
      "aliases": [
        "designed steel"
      ],
      "base_element": "Fe",
      "alloying_elements": [
        "Mn",
        "Al",
        "C"
      ],
      "nominal_composition": [
        {
          "element": "Fe",
          "weight_percent": "Bal.",
          "atomic_percent": null
        },
        {
          "element": "Mn",
          "weight_percent": "8.0",
          "atomic_percent": null
        },
        {
          "element": "Al",
          "weight_percent": "5.0",
          "atomic_percent": null
        },
        {
          "element": "C",
          "weight_percent": "0.2",
          "atomic_percent": null
        }
      ],
      "alloys_notes": "Designed composition based on SFE calculation; actual developed steel has slightly different composition."
    },
    {
      "alloy_id": "alloy_developed_fe779mn488al084si02c",
      "paper_id": "A45",
      "alloy_name": "Fe-7.79Mn-4.88Al-0.84Si-0.2C (developed)",
      "aliases": [
        "high Al added low-density medium Mn steel",
        "developed steel"
      ],
      "base_element": "Fe",
      "alloying_elements": [
        "Mn",
        "Al",
        "Si",
        "C",
        "P",
        "S"
      ],
      "nominal_composition": [
        {
          "element": "Fe",
          "weight_percent": "Bal.",
          "atomic_percent": null
        },
        {
          "element": "Mn",
          "weight_percent": "7.79",
          "atomic_percent": null
        },
        {
          "element": "Al",
          "weight_percent": "4.88",
          "atomic_percent": null
        },
        {
          "element": "Si",
          "weight_percent": "0.84",
          "atomic_percent": null
        },
        {
          "element": "C",
          "weight_percent": "0.2",
          "atomic_percent": null
        },
        {
          "element": "P",
          "weight_percent": "0.03",
          "atomic_percent": null
        },
        {
          "element": "S",
          "weight_percent": "0.03",
          "atomic_percent": null
        }
      ],
      "alloys_notes": "Actual composition measured by XRF and OES (Table 1). Density measured as 6.91455 g/cc (~11.35% reduction compared to conventional steel)."
    }
  ],
  "processes": [
    {
      "process_id": "proc_cast",
      "paper_id": "A45",
      "alloy_id": "alloy_developed_fe779mn488al084si02c",
      "description": "Casting of the developed steel in an open-air induction furnace.",
      "processes_notes": null
    },
    {
      "process_id": "proc_hot_forged",
      "paper_id": "A45",
      "alloy_id": "alloy_developed_fe779mn488al084si02c",
      "description": "Homogenized at 1100°C for 2 hr, hot forged to 50% thickness reduction in temperature range 1050-800°C, air cooled to room temperature.",
      "processes_notes": null
    },
    {
      "process_id": "proc_hrq",
      "paper_id": "A45",
      "alloy_id": "alloy_developed_fe779mn488al084si02c",
      "description": "Hot rolling (soaking at 1100°C for 2 hr) in temperature range 1050-800°C, two passes with 50% reduction each (reheating at 1100°C for 5 min between passes), water quenching to room temperature from finish rolling temperature.",
      "processes_notes": "Surface machined up to 1 mm depth on both sides to remove oxide layer."
    },
    {
      "process_id": "proc_ia750_5min",
      "paper_id": "A45",
      "alloy_id": "alloy_developed_fe779mn488al084si02c",
      "description": "Intercritically annealed at 750°C for 5 min (starting from hot rolled & quenched condition), air cooled to room temperature.",
      "processes_notes": null
    },
    {
      "process_id": "proc_ia750_30min",
      "paper_id": "A45",
      "alloy_id": "alloy_developed_fe779mn488al084si02c",
      "description": "Intercritically annealed at 750°C for 30 min (starting from hot rolled & quenched condition), air cooled to room temperature.",
      "processes_notes": null
    },
    {
      "process_id": "proc_ia750_60min",
      "paper_id": "A45",
      "alloy_id": "alloy_developed_fe779mn488al084si02c",
      "description": "Intercritically annealed at 750°C for 60 min (starting from hot rolled & quenched condition), air cooled to room temperature.",
      "processes_notes": null
    },
    {
      "process_id": "proc_ia750_120min",
      "paper_id": "A45",
      "alloy_id": "alloy_developed_fe779mn488al084si02c",
      "description": "Intercritically annealed at 750°C for 120 min (starting from hot rolled & quenched condition), air cooled to room temperature.",
      "processes_notes": null
    },
    {
      "process_id": "proc_ia750_180min",
      "paper_id": "A45",
      "alloy_id": "alloy_developed_fe779mn488al084si02c",
      "description": "Intercritically annealed at 750°C for 180 min (starting from hot rolled & quenched condition), air cooled to room temperature.",
      "processes_notes": null
    }
  ],
  "samples": [
    {
      "sample_id": "sample_cast",
      "paper_id": "A45",
      "alloy_id": "alloy_developed_fe779mn488al084si02c",
      "process_id": "proc_cast"
    },
    {
      "sample_id": "sample_forged",
      "paper_id": "A45",
      "alloy_id": "alloy_developed_fe779mn488al084si02c",
      "process_id": "proc_hot_forged"
    },
    {
      "sample_id": "sample_hrq",
      "paper_id": "A45",
      "alloy_id": "alloy_developed_fe779mn488al084si02c",
      "process_id": "proc_hrq"
    },
    {
      "sample_id": "sample_ia750_5min",
      "paper_id": "A45",
      "alloy_id": "alloy_developed_fe779mn488al084si02c",
      "process_id": "proc_ia750_5min"
    },
    {
      "sample_id": "sample_ia750_30min",
      "paper_id": "A45",
      "alloy_id": "alloy_developed_fe779mn488al084si02c",
      "process_id": "proc_ia750_30min"
    },
    {
      "sample_id": "sample_ia750_60min",
      "paper_id": "A45",
      "alloy_id": "alloy_developed_fe779mn488al084si02c",
      "process_id": "proc_ia750_60min"
    },
    {
      "sample_id": "sample_ia750_120min",
      "paper_id": "A45",
      "alloy_id": "alloy_developed_fe779mn488al084si02c",
      "process_id": "proc_ia750_120min"
    },
    {
      "sample_id": "sample_ia750_180min",
      "paper_id": "A45",
      "alloy_id": "alloy_developed_fe779mn488al084si02c",
      "process_id": "proc_ia750_180min"
    }
  ],
  "processing_steps": [
    {
      "sample_id": "sample_cast",
      "paper_id": "A45",
      "sequence": "1_casting",
      "type": "melting_casting",
      "method": "open-air induction melting",
      "temperature": null,
      "unit": null,
      "duration": null,
      "cooling_medium": null,
      "reduction_ratio": null,
      "processing_steps_notes": null
    },
    {
      "sample_id": "sample_forged",
      "paper_id": "A45",
      "sequence": "1_homogenization",
      "type": "heat_treatment",
      "method": "homogenization",
      "temperature": "1100",
      "unit": "°C",
      "duration": "2 hr",
      "cooling_medium": null,
      "reduction_ratio": null,
      "processing_steps_notes": null
    },
    {
      "sample_id": "sample_forged",
      "paper_id": "A45",
      "sequence": "2_hot_forging",
      "type": "mechanical_processing",
      "method": "hot forging",
      "temperature": "1050-800",
      "unit": "°C",
      "duration": null,
      "cooling_medium": "air",
      "reduction_ratio": "50%",
      "processing_steps_notes": null
    },
    {
      "sample_id": "sample_hrq",
      "paper_id": "A45",
      "sequence": "1_homogenization",
      "type": "heat_treatment",
      "method": "homogenization",
      "temperature": "1100",
      "unit": "°C",
      "duration": "2 hr",
      "cooling_medium": null,
      "reduction_ratio": null,
      "processing_steps_notes": null
    },
    {
      "sample_id": "sample_hrq",
      "paper_id": "A45",
      "sequence": "2_hot_forging",
      "type": "mechanical_processing",
      "method": "hot forging",
      "temperature": "1050-800",
      "unit": "°C",
      "duration": null,
      "cooling_medium": "air",
      "reduction_ratio": "50%",
      "processing_steps_notes": null
    },
    {
      "sample_id": "sample_hrq",
      "paper_id": "A45",
      "sequence": "3_soaking_before_rolling",
      "type": "heat_treatment",
      "method": "soaking",
      "temperature": "1100",
      "unit": "°C",
      "duration": "2 hr",
      "cooling_medium": null,
      "reduction_ratio": null,
      "processing_steps_notes": null
    },
    {
      "sample_id": "sample_hrq",
      "paper_id": "A45",
      "sequence": "4_hot_rolling",
      "type": "mechanical_processing",
      "method": "hot rolling (two passes)",
      "temperature": "1050-800",
      "unit": "°C",
      "duration": null,
      "cooling_medium": null,
      "reduction_ratio": "50% per pass",
      "processing_steps_notes": "Reheating at 1100°C for 5 min between passes."
    },
    {
      "sample_id": "sample_hrq",
      "paper_id": "A45",
      "sequence": "5_water_quenching",
      "type": "heat_treatment",
      "method": "water quenching",
      "temperature": null,
      "unit": null,
      "duration": null,
      "cooling_medium": "water",
      "reduction_ratio": null,
      "processing_steps_notes": "From finish rolling temperature (~800°C) to room temperature."
    },
    {
      "sample_id": "sample_ia750_5min",
      "paper_id": "A45",
      "sequence": "1_homogenization",
      "type": "heat_treatment",
      "method": "homogenization",
      "temperature": "1100",
      "unit": "°C",
      "duration": "2 hr",
      "cooling_medium": null,
      "reduction_ratio": null,
      "processing_steps_notes": null
    },
    {
      "sample_id": "sample_ia750_5min",
      "paper_id": "A45",
      "sequence": "2_hot_forging",
      "type": "mechanical_processing",
      "method": "hot forging",
      "temperature": "1050-800",
      "unit": "°C",
      "duration": null,
      "cooling_medium": "air",
      "reduction_ratio": "50%",
      "processing_steps_notes": null
    },
    {
      "sample_id": "sample_ia750_5min",
      "paper_id": "A45",
      "sequence": "3_soaking_before_rolling",
      "type": "heat_treatment",
      "method": "soaking",
      "temperature": "1100",
      "unit": "°C",
      "duration": "2 hr",
      "cooling_medium": null,
      "reduction_ratio": null,
      "processing_steps_notes": null
    },
    {
      "sample_id": "sample_ia750_5min",
      "paper_id": "A45",
      "sequence": "4_hot_rolling",
      "type": "mechanical_processing",
      "method": "hot rolling (two passes)",
      "temperature": "1050-800",
      "unit": "°C",
      "duration": null,
      "cooling_medium": null,
      "reduction_ratio": "50% per pass",
      "processing_steps_notes": "Reheating at 1100°C for 5 min between passes."
    },
    {
      "sample_id": "sample_ia750_5min",
      "paper_id": "A45",
      "sequence": "5_water_quenching",
      "type": "heat_treatment",
      "method": "water quenching",
      "temperature": null,
      "unit": null,
      "duration": null,
      "cooling_medium": "water",
      "reduction_ratio": null,
      "processing_steps_notes": null
    },
    {
      "sample_id": "sample_ia750_5min",
      "paper_id": "A45",
      "sequence": "6_intercritical_annealing",
      "type": "heat_treatment",
      "method": "intercritical annealing",
      "temperature": "750",
      "unit": "°C",
      "duration": "5 min",
      "cooling_medium": "air",
      "reduction_ratio": null,
      "processing_steps_notes": null
    },
    {
      "sample_id": "sample_ia750_30min",
      "paper_id": "A45",
      "sequence": "1_homogenization",
      "type": "heat_treatment",
      "method": "homogenization",
      "temperature": "1100",
      "unit": "°C",
      "duration": "2 hr",
      "cooling_medium": null,
      "reduction_ratio": null,
      "processing_steps_notes": null
    },
    {
      "sample_id": "sample_ia750_30min",
      "paper_id": "A45",
      "sequence": "2_hot_forging",
      "type": "mechanical_processing",
      "method": "hot forging",
      "temperature": "1050-800",
      "unit": "°C",
      "duration": null,
      "cooling_medium": "air",
      "reduction_ratio": "50%",
      "processing_steps_notes": null
    },
    {
      "sample_id": "sample_ia750_30min",
      "paper_id": "A45",
      "sequence": "3_soaking_before_rolling",
      "type": "heat_treatment",
      "method": "soaking",
      "temperature": "1100",
      "unit": "°C",
      "duration": "2 hr",
      "cooling_medium": null,
      "reduction_ratio": null,
      "processing_steps_notes": null
    },
    {
      "sample_id": "sample_ia750_30min",
      "paper_id": "A45",
      "sequence": "4_hot_rolling",
      "type": "mechanical_processing",
      "method": "hot rolling (two passes)",
      "temperature": "1050-800",
      "unit": "°C",
      "duration": null,
      "cooling_medium": null,
      "reduction_ratio": "50% per pass",
      "processing_steps_notes": "Reheating at 1100°C for 5 min between passes."
    },
    {
      "sample_id": "sample_ia750_30min",
      "paper_id": "A45",
      "sequence": "5_water_quenching",
      "type": "heat_treatment",
      "method": "water quenching",
      "temperature": null,
      "unit": null,
      "duration": null,
      "cooling_medium": "water",
      "reduction_ratio": null,
      "processing_steps_notes": null
    },
    {
      "sample_id": "sample_ia750_30min",
      "paper_id": "A45",
      "sequence": "6_intercritical_annealing",
      "type": "heat_treatment",
      "method": "intercritical annealing",
      "temperature": "750",
      "unit": "°C",
      "duration": "30 min",
      "cooling_medium": "air",
      "reduction_ratio": null,
      "processing_steps_notes": null
    },
    {
      "sample_id": "sample_ia750_60min",
      "paper_id": "A45",
      "sequence": "1_homogenization",
      "type": "heat_treatment",
      "method": "homogenization",
      "temperature": "1100",
      "unit": "°C",
      "duration": "2 hr",
      "cooling_medium": null,
      "reduction_ratio": null,
      "processing_steps_notes": null
    },
    {
      "sample_id": "sample_ia750_60min",
      "paper_id": "A45",
      "sequence": "2_hot_forging",
      "type": "mechanical_processing",
      "method": "hot forging",
      "temperature": "1050-800",
      "unit": "°C",
      "duration": null,
      "cooling_medium": "air",
      "reduction_ratio": "50%",
      "processing_steps_notes": null
    },
    {
      "sample_id": "sample_ia750_60min",
      "paper_id": "A45",
      "sequence": "3_soaking_before_rolling",
      "type": "heat_treatment",
      "method": "soaking",
      "temperature": "1100",
      "unit": "°C",
      "duration": "2 hr",
      "cooling_medium": null,
      "reduction_ratio": null,
      "processing_steps_notes": null
    },
    {
      "sample_id": "sample_ia750_60min",
      "paper_id": "A45",
      "sequence": "4_hot_rolling",
      "type": "mechanical_processing",
      "method": "hot rolling (two passes)",
      "temperature": "1050-800",
      "unit": "°C",
      "duration": null,
      "cooling_medium": null,
      "reduction_ratio": "50% per pass",
      "processing_steps_notes": "Reheating at 1100°C for 5 min between passes."
    },
    {
      "sample_id": "sample_ia750_60min",
      "paper_id": "A45",
      "sequence": "5_water_quenching",
      "type": "heat_treatment",
      "method": "water quenching",
      "temperature": null,
      "unit": null,
      "duration": null,
      "cooling_medium": "water",
      "reduction_ratio": null,
      "processing_steps_notes": null
    },
    {
      "sample_id": "sample_ia750_60min",
      "paper_id": "A45",
      "sequence": "6_intercritical_annealing",
      "type": "heat_treatment",
      "method": "intercritical annealing",
      "temperature": "750",
      "unit": "°C",
      "duration": "60 min",
      "cooling_medium": "air",
      "reduction_ratio": null,
      "processing_steps_notes": null
    },
    {
      "sample_id": "sample_ia750_120min",
      "paper_id": "A45",
      "sequence": "1_homogenization",
      "type": "heat_treatment",
      "method": "homogenization",
      "temperature": "1100",
      "unit": "°C",
      "duration": "2 hr",
      "cooling_medium": null,
      "reduction_ratio": null,
      "processing_steps_notes": null
    },
    {
      "sample_id": "sample_ia750_120min",
      "paper_id": "A45",
      "sequence": "2_hot_forging",
      "type": "mechanical_processing",
      "method": "hot forging",
      "temperature": "1050-800",
      "unit": "°C",
      "duration": null,
      "cooling_medium": "air",
      "reduction_ratio": "50%",
      "processing_steps_notes": null
    },
    {
      "sample_id": "sample_ia750_120min",
      "paper_id": "A45",
      "sequence": "3_soaking_before_rolling",
      "type": "heat_treatment",
      "method": "soaking",
      "temperature": "1100",
      "unit": "°C",
      "duration": "2 hr",
      "cooling_medium": null,
      "reduction_ratio": null,
      "processing_steps_notes": null
    },
    {
      "sample_id": "sample_ia750_120min",
      "paper_id": "A45",
      "sequence": "4_hot_rolling",
      "type": "mechanical_processing",
      "method": "hot rolling (two passes)",
      "temperature": "1050-800",
      "unit": "°C",
      "duration": null,
      "cooling_medium": null,
      "reduction_ratio": "50% per pass",
      "processing_steps_notes": "Reheating at 1100°C for 5 min between passes."
    },
    {
      "sample_id": "sample_ia750_120min",
      "paper_id": "A45",
      "sequence": "5_water_quenching",
      "type": "heat_treatment",
      "method": "water quenching",
      "temperature": null,
      "unit": null,
      "duration": null,
      "cooling_medium": "water",
      "reduction_ratio": null,
      "processing_steps_notes": null
    },
    {
      "sample_id": "sample_ia750_120min",
      "paper_id": "A45",
      "sequence": "6_intercritical_annealing",
      "type": "heat_treatment",
      "method": "intercritical annealing",
      "temperature": "750",
      "unit": "°C",
      "duration": "120 min",
      "cooling_medium": "air",
      "reduction_ratio": null,
      "processing_steps_notes": null
    },
    {
      "sample_id": "sample_ia750_180min",
      "paper_id": "A45",
      "sequence": "1_homogenization",
      "type": "heat_treatment",
      "method": "homogenization",
      "temperature": "1100",
      "unit": "°C",
      "duration": "2 hr",
      "cooling_medium": null,
      "reduction_ratio": null,
      "processing_steps_notes": null
    },
    {
      "sample_id": "sample_ia750_180min",
      "paper_id": "A45",
      "sequence": "2_hot_forging",
      "type": "mechanical_processing",
      "method": "hot forging",
      "temperature": "1050-800",
      "unit": "°C",
      "duration": null,
      "cooling_medium": "air",
      "reduction_ratio": "50%",
      "processing_steps_notes": null
    },
    {
      "sample_id": "sample_ia750_180min",
      "paper_id": "A45",
      "sequence": "3_soaking_before_rolling",
      "type": "heat_treatment",
      "method": "soaking",
      "temperature": "1100",
      "unit": "°C",
      "duration": "2 hr",
      "cooling_medium": null,
      "reduction_ratio": null,
      "processing_steps_notes": null
    },
    {
      "sample_id": "sample_ia750_180min",
      "paper_id": "A45",
      "sequence": "4_hot_rolling",
      "type": "mechanical_processing",
      "method": "hot rolling (two passes)",
      "temperature": "1050-800",
      "unit": "°C",
      "duration": null,
      "cooling_medium": null,
      "reduction_ratio": "50% per pass",
      "processing_steps_notes": "Reheating at 1100°C for 5 min between passes."
    },
    {
      "sample_id": "sample_ia750_180min",
      "paper_id": "A45",
      "sequence": "5_water_quenching",
      "type": "heat_treatment",
      "method": "water quenching",
      "temperature": null,
      "unit": null,
      "duration": null,
      "cooling_medium": "water",
      "reduction_ratio": null,
      "processing_steps_notes": null
    },
    {
      "sample_id": "sample_ia750_180min",
      "paper_id": "A45",
      "sequence": "6_intercritical_annealing",
      "type": "heat_treatment",
      "method": "intercritical annealing",
      "temperature": "750",
      "unit": "°C",
      "duration": "180 min",
      "cooling_medium": "air",
      "reduction_ratio": null,
      "processing_steps_notes": null
    }
  ],
  "structures": [
    {
      "structure_id": "struct_cast",
      "sample_id": "sample_cast",
      "overall_structure": "Dual-phase microstructure of delta ferrite and austenite; dendritic austenite in ferrite matrix.",
      "number_of_phases": "2",
      "microstructure_counts": null,
      "microstructure_list": [
        {
          "uuid": "micro_cast_001",
          "related_sequence": null,
          "phases_present": [
            {
              "phase_name": "delta ferrite",
              "crystal_structure": "BCC",
              "volume_fraction": null,
              "morphology": "matrix",
              "grain_size": null,
              "texture": null
            },
            {
              "phase_name": "austenite",
              "crystal_structure": "FCC",
              "volume_fraction": "26%",
              "morphology": "dendritic",
              "grain_size": null,
              "texture": null
            }
          ],
          "defects": [
            {
              "type": null,
              "porosity": null,
              "inclusions": [],
              "dislocation_density": null,
              "lattice_distortion": null
            }
          ],
          "grain_structure": {
            "average_grain_size": {
              "value": null,
              "unit": null
            },
            "grain_size_distribution": null,
            "texture": null
          },
          "precipitates": []
        }
      ]
    },
    {
      "structure_id": "struct_forged",
      "sample_id": "sample_forged",
      "overall_structure": "Dual-phase microstructure of delta ferrite and austenite; some dendritic structure remains.",
      "number_of_phases": "2",
      "microstructure_counts": null,
      "microstructure_list": [
        {
          "uuid": "micro_forged_001",
          "related_sequence": null,
          "phases_present": [
            {
              "phase_name": "delta ferrite",
              "crystal_structure": "BCC",
              "volume_fraction": null,
              "morphology": "matrix (elongated)",
              "grain_size": null,
              "texture": null
            },
            {
              "phase_name": "austenite",
              "crystal_structure": "FCC",
              "volume_fraction": "29%",
              "morphology": "elongated",
              "grain_size": null,
              "texture": null
            }
          ],
          "defects": [
            {
              "type": null,
              "porosity": null,
              "inclusions": [],
              "dislocation_density": null,
              "lattice_distortion": null
            }
          ],
          "grain_structure": {
            "average_grain_size": {
              "value": null,
              "unit": null
            },
            "grain_size_distribution": null,
            "texture": null
          },
          "precipitates": []
        }
      ]
    },
    {
      "structure_id": "struct_hrq",
      "sample_id": "sample_hrq",
      "overall_structure": "Martensite (lenticular), untransformed austenite, and delta ferrite. Delta ferrite stable, austenite partially transformed to martensite.",
      "number_of_phases": "3",
      "microstructure_counts": null,
      "microstructure_list": [
        {
          "uuid": "micro_hrq_001",
          "related_sequence": null,
          "phases_present": [
            {
              "phase_name": "delta ferrite",
              "crystal_structure": "BCC",
              "volume_fraction": null,
              "morphology": null,
              "grain_size": null,
              "texture": null
            },
            {
              "phase_name": "austenite (untransformed)",
              "crystal_structure": "FCC",
              "volume_fraction": "19%",
              "morphology": null,
              "grain_size": null,
              "texture": null
            },
            {
              "phase_name": "martensite",
              "crystal_structure": "BCT/α'",
              "volume_fraction": null,
              "morphology": "lenticular",
              "grain_size": null,
              "texture": null
            }
          ],
          "defects": [
            {
              "type": null,
              "porosity": null,
              "inclusions": [],
              "dislocation_density": null,
              "lattice_distortion": null
            }
          ],
          "grain_structure": {
            "average_grain_size": {
              "value": null,
              "unit": null
            },
            "grain_size_distribution": null,
            "texture": null
          },
          "precipitates": []
        }
      ]
    },
    {
      "structure_id": "struct_ia750_5min",
      "sample_id": "sample_ia750_5min",
      "overall_structure": "Formation of intercritical ferrite and needle-shaped reverted austenite from martensite; delta ferrite remains stable.",
      "number_of_phases": "4",
      "microstructure_counts": null,
      "microstructure_list": [
        {
          "uuid": "micro_5min_001",
          "related_sequence": "6_intercritical_annealing",
          "phases_present": [
            {
              "phase_name": "delta ferrite",
              "crystal_structure": "BCC",
              "volume_fraction": null,
              "morphology": null,
              "grain_size": null,
              "texture": null
            },
            {
              "phase_name": "untransformed austenite",
              "crystal_structure": "FCC",
              "volume_fraction": null,
              "morphology": null,
              "grain_size": null,
              "texture": null
            },
            {
              "phase_name": "reverted austenite",
              "crystal_structure": "FCC",
              "volume_fraction": null,
              "morphology": "needle shape",
              "grain_size": "length 2.829 ± 0.30 µm, width 0.350 ± 0.20 µm",
              "texture": null
            },
            {
              "phase_name": "intercritical ferrite",
              "crystal_structure": "BCC",
              "volume_fraction": null,
              "morphology": null,
              "grain_size": null,
              "texture": null
            }
          ],
          "defects": [
            {
              "type": "dislocation density",
              "porosity": null,
              "inclusions": [],
              "dislocation_density": "reduced compared to HRQ due to annealing",
              "lattice_distortion": null
            }
          ],
          "grain_structure": {
            "average_grain_size": {
              "value": null,
              "unit": null
            },
            "grain_size_distribution": null,
            "texture": null
          },
          "precipitates": []
        }
      ]
    },
    {
      "structure_id": "struct_ia750_30min",
      "sample_id": "sample_ia750_30min",
      "overall_structure": "Reverted austenite partially dissolves into intercritical ferrite; reverted austenite fraction decreases.",
      "number_of_phases": "4",
      "microstructure_counts": null,
      "microstructure_list": [
        {
          "uuid": "micro_30min_001",
          "related_sequence": "6_intercritical_annealing",
          "phases_present": [
            {
              "phase_name": "delta ferrite",
              "crystal_structure": "BCC",
              "volume_fraction": null,
              "morphology": null,
              "grain_size": null,
              "texture": null
            },
            {
              "phase_name": "untransformed austenite",
              "crystal_structure": "FCC",
              "volume_fraction": null,
              "morphology": null,
              "grain_size": null,
              "texture": null
            },
            {
              "phase_name": "reverted austenite",
              "crystal_structure": "FCC",
              "volume_fraction": "~40% total austenite (untransformed+reverted)",
              "morphology": null,
              "grain_size": null,
              "texture": null
            },
            {
              "phase_name": "intercritical ferrite",
              "crystal_structure": "BCC",
              "volume_fraction": null,
              "morphology": null,
              "grain_size": null,
              "texture": null
            }
          ],
          "defects": [
            {
              "type": null,
              "porosity": null,
              "inclusions": [],
              "dislocation_density": null,
              "lattice_distortion": null
            }
          ],
          "grain_structure": {
            "average_grain_size": {
              "value": null,
              "unit": null
            },
            "grain_size_distribution": null,
            "texture": null
          },
          "precipitates": []
        }
      ]
    },
    {
      "structure_id": "struct_ia750_60min",
      "sample_id": "sample_ia750_60min",
      "overall_structure": "Globular and needle-shaped reverted austenite with optimum mechanical stability; Mn-lean reverted austenite, intercritical ferrite, and untransformed austenite.",
      "number_of_phases": "4",
      "microstructure_counts": null,
      "microstructure_list": [
        {
          "uuid": "micro_60min_001",
          "related_sequence": "6_intercritical_annealing",
          "phases_present": [
            {
              "phase_name": "delta ferrite",
              "crystal_structure": "BCC",
              "volume_fraction": null,
              "morphology": null,
              "grain_size": null,
              "texture": null
            },
            {
              "phase_name": "untransformed austenite",
              "crystal_structure": "FCC",
              "volume_fraction": null,
              "morphology": null,
              "grain_size": null,
              "texture": null
            },
            {
              "phase_name": "reverted austenite (needle + globular)",
              "crystal_structure": "FCC",
              "volume_fraction": "~35% total austenite",
              "morphology": "needle and globular",
              "grain_size": "needle: length 1.42 ± 0.16 µm, width 0.345 ± 0.40 µm; globular: average diameter 0.0185 ± 0.010 µm",
              "texture": null
            },
            {
              "phase_name": "intercritical ferrite",
              "crystal_structure": "BCC",
              "volume_fraction": null,
              "morphology": null,
              "grain_size": null,
              "texture": null
            }
          ],
          "defects": [
            {
              "type": null,
              "porosity": null,
              "inclusions": [],
              "dislocation_density": null,
              "lattice_distortion": null
            }
          ],
          "grain_structure": {
            "average_grain_size": {
              "value": null,
              "unit": null
            },
            "grain_size_distribution": null,
            "texture": null
          },
          "precipitates": [
            {
              "precipitate_id": null,
              "type": "No kappa-carbide or precipitates observed",
              "size": {
                "value": null,
                "unit": null
              },
              "distribution": null,
              "coherency": null
            }
          ]
        }
      ]
    },
    {
      "structure_id": "struct_ia750_120min",
      "sample_id": "sample_ia750_120min",
      "overall_structure": "Most reverted austenite dissolved into intercritical ferrite; low reverted austenite fraction.",
      "number_of_phases": "4",
      "microstructure_counts": null,
      "microstructure_list": [
        {
          "uuid": "micro_120min_001",
          "related_sequence": "6_intercritical_annealing",
          "phases_present": [
            {
              "phase_name": "delta ferrite",
              "crystal_structure": "BCC",
              "volume_fraction": null,
              "morphology": null,
              "grain_size": null,
              "texture": null
            },
            {
              "phase_name": "untransformed austenite",
              "crystal_structure": "FCC",
              "volume_fraction": null,
              "morphology": null,
              "grain_size": null,
              "texture": null
            },
            {
              "phase_name": "reverted austenite",
              "crystal_structure": "FCC",
              "volume_fraction": "~30% total austenite",
              "morphology": "few needles and globules",
              "grain_size": null,
              "texture": null
            },
            {
              "phase_name": "intercritical ferrite",
              "crystal_structure": "BCC",
              "volume_fraction": null,
              "morphology": null,
              "grain_size": null,
              "texture": null
            }
          ],
          "defects": [
            {
              "type": null,
              "porosity": null,
              "inclusions": [],
              "dislocation_density": null,
              "lattice_distortion": null
            }
          ],
          "grain_structure": {
            "average_grain_size": {
              "value": null,
              "unit": null
            },
            "grain_size_distribution": null,
            "texture": null
          },
          "precipitates": []
        }
      ]
    },
    {
      "structure_id": "struct_ia750_180min",
      "sample_id": "sample_ia750_180min",
      "overall_structure": "Complete dissolution of reverted austenite; mainly intercritical ferrite and untransformed austenite with stable delta ferrite.",
      "number_of_phases": "3",
      "microstructure_counts": null,
      "microstructure_list": [
        {
          "uuid": "micro_180min_001",
          "related_sequence": "6_intercritical_annealing",
          "phases_present": [
            {
              "phase_name": "delta ferrite",
              "crystal_structure": "BCC",
              "volume_fraction": null,
              "morphology": null,
              "grain_size": null,
              "texture": null
            },
            {
              "phase_name": "untransformed austenite",
              "crystal_structure": "FCC",
              "volume_fraction": "~30% total austenite",
              "morphology": null,
              "grain_size": null,
              "texture": null
            },
            {
              "phase_name": "intercritical ferrite",
              "crystal_structure": "BCC",
              "volume_fraction": null,
              "morphology": null,
              "grain_size": null,
              "texture": null
            }
          ],
          "defects": [
            {
              "type": null,
              "porosity": null,
              "inclusions": [],
              "dislocation_density": null,
              "lattice_distortion": null
            }
          ],
          "grain_structure": {
            "average_grain_size": {
              "value": null,
              "unit": null
            },
            "grain_size_distribution": null,
            "texture": null
          },
          "precipitates": []
        }
      ]
    }
  ],
  "interfaces": [
    {
      "interface_set_id": "iface_ia750_60min",
      "sample_id": "sample_ia750_60min",
      "phases": [
        {
          "interface_id": "iface_1",
          "microstructure_uuid": "micro_60min_001",
          "phase_1_name": "reverted austenite",
          "phase_2_name": "intercritical ferrite",
          "coherence": null
        }
      ],
      "defect_interaction": [],
      "interface_notes": [
        {
          "stress_strain_distribution": null
        },
        {
          "slippage_situation": null
        }
      ],
      "phase_evolution": "Intercritical annealing leads to martensite dissolution; reverted austenite forms and then transforms to intercritical ferrite. Elemental partitioning: Mn and C enrich in untransformed austenite, Mn-lean reverts; δ-ferrite stable throughout."
    }
  ],
  "properties": [
    {
      "property_set_id": "prop_hrq",
      "sample_id": "sample_hrq",
      "mechanical": {
        "tensile_properties": {
          "yield_strength": [
            {
              "direction": "RD",
              "value": "486",
              "unit": "MPa",
              "others": {
                "uncertainty": "±6"
              }
            }
          ],
          "ultimate_tensile_strength": [
            {
              "direction": "RD",
              "value": "674",
              "unit": "MPa",
              "others": {
                "uncertainty": "±20"
              }
            }
          ],
          "elongation": [
            {
              "direction": "RD",
              "value": "1.5",
              "unit": "%",
              "others": {
                "uncertainty": "±0.5"
              }
            }
          ],
          "youngs_modulus": null,
          "stress_strain_curves": "Engineering stress-strain curve shown in Fig. 6A1; true stress-strain in Fig. 6A2.",
          "stress_strain_distribution": [],
          "strain_hardening_rate": []
        },
        "hardness": [
          {
            "region": "delta ferrite",
            "value": "4439",
            "scale": "nanohardness",
            "unit": "MPa",
            "others": {
              "uncertainty": "±206"
            }
          },
          {
            "region": "untransformed austenite",
            "value": "4080",
            "scale": "nanohardness",
            "unit": "MPa",
            "others": {
              "uncertainty": "±360"
            }
          },
          {
            "region": "martensite",
            "value": "8897",
            "scale": "nanohardness",
            "unit": "MPa",
            "others": {
              "uncertainty": "±550"
            }
          }
        ],
        "fracture_toughness": {
          "value": null,
          "unit": null
        },
        "fatigue_properties": {
          "fatigue_limit": null,
          "cycles_to_failure": null
        },
        "creep_properties": {
          "steady_state_creep_rate": null,
          "rupture_life": null
        }
      },
      "physical": {
        "density": {
          "value": null,
          "unit": null
        },
        "thermal_properties": {
