Repository: RiverYanggg/SteelDig_multimodal

# Evaluation Framework

这个目录实现当前的结构化抽取评估流程。它比较两套 `text_extraction.json`，数据来自 `outputs_exp/` 下各模型的抽取结果目录。

当前 `outputs_exp/` 中可用的模型目录示例：`deepseek`、`doubao`、`kimi`（以实际存在的子目录为准）。

- 真值（truth）：`outputs_exp/<truth_model>/<paper_id>/final/text_extraction.json`
- 预测（pred）：`outputs_exp/<pred_model>/<paper_id>/final/text_extraction.json`

通过 `--truth` 与 `--pred` 可任意指定哪套模型作为真值、哪套作为预测。例如 `--truth doubao --pred deepseek` 表示以 doubao 为真值、以 deepseek 为预测进行评估。

当前评估的核心原则是：

- 论文级配对由目录名决定，例如 `A0`、`A1`。
- 先做对象对齐，尤其是 `alloy/process/sample`。
- 对齐后由代码展开同一个 canonical object 下的同一个字段。
- 代码先做确定性判断；只有语义不确定的同字段值才交给 LLM judge。
- LLM judge 只输出 `true/false`，不负责计算指标。
- Precision/Recall/F1 全部由代码根据最终字段匹配结果计算。

---

File: evaluation_json2json/outputs_exp/deepseek/A58/intermediate/text/text_extraction.txt
{
  "papers": [
    {
      "paper_id": "A58",
      "doi": null,
      "title": "Duplex microstructure enhanced mechanical property and underlined mechanism in Fe35MnxAl0.1C low-density steel",
      "authors": [
        "Qingfeng Kang",
        "Zexi Zhang",
        "Hui Wang",
        "Haifeng Xu",
        "Cunyu Wang",
        "Zhengdong Liu",
        "Wenquan Cao"
      ],
      "publication_year": null,
      "journal": null,
      "keywords": [
        "Low-density steel",
        "Mechanical properties",
        "Edge dislocation",
        "Slip band",
        "DO ordered domains"
      ],
      "research_type": "experimental",
      "paper_scope": "This study investigates the microstructure and mechanical properties of Fe-35Mn-xAl-0.1C (x=4,6,8,10 wt%) low-density steels, focusing on the duplex microstructure, dislocation type (edge vs. screw), slip band refinement, and strain hardening mechanisms to achieve an excellent combination of strength and ductility."
    }
  ],
  "alloys": [
    {
      "alloy_id": "alloy_4al",
      "paper_id": "A58",
      "alloy_name": "4Al steel",
      "aliases": [
        "4Al"
      ],
      "base_element": "Fe",
      "alloying_elements": [
        "Mn",
        "Al",
        "C",
        "Nb",
        "V",
        "Mo",
        "W"
      ],
      "nominal_composition": [
        {
          "element": "Fe",
          "weight_percent": "Bal.",
          "atomic_percent": null
        },
        {
          "element": "Mn",
          "weight_percent": "33.92",
          "atomic_percent": null
        },
        {
          "element": "Al",
          "weight_percent": "4.13",
          "atomic_percent": null
        },
        {
          "element": "C",
          "weight_percent": "0.094",
          "atomic_percent": null
        },
        {
          "element": "Nb",
          "weight_percent": "0.11",
          "atomic_percent": null
        },
        {
          "element": "V",
          "weight_percent": "0.11",
          "atomic_percent": null
        },
        {
          "element": "Mo",
          "weight_percent": "1.20",
          "atomic_percent": null
        },
        {
          "element": "W",
          "weight_percent": "0.98",
          "atomic_percent": null
        }
      ],
      "alloys_notes": "Nominal composition also includes 0.1Nb, 0.1V, 1Mo, 1W (wt%). Phase compositions determined by EPMA given in Table 1."
    },
    {
      "alloy_id": "alloy_6al",
      "paper_id": "A58",
      "alloy_name": "6Al steel",
      "aliases": [
        "6Al"
      ],
      "base_element": "Fe",
      "alloying_elements": [
        "Mn",
        "Al",
        "C",
        "Nb",
        "V",
        "Mo",
        "W"
      ],
      "nominal_composition": [
        {
          "element": "Fe",
          "weight_percent": "Bal.",
          "atomic_percent": null
        },
        {
          "element": "Mn",
          "weight_percent": "35.14",
          "atomic_percent": null
        },
        {
          "element": "Al",
          "weight_percent": "5.97",
          "atomic_percent": null
        },
        {
          "element": "C",
          "weight_percent": "0.095",
          "atomic_percent": null
        },
        {
          "element": "Nb",
          "weight_percent": "0.11",
          "atomic_percent": null
        },
        {
          "element": "V",
          "weight_percent": "0.10",
          "atomic_percent": null
        },
        {
          "element": "Mo",
          "weight_percent": "1.24",
          "atomic_percent": null
        },
        {
          "element": "W",
          "weight_percent": "0.95",
          "atomic_percent": null
        }
      ],
      "alloys_notes": "Nominal composition also includes 0.1Nb, 0.1V, 1Mo, 1W (wt%). Phase compositions determined by EPMA given in Table 1."
    },
    {
      "alloy_id": "alloy_8al",
      "paper_id": "A58",
      "alloy_name": "8Al steel",
      "aliases": [
        "8Al"
      ],
      "base_element": "Fe",
      "alloying_elements": [
        "Mn",
        "Al",
        "C",
        "Nb",
        "V",
        "Mo",
        "W"
      ],
      "nominal_composition": [
        {
          "element": "Fe",
          "weight_percent": "Bal.",
          "atomic_percent": null
        },
        {
          "element": "Mn",
          "weight_percent": "34.56",
          "atomic_percent": null
        },
        {
          "element": "Al",
          "weight_percent": "8.10",
          "atomic_percent": null
        },
        {
          "element": "C",
          "weight_percent": "0.076",
          "atomic_percent": null
        },
        {
          "element": "Nb",
          "weight_percent": "0.11",
          "atomic_percent": null
        },
        {
          "element": "V",
          "weight_percent": "0.11",
          "atomic_percent": null
        },
        {
          "element": "Mo",
          "weight_percent": "1.31",
          "atomic_percent": null
        },
        {
          "element": "W",
          "weight_percent": "1.27",
          "atomic_percent": null
        }
      ],
      "alloys_notes": "Nominal composition also includes 0.1Nb, 0.1V, 1Mo, 1W (wt%). Phase compositions determined by EPMA given in Table 1."
    },
    {
      "alloy_id": "alloy_10al",
      "paper_id": "A58",
      "alloy_name": "10Al steel",
      "aliases": [
        "10Al"
      ],
      "base_element": "Fe",
      "alloying_elements": [
        "Mn",
        "Al",
        "C",
        "Nb",
        "V",
        "Mo",
        "W"
      ],
      "nominal_composition": [
        {
          "element": "Fe",
          "weight_percent": "Bal.",
          "atomic_percent": null
        },
        {
          "element": "Mn",
          "weight_percent": "34.66",
          "atomic_percent": null
        },
        {
          "element": "Al",
          "weight_percent": "10.17",
          "atomic_percent": null
        },
        {
          "element": "C",
          "weight_percent": "0.097",
          "atomic_percent": null
        },
        {
          "element": "Nb",
          "weight_percent": "0.11",
          "atomic_percent": null
        },
        {
          "element": "V",
          "weight_percent": "0.11",
          "atomic_percent": null
        },
        {
          "element": "Mo",
          "weight_percent": "1.30",
          "atomic_percent": null
        },
        {
          "element": "W",
          "weight_percent": "1.38",
          "atomic_percent": null
        }
      ],
      "alloys_notes": "Nominal composition also includes 0.1Nb, 0.1V, 1Mo, 1W (wt%). Phase compositions determined by EPMA given in Table 1."
    }
  ],
  "processes": [
    {
      "process_id": "proc_solution_treated",
      "paper_id": "A58",
      "alloy_id": null,
      "description": "As-cast ingots homogenized at 1150°C for 4 h, hot-forged into rods of 16.5 mm diameter, solution-treated at 1050°C for 2 h, oil quenched.",
      "processes_notes": null
    }
  ],
  "samples": [
    {
      "sample_id": "sample_4al",
      "paper_id": "A58",
      "alloy_id": "alloy_4al",
      "process_id": "proc_solution_treated"
    },
    {
      "sample_id": "sample_6al",
      "paper_id": "A58",
      "alloy_id": "alloy_6al",
      "process_id": "proc_solution_treated"
    },
    {
      "sample_id": "sample_8al",
      "paper_id": "A58",
      "alloy_id": "alloy_8al",
      "process_id": "proc_solution_treated"
    },
    {
      "sample_id": "sample_10al",
      "paper_id": "A58",
      "alloy_id": "alloy_10al",
      "process_id": "proc_solution_treated"
    }
  ],
  "processing_steps": [
    {
      "sample_id": "sample_4al",
      "paper_id": "A58",
      "sequence": "1-homogenization",
      "type": "heat_treatment",
      "method": "homogenization",
      "temperature": "1150",
      "unit": "°C",
      "duration": "4 h",
      "cooling_medium": null,
      "reduction_ratio": null,
      "processing_steps_notes": null
    },
    {
      "sample_id": "sample_4al",
      "paper_id": "A58",
      "sequence": "2-hot_forging",
      "type": "thermomechanical_processing",
      "method": "hot forging",
      "temperature": null,
      "unit": null,
      "duration": null,
      "cooling_medium": null,
      "reduction_ratio": null,
      "processing_steps_notes": "Forged into rods of 16.5 mm diameter."
    },
    {
      "sample_id": "sample_4al",
      "paper_id": "A58",
      "sequence": "3-solution_treatment",
      "type": "heat_treatment",
      "method": "solution treatment",
      "temperature": "1050",
      "unit": "°C",
      "duration": "2 h",
      "cooling_medium": "oil",
      "reduction_ratio": null,
      "processing_steps_notes": null
    },
    {
      "sample_id": "sample_6al",
      "paper_id": "A58",
      "sequence": "1-homogenization",
      "type": "heat_treatment",
      "method": "homogenization",
      "temperature": "1150",
      "unit": "°C",
      "duration": "4 h",
      "cooling_medium": null,
      "reduction_ratio": null,
      "processing_steps_notes": null
    },
    {
      "sample_id": "sample_6al",
      "paper_id": "A58",
      "sequence": "2-hot_forging",
      "type": "thermomechanical_processing",
      "method": "hot forging",
      "temperature": null,
      "unit": null,
      "duration": null,
      "cooling_medium": null,
      "reduction_ratio": null,
      "processing_steps_notes": "Forged into rods of 16.5 mm diameter."
    },
    {
      "sample_id": "sample_6al",
      "paper_id": "A58",
      "sequence": "3-solution_treatment",
      "type": "heat_treatment",
      "method": "solution treatment",
      "temperature": "1050",
      "unit": "°C",
      "duration": "2 h",
      "cooling_medium": "oil",
      "reduction_ratio": null,
      "processing_steps_notes": null
    },
    {
      "sample_id": "sample_8al",
      "paper_id": "A58",
      "sequence": "1-homogenization",
      "type": "heat_treatment",
      "method": "homogenization",
      "temperature": "1150",
      "unit": "°C",
      "duration": "4 h",
      "cooling_medium": null,
      "reduction_ratio": null,
      "processing_steps_notes": null
    },
    {
      "sample_id": "sample_8al",
      "paper_id": "A58",
      "sequence": "2-hot_forging",
      "type": "thermomechanical_processing",
      "method": "hot forging",
      "temperature": null,
      "unit": null,
      "duration": null,
      "cooling_medium": null,
      "reduction_ratio": null,
      "processing_steps_notes": "Forged into rods of 16.5 mm diameter."
    },
    {
      "sample_id": "sample_8al",
      "paper_id": "A58",
      "sequence": "3-solution_treatment",
      "type": "heat_treatment",
      "method": "solution treatment",
      "temperature": "1050",
      "unit": "°C",
      "duration": "2 h",
      "cooling_medium": "oil",
      "reduction_ratio": null,
      "processing_steps_notes": null
    },
    {
      "sample_id": "sample_10al",
      "paper_id": "A58",
      "sequence": "1-homogenization",
      "type": "heat_treatment",
      "method": "homogenization",
      "temperature": "1150",
      "unit": "°C",
      "duration": "4 h",
      "cooling_medium": null,
      "reduction_ratio": null,
      "processing_steps_notes": null
    },
    {
      "sample_id": "sample_10al",
      "paper_id": "A58",
      "sequence": "2-hot_forging",
      "type": "thermomechanical_processing",
      "method": "hot forging",
      "temperature": null,
      "unit": null,
      "duration": null,
      "cooling_medium": null,
      "reduction_ratio": null,
      "processing_steps_notes": "Forged into rods of 16.5 mm diameter."
    },
    {
      "sample_id": "sample_10al",
      "paper_id": "A58",
      "sequence": "3-solution_treatment",
      "type": "heat_treatment",
      "method": "solution treatment",
      "temperature": "1050",
      "unit": "°C",
      "duration": "2 h",
      "cooling_medium": "oil",
      "reduction_ratio": null,
      "processing_steps_notes": null
    }
  ],
  "structures": [
    {
      "structure_id": "struct_4al",
      "sample_id": "sample_4al",
      "overall_structure": "Single-phase face-centered cubic (FCC) austenite with quasi-equiaxed grains containing annealing twin boundaries.",
      "number_of_phases": "1",
      "microstructure_counts": null,
      "microstructure_list": [
        {
          "uuid": "uuid_4al_init",
          "related_sequence": null,
          "phases_present": [
            {
              "phase_name": "austenite",
              "crystal_structure": "FCC",
              "volume_fraction": "100%",
              "morphology": "quasi-equiaxed grains with annealing twin boundaries",
              "grain_size": null,
              "texture": null
            }
          ],
          "defects": [
            {
              "type": null,
              "porosity": null,
              "inclusions": [],
              "dislocation_density": null,
              "lattice_distortion": null
            }
          ],
          "grain_structure": {
            "average_grain_size": {
              "value": null,
              "unit": null
            },
            "grain_size_distribution": null,
            "texture": null
          },
          "precipitates": [
            {
              "precipitate_id": "ppt_4al_l12",
              "type": "L12 short-range ordered domains",
              "size": {
                "value": null,
                "unit": null
              },
              "distribution": "In austenite matrix, indicated by satellite diffraction spots near γ diffraction spots; spinodal decomposition of Al and C",
              "coherency": null
            }
          ]
        },
        {
          "uuid": "uuid_4al_def",
          "related_sequence": "tensile deformation to fracture",
          "phases_present": [
            {
              "phase_name": "austenite",
              "crystal_structure": "FCC",
              "volume_fraction": null,
              "morphology": null,
              "grain_size": null,
              "texture": null
            }
          ],
          "defects": [
            {
              "type": "dislocation cell blocks",
              "porosity": null,
              "inclusions": [],
              "dislocation_density": null,
              "lattice_distortion": "Dislocation cell blocks form after tensile deformation, typical of low-carbon austenitic lightweight steel."
            }
          ],
          "grain_structure": {
            "average_grain_size": {
              "value": null,
              "unit": null
            },
            "grain_size_distribution": null,
            "texture": null
          },
          "precipitates": []
        }
      ]
    },
    {
      "structure_id": "struct_6al",
      "sample_id": "sample_6al",
      "overall_structure": "Austenite-based duplex lightweight steel: predominantly austenite with some ferrite; austenite contains annealing twins.",
      "number_of_phases": "2",
      "microstructure_counts": null,
      "microstructure_list": [
        {
          "uuid": "uuid_6al_init",
          "related_sequence": null,
          "phases_present": [
            {
              "phase_name": "austenite",
              "crystal_structure": "FCC",
              "volume_fraction": null,
              "morphology": "quasi-equiaxed grains with annealing twin boundaries",
              "grain_size": null,
              "texture": null
            },
            {
              "phase_name": "ferrite",
              "crystal_structure": "BCC",
              "volume_fraction": null,
              "morphology": null,
              "grain_size": null,
              "texture": null
            }
          ],
          "defects": [
            {
              "type": null,
              "porosity": null,
              "inclusions": [],
              "dislocation_density": null,
              "lattice_distortion": null
            }
          ],
          "grain_structure": {
            "average_grain_size": {
              "value": null,
              "unit": null
            },
            "grain_size_distribution": null,
            "texture": null
          },
          "precipitates": [
            {
              "precipitate_id": "ppt_6al_l12",
              "type": "L12 short-range ordered domains",
              "size": {
                "value": null,
                "unit": null
              },
              "distribution": "In austenite, indicated by weak satellite diffraction spots at {110} positions",
              "coherency": null
            },
            {
              "precipitate_id": "ppt_6al_do3",
              "type": "DO3 ordered domains (coexisted with B2 domains)",
              "size": {
                "value": "2.0",
                "unit": "nm"
              },
              "distribution": "In ferrite matrix, maximum size ~2.0 nm; both B2 and DO3 superlattice reflections present",
              "coherency": null
            }
          ]
        },
        {
          "uuid": "uuid_6al_def",
          "related_sequence": "tensile deformation to fracture",
          "phases_present": [
            {
              "phase_name": "austenite",
              "crystal_structure": "FCC",
              "volume_fraction": null,
              "morphology": null,
              "grain_size": null,
              "texture": null
            },
            {
              "phase_name": "ferrite",
              "crystal_structure": "BCC",
              "volume_fraction": null,
              "morphology": null,
              "grain_size": null,
              "texture": null
            }
          ],
          "defects": [
            {
              "type": "dislocation cell blocks and planar slip",
              "porosity": null,
              "inclusions": [],
              "dislocation_density": null,
              "lattice_distortion": "Austenite: dislocation cell blocks. Ferrite: dislocations exhibit planar slip characteristics, but less pronounced than in 8Al."
            }
          ],
          "grain_structure": {
            "average_grain_size": {
              "value": null,
              "unit": null
            },
            "grain_size_distribution": null,
            "texture": null
          },
          "precipitates": []
        }
      ]
    },
    {
      "structure_id": "struct_8al_initial",
      "sample_id": "sample_8al",
      "overall_structure": "Ferrite-based duplex lightweight steel: ferrite mass fraction 75.7%, austenite 24.3% (by XRD); quasi-equiaxed grains; austenite contains annealing twin boundaries.",
      "number_of_phases": "2",
      "microstructure_counts": null,
      "microstructure_list": [
        {
          "uuid": "uuid_8al_init",
          "related_sequence": null,
          "phases_present": [
            {
              "phase_name": "ferrite",
              "crystal_structure": "BCC",
              "volume_fraction": "75.7%",
              "morphology": null,
              "grain_size": null,
              "texture": null
            },
            {
              "phase_name": "austenite",
              "crystal_structure": "FCC",
              "volume_fraction": "24.3%",
              "morphology": "quasi-equiaxed grains with annealing twins",
              "grain_size": null,
              "texture": null
            }
          ],
          "defects": [
            {
              "type": null,
              "porosity": null,
              "inclusions": [],
              "dislocation_density": null,
              "lattice_distortion": null
            }
          ],
          "grain_structure": {
            "average_grain_size": {
              "value": null,
              "unit": null
            },
            "grain_size_distribution": null,
            "texture": null
          },
          "precipitates": [
            {
              "precipitate_id": "ppt_8al_l12",
              "type": "L12 short-range ordered domains",
              "size": {
                "value": null,
                "unit": null
              },
              "distribution": "In austenite, satellite diffraction spots near γ spots; intensity decreases with increasing nominal Al content",
              "coherency": null
            },
            {
              "precipitate_id": "ppt_8al_do3",
              "type": "DO3 ordered domains (coexisted with B2 domains)",
              "size": {
                "value": "2.1",
                "unit": "nm"
              },
              "distribution": "In ferrite matrix, maximum size ~2.1 nm; DO3 domains coexist within both B2 and ferrite matrix; shearable by dislocations",
              "coherency": null
            }
          ]
        }
      ]
    },
    {
      "structure_id": "struct_8al_deformed",
      "sample_id": "sample_8al",
      "overall_structure": "Deformed microstructure after tensile straining (3% to 28% engineering strain). Ferrite: planar slip bands composed of edge, mixed, and screw dislocations; dynamic slip band refinement; dislocation pairing due to shearing of DO3 domains. Austenite: dislocation cell blocks, dislocation cells, and a small amount of deformation twins at high strain.",
      "number_of_phases": "2",
      "microstructure_counts": null,
      "microstructure_list": [
        {
          "uuid": "uuid_8al_def",
          "related_sequence": "tensile deformation at 3%, 10%, 20%, 28% strain",
          "phases_present": [
            {
              "phase_name": "ferrite",
              "crystal_structure": "BCC",
              "volume_fraction": null,
              "morphology": null,
              "grain_size": null,
              "texture": null
            },
            {
              "phase_name": "austenite",
              "crystal_structure": "FCC",
              "volume_fraction": null,
              "morphology": null,
              "grain_size": null,
              "texture": null
            }
          ],
          "defects": [
            {
              "type": "dislocation patterns",
              "porosity": null,
              "inclusions": [],
              "dislocation_density": null,
              "lattice_distortion": "Ferrite: edge, mixed, and screw dislocations exhibit planar slip; leading dislocations in slip bands paired (up to 3 pairs); slip band spacing refines from ~780 nm (0% strain) to ~80 nm (28% strain); cross-slip activated at high strains. Austenite: dislocation cell blocks refine from ~900 nm to ~240 nm; dislocation cells refine from ~280 nm to ~220 nm; few deformation twins formed near maximum force."
            }
          ],
          "grain_structure": {
            "average_grain_size": {
              "value": null,
              "unit": null
            },
            "grain_size_distribution": null,
            "texture": null
          },
          "precipitates": []
        }
      ]
    },
    {
      "structure_id": "struct_10al",
      "sample_id": "sample_10al",
      "overall_structure": "Nearly fully ferrite (98.1% ferrite by XRD) with small amount of austenite; contains acicular 18R martensite precipitates and coarse DO3 ordered domains.",
      "number_of_phases": "2",
      "microstructure_counts": null,
      "microstructure_list": [
        {
          "uuid": "uuid_10al_init",
          "related_sequence": null,
          "phases_present": [
            {
              "phase_name": "ferrite",
              "crystal_structure": "BCC",
              "volume_fraction": "98.1%",
              "morphology": null,
              "grain_size": null,
              "texture": null
            },
            {
              "phase_name": "austenite",
              "crystal_structure": "FCC",
              "volume_fraction": "1.9%",
              "morphology": null,
              "grain_size": null,
              "texture": null
            }
          ],
          "defects": [
            {
              "type": null,
              "porosity": null,
              "inclusions": [],
              "dislocation_density": null,
              "lattice_distortion": null
            }
          ],
          "grain_structure": {
            "average_grain_size": {
              "value": null,
              "unit": null
            },
            "grain_size_distribution": null,
            "texture": null
          },
          "precipitates": [
            {
              "precipitate_id": "ppt_10al_do3",
              "type": "DO3 ordered domains (coexisted with B2 domains)",
              "size": {
                "value": "19",
                "unit": "nm"
              },
              "distribution": "In ferrite matrix, large DO3 domains up to ~19 nm; cannot be completely sheared by dislocations",
              "coherency": null
            },
            {
              "precipitate_id": "ppt_10al_18r",
              "type": "18R martensite",
              "size": {
                "value": null,
                "unit": null
              },
              "distribution": "Acicular precipitates within ferrite grains; enriched in Mn and C, depleted in Al; formed during quenching",
              "coherency": null
            },
            {
              "precipitate_id": "ppt_10al_l12",
              "type": "L12 short-range ordered domains",
              "size": {
                "value": null,
                "unit": null
              },
              "distribution": "In austenite, similar to other steels",
              "coherency": null
            }
          ]
        },
        {
          "uuid": "uuid_10al_def",
          "related_sequence": "tensile deformation to ~3% strain (fractured)",
          "phases_present": [
            {
              "phase_name": "ferrite",
              "crystal_structure": "BCC",
              "volume_fraction": null,
              "morphology": null,
              "grain_size": null,
              "texture": null
            },
            {
              "phase_name": "austenite",
              "crystal_structure": "FCC",
              "volume_fraction": null,
              "morphology": null,
              "grain_size": null,
              "texture": null
            }
          ],
          "defects": [
            {
              "type": "dislocation pattern",
              "porosity": null,
              "inclusions": [],
              "dislocation_density": null,
              "lattice_distortion": "Ferrite: predominantly long straight screw dislocations with localized non-uniform distribution; pronounced dislocation pairing (up to 6 pairs); planar slip but brittle fracture. Austenite: complex planar slip characteristics during early deformation."
            }
          ],
          "grain_structure": {
            "average_grain_size": {
              "value": null,
              "unit": null
            },
            "grain_size_distribution": null,
            "texture": null
          },
          "precipitates": []
        }
      ]
    }
  ],
  "interfaces": [
    {
      "interface_set_id": "iface_set_8al",
      "sample_id": "sample_8al",
      "phases": [
        {
          "interface_id": "iface_8al_alpha_gamma",
          "microstructure_uuid": null,
          "phase_1_name": "ferrite",
          "phase_2_name": "austenite",
          "coherence": null
        }
      ],
      "defect_interaction": [
        {
          "interaction_id": "inter_1",
          "microstructure_uuid": null,
          "interaction_type": "Edge dislocations activation at ferrite-austenite grain boundaries",
          "quality_description": "High back stresses in soft austenite and forward stresses in hard ferrite generate high stresses at boundaries; stress multiplication facilitates collective glide of dislocations on the same slip plane, promoting planar slip and edge dislocation multiplication."
        }
      ],
      "interface_notes": [
        {
          "stress_strain_distribution": "Heterogeneous deformation generates high stress at ferrite grain boundaries; austenite (24.3%) acts as soft phase, effectively alleviating stress localization in ferrite and enabling deformation to higher stresses."
        },
        {
          "slippage_situation": "Edge dislocations more readily activated at grain boundaries, facilitating slip band propagation and homogeneous deformation."
        }
      ],
      "phase_evolution": null
    }
  ],
  "properties": [
    {
      "property_set_id": "props_4al",
      "sample_id": "sample_4al",
      "mechanical": {
        "tensile_properties": {
          "yield_strength": [
            {
              "direction": "longitudinal (tensile axis parallel to rod axis)",
              "value": "239",
              "unit": "MPa",
              "others": {
                "uncertainty": "±7"
              }
            }
          ],
          "ultimate_tensile_strength": [
            {
              "direction": "longitudinal",
              "value": "552",
              "unit": "MPa",
              "others": {
                "uncertainty": "±12"
              }
            }
          ],
          "elongation": [
            {
              "direction": "longitudinal",
              "value": "38.5 (uniform), 52.0 (total)",
              "unit": "%"
            }
          ],
          "youngs_modulus": null,
          "stress_strain_curves": null,
          "stress_strain_distribution": null,
          "strain_hardening_rate": []
        },
        "hardness": [
          {
            "region": "austenite",
            "value": "150",
            "scale": "Vickers",
            "unit": "HV"
          }
        ],
        "fracture_toughness": {
          "value": null,
          "unit": null
        },
        "fatigue_properties": {
          "fatigue_limit": null,
          "cycles_to_failure": null
        },
        "creep_properties": {
          "steady_state_creep_rate": null,
          "rupture_life": null
        }
      },
      "physical": {
        "density": {
          "value": "7.42",
          "unit": "g/cm^3"
        },
        "thermal_properties": {
          "thermal_conductivity": null,
          "thermal_expansion_coefficient": null,
          "specific_heat": null
        },
        "electrical_properties": {
          "electrical_conductivity": null,
          "resistivity": null
        },
        "magnetic_properties": {
          "magnetic_susceptibility": null,
          "curie_temperature": null
        }
      },
      "chemical": {
        "corrosion_resistance": {
          "test_medium": null,
          "corrosion_rate": null,
          "passivation_behavior": null
        },
        "oxidation_resistance": {
          "oxidation_rate_constant": null,
          "protective_scale": null
        }
      },
      "radiation_properties": {
        "void_swelling": null,
        "irradiation_hardening": null,
        "helium_embrittlement": null
      }
    },
    {
      "property_set_id": "props_6al",
      "sample_id": "sample_6al",
      "mechanical": {
        "tensile_properties": {
          "yield_strength": [
            {
              "direction": "longitudinal",
              "value": "251",
              "unit": "MPa",
              "others": {
                "uncertainty": "±3"
              }
            }
          ],
          "ultimate_tensile_strength": [
            {
              "direction": "longitudinal",
              "value": "589",
              "unit": "MPa",
              "others": {
                "uncertainty": "±18"
              }
            }
          ],
          "elongation": [
            {
              "direction": "longitudinal",
              "value": "37.6 (uniform), 51.6 (total)",
              "unit": "%"
            }
          ],
          "youngs_modulus": null,
          "stress_strain_curves": null,
          "stress_strain_distribution": null,
          "strain_hardening_rate": []
        },
        "hardness": [
          {
            "region": "austenite",
            "value": "155",
            "scale": "Vickers",
            "unit": "HV"
          },
          {
            "region": "ferrite",
            "value": "248",
            "scale": "Vickers",
            "unit": "HV"
          }
        ],
        "fracture_toughness": {
          "value": null,
          "unit": null
        },
        "fatigue_properties": {
          "fatigue_limit": null,
          "cycles_to_failure": null
        },
        "creep_properties": {
          "steady_state_creep_rate": null,
          "rupture_life": null
        }
      },
      "physical": {
        "density": {
          "value": "7.18",
          "unit": "g/cm^3"
        },
        "thermal_properties": {
          "thermal_conductivity": null,
          "thermal_expansion_coefficient": null,
          "specific_heat": null
        },
        "electrical_properties": {
          "electrical_conductivity": null,
          "resistivity": null
        },
        "magnetic_properties": {
          "magnetic_susceptibility": null,
          "curie_temperature": null
        }
      },
      "chemical": {
        "corrosion_resistance": {
          "test_medium": null,
          "corrosion_rate": null,
          "passivation_behavior": null
        },
        "oxidation_resistance": {
          "oxidation_rate_constant": null,
          "protective_scale": null
        }
      },
      "radiation_properties": {
        "void_swelling": null,
        "irradiation_hardening": null,
        "helium_embrittlement": null
      }
    },
    {
      "property_set_id": "props_8al",
      "sample_id": "sample_8al",
      "mechanical": {
        "tensile_properties": {
          "yield_strength": [
            {
              "direction": "longitudinal",
              "value": "455",
              "unit": "MPa",
              "others": {
                "uncertainty": "±10"
              }
            }
          ],
          "ultimate_tensile_strength": [
            {
              "direction": "longitudinal",
              "value": "740",
              "unit": "MPa",
              "others": {
                "uncertainty": "±14"
              }
            }
          ],
          "elongation": [
            {
              "direction": "longitudinal",
              "value": "31.0 (uniform), 39.8 (total)",
              "unit": "%"
            }
          ],
          "youngs_modulus": null,
          "stress_strain_curves": null,
          "stress_strain_distribution": null,
          "strain_hardening_rate": []
        },
        "hardness": [
          {
            "region": "austenite",
            "value": "185",
            "scale": "Vickers",
            "unit": "HV"
          },
          {
            "region": "ferrite",
            "value": "268",
            "scale": "Vickers",
            "unit": "HV"
          }
        ],
        "fracture_toughness": {
          "value": null,
          "unit": null
        },
        "fatigue_properties": {
          "fatigue_limit": null,
          "cycles_to_failure": null
        },
        "creep_properties": {
          "steady_state_creep_rate": null,
          "rupture_life": null
        }
      },
      "physical": {
        "density": {
          "value": "6.99",
          "unit": "g/cm^3"
        },
        "thermal_properties": {
          "thermal_conductivity": null,
          "thermal_expansion_coefficient": null,
          "specific_heat": null
        },
        "electrical_properties": {
          "electrical_conductivity": null,
          "resistivity": null
        },
        "magnetic_properties": {
          "magnetic_susceptibility": null,
          "curie_temperature": null
        }
      },
      "chemical": {
        "corrosion_resistance": {
          "test_medium": null,
          "corrosion_rate": null,
          "passivation_behavior": null
        },
        "oxidation_resistance": {
          "oxidation_rate_constant": null,
          "protective_scale": null
        }
      },
      "radiation_properties": {
        "void_swelling": null,
        "irradiation_hardening": null,
        "helium_embrittlement": null
      }
    },
    {
      "property_set_id": "props_10al",
      "sample_id": "sample_10al",
      "mechanical": {
        "tensile_properties": {
          "yield_strength": [
            {
              "direction": "longitudinal",
              "value": "585",
              "unit": "MPa",
              "others": {
                "uncertainty": "±29"
              }
            }
          ],
          "ultimate_tensile_strength": [
            {
              "direction": "longitudinal",
              "value": "613",
              "unit": "MPa",
              "others": {
                "uncertainty": "±41"
              }
            }
          ],
          "elongation": [
            {
              "direction": "longitudinal",
              "value": "2.1 (uniform), 4.6 (total)",
              "unit": "%"
            }
          ],
          "youngs_modulus": null,
          "stress_strain_curves": null,
          "stress_strain_distribution": null,
          "strain_hardening_rate": []
        },
        "hardness": [
          {
            "region": "austenite",
            "value": "210",
            "scale": "Vickers",
            "unit": "HV"
          },
          {
            "region": "ferrite",
            "value": "330",
            "scale": "Vickers",
            "unit": "HV"
          }
        ],
        "fracture_toughness": {
          "value": null,
          "unit": null
        },
        "fatigue_properties": {
          "fatigue_limit": null,
          "cycles_to_failure": null
        },
        "creep_properties": {
          "steady_state_creep_rate": null,
          "rupture_life": null
        }
      },
      "physical": {
        "density": {
          "value": "6.84",
          "unit": "g/cm^3"
        },
        "thermal_properties": {
          "thermal_conductivity": null,
          "thermal_expansion_coefficient": null,
          "specific_heat": null
        },
        "electrical_properties": {
          "electrical_conductivity": null,
          "resistivity": null
        },
        "magnetic_properties": {
          "magnetic_susceptibility": null,
          "curie_temperature": null
        }
      },
      "chemical": {
        "corrosion_resistance": {
          "test_medium": null,
          "corrosion_rate": null,
          "passivation_behavior": null
        },
        "oxidation_resistance": {
          "oxidation_rate_constant": null,
          "protective_scale": null
        }
      },
      "radiation_properties": {
        "void_swelling": null,
        "irradiation_hardening": null,
        "helium_embrittlement": null
      }
    }
  ],
  "performance": [],
  "characterization_methods": [
    {
      "characterization_id": "char_ebsd",
      "sample_id": null,
      "microstructure_uuid": null,
      "technique": "EBSD in SEM (JEOL JSM-7800F) with step size 1 μm; data analyzed by HKL Channel 5 software",
      "purpose": "Phase distribution and grain morphology analysis for all steels",
      "key_findings": "4Al: single FCC austenite; 6Al: austenite-based duplex; 8Al: ferrite-based duplex (75.7% ferrite); 10Al: nearly fully ferrite (98.1% ferrite). Quasi-equiaxed grains with annealing twin boundaries in austenite."
    },
    {
      "characterization_id": "char_tem",
      "sample_id": null,
      "microstructure_uuid": null,
      "technique": "TEM (FEI Tecnai G2 F20 and FEI Talos F200X) operated at 200 kV, including selected area diffraction, dark-field imaging, and two-beam diffraction analysis",
      "purpose": "Characterization of phases, ordered domains, dislocation types and deformation substructures",
      "key_findings": "L12 short-range order in austenite of all steels; B2 and DO3 ordered domains in ferrite; DO3 domain sizes: 2.0 nm (6Al), 2.1 nm (8Al), 19 nm (10Al). 10Al contains 18R martensite. Dislocation analysis: 8Al ferrite activated edge, mixed and screw dislocations forming slip bands; 10Al ferrite mainly long straight screw dislocations. Planar slip characteristics observed in ferrite. Dislocation pairing occurs when shearing DO3 domains."
    },
    {
      "characterization_id": "char_xrd",
      "sample_id": null,
      "microstructure_uuid": null,
      "technique": "XRD (X-ray diffraction)",
      "purpose": "Phase identification and mass fraction quantification",
      "key_findings": "8Al steel: ferrite mass fraction 75.7%, austenite 24.3%. 10Al steel: ferrite mass fraction 98.1%."
    },
    {
      "characterization_id": "char_tensile",
      "sample_id": null,
      "microstructure_uuid": null,
      "technique": "Tensile testing using MTS machine at room temperature, strain rate 1.0×10^{-3} s^{-1}, standard specimens with 5 mm diameter and 25 mm gauge length; tensile axis parallel to rod axis; at least three tests per condition",
      "purpose": "Determination of mechanical properties (yield strength, tensile strength, elongation) and strain hardening behavior",
      "key_findings": "4Al: YS 239 MPa, UTS 552 MPa, uniform elongation 38.5%. 6Al: YS 251 MPa, UTS 589 MPa, uniform elongation 37.6%. 8Al: YS 455 MPa, UTS 740 MPa, uniform elongation 31.0%. 10Al: YS 585 MPa, UTS 613 MPa, uniform elongation 2.1%. 8Al exhibits five-stage strain hardening, 4Al and 6Al three-stage."
    },
    {
      "characterization_id": "char_microhardness",
      "sample_id": null,
      "microstructure_uuid": null,
      "technique": "Vickers microhardness testing",
      "purpose": "Measure microhardness of austenite and ferrite phases",
      "key_findings": "Microhardness of ferrite significantly higher than austenite; values: 4Al γ 150 HV; 6Al γ 155 HV, α 248 HV; 8Al γ 185 HV, α 268 HV; 10Al γ 210 HV, α 330 HV. Ferrite hardness increases with Al content."
    },
    {
      "characterization_id": "char_epma",
      "sample_id": null,
      "microstructure_uuid": null,
      "technique": "EPMA (electron probe microanalysis)",
      "purpose": "Determine compositions of austenite and ferrite phases",
      "key_findings": "Phase-specific compositions given in Table 1 (6Alγ, 6Alα, 8Alγ, 8Alα, 10Alγ, 10Alα). Austenite enriched in Mn and C, ferrite enriched in Al."
    },
    {
      "characterization_id": "char_density",
      "sample_id": null,
      "microstructure_uuid": null,
      "technique": "Archimedes principle",
      "purpose": "Measure density of steels",
      "key_findings": "Density decreases with increasing Al: 4Al 7.42 g/cm^3, 6Al 7.18 g/cm^3, 8Al 6.99 g/cm^3, 10Al 6.84 g/cm^3."
    }
  ],
  "computational_details": [
    {
      "computation_id": "comp_sfe",
      "sample_id": null,
      "simulation_method": "Thermodynamic calculation of stacking fault energy",
      "software_used": null,
      "potential_model": null,
      "validation_against_experiment": null,
      "analytical_model": [
        {
          "model_name": "Subregular solution thermodynamic model for SFE",
          "equation_role": "γ_SFE = 2ρΔG^{γ→ε} + 2σ",
          "parameters": "ρ is molar surface density along {111} planes; ΔG^{γ→ε} is molar Gibbs energy of γ→ε transformation; σ is interfacial energy per unit area of γ/ε phase boundary. Thermodynamic functions and parameters from literature [35].",
          "model_note": "Calculated SFE at 23°C: 4Alγ 51.25 mJ/m², 6Alγ 62.64 mJ/m², 8Alγ 68.47 mJ/m². 10Alγ not available."
        }
      ]
    },
    {
      "computation_id": "comp_flow_stress",
      "sample_id": "sample_8al",
      "simulation_method": "Analytical strengthening model combining ferrite slip band refinement and austenite dislocation cell refinement",
      "software_used": null,
      "potential_model": null,
      "validation_against_experiment": "Comparison of calculated and measured true stress-strain curves in Fig. 9(b); good agreement achieved.",
      "analytical_model": [
        {
          "model_name": "Flow stress partitioning",
          "equation_role": "σ_tot = σ_0 + σ(ε); σ(ε) = 0.757 σ_α(ε) + 0.243 σ_γ(ε)",
          "parameters": "σ_0 = 455 MPa (yield stress); mass fractions: ferrite 75.7%, austenite 24.3%.",
          "model_note": "Deformation-independent term σ_0 equals measured yield strength."
        },
        {
          "model_name": "Ferrite slip band strengthening (passing stress)",
          "equation_role": "σ_α(ε) = K M G b / D",
          "parameters": "K = 0.75 (similitude coefficient, fitted); M = 2.8 (Taylor factor); G = 80.7 GPa (shear modulus); b = 0.25 nm (Burgers vector); D is mean slip band spacing (from Fig. 6).",
          "model_note": "K = 0.75 very close to K = 0.7 reported for Fe30.4Mn8Al1.2C austenitic lightweight steel, confirming dynamic slip band refinement (DSBR) mechanism."
        },
        {
          "model_name": "Austenite dislocation cell strengthening",
          "equation_role": "σ_γ(ε) = K_SB M_SB G b / D + 0.8 K_DCB M_DCB G b / D + 0.2 K_DC M_DC G b / D",
          "parameters": "K_SB+DCB = 2.03, K_DC = 2.02 (determined from 4Al steel); M_SB = M_DCB = 3.06, M_DC = 2.44; G = 70 GPa; b = 0.25 nm; D corresponds to slip band spacing, dislocation cell block size, or dislocation cell size (Fig. 6). Factors 0.8 and 0.2 are area fractions of DCB and DC.",
          "model_note": "Similarity coefficients K essentially unchanged for high-Mn steels with similar deformation structures; values close to 2.0–2.9 reported for austenitic stainless steels."
        }
      ]
    }
  ],
  "unmapped_findings": [
    "The 8Al steel exhibits a five-stage strain hardening behavior (stages A-E), closely resembling that of high-carbon high-aluminum austenitic lightweight steels, and is attributed to the dynamic slip band refinement (DSBR) mechanism in ferrite.",
    "Slip band spacing in ferrite of 8Al steel refines from 780 nm at 0% engineering strain to 300 nm at 10%, 120 nm at 20%, and 80 nm at 28% strain. Austenite dislocation cell block size refines from 900 nm to 240 nm, and dislocation cell size from 280 nm to 220 nm.",
    "In 10Al steel, the coarsened DO3 ordered domains (~19 nm) cannot be fully sheared; only a few long straight screw dislocations are activated, leading to brittle fracture. Ductility is also severely degraded by 18R martensite precipitates.",
    "The number of dislocation pairs (up to 6 in 10Al, up to 3 in 8Al) corresponds to the DO3 domain size; using D = N b with b=0.25 nm gives calculated domain sizes of 1.5 nm for 8Al (close to TEM-observed 2.1 nm) and 3.0 nm for 10Al (much smaller than TEM 19 nm, indicating large domains are incompletely sheared).",
    "In 4Al steel, the similitude coefficients K_SB+DCB = 2.03 and K_DC = 2.02 derived from the slip band/dislocation cell refinement relation closely match values reported for austenitic stainless steels (2.0–2.9).",
    "Microhardness of austenite in 4Al and 8Al increases monotonically with strain, while ferrite in 8Al initially softens then hardens, indicating differences in deformation mechanisms between the two phases.",
    "The short-range ordered L12 structure in austenite was detected by satellite diffraction spots near the [100]γ zone axis; its intensity decreases with increasing nominal Al content.",
    "Acicular 18R martensite in 10Al steel is significantly enriched in Mn and C and depleted in Al, as revealed by TEM EDS mapping.",
    "The stacking fault energy of austenite increases with Al content from 51.25 mJ/m² (4Al) to 68.47 mJ/m² (8Al) at room temperature.",
    "The densities of investigated steels are 7.42, 7.18, 6.99, and 6.84 g/cm³ for 4Al, 6Al, 8Al, and 10Al, respectively, measured by Archimedes principle."
  ]
}
