Repository: RiverYanggg/SteelDig_multimodal

# Evaluation Framework

这个目录实现当前的结构化抽取评估流程。它比较两套 `text_extraction.json`，数据来自 `outputs_exp/` 下各模型的抽取结果目录。

当前 `outputs_exp/` 中可用的模型目录示例：`deepseek`、`doubao`、`kimi`（以实际存在的子目录为准）。

- 真值（truth）：`outputs_exp/<truth_model>/<paper_id>/final/text_extraction.json`
- 预测（pred）：`outputs_exp/<pred_model>/<paper_id>/final/text_extraction.json`

通过 `--truth` 与 `--pred` 可任意指定哪套模型作为真值、哪套作为预测。例如 `--truth doubao --pred deepseek` 表示以 doubao 为真值、以 deepseek 为预测进行评估。

当前评估的核心原则是：

- 论文级配对由目录名决定，例如 `A0`、`A1`。
- 先做对象对齐，尤其是 `alloy/process/sample`。
- 对齐后由代码展开同一个 canonical object 下的同一个字段。
- 代码先做确定性判断；只有语义不确定的同字段值才交给 LLM judge。
- LLM judge 只输出 `true/false`，不负责计算指标。
- Precision/Recall/F1 全部由代码根据最终字段匹配结果计算。

---

File: evaluation_json2json/outputs_exp/deepseek/A59/intermediate/text/text_extraction.txt
{
  "papers": [
    {
      "paper_id": "A59",
      "doi": null,
      "title": "Enabling superior impact toughness of low-density δ-ferrite steel by dispersing ultra-fine spheroidized carbides in the ferrite/carbide composite lamellae",
      "authors": ["Ming Chen", "Feng Hu", "Songbo Zhou", "Serhii Yershov", "Kaiming Wu"],
      "publication_year": null,
      "journal": null,
      "keywords": [
        "Low-density δ-ferrite steel",
        "Rolling temperature",
        "Ultra-fine spherical carbide",
        "Lamellar microstructure",
        "Fracture behavior"
      ],
      "research_type": "experimental",
      "paper_scope": "The mechanism of the synergistic effect of microstructural evolution on fracture toughness in low-density δ-ferrite steel under varying rolling temperatures was systematically investigated."
    }
  ],
  "alloys": [
    {
      "alloy_id": "alloy_035c",
      "paper_id": "A59",
      "alloy_name": "Fe-0.35C-1.47Mn-4.5Al-1.47Ni-0.26Cr-0.28Mo",
      "aliases": [],
      "base_element": "Fe",
      "alloying_elements": ["C", "Si", "Mn", "Al", "Cr", "Mo", "Ni"],
      "nominal_composition": [
        {"element": "C", "weight_percent": "0.35", "atomic_percent": null},
        {"element": "Si", "weight_percent": "0.26", "atomic_percent": null},
        {"element": "Mn", "weight_percent": "1.47", "atomic_percent": null},
        {"element": "Al", "weight_percent": "4.50", "atomic_percent": null},
        {"element": "Cr", "weight_percent": "0.26", "atomic_percent": null},
        {"element": "Mo", "weight_percent": "0.28", "atomic_percent": null},
        {"element": "Ni", "weight_percent": "1.47", "atomic_percent": null},
        {"element": "Fe", "weight_percent": "Bal", "atomic_percent": null}
      ],
      "alloys_notes": null
    }
  ],
  "processes": [
    {
      "process_id": "proc_035c_650",
      "paper_id": "A59",
      "alloy_id": "alloy_035c",
      "description": "Rolling at 650 °C after homogenization at 1200 °C for 4 h and hot forging to 40 mm, with 60% thickness reduction, followed by air cooling.",
      "processes_notes": null
    },
    {
      "process_id": "proc_035c_750",
      "paper_id": "A59",
      "alloy_id": "alloy_035c",
      "description": "Rolling at 750 °C after homogenization at 1200 °C for 4 h and hot forging to 40 mm, with 60% thickness reduction, followed by air cooling.",
      "processes_notes": null
    },
    {
      "process_id": "proc_035c_850",
      "paper_id": "A59",
      "alloy_id": "alloy_035c",
      "description": "Rolling at 850 °C after homogenization at 1200 °C for 4 h and hot forging to 40 mm, with 60% thickness reduction, followed by air cooling.",
      "processes_notes": null
    },
    {
      "process_id": "proc_035c_950",
      "paper_id": "A59",
      "alloy_id": "alloy_035c",
      "description": "Rolling at 950 °C after homogenization at 1200 °C for 4 h and hot forging to 40 mm, with 60% thickness reduction, followed by air cooling.",
      "processes_notes": null
    }
  ],
  "samples": [
    {
      "sample_id": "sample_R650",
      "paper_id": "A59",
      "alloy_id": "alloy_035c",
      "process_id": "proc_035c_650"
    },
    {
      "sample_id": "sample_R750",
      "paper_id": "A59",
      "alloy_id": "alloy_035c",
      "process_id": "proc_035c_750"
    },
    {
      "sample_id": "sample_R850",
      "paper_id": "A59",
      "alloy_id": "alloy_035c",
      "process_id": "proc_035c_850"
    },
    {
      "sample_id": "sample_R950",
      "paper_id": "A59",
      "alloy_id": "alloy_035c",
      "process_id": "proc_035c_950"
    }
  ],
  "processing_steps": [
    {"sample_id": "sample_R650", "paper_id": "A59", "sequence": "1", "type": "heat_treatment", "method": "homogenization", "temperature": "1200", "unit": "°C", "duration": "4 h", "cooling_medium": "air", "reduction_ratio": null, "processing_steps_notes": null},
    {"sample_id": "sample_R650", "paper_id": "A59", "sequence": "2", "type": "mechanical_processing", "method": "hot forging", "temperature": null, "unit": null, "duration": null, "cooling_medium": "air", "reduction_ratio": "to 40 mm thickness", "processing_steps_notes": null},
    {"sample_id": "sample_R650", "paper_id": "A59", "sequence": "3", "type": "heat_treatment", "method": "reheating", "temperature": "650", "unit": "°C", "duration": "2 h", "cooling_medium": null, "reduction_ratio": null, "processing_steps_notes": null},
    {"sample_id": "sample_R650", "paper_id": "A59", "sequence": "4", "type": "thermomechanical_processing", "method": "hot rolling", "temperature": "650", "unit": "°C", "duration": null, "cooling_medium": "air", "reduction_ratio": "60%", "processing_steps_notes": "From 40 mm to 16 mm thickness."},
    {"sample_id": "sample_R650", "paper_id": "A59", "sequence": "5", "type": "cooling", "method": "air cooling", "temperature": null, "unit": null, "duration": null, "cooling_medium": "air", "reduction_ratio": null, "processing_steps_notes": null},
    {"sample_id": "sample_R750", "paper_id": "A59", "sequence": "1", "type": "heat_treatment", "method": "homogenization", "temperature": "1200", "unit": "°C", "duration": "4 h", "cooling_medium": "air", "reduction_ratio": null, "processing_steps_notes": null},
    {"sample_id": "sample_R750", "paper_id": "A59", "sequence": "2", "type": "mechanical_processing", "method": "hot forging", "temperature": null, "unit": null, "duration": null, "cooling_medium": "air", "reduction_ratio": "to 40 mm thickness", "processing_steps_notes": null},
    {"sample_id": "sample_R750", "paper_id": "A59", "sequence": "3", "type": "heat_treatment", "method": "reheating", "temperature": "750", "unit": "°C", "duration": "2 h", "cooling_medium": null, "reduction_ratio": null, "processing_steps_notes": null},
    {"sample_id": "sample_R750", "paper_id": "A59", "sequence": "4", "type": "thermomechanical_processing", "method": "hot rolling", "temperature": "750", "unit": "°C", "duration": null, "cooling_medium": "air", "reduction_ratio": "60%", "processing_steps_notes": "From 40 mm to 16 mm thickness."},
    {"sample_id": "sample_R750", "paper_id": "A59", "sequence": "5", "type": "cooling", "method": "air cooling", "temperature": null, "unit": null, "duration": null, "cooling_medium": "air", "reduction_ratio": null, "processing_steps_notes": null},
    {"sample_id": "sample_R850", "paper_id": "A59", "sequence": "1", "type": "heat_treatment", "method": "homogenization", "temperature": "1200", "unit": "°C", "duration": "4 h", "cooling_medium": "air", "reduction_ratio": null, "processing_steps_notes": null},
    {"sample_id": "sample_R850", "paper_id": "A59", "sequence": "2", "type": "mechanical_processing", "method": "hot forging", "temperature": null, "unit": null, "duration": null, "cooling_medium": "air", "reduction_ratio": "to 40 mm thickness", "processing_steps_notes": null},
    {"sample_id": "sample_R850", "paper_id": "A59", "sequence": "3", "type": "heat_treatment", "method": "reheating", "temperature": "850", "unit": "°C", "duration": "2 h", "cooling_medium": null, "reduction_ratio": null, "processing_steps_notes": null},
    {"sample_id": "sample_R850", "paper_id": "A59", "sequence": "4", "type": "thermomechanical_processing", "method": "hot rolling", "temperature": "850", "unit": "°C", "duration": null, "cooling_medium": "air", "reduction_ratio": "60%", "processing_steps_notes": "From 40 mm to 16 mm thickness."},
    {"sample_id": "sample_R850", "paper_id": "A59", "sequence": "5", "type": "cooling", "method": "air cooling", "temperature": null, "unit": null, "duration": null, "cooling_medium": "air", "reduction_ratio": null, "processing_steps_notes": null},
    {"sample_id": "sample_R950", "paper_id": "A59", "sequence": "1", "type": "heat_treatment", "method": "homogenization", "temperature": "1200", "unit": "°C", "duration": "4 h", "cooling_medium": "air", "reduction_ratio": null, "processing_steps_notes": null},
    {"sample_id": "sample_R950", "paper_id": "A59", "sequence": "2", "type": "mechanical_processing", "method": "hot forging", "temperature": null, "unit": null, "duration": null, "cooling_medium": "air", "reduction_ratio": "to 40 mm thickness", "processing_steps_notes": null},
    {"sample_id": "sample_R950", "paper_id": "A59", "sequence": "3", "type": "heat_treatment", "method": "reheating", "temperature": "950", "unit": "°C", "duration": "2 h", "cooling_medium": null, "reduction_ratio": null, "processing_steps_notes": null},
    {"sample_id": "sample_R950", "paper_id": "A59", "sequence": "4", "type": "thermomechanical_processing", "method": "hot rolling", "temperature": "950", "unit": "°C", "duration": null, "cooling_medium": "air", "reduction_ratio": "60%", "processing_steps_notes": "From 40 mm to 16 mm thickness."},
    {"sample_id": "sample_R950", "paper_id": "A59", "sequence": "5", "type": "cooling", "method": "air cooling", "temperature": null, "unit": null, "duration": null, "cooling_medium": "air", "reduction_ratio": null, "processing_steps_notes": null}
  ],
  "structures": [
    {
      "structure_id": "struct_R650",
      "sample_id": "sample_R650",
      "overall_structure": "Lamellar structure with alternating δ-ferrite lamellae and carbide/ferrite composite lamellae, with ultra-fine spherical carbides dispersed in ferrite matrix; no martensite present.",
      "number_of_phases": "3",
      "microstructure_counts": "δ-ferrite (48.5 ± 2.5 vol%) and carbide/ferrite composite lamellae (51.5 ± 2.5 vol%); carbide average size 158.3 ± 76.9 nm, distribution density 1.7 ± 0.2 μm^{-2}",
      "microstructure_list": [
        {
          "uuid": "micro_R650_deltaF",
          "related_sequence": "4",
          "phases_present": [
            {
              "phase_name": "δ-ferrite",
              "crystal_structure": "BCC",
              "volume_fraction": "48.5",
              "morphology": "lamellar grains, coarse",
              "grain_size": null,
              "texture": null
            }
          ],
          "defects": [
            {
              "type": "dislocations",
              "porosity": null,
              "inclusions": [],
              "dislocation_density": "3.9 × 10^14 m^{-2}",
              "lattice_distortion": null
            }
          ],
          "grain_structure": {
            "average_grain_size": {
              "value": null,
              "unit": null
            },
            "grain_size_distribution": null,
            "texture": "<001> predominant"
          },
          "precipitates": []
        },
        {
          "uuid": "micro_R650_CF",
          "related_sequence": "4",
          "phases_present": [
            {
              "phase_name": "ferrite",
              "crystal_structure": "BCC",
              "volume_fraction": null,
              "morphology": "matrix of composite lamella",
              "grain_size": null,
              "texture": null
            },
            {
              "phase_name": "carbides",
              "crystal_structure": null,
              "volume_fraction": null,
              "morphology": "ultra-fine spherical particles",
              "grain_size": null,
              "texture": null
            }
          ],
          "defects": [
            {
              "type": "dislocations",
              "porosity": null,
              "inclusions": [],
              "dislocation_density": "3.9 × 10^14 m^{-2} (overall sample value)",
              "lattice_distortion": null
            }
          ],
          "grain_structure": null,
          "precipitates": [
            {
              "precipitate_id": "ppt_R650",
              "type": "M3C, M23C6, M7C3",
              "size": {
                "value": "158.3 ± 76.9",
                "unit": "nm"
              },
              "distribution": "1.7 ± 0.2 μm^{-2} density",
              "coherency": "non-coherent (inferred from no epitaxy mentioned)"
            }
          ]
        }
      ]
    },
    {
      "structure_id": "struct_R750",
      "sample_id": "sample_R750",
      "overall_structure": "Lamellar structure with alternating δ-ferrite lamellae and carbide/ferrite composite lamellae; carbides coarsened compared to R650, with bimodal distribution (coarse at grain boundaries, fine inside grains).",
      "number_of_phases": "3",
      "microstructure_counts": "δ-ferrite (56.7 ± 3.0 vol%) and carbide/ferrite composite lamellae (43.3 ± 3.0 vol%); carbide average size 247.3 ± 86.8 nm, distribution density 0.6 ± 0.1 μm^{-2}",
      "microstructure_list": [
        {
          "uuid": "micro_R750_deltaF",
          "related_sequence": "4",
          "phases_present": [
            {
              "phase_name": "δ-ferrite",
              "crystal_structure": "BCC",
              "volume_fraction": "56.7",
              "morphology": "lamellar grains, coarse",
              "grain_size": null,
              "texture": null
            }
          ],
          "defects": [
            {
              "type": "dislocations",
              "porosity": null,
              "inclusions": [],
              "dislocation_density": "3.4 × 10^14 m^{-2}",
              "lattice_distortion": null
            }
          ],
          "grain_structure": {
            "average_grain_size": {
              "value": null,
              "unit": null
            },
            "grain_size_distribution": null,
            "texture": "<001> predominant"
          },
          "precipitates": []
        },
        {
          "uuid": "micro_R750_CF",
          "related_sequence": "4",
          "phases_present": [
            {
              "phase_name": "ferrite",
              "crystal_structure": "BCC",
              "volume_fraction": null,
              "morphology": "matrix of composite lamella",
              "grain_size": null,
              "texture": null
            },
            {
              "phase_name": "carbides",
              "crystal_structure": null,
              "volume_fraction": null,
              "morphology": "spherical particles, coarsened, bimodal distribution",
              "grain_size": null,
              "texture": null
            }
          ],
          "defects": [
            {
              "type": "dislocations",
              "porosity": null,
              "inclusions": [],
              "dislocation_density": "3.4 × 10^14 m^{-2} (overall sample value)",
              "lattice_distortion": null
            }
          ],
          "grain_structure": null,
          "precipitates": [
            {
              "precipitate_id": "ppt_R750",
              "type": "M3C, M23C6, M7C3",
              "size": {
                "value": "247.3 ± 86.8",
                "unit": "nm"
              },
              "distribution": "0.6 ± 0.1 μm^{-2} density; coarse at grain boundaries + fine inside grains",
              "coherency": "non-coherent (inferred)"
            }
          ]
        }
      ]
    },
    {
      "structure_id": "struct_R850",
      "sample_id": "sample_R850",
      "overall_structure": "Duplex lamellar structure consisting of δ-ferrite lamellae and honeycomb martensite lamellae, with equiaxed DIF (deformation-induced ferrite) grains embedded within the martensite regions. No carbides present.",
      "number_of_phases": "3",
      "microstructure_counts": "δ-ferrite (66.8 ± 3.6 vol%), martensite (33.2 ± 3.6 vol%), and DIF grains; HAGBs proportion 60.1%, GOS≤2° 19.4%",
      "microstructure_list": [
        {
          "uuid": "micro_R850_deltaF",
          "related_sequence": "4",
          "phases_present": [
            {
              "phase_name": "δ-ferrite",
              "crystal_structure": "BCC",
              "volume_fraction": "66.8",
              "morphology": "lamellar grains, coarse",
              "grain_size": null,
              "texture": null
            }
          ],
          "defects": [
            {
              "type": "dislocations",
              "porosity": null,
              "inclusions": [],
              "dislocation_density": "2.1 × 10^14 m^{-2}",
              "lattice_distortion": null
            }
          ],
          "grain_structure": {
            "average_grain_size": {
              "value": null,
              "unit": null
            },
            "grain_size_distribution": null,
            "texture": "transition from <001> to <101>"
          },
          "precipitates": []
        },
        {
          "uuid": "micro_R850_martensite",
          "related_sequence": "4",
          "phases_present": [
            {
              "phase_name": "martensite",
              "crystal_structure": "BCT (likely)",
              "volume_fraction": "33.2",
              "morphology": "honeycomb lamellae",
              "grain_size": null,
              "texture": null
            },
            {
              "phase_name": "ferrite (DIF)",
              "crystal_structure": "BCC",
              "volume_fraction": null,
              "morphology": "equiaxed grains within martensite",
              "grain_size": null,
              "texture": null
            }
          ],
          "defects": [
            {
              "type": "dislocations",
              "porosity": null,
              "inclusions": [],
              "dislocation_density": "2.1 × 10^14 m^{-2} (overall sample value)",
              "lattice_distortion": null
            }
          ],
          "grain_structure": null,
          "precipitates": []
        }
      ]
    },
    {
      "structure_id": "struct_R950",
      "sample_id": "sample_R950",
      "overall_structure": "Duplex lamellar structure with δ-ferrite lamellae and honeycomb martensite lamellae, containing coarser equiaxed DIF grains. No carbides present.",
      "number_of_phases": "3",
      "microstructure_counts": "δ-ferrite (41.0 ± 4.2 vol%), martensite (59.0 ± 4.2 vol%), and DIF grains; HAGBs proportion 75.7%, GOS≤2° 25.8%",
      "microstructure_list": [
        {
          "uuid": "micro_R950_deltaF",
          "related_sequence": "4",
          "phases_present": [
            {
              "phase_name": "δ-ferrite",
              "crystal_structure": "BCC",
              "volume_fraction": "41.0",
              "morphology": "lamellar grains, coarse",
              "grain_size": null,
              "texture": null
            }
          ],
          "defects": [
            {
              "type": "dislocations",
              "porosity": null,
              "inclusions": [],
              "dislocation_density": "2.8 × 10^14 m^{-2}",
              "lattice_distortion": null
            }
          ],
          "grain_structure": {
            "average_grain_size": {
              "value": null,
              "unit": null
            },
            "grain_size_distribution": null,
            "texture": "transition from <001> to <101>"
          },
          "precipitates": []
        },
        {
          "uuid": "micro_R950_martensite",
          "related_sequence": "4",
          "phases_present": [
            {
              "phase_name": "martensite",
              "crystal_structure": "BCT (likely)",
              "volume_fraction": "59.0",
              "morphology": "honeycomb lamellae",
              "grain_size": null,
              "texture": null
            },
            {
              "phase_name": "ferrite (DIF)",
              "crystal_structure": "BCC",
              "volume_fraction": null,
              "morphology": "equiaxed grains within martensite",
              "grain_size": null,
              "texture": null
            }
          ],
          "defects": [
            {
              "type": "dislocations",
              "porosity": null,
              "inclusions": [],
              "dislocation_density": "2.8 × 10^14 m^{-2} (overall sample value)",
              "lattice_distortion": null
            }
          ],
          "grain_structure": null,
          "precipitates": []
        }
      ]
    }
  ],
  "interfaces": [
    {
      "interface_set_id": "iface_R650",
      "sample_id": "sample_R650",
      "phases": [
        {
          "interface_id": "int_R650_deltaF_CF",
          "microstructure_uuid": "micro_R650_CF",
          "phase_1_name": "δ-ferrite",
          "phase_2_name": "carbide/ferrite",
          "coherence": "no (inferred from hardness mismatch and strain partitioning)"
        },
        {
          "interface_id": "int_R650_carbide_ferrite",
          "microstructure_uuid": "micro_R650_CF",
          "phase_1_name": "carbide",
          "phase_2_name": "ferrite",
          "coherence": "likely semi-coherent or incoherent (high interfacial bonding mentioned)"
        }
      ],
      "defect_interaction": [
        {
          "interaction_id": "def_int_R650_01",
          "microstructure_uuid": "micro_R650_CF",
          "interaction_type": "crack deflection and blunting at carbide/ferrite lamellae",
          "quality_description": "Cracks propagating in δ-ferrite lamellae are arrested and blunted at carbide/ferrite interfaces; carbides increase effective crack tip curvature radius, reducing stress concentration."
        },
        {
          "interaction_id": "def_int_R650_02",
          "microstructure_uuid": "micro_R650_CF",
          "interaction_type": "microvoid nucleation at carbide/ferrite interfaces",
          "quality_description": "Spherical carbides act as nucleation sites for microvoids, inducing horizontal crack propagation along lamellar boundaries, dissipating energy."
        }
      ],
      "interface_notes": [
        {
          "stress_strain_distribution": "Stress concentration at crack tip in δ-ferrite lamellae is relieved by interface separation in carbide/ferrite lamellae."
        },
        {
          "slippage_situation": "Dislocation pile-up at carbide/ferrite interface due to Orowan mechanism; good interfacial incompatibility."
        }
      ],
      "phase_evolution": "During low-temperature rolling, supersaturated martensite decomposes, C, Cr, Mn enrich at defect sites, precipitating ultra-fine spherical carbides (M3C, M23C6, M7C3) within ferrite matrix; carbides grow by Ostwald ripening with increasing temperature."
    },
    {
      "interface_set_id": "iface_R750",
      "sample_id": "sample_R750",
      "phases": [
        {
          "interface_id": "int_R750_deltaF_CF",
          "microstructure_uuid": "micro_R750_CF",
          "phase_1_name": "δ-ferrite",
          "phase_2_name": "carbide/ferrite",
          "coherence": "no"
        },
        {
          "interface_id": "int_R750_carbide_ferrite",
          "microstructure_uuid": "micro_R750_CF",
          "phase_1_name": "carbide",
          "phase_2_name": "ferrite",
          "coherence": "likely semi-coherent or incoherent"
        }
      ],
      "defect_interaction": [
        {
          "interaction_id": "def_int_R750_01",
          "microstructure_uuid": "micro_R750_CF",
          "interaction_type": "crack deflection weakened due to coarser carbides",
          "quality_description": "Coarser carbides provide less blunting effect, leading to reduced crack tip curvature and easier crack propagation."
        }
      ],
      "interface_notes": [
        {
          "stress_strain_distribution": "Weakened dispersion of stress by coarser carbides."
        },
        {
          "slippage_situation": "Reduced dislocation pinning due to fewer and coarser carbides."
        }
      ],
      "phase_evolution": "Ostwald ripening at 750 °C causes dissolution of smaller carbides and growth of larger ones, resulting in bimodal distribution; overall carbide volume fraction decreases."
    },
    {
      "interface_set_id": "iface_R850",
      "sample_id": "sample_R850",
      "phases": [
        {
          "interface_id": "int_R850_deltaF_mart",
          "microstructure_uuid": "micro_R850_martensite",
          "phase_1_name": "δ-ferrite",
          "phase_2_name": "martensite",
          "coherence": "no (large hardness difference >3.3 GPa)"
        },
        {
          "interface_id": "int_R850_mart_DIF",
          "microstructure_uuid": "micro_R850_martensite",
          "phase_1_name": "martensite",
          "phase_2_name": "ferrite (DIF)",
          "coherence": "likely semi-coherent (both BCC/BCT with small lattice mismatch)"
        }
      ],
      "defect_interaction": [
        {
          "interaction_id": "def_int_R850_01",
          "microstructure_uuid": "micro_R850_martensite",
          "interaction_type": "stress concentration at phase boundaries",
          "quality_description": "Large hardness mismatch causes stress concentration at δ-ferrite/martensite and martensite/DIF interfaces; equiaxed DIF grains act as pre-existing defects promoting brittle fracture."
        }
      ],
      "interface_notes": [
        {
          "stress_strain_distribution": "Interfacial stress concentration leads to crack initiation at boundaries."
        },
        {
          "slippage_situation": "Deformation coordination hampered by hardness mismatch; brittle fracture through cleavage in DIF grains."
        }
      ],
      "phase_evolution": "At high temperature, carbides dissolve completely; DIFT (deformation-induced ferrite transformation) occurs during rolling, forming equiaxed ferrite grains within austenite, which later transforms to martensite, resulting in honeycomb structure."
    },
    {
      "interface_set_id": "iface_R950",
      "sample_id": "sample_R950",
      "phases": [
        {
          "interface_id": "int_R950_deltaF_mart",
          "microstructure_uuid": "micro_R950_martensite",
          "phase_1_name": "δ-ferrite",
          "phase_2_name": "martensite",
          "coherence": "no (hardness difference up to 3.86 GPa)"
        },
        {
          "interface_id": "int_R950_mart_DIF",
          "microstructure_uuid": "micro_R950_martensite",
          "phase_1_name": "martensite",
          "phase_2_name": "ferrite (DIF)",
          "coherence": "likely semi-coherent"
        }
      ],
      "defect_interaction": [
        {
          "interaction_id": "def_int_R950_01",
          "microstructure_uuid": "micro_R950_martensite",
          "interaction_type": "stress concentration and cleavage fracture",
          "quality_description": "Similar to R850 but with larger martensite fraction and coarser DIF grains, further reducing toughness."
        }
      ],
      "interface_notes": [
        {
          "stress_strain_distribution": "Stress concentration at interfaces promotes brittle crack propagation."
        },
        {
          "slippage_situation": "Limited plastic deformation due to high martensite hardness; cracks propagate through martensite and along DIF interfaces."
        }
      ],
      "phase_evolution": "With increasing temperature, DIFT and DRX produce more equiaxed ferrite grains and coarser martensite lamellae; all carbides dissolved."
    }
  ],
  "properties": [
    {
      "property_set_id": "prop_R650",
      "sample_id": "sample_R650",
      "mechanical": {
        "tensile_properties": {
          "yield_strength": [],
          "ultimate_tensile_strength": [
            {
              "direction": "RD",
              "value": "868.7",
              "unit": "MPa",
              "others": {
                "uncertainty": "16.4"
              }
            }
          ],
          "elongation": [
            {
              "direction": "RD",
              "value": "19.0",
              "unit": "%",
              "others": {
                "uncertainty": "3.2"
              }
            }
          ],
          "youngs_modulus": null,
          "stress_strain_curves": null,
          "stress_strain_distribution": [],
          "strain_hardening_rate": [
            {
              "property_id": null,
              "direction": "RD",
              "value": "Initial rapid decrease, then hump at strain ~0.02–0.03, finally slow decay",
              "unit": null
            }
          ]
        },
        "hardness": [
          {
            "region": "δ-ferrite lamellae",
            "value": "2.9",
            "scale": "nanoindentation",
            "unit": "GPa",
            "others": {
              "uncertainty": "0.3"
            }
          },
          {
            "region": "carbide/ferrite composite lamellae",
            "value": "3.6",
            "scale": "nanoindentation",
            "unit": "GPa",
            "others": {
              "uncertainty": "0.6"
            }
          }
        ],
        "fracture_toughness": null,
        "fatigue_properties": null,
        "creep_properties": null,
        "impact_properties": [
          {
            "test_type": "Charpy V-notch, room temperature, direction perpendicular to RD",
            "impact_energy": {
              "value": "207.5",
              "uncertainty": "29.3",
              "unit": "J"
            },
            "initiation_energy": "59.6",
            "propagation_energy": "147.9"
          }
        ]
      },
      "physical": null,
      "chemical": null,
      "radiation_properties": null
    },
    {
      "property_set_id": "prop_R750",
      "sample_id": "sample_R750",
      "mechanical": {
        "tensile_properties": {
          "yield_strength": [],
          "ultimate_tensile_strength": [
            {
              "direction": "RD",
              "value": "724.3",
              "unit": "MPa",
              "others": {
                "uncertainty": "7.0"
              }
            }
          ],
          "elongation": [
            {
              "direction": "RD",
              "value": "17.3",
              "unit": "%",
              "others": {
                "uncertainty": "3.6"
              }
            }
          ],
          "youngs_modulus": null,
          "stress_strain_curves": null,
          "stress_strain_distribution": [],
          "strain_hardening_rate": [
            {
              "property_id": null,
              "direction": "RD",
              "value": "Hump shape similar to R650 but slightly lower values; initial decrease, hump, then slow decay",
              "unit": null
            }
          ]
        },
        "hardness": [
          {
            "region": "δ-ferrite lamellae",
            "value": "2.9",
            "scale": "nanoindentation",
            "unit": "GPa",
            "others": {
              "uncertainty": "0.2"
            }
          },
          {
            "region": "carbide/ferrite composite lamellae",
            "value": "3.6",
            "scale": "nanoindentation",
            "unit": "GPa",
            "others": {
              "uncertainty": "0.5"
            }
          }
        ],
        "fracture_toughness": null,
        "fatigue_properties": null,
        "creep_properties": null,
        "impact_properties": [
          {
            "test_type": "Charpy V-notch, room temperature, direction perpendicular to RD",
            "impact_energy": {
              "value": "75.9",
              "uncertainty": "22.3",
              "unit": "J"
            },
            "initiation_energy": null,
            "propagation_energy": "51.51"
          }
        ]
      },
      "physical": null,
      "chemical": null,
      "radiation_properties": null
    },
    {
      "property_set_id": "prop_R850",
      "sample_id": "sample_R850",
      "mechanical": {
        "tensile_properties": {
          "yield_strength": [],
          "ultimate_tensile_strength": [
            {
              "direction": "RD",
              "value": "1160.0",
              "unit": "MPa",
              "others": {
                "uncertainty": "15.4"
              }
            }
          ],
          "elongation": [
            {
              "direction": "RD",
              "value": "8.3",
              "unit": "%",
              "others": {
                "uncertainty": "0.1"
              }
            }
          ],
          "youngs_modulus": null,
          "stress_strain_curves": null,
          "stress_strain_distribution": [],
          "strain_hardening_rate": [
            {
              "property_id": null,
              "direction": "RD",
              "value": "Monotonically decreasing without hump; work hardening rate drops rapidly",
              "unit": null
            }
          ]
        },
        "hardness": [
          {
            "region": "δ-ferrite lamellae",
            "value": "2.6",
            "scale": "nanoindentation",
            "unit": "GPa",
            "others": {
              "uncertainty": "0.3"
            }
          },
          {
            "region": "martensite honeycomb lamellae",
            "value": "6.0",
            "scale": "nanoindentation",
            "unit": "GPa",
            "others": {
              "uncertainty": "0.5"
            }
          },
          {
            "region": "DIF (deformation-induced ferrite)",
            "value": "3.0",
            "scale": "nanoindentation",
            "unit": "GPa",
            "others": {
              "uncertainty": "0.3"
            }
          }
        ],
        "fracture_toughness": null,
        "fatigue_properties": null,
        "creep_properties": null,
        "impact_properties": [
          {
            "test_type": "Charpy V-notch, room temperature, direction perpendicular to RD",
            "impact_energy": {
              "value": "5.6",
              "uncertainty": "0.6",
              "unit": "J"
            },
            "initiation_energy": null,
            "propagation_energy": null
          }
        ]
      },
      "physical": null,
      "chemical": null,
      "radiation_properties": null
    },
    {
      "property_set_id": "prop_R950",
      "sample_id": "sample_R950",
      "mechanical": {
        "tensile_properties": {
          "yield_strength": [],
          "ultimate_tensile_strength": [
            {
              "direction": "RD",
              "value": "1254.5",
              "unit": "MPa",
              "others": {
                "uncertainty": "70.0"
              }
            }
          ],
          "elongation": [
            {
              "direction": "RD",
              "value": "3.5",
              "unit": "%",
              "others": {
                "uncertainty": "0.8"
              }
            }
          ],
          "youngs_modulus": null,
          "stress_strain_curves": null,
          "stress_strain_distribution": [],
          "strain_hardening_rate": [
            {
              "property_id": null,
              "direction": "RD",
              "value": "Monotonically decreasing without hump; very low work hardening capacity",
              "unit": null
            }
          ]
        },
        "hardness": [
          {
            "region": "δ-ferrite lamellae",
            "value": "2.8",
            "scale": "nanoindentation",
            "unit": "GPa",
            "others": {
              "uncertainty": "0.2"
            }
          },
          {
            "region": "martensite honeycomb lamellae",
            "value": "6.5",
            "scale": "nanoindentation",
            "unit": "GPa",
            "others": {
              "uncertainty": "0.5"
            }
          },
          {
            "region": "DIF (deformation-induced ferrite)",
            "value": "2.8",
            "scale": "nanoindentation",
            "unit": "GPa",
            "others": {
              "uncertainty": "0.4"
            }
          }
        ],
        "fracture_toughness": null,
        "fatigue_properties": null,
        "creep_properties": null,
        "impact_properties": [
          {
            "test_type": "Charpy V-notch, room temperature, direction perpendicular to RD",
            "impact_energy": {
              "value": "4.6",
              "uncertainty": "0.2",
              "unit": "J"
            },
            "initiation_energy": null,
            "propagation_energy": null
          }
        ]
      },
      "physical": null,
      "chemical": null,
      "radiation_properties": null
    }
  ],
  "performance": [],
  "characterization_methods": [
    {
      "characterization_id": "char_R650_SEM",
      "sample_id": "sample_R650",
      "microstructure_uuid": "micro_R650_CF",
      "technique": "SEM",
      "purpose": "Microstructure observation of lamellar structure and carbide distribution",
      "key_findings": "Revealed alternating δ-ferrite and carbide/ferrite lamellae; ultra-fine spherical carbides dispersed in ferrite matrix."
    },
    {
      "characterization_id": "char_R650_TEM",
      "sample_id": "sample_R650",
      "microstructure_uuid": "micro_R650_CF",
      "technique": "TEM",
      "purpose": "High-resolution imaging of carbides and dislocation structures",
      "key_findings": "Carbide size 158.3 ± 76.9 nm; identified M3C, M23C6, M7C3; dislocations piled up at carbide/ferrite interfaces."
    },
    {
      "characterization_id": "char_R650_EBSD",
      "sample_id": "sample_R650",
      "microstructure_uuid": "micro_R650_deltaF",
      "technique": "EBSD",
      "purpose": "Grain orientation, boundary character, and dislocation density analysis",
      "key_findings": "HAGBs 49.6%, GOS≤2° 12.3%, dislocation density 3.9×10^14 m^{-2}, dominant texture <001>."
    },
    {
      "characterization_id": "char_R650_nanoindentation",
      "sample_id": "sample_R650",
      "microstructure_uuid": "micro_R650_CF",
      "technique": "Nanoindentation",
      "purpose": "Local mechanical property mapping of phases",
      "key_findings": "Carbide/ferrite lamellae hardness 3.6 GPa, δ-ferrite hardness 2.9 GPa."
    },
    {
      "characterization_id": "char_R750_SEM",
      "sample_id": "sample_R750",
      "microstructure_uuid": "micro_R750_CF",
      "technique": "SEM",
      "purpose": "Microstructure observation",
      "key_findings": "Similar lamellar structure; carbide volume fraction decreased and carbides coarsened."
    },
    {
      "characterization_id": "char_R750_TEM",
      "sample_id": "sample_R750",
      "microstructure_uuid": "micro_R750_CF",
      "technique": "TEM",
      "purpose": "Carbide size and distribution",
      "key_findings": "Carbide size 247.3 ± 86.8 nm; bimodal distribution with coarse carbides at grain boundaries."
    },
    {
      "characterization_id": "char_R750_EBSD",
      "sample_id": "sample_R750",
      "microstructure_uuid": null,
      "technique": "EBSD",
      "purpose": "Microtexture and dislocation density",
      "key_findings": "HAGBs 43.5%, GOS≤2° 6.9%, dislocation density 3.4×10^14 m^{-2}."
    },
    {
      "characterization_id": "char_R850_SEM",
      "sample_id": "sample_R850",
      "microstructure_uuid": "micro_R850_martensite",
      "technique": "SEM",
      "purpose": "Microstructure observation",
      "key_findings": "Lamellar structure with δ-ferrite and honeycomb martensite; equiaxed DIF grains inside martensite."
    },
    {
      "characterization_id": "char_R850_TEM",
      "sample_id": "sample_R850",
      "microstructure_uuid": "micro_R850_martensite",
      "technique": "TEM",
      "purpose": "Detailed morphology of DIF and martensite",
      "key_findings": "DIF grains surrounded by martensite; no carbides."
    },
    {
      "characterization_id": "char_R850_EBSD",
      "sample_id": "sample_R850",
      "microstructure_uuid": null,
      "technique": "EBSD",
      "purpose": "Grain boundary and texture analysis",
      "key_findings": "HAGBs 60.1%, GOS≤2° 19.4%, dislocation density 2.1×10^14 m^{-2}, texture shift to <101>."
    },
    {
      "characterization_id": "char_R850_nanoindentation",
      "sample_id": "sample_R850",
      "microstructure_uuid": null,
      "technique": "Nanoindentation",
      "purpose": "Phase hardness measurement",
      "key_findings": "Martensite 6.0 GPa, DIF 3.0 GPa, δ-ferrite 2.6 GPa."
    },
    {
      "characterization_id": "char_R950_SEM",
      "sample_id": "sample_R950",
      "microstructure_uuid": "micro_R950_martensite",
      "technique": "SEM",
      "purpose": "Microstructure observation",
      "key_findings": "Higher martensite fraction and coarser DIF grains compared to R850."
    },
    {
      "characterization_id": "char_R950_EBSD",
      "sample_id": "sample_R950",
      "microstructure_uuid": null,
      "technique": "EBSD",
      "purpose": "Texture and dislocation density",
      "key_findings": "HAGBs 75.7%, GOS≤2° 25.8%, dislocation density 2.8×10^14 m^{-2}."
    },
    {
      "characterization_id": "char_R950_nanoindentation",
      "sample_id": "sample_R950",
      "microstructure_uuid": null,
      "technique": "Nanoindentation",
      "purpose": "Hardness mapping",
      "key_findings": "Martensite 6.5 GPa, DIF 2.8 GPa, δ-ferrite 2.8 GPa."
    }
  ],
  "computational_details": [
    {
      "computation_id": "comp_ThermoCalc",
      "sample_id": null,
      "simulation_method": "Thermodynamic equilibrium calculation",
      "software_used": "Thermo-Calc",
      "potential_model": null,
      "validation_against_experiment": null,
      "analytical_model": [
        {
          "model_name": "Phase diagram calculation",
          "equation_role": "Predict phase stability and carbide dissolution temperature",
          "parameters": "Composition from Table 1",
          "model_note": "Calculated equilibrium phases: BCC, FCC, carbides; indicated carbide stability below 750 °C and austenite stability at high temperatures."
        }
      ]
    }
  ],
  "unmapped_findings": [
    "SPP (strength-plasticity product) for R650: 16.5 ± 1.5 GPa%, R750: 12.5 ± 2.6 GPa%, R850: 9.6 ± 0.1 GPa%, R950: 4.4 ± 1.0 GPa%.",
    "R650 impact crack initiation energy Ei = 59.6 J, propagation energy Ep = 147.9 J; R750 Ep = 51.51 J, indicating dominant role of propagation resistance.",
    "R850 and R950 impact curves show steep single peak with almost no Ei or Ep, indicating unstable crack propagation immediately after initiation.",
    "Low-temperature rolling zone (R650, R750) exhibits DRV (dynamic recovery) as dominant softening mechanism with high KAM values; high-temperature rolling zone (R850, R950) dominated by DRX (dynamic recrystallization) and DIFT, leading to HAGBs increase and dislocation density decrease.",
    "Carbide precipitation mechanism: during low-temperature rolling, martensite decomposes, C, Mn, Cr diffuse to defect sites and precipitate as M3C, M23C6, M7C7; Ostwald ripening at higher temperature coarsens carbides.",
    "R650 fracture mode: mixed ductile fracture with crack blunting, deflection, and microvoid-induced horizontal propagation; tensile fracture shows delamination serrated morphology.",
    "Orowan mechanism: carbides with diameter >10 nm pin dislocations, enhancing work hardening; nanoscale spherical carbides increase crack tip curvature radius and blunt crack, reducing stress concentration.",
    "Bonding force at carbide/ferrite interface is greater than at ferrite/ferrite interface, preventing crack propagation through carbide-containing lamellae.",
    "In high-temperature rolling zone, hardness mismatch martensite/δ-ferrite >3.3 GPa causes interfacial stress concentration; DIF grains act as pre-fabricated crack paths.",
    "Figure 4: EBSD maps (GB+GOS, KAM, IPF, nanoindentation) for all samples; Figure 5: mechanical properties including impact energy vs temperature, load-displacement curves, engineering stress-strain curves, work hardening rate curves; Figure 6: phase diagrams; Figure 7: TEM/EDS of R650 carbides; Figure 8: impact and tensile fracture morphology of R650; Figure 9: TEM/HRTEM of R650 and fracture schematics for all samples. Pure text pipeline does not include image pixel data.",
    "The tested steel was fabricated via VIM (vacuum induction melting); ingot homogenized at 1200 °C for 4 h, hot forged to 40 mm, then cut into specimens.",
    "Tensile specimen gauge length 25 mm, diameter 5 mm; crosshead speed 1.5 mm/min; Charpy specimen 10×10×55 mm, V-notch, impact direction perpendicular to RD."
  ]
}
