Repository: RiverYanggg/SteelDig_multimodal

# Evaluation Framework

这个目录实现当前的结构化抽取评估流程。它比较两套 `text_extraction.json`，数据来自 `outputs_exp/` 下各模型的抽取结果目录。

当前 `outputs_exp/` 中可用的模型目录示例：`deepseek`、`doubao`、`kimi`（以实际存在的子目录为准）。

- 真值（truth）：`outputs_exp/<truth_model>/<paper_id>/final/text_extraction.json`
- 预测（pred）：`outputs_exp/<pred_model>/<paper_id>/final/text_extraction.json`

通过 `--truth` 与 `--pred` 可任意指定哪套模型作为真值、哪套作为预测。例如 `--truth doubao --pred deepseek` 表示以 doubao 为真值、以 deepseek 为预测进行评估。

当前评估的核心原则是：

- 论文级配对由目录名决定，例如 `A0`、`A1`。
- 先做对象对齐，尤其是 `alloy/process/sample`。
- 对齐后由代码展开同一个 canonical object 下的同一个字段。
- 代码先做确定性判断；只有语义不确定的同字段值才交给 LLM judge。
- LLM judge 只输出 `true/false`，不负责计算指标。
- Precision/Recall/F1 全部由代码根据最终字段匹配结果计算。

---

File: evaluation_json2json/outputs_exp/deepseek/A64/intermediate/text/text_extraction.txt
{
  "papers": [
    {
      "paper_id": "A64",
      "doi": null,
      "title": "Alloy Design, Combinatorial Synthesis, and Microstructure-Property Relations for Low-Density Fe-Mn-Al-C Austenitic Steels",
      "authors": [
        "D. Raabe",
        "H. Springer",
        "I. Gutierrez-Urrutia",
        "F. Roters",
        "M. Bausch",
        "J.-B. Seol",
        "M. Koyama",
        "P.-P. Choi",
        "K. Tsuzaki"
      ],
      "publication_year": null,
      "journal": null,
      "keywords": [
        "low-density steel",
        "TWIP",
        "Fe-Mn-Al-C",
        "κ-carbide",
        "hydrogen embrittlement",
        "combinatorial high-throughput design",
        "strain hardening"
      ],
      "research_type": "mixed",
      "paper_scope": "Designs low-density Fe-Mn-Al-C austenitic steels by combinatorial high-throughput methods, explores microstructure-property relations, TWIP and κ-carbide strengthening mechanisms, and hydrogen embrittlement susceptibility."
    }
  ],
  "alloys": [
    {
      "alloy_id": "alloy_fe30mn1.2c_al0",
      "paper_id": "A64",
      "alloy_name": "Fe-30Mn-1.2C",
      "aliases": [
        "0Al"
      ],
      "base_element": "Fe",
      "alloying_elements": [
        "Mn",
        "C"
      ],
      "nominal_composition": [
        {
          "element": "Fe",
          "weight_percent": "bal.",
          "atomic_percent": null
        },
        {
          "element": "Mn",
          "weight_percent": "30",
          "atomic_percent": null
        },
        {
          "element": "C",
          "weight_percent": "1.2",
          "atomic_percent": null
        }
      ],
      "alloys_notes": "Base composition for 30Mn TWIP steel group, no Al addition."
    },
    {
      "alloy_id": "alloy_fe30mn1.2c_al2",
      "paper_id": "A64",
      "alloy_name": "Fe-30Mn-1.2C-2Al",
      "aliases": [
        "2Al"
      ],
      "base_element": "Fe",
      "alloying_elements": [
        "Mn",
        "C",
        "Al"
      ],
      "nominal_composition": [
        {
          "element": "Fe",
          "weight_percent": "bal.",
          "atomic_percent": null
        },
        {
          "element": "Mn",
          "weight_percent": "30",
          "atomic_percent": null
        },
        {
          "element": "C",
          "weight_percent": "1.2",
          "atomic_percent": null
        },
        {
          "element": "Al",
          "weight_percent": "2",
          "atomic_percent": null
        }
      ],
      "alloys_notes": null
    },
    {
      "alloy_id": "alloy_fe30mn1.2c_al4",
      "paper_id": "A64",
      "alloy_name": "Fe-30Mn-1.2C-4Al",
      "aliases": [
        "4Al"
      ],
      "base_element": "Fe",
      "alloying_elements": [
        "Mn",
        "C",
        "Al"
      ],
      "nominal_composition": [
        {
          "element": "Fe",
          "weight_percent": "bal.",
          "atomic_percent": null
        },
        {
          "element": "Mn",
          "weight_percent": "30",
          "atomic_percent": null
        },
        {
          "element": "C",
          "weight_percent": "1.2",
          "atomic_percent": null
        },
        {
          "element": "Al",
          "weight_percent": "4",
          "atomic_percent": null
        }
      ],
      "alloys_notes": null
    },
    {
      "alloy_id": "alloy_fe30mn1.2c_al6",
      "paper_id": "A64",
      "alloy_name": "Fe-30Mn-1.2C-6Al",
      "aliases": [
        "6Al"
      ],
      "base_element": "Fe",
      "alloying_elements": [
        "Mn",
        "C",
        "Al"
      ],
      "nominal_composition": [
        {
          "element": "Fe",
          "weight_percent": "bal.",
          "atomic_percent": null
        },
        {
          "element": "Mn",
          "weight_percent": "30",
          "atomic_percent": null
        },
        {
          "element": "C",
          "weight_percent": "1.2",
          "atomic_percent": null
        },
        {
          "element": "Al",
          "weight_percent": "6",
          "atomic_percent": null
        }
      ],
      "alloys_notes": null
    },
    {
      "alloy_id": "alloy_fe30mn1.2c_al8",
      "paper_id": "A64",
      "alloy_name": "Fe-30Mn-1.2C-8Al",
      "aliases": [
        "8Al"
      ],
      "base_element": "Fe",
      "alloying_elements": [
        "Mn",
        "C",
        "Al"
      ],
      "nominal_composition": [
        {
          "element": "Fe",
          "weight_percent": "bal.",
          "atomic_percent": null
        },
        {
          "element": "Mn",
          "weight_percent": "30",
          "atomic_percent": null
        },
        {
          "element": "C",
          "weight_percent": "1.2",
          "atomic_percent": null
        },
        {
          "element": "Al",
          "weight_percent": "8",
          "atomic_percent": null
        }
      ],
      "alloys_notes": "Highest Al content in RAP Fe-30Mn-1.2C series, strong aging response due to κ-carbides."
    },
    {
      "alloy_id": "alloy_fe20mn0.4c_al0",
      "paper_id": "A64",
      "alloy_name": "Fe-20Mn-0.4C",
      "aliases": [
        "0Al-20Mn"
      ],
      "base_element": "Fe",
      "alloying_elements": [
        "Mn",
        "C"
      ],
      "nominal_composition": [
        {
          "element": "Fe",
          "weight_percent": "bal.",
          "atomic_percent": null
        },
        {
          "element": "Mn",
          "weight_percent": "20",
          "atomic_percent": null
        },
        {
          "element": "C",
          "weight_percent": "0.4",
          "atomic_percent": null
        }
      ],
      "alloys_notes": null
    },
    {
      "alloy_id": "alloy_fe20mn0.4c_al2",
      "paper_id": "A64",
      "alloy_name": "Fe-20Mn-0.4C-2Al",
      "aliases": [
        "2Al-20Mn"
      ],
      "base_element": "Fe",
      "alloying_elements": [
        "Mn",
        "C",
        "Al"
      ],
      "nominal_composition": [
        {
          "element": "Fe",
          "weight_percent": "bal.",
          "atomic_percent": null
        },
        {
          "element": "Mn",
          "weight_percent": "20",
          "atomic_percent": null
        },
        {
          "element": "C",
          "weight_percent": "0.4",
          "atomic_percent": null
        },
        {
          "element": "Al",
          "weight_percent": "2",
          "atomic_percent": null
        }
      ],
      "alloys_notes": null
    },
    {
      "alloy_id": "alloy_fe20mn0.4c_al5",
      "paper_id": "A64",
      "alloy_name": "Fe-20Mn-0.4C-5Al",
      "aliases": [
        "5Al-20Mn"
      ],
      "base_element": "Fe",
      "alloying_elements": [
        "Mn",
        "C",
        "Al"
      ],
      "nominal_composition": [
        {
          "element": "Fe",
          "weight_percent": "bal.",
          "atomic_percent": null
        },
        {
          "element": "Mn",
          "weight_percent": "20",
          "atomic_percent": null
        },
        {
          "element": "C",
          "weight_percent": "0.4",
          "atomic_percent": null
        },
        {
          "element": "Al",
          "weight_percent": "5",
          "atomic_percent": null
        }
      ],
      "alloys_notes": null
    },
    {
      "alloy_id": "alloy_fe20mn0.4c_al8",
      "paper_id": "A64",
      "alloy_name": "Fe-20Mn-0.4C-8Al",
      "aliases": [
        "8Al-20Mn"
      ],
      "base_element": "Fe",
      "alloying_elements": [
        "Mn",
        "C",
        "Al"
      ],
      "nominal_composition": [
        {
          "element": "Fe",
          "weight_percent": "bal.",
          "atomic_percent": null
        },
        {
          "element": "Mn",
          "weight_percent": "20",
          "atomic_percent": null
        },
        {
          "element": "C",
          "weight_percent": "0.4",
          "atomic_percent": null
        },
        {
          "element": "Al",
          "weight_percent": "8",
          "atomic_percent": null
        }
      ],
      "alloys_notes": "Shows ferrite + austenite dual-phase structure."
    },
    {
      "alloy_id": "alloy_fe20mn0.4c_al11",
      "paper_id": "A64",
      "alloy_name": "Fe-20Mn-0.4C-11Al",
      "aliases": [
        "11Al-20Mn"
      ],
      "base_element": "Fe",
      "alloying_elements": [
        "Mn",
        "C",
        "Al"
      ],
      "nominal_composition": [
        {
          "element": "Fe",
          "weight_percent": "bal.",
          "atomic_percent": null
        },
        {
          "element": "Mn",
          "weight_percent": "20",
          "atomic_percent": null
        },
        {
          "element": "C",
          "weight_percent": "0.4",
          "atomic_percent": null
        },
        {
          "element": "Al",
          "weight_percent": "11",
          "atomic_percent": null
        }
      ],
      "alloys_notes": "High ferrite fraction."
    },
    {
      "alloy_id": "alloy_fe22mn0.6c",
      "paper_id": "A64",
      "alloy_name": "Fe-22Mn-0.6C",
      "aliases": [
        "model TWIP"
      ],
      "base_element": "Fe",
      "alloying_elements": [
        "Mn",
        "C"
      ],
      "nominal_composition": [
        {
          "element": "Fe",
          "weight_percent": "bal.",
          "atomic_percent": null
        },
        {
          "element": "Mn",
          "weight_percent": "22",
          "atomic_percent": null
        },
        {
          "element": "C",
          "weight_percent": "0.6",
          "atomic_percent": null
        }
      ],
      "alloys_notes": "Used for constitutive model validation (compression tests at various temperatures)."
    },
    {
      "alloy_id": "alloy_fe26mn11al1.2c",
      "paper_id": "A64",
      "alloy_name": "Fe-26Mn-11Al-1.2C",
      "aliases": [
        "low-density κ-carbide steel for hydrogen study"
      ],
      "base_element": "Fe",
      "alloying_elements": [
        "Mn",
        "Al",
        "C"
      ],
      "nominal_composition": [
        {
          "element": "Fe",
          "weight_percent": "bal.",
          "atomic_percent": null
        },
        {
          "element": "Mn",
          "weight_percent": "26",
          "atomic_percent": null
        },
        {
          "element": "Al",
          "weight_percent": "11",
          "atomic_percent": null
        },
        {
          "element": "C",
          "weight_percent": "1.2",
          "atomic_percent": null
        }
      ],
      "alloys_notes": "κ-carbide hardened austenitic low-density steel, used for hydrogen embrittlement study."
    }
  ],
  "processes": [
    {
      "process_id": "proc_homogenised_wq",
      "paper_id": "A64",
      "alloy_id": null,
      "description": "Homogenization at 1100 °C for 2 h under Ar, followed by water quenching.",
      "processes_notes": "Applied to hot-rolled sheets before aging treatments."
    },
    {
      "process_id": "proc_aging_450c_1h",
      "paper_id": "A64",
      "alloy_id": null,
      "description": "Aging at 450 °C for 1 h in air, oil quenching.",
      "processes_notes": null
    },
    {
      "process_id": "proc_aging_500c_1h",
      "paper_id": "A64",
      "alloy_id": null,
      "description": "Aging at 500 °C for 1 h in air, oil quenching.",
      "processes_notes": null
    },
    {
      "process_id": "proc_aging_550c_1h",
      "paper_id": "A64",
      "alloy_id": null,
      "description": "Aging at 550 °C for 1 h in air, oil quenching.",
      "processes_notes": null
    },
    {
      "process_id": "proc_aging_600c_1h",
      "paper_id": "A64",
      "alloy_id": null,
      "description": "Aging at 600 °C for 1 h in air, oil quenching.",
      "processes_notes": null
    },
    {
      "process_id": "proc_aging_450c_24h",
      "paper_id": "A64",
      "alloy_id": null,
      "description": "Aging at 450 °C for 24 h in air, oil quenching.",
      "processes_notes": null
    },
    {
      "process_id": "proc_aging_500c_24h",
      "paper_id": "A64",
      "alloy_id": null,
      "description": "Aging at 500 °C for 24 h in air, oil quenching.",
      "processes_notes": null
    },
    {
      "process_id": "proc_aging_550c_24h",
      "paper_id": "A64",
      "alloy_id": null,
      "description": "Aging at 550 °C for 24 h in air, oil quenching.",
      "processes_notes": null
    },
    {
      "process_id": "proc_aging_600c_24h",
      "paper_id": "A64",
      "alloy_id": null,
      "description": "Aging at 600 °C for 24 h in air, oil quenching.",
      "processes_notes": "Promotes strong κ-carbide precipitation in high-Al alloys."
    },
    {
      "process_id": "proc_aging_400c_24h",
      "paper_id": "A64",
      "alloy_id": null,
      "description": "Aging at 400 °C for 24 h in air, oil quenching.",
      "processes_notes": "Used for Fe-20Mn-0.4C-xAl series."
    },
    {
      "process_id": "proc_as_quenched",
      "paper_id": "A64",
      "alloy_id": null,
      "description": "As-quenched condition after hot rolling and reheating, without aging.",
      "processes_notes": "Corresponds to homogenized and water-quenched state for Fe-20Mn series."
    }
  ],
  "samples": [
    {
      "sample_id": "sample_30mn0al_homog",
      "paper_id": "A64",
      "alloy_id": "alloy_fe30mn1.2c_al0",
      "process_id": "proc_homogenised_wq"
    },
    {
      "sample_id": "sample_30mn0al_600c24h",
      "paper_id": "A64",
      "alloy_id": "alloy_fe30mn1.2c_al0",
      "process_id": "proc_aging_600c_24h"
    },
    {
      "sample_id": "sample_30mn2al_homog",
      "paper_id": "A64",
      "alloy_id": "alloy_fe30mn1.2c_al2",
      "process_id": "proc_homogenised_wq"
    },
    {
      "sample_id": "sample_30mn2al_600c24h",
      "paper_id": "A64",
      "alloy_id": "alloy_fe30mn1.2c_al2",
      "process_id": "proc_aging_600c_24h"
    },
    {
      "sample_id": "sample_30mn4al_homog",
      "paper_id": "A64",
      "alloy_id": "alloy_fe30mn1.2c_al4",
      "process_id": "proc_homogenised_wq"
    },
    {
      "sample_id": "sample_30mn4al_600c24h",
      "paper_id": "A64",
      "alloy_id": "alloy_fe30mn1.2c_al4",
      "process_id": "proc_aging_600c_24h"
    },
    {
      "sample_id": "sample_30mn6al_homog",
      "paper_id": "A64",
      "alloy_id": "alloy_fe30mn1.2c_al6",
      "process_id": "proc_homogenised_wq"
    },
    {
      "sample_id": "sample_30mn6al_600c24h",
      "paper_id": "A64",
      "alloy_id": "alloy_fe30mn1.2c_al6",
      "process_id": "proc_aging_600c_24h"
    },
    {
      "sample_id": "sample_30mn8al_homog",
      "paper_id": "A64",
      "alloy_id": "alloy_fe30mn1.2c_al8",
      "process_id": "proc_homogenised_wq"
    },
    {
      "sample_id": "sample_30mn8al_600c24h",
      "paper_id": "A64",
      "alloy_id": "alloy_fe30mn1.2c_al8",
      "process_id": "proc_aging_600c_24h"
    },
    {
      "sample_id": "sample_20mn0al_aq",
      "paper_id": "A64",
      "alloy_id": "alloy_fe20mn0.4c_al0",
      "process_id": "proc_as_quenched"
    },
    {
      "sample_id": "sample_20mn0al_600c24h",
      "paper_id": "A64",
      "alloy_id": "alloy_fe20mn0.4c_al0",
      "process_id": "proc_aging_600c_24h"
    },
    {
      "sample_id": "sample_20mn2al_aq",
      "paper_id": "A64",
      "alloy_id": "alloy_fe20mn0.4c_al2",
      "process_id": "proc_as_quenched"
    },
    {
      "sample_id": "sample_20mn2al_600c24h",
      "paper_id": "A64",
      "alloy_id": "alloy_fe20mn0.4c_al2",
      "process_id": "proc_aging_600c_24h"
    },
    {
      "sample_id": "sample_20mn5al_aq",
      "paper_id": "A64",
      "alloy_id": "alloy_fe20mn0.4c_al5",
      "process_id": "proc_as_quenched"
    },
    {
      "sample_id": "sample_20mn5al_600c24h",
      "paper_id": "A64",
      "alloy_id": "alloy_fe20mn0.4c_al5",
      "process_id": "proc_aging_600c_24h"
    },
    {
      "sample_id": "sample_20mn8al_aq",
      "paper_id": "A64",
      "alloy_id": "alloy_fe20mn0.4c_al8",
      "process_id": "proc_as_quenched"
    },
    {
      "sample_id": "sample_20mn8al_600c24h",
      "paper_id": "A64",
      "alloy_id": "alloy_fe20mn0.4c_al8",
      "process_id": "proc_aging_600c_24h"
    },
    {
      "sample_id": "sample_20mn11al_aq",
      "paper_id": "A64",
      "alloy_id": "alloy_fe20mn0.4c_al11",
      "process_id": "proc_as_quenched"
    },
    {
      "sample_id": "sample_20mn11al_600c24h",
      "paper_id": "A64",
      "alloy_id": "alloy_fe20mn0.4c_al11",
      "process_id": "proc_aging_600c_24h"
    },
    {
      "sample_id": "sample_fe22mn0.6c_exp",
      "paper_id": "A64",
      "alloy_id": "alloy_fe22mn0.6c",
      "process_id": null
    },
    {
      "sample_id": "sample_fe26mn11al1.2c_noH",
      "paper_id": "A64",
      "alloy_id": "alloy_fe26mn11al1.2c",
      "process_id": null
    },
    {
      "sample_id": "sample_fe26mn11al1.2c_withH",
      "paper_id": "A64",
      "alloy_id": "alloy_fe26mn11al1.2c",
      "process_id": null
    }
  ],
  "processing_steps": [
    {
      "sample_id": "sample_30mn8al_homog",
      "paper_id": "A64",
      "sequence": "1",
      "type": "synthesis",
      "method": "VIM casting + hot rolling at 1100°C to 2 mm sheet",
      "temperature": "1100",
      "unit": "°C",
      "duration": null,
      "cooling_medium": null,
      "reduction_ratio": null,
      "processing_steps_notes": "Blocks 10x50x130 mm³ hot rolled into 2±0.1 mm sheets."
    },
    {
      "sample_id": "sample_30mn8al_homog",
      "paper_id": "A64",
      "sequence": "2",
      "type": "heat_treatment",
      "method": "reheating + water quenching",
      "temperature": "1100",
      "unit": "°C",
      "duration": null,
      "cooling_medium": "water",
      "reduction_ratio": null,
      "processing_steps_notes": "Reheated to 1100°C and water quenched."
    },
    {
      "sample_id": "sample_30mn8al_homog",
      "paper_id": "A64",
      "sequence": "3",
      "type": "heat_treatment",
      "method": "homogenization",
      "temperature": "1100",
      "unit": "°C",
      "duration": "2 h",
      "cooling_medium": "water",
      "reduction_ratio": null,
      "processing_steps_notes": "Under Ar atmosphere."
    },
    {
      "sample_id": "sample_30mn8al_600c24h",
      "paper_id": "A64",
      "sequence": "3",
      "type": "heat_treatment",
      "method": "aging",
      "temperature": "600",
      "unit": "°C",
      "duration": "24 h",
      "cooling_medium": "oil",
      "reduction_ratio": null,
      "processing_steps_notes": "After homogenization and water quenching."
    }
  ],
  "structures": [
    {
      "structure_id": "struct_30mn8al_homog",
      "sample_id": "sample_30mn8al_homog",
      "overall_structure": "Fully recrystallized austenite with some retained microsegregations of Mn.",
      "number_of_phases": "1",
      "microstructure_counts": null,
      "microstructure_list": [
        {
          "uuid": "uuid-30mn8al-homog-aust",
          "related_sequence": "3",
          "phases_present": [
            {
              "phase_name": "austenite (γ)",
              "crystal_structure": "fcc",
              "volume_fraction": "1.0",
              "morphology": "equiaxed grains",
              "grain_size": null,
              "texture": null
            }
          ],
          "defects": [
            {
              "type": "microsegregation",
              "porosity": null,
              "inclusions": [],
              "dislocation_density": null,
              "lattice_distortion": null
            }
          ],
          "grain_structure": {
            "average_grain_size": {
              "value": "~20",
              "unit": "µm"
            },
            "grain_size_distribution": null,
            "texture": null
          },
          "precipitates": []
        }
      ]
    },
    {
      "structure_id": "struct_30mn8al_600c24h",
      "sample_id": "sample_30mn8al_600c24h",
      "overall_structure": "Austenitic matrix containing nanosized κ-carbide precipitates.",
      "number_of_phases": "2",
      "microstructure_counts": null,
      "microstructure_list": [
        {
          "uuid": "uuid-30mn8al-600c24h-aust",
          "related_sequence": "3",
          "phases_present": [
            {
              "phase_name": "austenite (γ)",
              "crystal_structure": "fcc",
              "volume_fraction": "matrix",
              "morphology": "grains",
              "grain_size": null,
              "texture": null
            },
            {
              "phase_name": "κ-carbide (L'12)",
              "crystal_structure": "ordered fcc (L'12)",
              "volume_fraction": null,
              "morphology": "nanosized cuboidal/rod-like precipitates",
              "grain_size": null,
              "texture": null
            }
          ],
          "defects": [],
          "grain_structure": null,
          "precipitates": [
            {
              "precipitate_id": "k-30mn8al-600c24h",
              "type": "κ-carbide (Fe,Mn)3AlC",
              "size": {
                "value": "nm-sized",
                "unit": null
              },
              "distribution": "regularly arranged rods",
              "coherency": "coherent (lattice mismatch <3%)"
            }
          ]
        }
      ]
    }
  ],
  "interfaces": [
    {
      "interface_set_id": "iface_k_austenite",
      "sample_id": "sample_30mn8al_600c24h",
      "phases": [
        {
          "interface_id": "iface1",
          "microstructure_uuid": "uuid-30mn8al-600c24h-aust",
          "phase_1_name": "austenite (γ)",
          "phase_2_name": "κ-carbide",
          "coherence": "coherent, lattice mismatch <3%"
        }
      ],
      "defect_interaction": [],
      "interface_notes": [
        {
          "stress_strain_distribution": "Orowan bypassing of κ-carbide rods observed; dislocations accumulate in wide channels."
        },
        {
          "slippage_situation": "Shearing of κ-carbides occurs only at high stress concentrations."
        }
      ],
      "phase_evolution": "κ-carbides precipitate during aging at 450-600°C; remain stable up to 100 h at 600°C."
    },
    {
      "interface_set_id": "iface_k_ferrite",
      "sample_id": null,
      "phases": [
        {
          "interface_id": "iface2",
          "microstructure_uuid": null,
          "phase_1_name": "ferrite (α)",
          "phase_2_name": "κ-carbide",
          "coherence": "semi-coherent, lattice mismatch ~6%"
        }
      ],
      "defect_interaction": [],
      "interface_notes": [],
      "phase_evolution": null
    }
  ],
  "properties": [
    {
      "property_set_id": "props_30mn0al_homog",
      "sample_id": "sample_30mn0al_homog",
      "mechanical": {
        "tensile_properties": {
          "yield_strength": [
            {
              "direction": "rolling direction",
              "value": "360",
              "unit": "MPa",
              "others": {
                "uncertainty": null
              }
            }
          ],
          "ultimate_tensile_strength": [
            {
              "direction": "rolling direction",
              "value": "830",
              "unit": "MPa",
              "others": {
                "uncertainty": null
              }
            }
          ],
          "elongation": [
            {
              "direction": "rolling direction",
              "value": "77",
              "unit": "%"
            }
          ],
          "youngs_modulus": null,
          "stress_strain_curves": null,
          "stress_strain_distribution": [],
          "strain_hardening_rate": []
        },
        "hardness": [],
        "fracture_toughness": {
          "value": null,
          "unit": null
        },
        "fatigue_properties": {
          "fatigue_limit": null,
          "cycles_to_failure": null
        },
        "creep_properties": {
          "steady_state_creep_rate": null,
          "rupture_life": null
        }
      },
      "physical": {
        "density": {
          "value": null,
          "unit": null
        },
        "thermal_properties": {
          "thermal_conductivity": null,
          "thermal_expansion_coefficient": null,
          "specific_heat": null
        },
        "electrical_properties": {
          "electrical_conductivity": null,
          "resistivity": null
        },
        "magnetic_properties": {
          "magnetic_susceptibility": null,
          "curie_temperature": null
        }
      },
      "chemical": {
        "corrosion_resistance": {
          "test_medium": null,
          "corrosion_rate": null,
          "passivation_behavior": null
        },
        "oxidation_resistance": {
          "oxidation_rate_constant": null,
          "protective_scale": null
        }
      },
      "radiation_properties": {
        "void_swelling": null,
        "irradiation_hardening": null,
        "helium_embrittlement": null
      }
    },
    {
      "property_set_id": "props_30mn8al_homog",
      "sample_id": "sample_30mn8al_homog",
      "mechanical": {
        "tensile_properties": {
          "yield_strength": [
            {
              "direction": "rolling direction",
              "value": "510",
              "unit": "MPa",
              "others": {
                "uncertainty": null
              }
            }
          ],
          "ultimate_tensile_strength": [
            {
              "direction": "rolling direction",
              "value": "750",
              "unit": "MPa",
              "others": {
                "uncertainty": null
              }
            }
          ],
          "elongation": [
            {
              "direction": "rolling direction",
              "value": "72",
              "unit": "%"
            }
          ],
          "youngs_modulus": null,
          "stress_strain_curves": null,
          "stress_strain_distribution": [],
          "strain_hardening_rate": []
        },
        "hardness": [],
        "fracture_toughness": {
          "value": null,
          "unit": null
        },
        "fatigue_properties": {
          "fatigue_limit": null,
          "cycles_to_failure": null
        },
        "creep_properties": {
          "steady_state_creep_rate": null,
          "rupture_life": null
        }
      },
      "physical": {
        "density": {
          "value": null,
          "unit": null
        },
        "thermal_properties": {
          "thermal_conductivity": null,
          "thermal_expansion_coefficient": null,
          "specific_heat": null
        },
        "electrical_properties": {
          "electrical_conductivity": null,
          "resistivity": null
        },
        "magnetic_properties": {
          "magnetic_susceptibility": null,
          "curie_temperature": null
        }
      },
      "chemical": {
        "corrosion_resistance": {
          "test_medium": null,
          "corrosion_rate": null,
          "passivation_behavior": null
        },
        "oxidation_resistance": {
          "oxidation_rate_constant": null,
          "protective_scale": null
        }
      },
      "radiation_properties": {
        "void_swelling": null,
        "irradiation_hardening": null,
        "helium_embrittlement": null
      }
    },
    {
      "property_set_id": "props_30mn8al_600c24h",
      "sample_id": "sample_30mn8al_600c24h",
      "mechanical": {
        "tensile_properties": {
          "yield_strength": [
            {
              "direction": "rolling direction",
              "value": "950",
              "unit": "MPa",
              "others": {
                "uncertainty": null
              }
            }
          ],
          "ultimate_tensile_strength": [
            {
              "direction": "rolling direction",
              "value": "930",
              "unit": "MPa",
              "others": {
                "uncertainty": null
              }
            }
          ],
          "elongation": [
            {
              "direction": "rolling direction",
              "value": "38",
              "unit": "%"
            }
          ],
          "youngs_modulus": null,
          "stress_strain_curves": null,
          "stress_strain_distribution": [],
          "strain_hardening_rate": []
        },
        "hardness": [
          {
            "region": null,
            "value": "360",
            "scale": "HV",
            "unit": "kgf/mm²"
          }
        ],
        "fracture_toughness": {
          "value": null,
          "unit": null
        },
        "fatigue_properties": {
          "fatigue_limit": null,
          "cycles_to_failure": null
        },
        "creep_properties": {
          "steady_state_creep_rate": null,
          "rupture_life": null
        }
      },
      "physical": {
        "density": {
          "value": null,
          "unit": null
        },
        "thermal_properties": {
          "thermal_conductivity": null,
          "thermal_expansion_coefficient": null,
          "specific_heat": null
        },
        "electrical_properties": {
          "electrical_conductivity": null,
          "resistivity": null
        },
        "magnetic_properties": {
          "magnetic_susceptibility": null,
          "curie_temperature": null
        }
      },
      "chemical": {
        "corrosion_resistance": {
          "test_medium": null,
          "corrosion_rate": null,
          "passivation_behavior": null
        },
        "oxidation_resistance": {
          "oxidation_rate_constant": null,
          "protective_scale": null
        }
      },
      "radiation_properties": {
        "void_swelling": null,
        "irradiation_hardening": null,
        "helium_embrittlement": null
      }
    },
    {
      "property_set_id": "props_20mn0al_aq",
      "sample_id": "sample_20mn0al_aq",
      "mechanical": {
        "tensile_properties": {
          "yield_strength": [
            {
              "direction": "rolling direction",
              "value": "380",
              "unit": "MPa",
              "others": {
                "uncertainty": null
              }
            }
          ],
          "ultimate_tensile_strength": [
            {
              "direction": "rolling direction",
              "value": "640",
              "unit": "MPa",
              "others": {
                "uncertainty": null
              }
            }
          ],
          "elongation": [
            {
              "direction": "rolling direction",
              "value": "30",
              "unit": "%"
            }
          ],
          "youngs_modulus": null,
          "stress_strain_curves": null,
          "stress_strain_distribution": [],
          "strain_hardening_rate": []
        },
        "hardness": [],
        "fracture_toughness": {
          "value": null,
          "unit": null
        },
        "fatigue_properties": {
          "fatigue_limit": null,
          "cycles_to_failure": null
        },
        "creep_properties": {
          "steady_state_creep_rate": null,
          "rupture_life": null
        }
      },
      "physical": {
        "density": {
          "value": null,
          "unit": null
        },
        "thermal_properties": {
          "thermal_conductivity": null,
          "thermal_expansion_coefficient": null,
          "specific_heat": null
        },
        "electrical_properties": {
          "electrical_conductivity": null,
          "resistivity": null
        },
        "magnetic_properties": {
          "magnetic_susceptibility": null,
          "curie_temperature": null
        }
      },
      "chemical": {
        "corrosion_resistance": {
          "test_medium": null,
          "corrosion_rate": null,
          "passivation_behavior": null
        },
        "oxidation_resistance": {
          "oxidation_rate_constant": null,
          "protective_scale": null
        }
      },
      "radiation_properties": {
        "void_swelling": null,
        "irradiation_hardening": null,
        "helium_embrittlement": null
      }
    },
    {
      "property_set_id": "props_20mn11al_aq",
      "sample_id": "sample_20mn11al_aq",
      "mechanical": {
        "tensile_properties": {
          "yield_strength": [
            {
              "direction": "rolling direction",
              "value": "700",
              "unit": "MPa",
              "others": {
                "uncertainty": null
              }
            }
          ],
          "ultimate_tensile_strength": [
            {
              "direction": "rolling direction",
              "value": "800",
              "unit": "MPa",
              "others": {
                "uncertainty": null
              }
            }
          ],
          "elongation": [
            {
              "direction": "rolling direction",
              "value": "15",
              "unit": "%"
            }
          ],
          "youngs_modulus": null,
          "stress_strain_curves": null,
          "stress_strain_distribution": [],
          "strain_hardening_rate": []
        },
        "hardness": [
          {
            "region": null,
            "value": "300",
            "scale": "HV",
            "unit": "kgf/mm²"
          }
        ],
        "fracture_toughness": {
          "value": null,
          "unit": null
        },
        "fatigue_properties": {
          "fatigue_limit": null,
          "cycles_to_failure": null
        },
        "creep_properties": {
          "steady_state_creep_rate": null,
          "rupture_life": null
        }
      },
      "physical": {
        "density": {
          "value": null,
          "unit": null
        },
        "thermal_properties": {
          "thermal_conductivity": null,
          "thermal_expansion_coefficient": null,
          "specific_heat": null
        },
        "electrical_properties": {
          "electrical_conductivity": null,
          "resistivity": null
        },
        "magnetic_properties": {
          "magnetic_susceptibility": null,
          "curie_temperature": null
        }
      },
      "chemical": {
        "corrosion_resistance": {
          "test_medium": null,
          "corrosion_rate": null,
          "passivation_behavior": null
        },
        "oxidation_resistance": {
          "oxidation_rate_constant": null,
          "protective_scale": null
        }
      },
      "radiation_properties": {
        "void_swelling": null,
        "irradiation_hardening": null,
        "helium_embrittlement": null
      }
    }
  ],
  "performance": [
    {
      "performance_id": "perf_energy_absorpt",
      "sample_id": null,
      "service_conditions": {
        "operating_temperature": {
          "min": null,
          "max": null,
          "unit": null
        },
        "stress_state": null,
        "environment": null
      },
      "lifetime_prediction": {
        "model_used": null,
        "predicted_lifetime": null,
        "confidence_interval": null
      },
      "comparative_performance": {
        "benchmark_alloy": "HC300LA",
        "benchmark_process_id": null,
        "benchmark_sample_id": null,
        "improvement_percentage": "~50–100% higher specific energy absorption"
      }
    }
  ],
  "characterization_methods": [
    {
      "characterization_id": "char_xrd",
      "sample_id": "sample_30mn8al_600c24h",
      "microstructure_uuid": "uuid-30mn8al-600c24h-aust",
      "technique": "X-ray diffraction (XRD)",
      "purpose": "Phase identification",
      "key_findings": "Austenite phase present; after aging, κ-carbides detected."
    },
    {
      "characterization_id": "char_tem_apt",
      "sample_id": "sample_30mn8al_600c24h",
      "microstructure_uuid": "uuid-30mn8al-600c24h-aust",
      "technique": "Transmission Electron Microscopy (TEM) + Atom Probe Tomography (APT)",
      "purpose": "Nanoscale characterization of κ-carbides",
      "key_findings": "κ-carbides have L'12 structure, composition (Fe,Mn)3AlC, size ~nm, arranged as rods."
    },
    {
      "characterization_id": "char_ebsd_ecci",
      "sample_id": "sample_fe26mn11al1.2c_withH",
      "microstructure_uuid": null,
      "technique": "EBSD + Electron Channeling Contrast Imaging (ECCI)",
      "purpose": "Hydrogen-induced damage analysis",
      "key_findings": "Intergranular cracking, void chains on grain boundaries, intense planar slip localization linked to κ-carbides."
    }
  ],
  "computational_details": [
    {
      "computation_id": "comp_strain_hardening_model",
      "sample_id": "sample_fe22mn0.6c_exp",
      "simulation_method": null,
      "software_used": null,
      "potential_model": null,
      "validation_against_experiment": "Compared simulated and experimental flow curves for Fe-22Mn-0.6C TWIP steel at 7 temperatures (293K–873K); one coherent parameter set used. Good agreement shown in Fig. 7.",
      "analytical_model": [
        {
          "model_name": "Temperature-sensitive constitutive model for fcc metals with low SFE and mechanical twinning",
          "equation_role": "Strain hardening prediction",
          "parameters": {
            "dislocation_densities": ["ρ_c (cell interior)", "ρ_w (cell walls)", "ρ_d (dipoles)"],
            "twin_volume_fraction": "f_tw",
            "key_parameters": "b=2.56 Å, M=3.06, n=3, f_c=0.9, f_w=0.1, D0=4.0e-5 m²/s, average twin width e=30 nm"
          },
          "model_note": "Based on Steinmetz et al. (2013) extension of Roters et al. model; includes twin nucleation probability, Orowan bypassing of κ-carbides suggested but not yet implemented."
        }
      ]
    }
  ],
  "unmapped_findings": [
    "Density reduction as function of Al content: Fe-Mn-Al-C TWIP steels with ~3% Al → density 7.25 g/cm³ (~8% reduction), ~6% Al → 7.10 (~10%), ~8% Al → 6.90 (~12%), ~11% Al → 6.60 (~15%), ~12% Al → 6.55 (~16%), ~13% Al → 6.50 (~17%). (Fig. 1)",
    "Fig. 2: Specific energy absorption E_spec (J/mm³) for Fe-Mn-Al-C alloys reaches ~0.54 J/mm³, outperforming high-strength IF steel (~0.25) and HC300LA (~0.33).",
    "Fig. 3 complete RAP mechanical data (YS, UTS, TE, hardness) for Fe-30Mn-1.2C-xAl (x=0,2,4,6,8) after different aging treatments (as-homogenised, 450°C/1h, 500°C/1h, 550°C/1h, 600°C/1h, 550°C/24h, 600°C/24h, 450°C/24h, 500°C/24h). Key values: 0Al as-homog YS ~370 MPa, UTS ~830 MPa, TE ~70%; 8Al as-homog YS ~510 MPa, UTS ~750 MPa, TE ~72%; 8Al 600°C/24h YS ~950 MPa, UTS ~930 MPa, TE ~38%, hardness ~360 HV.",
    "Fig. 4: Selected tensile data for Fe-30Mn-1.2C-xAl (aging condition not explicit); 8Al sample shows UTS ~950 MPa and elongation ~25%, while 0Al shows ~500 MPa and ~70% elongation.",
    "Fig. 6a mechanical data for Fe-20Mn-0.4C-xAl (x=0,2,5,8,11) after as-quenched and aging 400°C/24h, 500°C/24h, 600°C/24h. YS and UTS increase, TE decreases with Al. As-quenched values: 0Al YS 380 MPa, UTS 640 MPa, TE 30%; 11Al YS 700 MPa, UTS 800 MPa, TE 15%. XRD in Fig. 6b shows increasing ferrite content with Al, and emergence of κ-carbides.",
    "Hydrogen embrittlement study on Fe-26Mn-11Al-1.2C: tensile ductility drastically reduced under hydrogen charging; two damage mechanisms identified: grain boundary triple junction cracking and void chains along grain boundaries due to planar slip localization. Thermal desorption analysis indicates κ-carbides act as hydrogen trap sites with activation energy ~76–80 kJ/mol (Redlich–Kister analysis). (Fig. 8, 9)",
    "Strain hardening model (equations 1–29) for low-SFE TWIP steels successfully reproduces experimental stress–strain curves for Fe-22Mn-0.6C between 293K and 873K.",
    "κ-carbide characteristics: ordered L'12 structure, approximate stoichiometry (Fe,Mn)3AlC, cuboidal/rod-like morphology, lattice mismatch <3% with austenite, semi-coherent with ferrite (~6%). Precipitates remain stable at 600°C for 100 h with modest coarsening.",
    "As-cast microstructure is coarse dendritic; after hot rolling and water quenching, fully recrystallized grain size ~20 µm with retained Mn microsegregations.",
    "Combinatorial high-throughput RAP method synthesized 5 different alloys per base system (Fe-30Mn-1.2C-xAl and Fe-20Mn-0.4C-xAl) in one operation, followed by matrix of 9 aging conditions, enabling rapid screening within 35 h."
  ]
}
