Repository: RiverYanggg/SteelDig_multimodal

# Evaluation Framework

这个目录实现当前的结构化抽取评估流程。它比较两套 `text_extraction.json`，数据来自 `outputs_exp/` 下各模型的抽取结果目录。

当前 `outputs_exp/` 中可用的模型目录示例：`deepseek`、`doubao`、`kimi`（以实际存在的子目录为准）。

- 真值（truth）：`outputs_exp/<truth_model>/<paper_id>/final/text_extraction.json`
- 预测（pred）：`outputs_exp/<pred_model>/<paper_id>/final/text_extraction.json`

通过 `--truth` 与 `--pred` 可任意指定哪套模型作为真值、哪套作为预测。例如 `--truth doubao --pred deepseek` 表示以 doubao 为真值、以 deepseek 为预测进行评估。

当前评估的核心原则是：

- 论文级配对由目录名决定，例如 `A0`、`A1`。
- 先做对象对齐，尤其是 `alloy/process/sample`。
- 对齐后由代码展开同一个 canonical object 下的同一个字段。
- 代码先做确定性判断；只有语义不确定的同字段值才交给 LLM judge。
- LLM judge 只输出 `true/false`，不负责计算指标。
- Precision/Recall/F1 全部由代码根据最终字段匹配结果计算。

---

File: evaluation_json2json/outputs_exp/doubao/A12/intermediate/text/text_extraction.txt
{
    "papers": [
        {
            "paper_id": "A12",
            "doi": null,
            "title": "Tensile deformation behavior analysis of low density Fe–18Mn–10Al– xC steels",
            "authors": ["Hua Ding", "Dong Han", "Jun Zhang", "Zhihui Cai", "Zhiqiang Wu", "Minghui Cai"],
            "publication_year": "2015",
            "journal": null,
            "keywords": ["Fe–Mn–Al–C steels", "Strain hardening", "Ordered phase", "C concentration", "Crussard–Jaoul (C–J) analysis"],
            "research_type": "experimental",
            "paper_scope": "研究含0.5、0.8和1.2 wt% C的低密度Fe–18Mn–10Al–xC钢的微观结构差异及其对塑性变形过程中力学行为的影响，通过Crussard–Jaoul分析阐明不同相组成钢的力学行为差异，为低密度Fe–Mn–Al–C钢的合金设计和应用提供参考数据"
        }
    ],
    "alloys": [
        {
            "alloy_id": "alloy_fe18mn10al05c",
            "paper_id": "A12",
            "alloy_name": "Fe–18Mn–10Al–0.5C steel",
            "aliases": ["0.5C steel", "0.5C钢"],
            "base_element": "Fe",
            "alloying_elements": ["Mn", "Al", "C"],
            "nominal_composition": [
                {"element": "Al", "weight_percent": "9.90", "atomic_percent": null},
                {"element": "Mn", "weight_percent": "17.71", "atomic_percent": null},
                {"element": "C", "weight_percent": "0.48", "atomic_percent": null},
                {"element": "Fe", "weight_percent": "Bal.", "atomic_percent": null}
            ],
            "alloys_notes": "密度为6.92 g/cm3，奥氏体相堆垛层错能为73.4 mJ/m2"
        },
        {
            "alloy_id": "alloy_fe18mn10al08c",
            "paper_id": "A12",
            "alloy_name": "Fe–18Mn–10Al–0.8C steel",
            "aliases": ["0.8C steel", "0.8C钢"],
            "base_element": "Fe",
            "alloying_elements": ["Mn", "Al", "C"],
            "nominal_composition": [
                {"element": "Al", "weight_percent": "9.91", "atomic_percent": null},
                {"element": "Mn", "weight_percent": "17.14", "atomic_percent": null},
                {"element": "C", "weight_percent": "0.77", "atomic_percent": null},
                {"element": "Fe", "weight_percent": "Bal.", "atomic_percent": null}
            ],
            "alloys_notes": "密度为6.88 g/cm3，奥氏体相堆垛层错能为77.9 mJ/m2"
        },
        {
            "alloy_id": "alloy_fe18mn10al12c",
            "paper_id": "A12",
            "alloy_name": "Fe–18Mn–10Al–1.2C steel",
            "aliases": ["1.2C steel", "1.2C钢"],
            "base_element": "Fe",
            "alloying_elements": ["Mn", "Al", "C"],
            "nominal_composition": [
                {"element": "Al", "weight_percent": "10.19", "atomic_percent": null},
                {"element": "Mn", "weight_percent": "17.45", "atomic_percent": null},
                {"element": "C", "weight_percent": "1.16", "atomic_percent": null},
                {"element": "Fe", "weight_percent": "Bal.", "atomic_percent": null}
            ],
            "alloys_notes": "密度为6.78 g/cm3，奥氏体相堆垛层错能为84.5 mJ/m2"
        }
    ],
    "processes": [
        {
            "process_id": "proc_fe18mn10al_01",
            "paper_id": "A12",
            "alloy_id": ["alloy_fe18mn10al05c", "alloy_fe18mn10al08c", "alloy_fe18mn10al12c"],
            "description": "氩气气氛下感应熔炼制备50kg铸锭，1200℃锻造，1200℃均质3h后热轧至3.5mm（压下率90%），热轧带经1000℃退火1h后冷轧至1mm，再经1000℃退火后水淬至室温；室温拉伸试验应变速率为1.33×10^-3 s^-1",
            "processes_notes": null
        }
    ],
    "samples": [
        {
            "sample_id": "sample_fe18mn10al05c_01",
            "paper_id": "A12",
            "alloy_id": "alloy_fe18mn10al05c",
            "process_id": "proc_fe18mn10al_01"
        },
        {
            "sample_id": "sample_fe18mn10al08c_01",
            "paper_id": "A12",
            "alloy_id": "alloy_fe18mn10al08c",
            "process_id": "proc_fe18mn10al_01"
        },
        {
            "sample_id": "sample_fe18mn10al12c_01",
            "paper_id": "A12",
            "alloy_id": "alloy_fe18mn10al12c",
            "process_id": "proc_fe18mn10al_01"
        }
    ],
    "processing_steps": [
        {
            "sample_id": ["sample_fe18mn10al05c_01", "sample_fe18mn10al08c_01", "sample_fe18mn10al12c_01"],
            "paper_id": "A12",
            "sequence": "1",
            "type": "melting",
            "method": "induction melting under argon atmosphere",
            "temperature": null,
            "unit": null,
            "duration": null,
            "cooling_medium": null,
            "reduction_ratio": null,
            "processing_steps_notes": "制备50kg铸锭"
        },
        {
            "sample_id": ["sample_fe18mn10al05c_01", "sample_fe18mn10al08c_01", "sample_fe18mn10al12c_01"],
            "paper_id": "A12",
            "sequence": "2",
            "type": "thermomechanical_processing",
            "method": "forging",
            "temperature": "1200",
            "unit": "℃",
            "duration": null,
            "cooling_medium": null,
            "reduction_ratio": null,
            "processing_steps_notes": null
        },
        {
            "sample_id": ["sample_fe18mn10al05c_01", "sample_fe18mn10al08c_01", "sample_fe18mn10al12c_01"],
            "paper_id": "A12",
            "sequence": "3",
            "type": "heat_treatment",
            "method": "homogenization",
            "temperature": "1200",
            "unit": "℃",
            "duration": "3",
            "cooling_medium": null,
            "reduction_ratio": null,
            "processing_steps_notes": null
        },
        {
            "sample_id": ["sample_fe18mn10al05c_01", "sample_fe18mn10al08c_01", "sample_fe18mn10al12c_01"],
            "paper_id": "A12",
            "sequence": "4",
            "type": "thermomechanical_processing",
            "method": "hot rolling",
            "temperature": "1200",
            "unit": "℃",
            "duration": null,
            "cooling_medium": null,
            "reduction_ratio": "90%",
            "processing_steps_notes": "热轧至厚度3.5mm"
        },
        {
            "sample_id": ["sample_fe18mn10al05c_01", "sample_fe18mn10al08c_01", "sample_fe18mn10al12c_01"],
            "paper_id": "A12",
            "sequence": "5",
            "type": "heat_treatment",
            "method": "annealing",
            "temperature": "1000",
            "unit": "℃",
            "duration": "1",
            "cooling_medium": null,
            "reduction_ratio": null,
            "processing_steps_notes": "热轧带退火"
        },
        {
            "sample_id": ["sample_fe18mn10al05c_01", "sample_fe18mn10al08c_01", "sample_fe18mn10al12c_01"],
            "paper_id": "A12",
            "sequence": "6",
            "type": "mechanical_processing",
            "method": "cold rolling",
            "temperature": null,
            "unit": null,
            "duration": null,
            "cooling_medium": null,
            "reduction_ratio": null,
            "processing_steps_notes": "冷轧至厚度1mm"
        },
        {
            "sample_id": ["sample_fe18mn10al05c_01", "sample_fe18mn10al08c_01", "sample_fe18mn10al12c_01"],
            "paper_id": "A12",
            "sequence": "7",
            "type": "heat_treatment",
            "method": "annealing",
            "temperature": "1000",
            "unit": "℃",
            "duration": null,
            "cooling_medium": "water",
            "reduction_ratio": null,
            "processing_steps_notes": "最终退火后水淬至室温"
        }
    ],
    "structures": [
        {
            "structure_id": "struct_05c_01",
            "sample_id": "sample_fe18mn10al05c_01",
            "overall_structure": "duplex ferritic-austenitic structure",
            "number_of_phases": "2",
            "microstructure_counts": null,
            "microstructure_list": [
                {
                    "uuid": "uuid_05c_01",
                    "related_sequence": "7",
                    "phases_present": [
                        {
                            "phase_name": "austenite (γ)",
                            "crystal_structure": "FCC",
                            "volume_fraction": "59.2%",
                            "morphology": null,
                            "grain_size": null,
                            "texture": null
                        },
                        {
                            "phase_name": "ferrite (α)",
                            "crystal_structure": "BCC",
                            "volume_fraction": "40.8%",
                            "morphology": null,
                            "grain_size": null,
                            "texture": null
                        }
                    ],
                    "defects": [
                        {
                            "type": null,
                            "porosity": null,
                            "inclusions": [],
                            "dislocation_density": null,
                            "lattice_distortion": null
                        }
                    ],
                    "grain_structure": {
                        "average_grain_size": {"value": null, "unit": null},
                        "grain_size_distribution": null,
                        "texture": null
                    },
                    "precipitates": []
                }
            ]
        },
        {
            "structure_id": "struct_08c_01",
            "sample_id": "sample_fe18mn10al08c_01",
            "overall_structure": "duplex ferritic-austenitic structure with ordered phases in both phases",
            "number_of_phases": "4",
            "microstructure_counts": null,
            "microstructure_list": [
                {
                    "uuid": "uuid_08c_01",
                    "related_sequence": "7",
                    "phases_present": [
                        {
                            "phase_name": "austenite (γ)",
                            "crystal_structure": "FCC",
                            "volume_fraction": "84.8%",
                            "morphology": null,
                            "grain_size": null,
                            "texture": null
                        },
                        {
                            "phase_name": "ferrite (α)",
                            "crystal_structure": "BCC",
                            "volume_fraction": "15.2%",
                            "morphology": null,
                            "grain_size": null,
                            "texture": null
                        },
                        {
                            "phase_name": "κ carbide",
                            "crystal_structure": "L'12 perovskite",
                            "volume_fraction": null,
                            "morphology": null,
                            "grain_size": null,
                            "texture": null
                        },
                        {
                            "phase_name": "B2 phase",
                            "crystal_structure": "CsCl type",
                            "volume_fraction": null,
                            "morphology": null,
                            "grain_size": null,
                            "texture": null
                        },
                        {
                            "phase_name": "DO3 phase",
                            "crystal_structure": "Fm3m type",
                            "volume_fraction": null,
                            "morphology": null,
                            "grain_size": null,
                            "texture": null
                        }
                    ],
                    "defects": [
                        {
                            "type": null,
                            "porosity": null,
                            "inclusions": [],
                            "dislocation_density": null,
                            "lattice_distortion": null
                        }
                    ],
                    "grain_structure": {
                        "average_grain_size": {"value": null, "unit": null},
                        "grain_size_distribution": null,
                        "texture": null
                    },
                    "precipitates": [
                        {
                            "precipitate_id": "prec_08c_01",
                            "type": "κ carbide",
                            "size": {"value": null, "unit": null},
                            "distribution": "in austenite matrix",
                            "coherency": null
                        },
                        {
                            "precipitate_id": "prec_08c_02",
                            "type": "B2/DO3 ordered phase",
                            "size": {"value": null, "unit": null},
                            "distribution": "in ferrite matrix",
                            "coherency": null
                        }
                    ]
                }
            ]
        },
        {
            "structure_id": "struct_12c_01",
            "sample_id": "sample_fe18mn10al12c_01",
            "overall_structure": "fully austenitic microstructure with κ carbides and annealing twins",
            "number_of_phases": "2",
            "microstructure_counts": null,
            "microstructure_list": [
                {
                    "uuid": "uuid_12c_01",
                    "related_sequence": "7",
                    "phases_present": [
                        {
                            "phase_name": "austenite (γ)",
                            "crystal_structure": "FCC",
                            "volume_fraction": "100%",
                            "morphology": null,
                            "grain_size": null,
                            "texture": null
                        },
                        {
                            "phase_name": "κ carbide",
                            "crystal_structure": "L'12 perovskite",
                            "volume_fraction": null,
                            "morphology": null,
                            "grain_size": null,
                            "texture": null
                        }
                    ],
                    "defects": [
                        {
                            "type": "annealing twins",
                            "porosity": null,
                            "inclusions": [],
                            "dislocation_density": null,
                            "lattice_distortion": null
                        }
                    ],
                    "grain_structure": {
                        "average_grain_size": {"value": null, "unit": null},
                        "grain_size_distribution": null,
                        "texture": null
                    },
                    "precipitates": [
                        {
                            "precipitate_id": "prec_12c_01",
                            "type": "κ carbide",
                            "size": {"value": null, "unit": null},
                            "distribution": "uniformly in austenite matrix",
                            "coherency": null
                        }
                    ]
                }
            ]
        }
    ],
    "interfaces": [],
    "properties": [
        {
            "property_set_id": "prop_05c_01",
            "sample_id": "sample_fe18mn10al05c_01",
            "mechanical": {
                "tensile_properties": {
                    "yield_strength": [
                        {
                            "direction": null,
                            "value": "614.9",
                            "unit": "MPa",
                            "others": {"uncertainty": "±1.0"}
                        }
                    ],
                    "ultimate_tensile_strength": [
                        {
                            "direction": null,
                            "value": "856.7",
                            "unit": "MPa",
                            "others": {"uncertainty": "±0.7"}
                        }
                    ],
                    "elongation": [
                        {
                            "direction": null,
                            "value": "32.8",
                            "unit": "%",
                            "others": {"uncertainty": "±0.6"}
                        }
                    ],
                    "youngs_modulus": null,
                    "stress_strain_curves": "见Fig.3",
                    "stress_strain_distribution": [],
                    "strain_hardening_rate": []
                },
                "hardness": [],
                "fracture_toughness": {"value": null, "unit": null},
                "fatigue_properties": {"fatigue_limit": null, "cycles_to_failure": null},
                "creep_properties": {"steady_state_creep_rate": null, "rupture_life": null}
            },
            "physical": {
                "density": {"value": "6.92", "unit": "g/cm3"},
                "thermal_properties": {"thermal_conductivity": null, "thermal_expansion_coefficient": null, "specific_heat": null},
                "electrical_properties": {"electrical_conductivity": null, "resistivity": null},
                "magnetic_properties": {"magnetic_susceptibility": null, "curie_temperature": null}
            },
            "chemical": {
                "corrosion_resistance": {"test_medium": null, "corrosion_rate": null, "passivation_behavior": null},
                "oxidation_resistance": {"oxidation_rate_constant": null, "protective_scale": null}
            },
            "radiation_properties": {"void_swelling": null, "irradiation_hardening": null, "helium_embrittlement": null}
        },
        {
            "property_set_id": "prop_08c_01",
            "sample_id": "sample_fe18mn10al08c_01",
            "mechanical": {
                "tensile_properties": {
                    "yield_strength": [
                        {
                            "direction": null,
                            "value": "711.2",
                            "unit": "MPa",
                            "others": {"uncertainty": "±1.0"}
                        }
                    ],
                    "ultimate_tensile_strength": [
                        {
                            "direction": null,
                            "value": "979.1",
                            "unit": "MPa",
                            "others": {"uncertainty": "±1.0"}
                        }
                    ],
                    "elongation": [
                        {
                            "direction": null,
                            "value": "38.4",
                            "unit": "%",
                            "others": {"uncertainty": "±1.6"}
                        }
                    ],
                    "youngs_modulus": null,
                    "stress_strain_curves": "见Fig.3",
                    "stress_strain_distribution": [],
                    "strain_hardening_rate": []
                },
                "hardness": [],
                "fracture_toughness": {"value": null, "unit": null},
                "fatigue_properties": {"fatigue_limit": null, "cycles_to_failure": null},
                "creep_properties": {"steady_state_creep_rate": null, "rupture_life": null}
            },
            "physical": {
                "density": {"value": "6.88", "unit": "g/cm3"},
                "thermal_properties": {"thermal_conductivity": null, "thermal_expansion_coefficient": null, "specific_heat": null},
                "electrical_properties": {"electrical_conductivity": null, "resistivity": null},
                "magnetic_properties": {"magnetic_susceptibility": null, "curie_temperature": null}
            },
            "chemical": {
                "corrosion_resistance": {"test_medium": null, "corrosion_rate": null, "passivation_behavior": null},
                "oxidation_resistance": {"oxidation_rate_constant": null, "protective_scale": null}
            },
            "radiation_properties": {"void_swelling": null, "irradiation_hardening": null, "helium_embrittlement": null}
        },
        {
            "property_set_id": "prop_12c_01",
            "sample_id": "sample_fe18mn10al12c_01",
            "mechanical": {
                "tensile_properties": {
                    "yield_strength": [
                        {
                            "direction": null,
                            "value": "735.1",
                            "unit": "MPa",
                            "others": {"uncertainty": "±5.0"}
                        }
                    ],
                    "ultimate_tensile_strength": [
                        {
                            "direction": null,
                            "value": "946.7",
                            "unit": "MPa",
                            "others": {"uncertainty": "±4.5"}
                        }
                    ],
                    "elongation": [
                        {
                            "direction": null,
                            "value": "56.2",
                            "unit": "%",
                            "others": {"uncertainty": "±1.0"}
                        }
                    ],
                    "youngs_modulus": null,
                    "stress_strain_curves": "见Fig.3",
                    "stress_strain_distribution": [],
                    "strain_hardening_rate": []
                },
                "hardness": [],
                "fracture_toughness": {"value": null, "unit": null},
                "fatigue_properties": {"fatigue_limit": null, "cycles_to_failure": null},
                "creep_properties": {"steady_state_creep_rate": null, "rupture_life": null}
            },
            "physical": {
                "density": {"value": "6.78", "unit": "g/cm3"},
                "thermal_properties": {"thermal_conductivity": null, "thermal_expansion_coefficient": null, "specific_heat": null},
                "electrical_properties": {"electrical_conductivity": null, "resistivity": null},
                "magnetic_properties": {"magnetic_susceptibility": null, "curie_temperature": null}
            },
            "chemical": {
                "corrosion_resistance": {"test_medium": null, "corrosion_rate": null, "passivation_behavior": null},
                "oxidation_resistance": {"oxidation_rate_constant": null, "protective_scale": null}
            },
            "radiation_properties": {"void_swelling": null, "irradiation_hardening": null, "helium_embrittlement": null}
        }
    ],
    "performance": [
        {
            "performance_id": "perf_05c_01",
            "sample_id": "sample_fe18mn10al05c_01",
            "service_conditions": {"operating_temperature": {"min": null, "max": null, "unit": null}, "stress_state": null, "environment": null},
            "lifetime_prediction": {"model_used": null, "predicted_lifetime": null, "confidence_interval": null},
            "comparative_performance": {"benchmark_alloy": null, "benchmark_process_id": null, "benchmark_sample_id": null, "improvement_percentage": null}
        },
        {
            "performance_id": "perf_08c_01",
            "sample_id": "sample_fe18mn10al08c_01",
            "service_conditions": {"operating_temperature": {"min": null, "max": null, "unit": null}, "stress_state": null, "environment": null},
            "lifetime_prediction": {"model_used": null, "predicted_lifetime": null, "confidence_interval": null},
            "comparative_performance": {
                "benchmark_alloy": ["Fe–20Mn–10Al–1.2C steel", "Fe–27Mn–12Al–0.8C steel"],
                "benchmark_process_id": null,
                "benchmark_sample_id": null,
                "improvement_percentage": null
            }
        },
        {
            "performance_id": "perf_12c_01",
            "sample_id": "sample_fe18mn10al12c_01",
            "service_conditions": {"operating_temperature": {"min": null, "max": null, "unit": null}, "stress_state": null, "environment": null},
            "lifetime_prediction": {"model_used": null, "predicted_lifetime": null, "confidence_interval": null},
            "comparative_performance": {
                "benchmark_alloy": "Fe–18Mn–10Al–0.5C steel",
                "benchmark_process_id": null,
                "benchmark_sample_id": "sample_fe18mn10al05c_01",
                "improvement_percentage": "~100% (strength-ductility product)"
            }
        }
    ],
    "characterization_methods": [
        {
            "characterization_id": "char_01",
            "sample_id": ["sample_fe18mn10al05c_01", "sample_fe18mn10al08c_01", "sample_fe18mn10al12c_01"],
            "microstructure_uuid": null,
            "technique": "optical microscopy",
            "purpose": "观察淬火态钢的初始微观组织",
            "key_findings": "0.5C和0.8C钢为铁素体-奥氏体双相组织，1.2C钢为全奥氏体组织含退火孪晶"
        },
        {
            "characterization_id": "char_02",
            "sample_id": ["sample_fe18mn10al05c_01", "sample_fe18mn10al08c_01", "sample_fe18mn10al12c_01"],
            "microstructure_uuid": ["uuid_05c_01", "uuid_08c_01", "uuid_12c_01"],
            "technique": "transmission electron microscopy (TEM)",
            "purpose": "分析析出相种类、分布及塑性变形过程中的微观结构演化",
            "key_findings": "0.5C钢无析出相；0.8C钢铁素体含B2/DO3有序相，奥氏体含κ碳化物；1.2C钢奥氏体含κ碳化物；变形过程中出现平面滑移、位错缠结、Taylor晶格、微带等结构"
        },
        {
            "characterization_id": "char_03",
            "sample_id": ["sample_fe18mn10al05c_01", "sample_fe18mn10al08c_01", "sample_fe18mn10al12c_01"],
            "microstructure_uuid": null,
            "technique": "room temperature tensile test",
            "purpose": "测试钢的室温拉伸力学性能",
            "key_findings": "随C含量升高，延伸率逐渐升高，抗拉强度先升后降，1.2C钢具有最优的强塑性匹配"
        },
        {
            "characterization_id": "char_04",
            "sample_id": ["sample_fe18mn10al05c_01", "sample_fe18mn10al08c_01"],
            "microstructure_uuid": null,
            "technique": "image analysis",
            "purpose": "测量各相的体积分数",
            "key_findings": "0.5C钢奥氏体分数59.2%，0.8C钢奥氏体分数84.8%"
        }
    ],
    "computational_details": [
        {
            "computation_id": "comp_01",
            "sample_id": ["sample_fe18mn10al05c_01", "sample_fe18mn10al08c_01", "sample_fe18mn10al12c_01"],
            "simulation_method": "stacking fault energy calculation",
            "software_used": null,
            "potential_model": "文献[13]中的SFE计算模型",
            "validation_against_experiment": null,
            "analytical_model": []
        },
        {
            "computation_id": "comp_02",
            "sample_id": ["sample_fe18mn10al05c_01", "sample_fe18mn10al08c_01", "sample_fe18mn10al12c_01"],
            "simulation_method": "Crussard–Jaoul (C-J) analysis",
            "software_used": null,
            "potential_model": null,
            "validation_against_experiment": "与微观结构演化结果一致",
            "analytical_model": [
                {
                    "model_name": "differential Crussard–Jaoul model",
                    "equation_role": "strain hardening behavior analysis",
                    "parameters": "ln(dσ/dε) vs lnε",
                    "model_note": "0.5C和0.8C钢表现为两阶段应变硬化，1.2C钢表现为三阶段应变硬化"
                }
            ]
        }
    ],
    "unmapped_findings": [
        "0.5C钢变形过程：应变为0.02时奥氏体出现平面滑移、铁素体出现位错缠结；应变为0.18时奥氏体出现密集位错滑移、Taylor晶格和微带，铁素体出现密集位错缠结",
        "0.8C钢变形过程：应变为0.01时奥氏体出现平面滑移，铁素体出现成对超位错；应变为0.18时奥氏体形成微带，铁素体位错密度显著升高",
        "1.2C钢变形过程：应变为0.02时出现平面滑移；应变为0.07时出现Taylor晶格结构；应变为0.3时形成发达微带；应变为0.4时出现微带间相互作用",
        "0.8C钢的强塑积为37597 MPa·%，比强度为142.3 MPa·cm3/g，满足高性能汽车钢要求，性能优于文献报道的Fe–20Mn–10Al–1.2C钢，与Fe–27Mn–12Al–0.8C钢性能相当",
        "1.2C钢的强塑积为53205 MPa·%，约为0.5C钢的2倍"
    ]
}

File: evaluation_json2json/outputs_exp/doubao/A13/intermediate/text/text_extraction.txt
{
    "papers": [
        {
            "paper_id": "A13",
            "doi": null,
            "title": "Microstructure and tensile behavior of Fe-8Mn-6Al-0.2C low density steel",
            "authors": ["Xuan Li", "Renbo Song", "Naipeng Zhou", "Jiajia Li"],
            "publication_year": null,
            "journal": null,
            "keywords": ["Fe-Mn-Al-C steel", "Microstructure", "Tensile behavior", "TRIP effect"],
            "research_type": "experimental",
            "paper_scope": "Investigate the microstructure, tensile behavior, work hardening characteristics, deformation mechanism and austenite stability of Fe-8Mn-6Al-0.2C low density steel after different solution treatments, reveal the relationship between TRIP effect and excellent mechanical properties combination."
        }
    ],
    "alloys": [
        {
            "alloy_id": "alloy_fe8mn6al02c",
            "paper_id": "A13",
            "alloy_name": "Fe-8Mn-6Al-0.2C low density steel",
            "aliases": [],
            "base_element": "Fe",
            "alloying_elements": ["Mn", "Al", "C", "P", "S"],
            "nominal_composition": [
                {"element": "C", "weight_percent": "0.15", "atomic_percent": null},
                {"element": "Mn", "weight_percent": "7.35", "atomic_percent": null},
                {"element": "Al", "weight_percent": "6.00", "atomic_percent": null},
                {"element": "P", "weight_percent": "<0.005", "atomic_percent": null},
                {"element": "S", "weight_percent": "0.01", "atomic_percent": null},
                {"element": "Fe", "weight_percent": "Bal.", "atomic_percent": null}
            ],
            "alloys_notes": "Density of the steel is 6.95 g/cm3, approximately 11% lower than pure iron."
        }
    ],
    "processes": [
        {
            "process_id": "proc_fe8mn6al02c_pre",
            "paper_id": "A13",
            "alloy_id": "alloy_fe8mn6al02c",
            "description": "Vacuum induction casting, 1150°C holding for 2h, hot forged to 35mm×70mm×100mm rods, air cooled to room temperature, homogenized at 1200°C for 2h, hot rolled to 3mm thickness through 6 passes (start rolling temperature 1150°C, finish rolling temperature 850°C), water quenched to 550°C then air cooled to room temperature",
            "processes_notes": null
        },
        {
            "process_id": "proc_fe8mn6al02c_01",
            "paper_id": "A13",
            "alloy_id": "alloy_fe8mn6al02c",
            "description": "Solution treated at 700°C for 1h followed by water quenching, specimen alias H70",
            "processes_notes": null
        },
        {
            "process_id": "proc_fe8mn6al02c_02",
            "paper_id": "A13",
            "alloy_id": "alloy_fe8mn6al02c",
            "description": "Solution treated at 800°C for 1h followed by water quenching, specimen alias H80",
            "processes_notes": null
        },
        {
            "process_id": "proc_fe8mn6al02c_03",
            "paper_id": "A13",
            "alloy_id": "alloy_fe8mn6al02c",
            "description": "Solution treated at 900°C for 1h followed by water quenching, specimen alias H90",
            "processes_notes": null
        },
        {
            "process_id": "proc_fe8mn6al02c_04",
            "paper_id": "A13",
            "alloy_id": "alloy_fe8mn6al02c",
            "description": "Solution treated at 1000°C for 1h followed by water quenching, specimen alias H100",
            "processes_notes": null
        }
    ],
    "samples": [
        {
            "sample_id": "sample_fe8mn6al02c_01",
            "paper_id": "A13",
            "alloy_id": "alloy_fe8mn6al02c",
            "process_id": "proc_fe8mn6al02c_01"
        },
        {
            "sample_id": "sample_fe8mn6al02c_02",
            "paper_id": "A13",
            "alloy_id": "alloy_fe8mn6al02c",
            "process_id": "proc_fe8mn6al02c_02"
        },
        {
            "sample_id": "sample_fe8mn6al02c_03",
            "paper_id": "A13",
            "alloy_id": "alloy_fe8mn6al02c",
            "process_id": "proc_fe8mn6al02c_03"
        },
        {
            "sample_id": "sample_fe8mn6al02c_04",
            "paper_id": "A13",
            "alloy_id": "alloy_fe8mn6al02c",
            "process_id": "proc_fe8mn6al02c_04"
        }
    ],
    "processing_steps": [
        {
            "sample_id": "sample_fe8mn6al02c_01",
            "paper_id": "A13",
            "sequence": "1",
            "type": "casting",
            "method": "vacuum induction casting",
            "temperature": null,
            "unit": null,
            "duration": null,
            "cooling_medium": null,
            "reduction_ratio": null,
            "processing_steps_notes": null
        },
        {
            "sample_id": "sample_fe8mn6al02c_01",
            "paper_id": "A13",
            "sequence": "2",
            "type": "heat_treatment",
            "method": "pre-forging holding",
            "temperature": "1150",
            "unit": "°C",
            "duration": "2h",
            "cooling_medium": null,
            "reduction_ratio": null,
            "processing_steps_notes": null
        },
        {
            "sample_id": "sample_fe8mn6al02c_01",
            "paper_id": "A13",
            "sequence": "3",
            "type": "thermomechanical_processing",
            "method": "hot forging",
            "temperature": null,
            "unit": null,
            "duration": null,
            "cooling_medium": "air",
            "reduction_ratio": null,
            "processing_steps_notes": "Forged to rods with section size 35mm×70mm×100mm, cooled to room temperature"
        },
        {
            "sample_id": "sample_fe8mn6al02c_01",
            "paper_id": "A13",
            "sequence": "4",
            "type": "heat_treatment",
            "method": "homogenization",
            "temperature": "1200",
            "unit": "°C",
            "duration": "2h",
            "cooling_medium": null,
            "reduction_ratio": null,
            "processing_steps_notes": null
        },
        {
            "sample_id": "sample_fe8mn6al02c_01",
            "paper_id": "A13",
            "sequence": "5",
            "type": "thermomechanical_processing",
            "method": "hot rolling",
            "temperature": null,
            "unit": null,
            "duration": null,
            "cooling_medium": "water then air",
            "reduction_ratio": null,
            "processing_steps_notes": "6 passes rolling to 3mm thickness, start rolling 1150°C, finish rolling 850°C, water quenched to 550°C then air cooled to room temperature"
        },
        {
            "sample_id": "sample_fe8mn6al02c_01",
            "paper_id": "A13",
            "sequence": "6",
            "type": "heat_treatment",
            "method": "solution treatment",
            "temperature": "700",
            "unit": "°C",
            "duration": "1h",
            "cooling_medium": "water",
            "reduction_ratio": null,
            "processing_steps_notes": null
        },
        {
            "sample_id": "sample_fe8mn6al02c_02",
            "paper_id": "A13",
            "sequence": "6",
            "type": "heat_treatment",
            "method": "solution treatment",
            "temperature": "800",
            "unit": "°C",
            "duration": "1h",
            "cooling_medium": "water",
            "reduction_ratio": null,
            "processing_steps_notes": null
        },
        {
            "sample_id": "sample_fe8mn6al02c_03",
            "paper_id": "A13",
            "sequence": "6",
            "type": "heat_treatment",
            "method": "solution treatment",
            "temperature": "900",
            "unit": "°C",
            "duration": "1h",
            "cooling_medium": "water",
            "reduction_ratio": null,
            "processing_steps_notes": null
        },
        {
            "sample_id": "sample_fe8mn6al02c_04",
            "paper_id": "A13",
            "sequence": "6",
            "type": "heat_treatment",
            "method": "solution treatment",
            "temperature": "1000",
            "unit": "°C",
            "duration": "1h",
            "cooling_medium": "water",
            "reduction_ratio": null,
            "processing_steps_notes": null
        }
    ],
    "structures": [
        {
            "structure_id": "struct_01",
            "sample_id": "sample_fe8mn6al02c_01",
            "overall_structure": "Consists of martensite, spheroidal MC-carbide, M5C2-carbide, δ-ferrite, with 12.2% volume fraction retained austenite",
            "number_of_phases": "5",
            "microstructure_counts": null,
            "microstructure_list": [
                {
                    "uuid": "uuid_01",
                    "related_sequence": "6",
                    "phases_present": [
                        {"phase_name": "δ-ferrite", "crystal_structure": "BCC", "volume_fraction": null, "morphology": null, "grain_size": null, "texture": null},
                        {"phase_name": "martensite", "crystal_structure": "BCT", "volume_fraction": null, "morphology": "lath", "grain_size": null, "texture": null},
                        {"phase_name": "MC carbide", "crystal_structure": null, "volume_fraction": null, "morphology": "spheroidal", "grain_size": null, "texture": null},
                        {"phase_name": "M5C2 carbide", "crystal_structure": null, "volume_fraction": null, "morphology": null, "grain_size": null, "texture": null},
                        {"phase_name": "retained austenite", "crystal_structure": "FCC", "volume_fraction": "12.2%", "morphology": null, "grain_size": null, "texture": null}
                    ],
                    "defects": [],
                    "grain_structure": {"average_grain_size": {"value": null, "unit": null}, "grain_size_distribution": null, "texture": null},
                    "precipitates": [
                        {"precipitate_id": "prec_01", "type": "M5C2 carbide", "size": {"value": null, "unit": null}, "distribution": "at δ-ferrite grain boundaries and among martensite laths", "coherency": null},
                        {"precipitate_id": "prec_02", "type": "MC carbide", "size": {"value": null, "unit": null}, "distribution": null, "coherency": null}
                    ]
                }
            ]
        },
        {
            "structure_id": "struct_02",
            "sample_id": "sample_fe8mn6al02c_02",
            "overall_structure": "Consists of α-ferrite, δ-ferrite and 20.7% volume fraction austenite, no M5C2 carbide observed",
            "number_of_phases": "3",
            "microstructure_counts": null,
            "microstructure_list": [
                {
                    "uuid": "uuid_02",
                    "related_sequence": "6",
                    "phases_present": [
                        {"phase_name": "δ-ferrite", "crystal_structure": "BCC", "volume_fraction": null, "morphology": null, "grain_size": null, "texture": null},
                        {"phase_name": "α-ferrite", "crystal_structure": "BCC", "volume_fraction": null, "morphology": "strip", "grain_size": null, "texture": null},
                        {"phase_name": "austenite", "crystal_structure": "FCC", "volume_fraction": "20.7%", "morphology": null, "grain_size": null, "texture": null}
                    ],
                    "defects": [],
                    "grain_structure": {"average_grain_size": {"value": null, "unit": null}, "grain_size_distribution": null, "texture": null},
                    "precipitates": []
                }
            ]
        },
        {
            "structure_id": "struct_03",
            "sample_id": "sample_fe8mn6al02c_03",
            "overall_structure": "Consists of α-ferrite, δ-ferrite and 33.8% volume fraction austenite, equiaxed austenite grains, uniform microstructure",
            "number_of_phases": "3",
            "microstructure_counts": null,
            "microstructure_list": [
                {
                    "uuid": "uuid_03",
                    "related_sequence": "6",
                    "phases_present": [
                        {"phase_name": "δ-ferrite", "crystal_structure": "BCC", "volume_fraction": null, "morphology": null, "grain_size": null, "texture": null},
                        {"phase_name": "α-ferrite", "crystal_structure": "BCC", "volume_fraction": null, "morphology": "fine blocky", "grain_size": null, "texture": null},
                        {"phase_name": "austenite", "crystal_structure": "FCC", "volume_fraction": "33.8%", "morphology": "equiaxed, blocky and lath-like", "grain_size": null, "texture": null}
                    ],
                    "defects": [],
                    "grain_structure": {"average_grain_size": {"value": null, "unit": null}, "grain_size_distribution": null, "texture": null},
                    "precipitates": []
                },
                {
                    "uuid": "uuid_03_01",
                    "related_sequence": null,
                    "phases_present": [
                        {"phase_name": "austenite", "crystal_structure": "FCC", "volume_fraction": "31.4%", "morphology": null, "grain_size": null, "texture": null},
                        {"phase_name": "martensite", "crystal_structure": "BCT", "volume_fraction": null, "morphology": null, "grain_size": null, "texture": null}
                    ],
                    "defects": [{"type": "small angle grain boundaries", "porosity": null, "inclusions": [], "dislocation_density": null, "lattice_distortion": null}],
                    "grain_structure": {"average_grain_size": {"value": null, "unit": null}, "grain_size_distribution": null, "texture": null},
                    "precipitates": [],
                    "related_deformation_strain": "0.03",
                    "small_angle_grain_boundary_fraction": "26%"
                },
                {
                    "uuid": "uuid_03_02",
                    "related_sequence": null,
                    "phases_present": [
                        {"phase_name": "austenite", "crystal_structure": "FCC", "volume_fraction": "22.3%", "morphology": null, "grain_size": null, "texture": null},
                        {"phase_name": "martensite", "crystal_structure": "BCT", "volume_fraction": null, "morphology": null, "grain_size": null, "texture": null}
                    ],
                    "defects": [{"type": "small angle grain boundaries", "porosity": null, "inclusions": [], "dislocation_density": null, "lattice_distortion": null}],
                    "grain_structure": {"average_grain_size": {"value": null, "unit": null}, "grain_size_distribution": null, "texture": null},
                    "precipitates": [],
                    "related_deformation_strain": "0.10",
                    "small_angle_grain_boundary_fraction": "31%"
                },
                {
                    "uuid": "uuid_03_03",
                    "related_sequence": null,
                    "phases_present": [
                        {"phase_name": "austenite", "crystal_structure": "FCC", "volume_fraction": "10.1%", "morphology": null, "grain_size": null, "texture": null},
                        {"phase_name": "martensite", "crystal_structure": "BCT", "volume_fraction": null, "morphology": null, "grain_size": null, "texture": null}
                    ],
                    "defects": [{"type": "small angle grain boundaries", "porosity": null, "inclusions": [], "dislocation_density": null, "lattice_distortion": null}],
                    "grain_structure": {"average_grain_size": {"value": null, "unit": null}, "grain_size_distribution": null, "texture": null},
                    "precipitates": [],
                    "related_deformation_strain": "0.20",
                    "small_angle_grain_boundary_fraction": "45%"
                },
                {
                    "uuid": "uuid_03_04",
                    "related_sequence": null,
                    "phases_present": [
                        {"phase_name": "austenite", "crystal_structure": "FCC", "volume_fraction": "4.7%", "morphology": "lath-like", "grain_size": null, "texture": null},
                        {"phase_name": "martensite", "crystal_structure": "BCT", "volume_fraction": null, "morphology": null, "grain_size": null, "texture": null}
                    ],
                    "defects": [{"type": "small angle grain boundaries", "porosity": null, "inclusions": [], "dislocation_density": "high", "lattice_distortion": null}],
                    "grain_structure": {"average_grain_size": {"value": null, "unit": null}, "grain_size_distribution": null, "texture": null},
                    "precipitates": [],
                    "related_deformation_strain": "0.27",
                    "small_angle_grain_boundary_fraction": ">51%"
                }
            ]
        },
        {
            "structure_id": "struct_04",
            "sample_id": "sample_fe8mn6al02c_04",
            "overall_structure": "Consists of α-ferrite, δ-ferrite, martensite and 12.9% volume fraction retained austenite",
            "number_of_phases": "4",
            "microstructure_counts": null,
            "microstructure_list": [
                {
                    "uuid": "uuid_04",
                    "related_sequence": "6",
                    "phases_present": [
                        {"phase_name": "δ-ferrite", "crystal_structure": "BCC", "volume_fraction": null, "morphology": null, "grain_size": null, "texture": null},
                        {"phase_name": "α-ferrite", "crystal_structure": "BCC", "volume_fraction": null, "morphology": null, "grain_size": null, "texture": null},
                        {"phase_name": "martensite", "crystal_structure": "BCT", "volume_fraction": null, "morphology": null, "grain_size": null, "texture": null},
                        {"phase_name": "retained austenite", "crystal_structure": "FCC", "volume_fraction": "12.9%", "morphology": null, "grain_size": null, "texture": null}
                    ],
                    "defects": [],
                    "grain_structure": {"average_grain_size": {"value": null, "unit": null}, "grain_size_distribution": null, "texture": null},
                    "precipitates": []
                }
            ]
        }
    ],
    "interfaces": [
        {
            "interface_set_id": "inter_01",
            "sample_id": "sample_fe8mn6al02c_03",
            "phases": [
                {"interface_id": "inter_01_01", "microstructure_uuid": "uuid_03", "phase_1_name": "ferrite", "phase_2_name": "austenite", "coherence": null},
                {"interface_id": "inter_01_02", "microstructure_uuid": "uuid_03_01", "phase_1_name": "austenite", "phase_2_name": "martensite", "coherence": null}
            ],
            "defect_interaction": [
                {"interaction_id": "inter_def_01", "microstructure_uuid": "uuid_03_04", "interaction_type": "dislocation accumulation at phase boundaries", "quality_description": "High density dislocations observed in both ferrite and martensite after tensile deformation"}
            ],
            "interface_notes": [
                {"stress_strain_distribution": "Triaxial state of stress exists at ferrite triple junction boundaries, promoting martensitic transformation of blocky austenite at these positions"},
                {"slippage_situation": null}
            ],
            "phase_evolution": "Blocky austenite at ferrite triple junctions transforms to martensite first during deformation, lath-like austenite embedded in ferrite grains undergoes rotation before transformation"
        }
    ],
    "properties": [
        {
            "property_set_id": "prop_01",
            "sample_id": "sample_fe8mn6al02c_01",
            "mechanical": {
                "tensile_properties": {
                    "yield_strength": [{"direction": "longitudinal", "value": "642.1", "unit": "MPa", "others": {"uncertainty": null}}],
                    "ultimate_tensile_strength": [{"direction": "longitudinal", "value": "778.3", "unit": "MPa", "others": {"uncertainty": null}}],
                    "elongation": [{"direction": "longitudinal", "value": "23.0", "unit": "%"}],
                    "youngs_modulus": null,
                    "stress_strain_curves": null,
                    "stress_strain_distribution": [],
                    "strain_hardening_rate": []
                },
                "hardness": [
                    {"region": "austenite", "value": "275±10", "scale": "HV", "unit": null},
                    {"region": "δ-ferrite", "value": "314±15", "scale": "HV", "unit": null},
                    {"region": "α-ferrite", "value": "374±10", "scale": "HV", "unit": null},
                    {"region": "martensite", "value": "438±15", "scale": "HV", "unit": null}
                ],
                "fracture_toughness": {"value": null, "unit": null},
                "fatigue_properties": {"fatigue_limit": null, "cycles_to_failure": null},
                "creep_properties": {"steady_state_creep_rate": null, "rupture_life": null}
            },
            "physical": {
                "density": {"value": "6.95", "unit": "g/cm3"},
                "thermal_properties": {"thermal_conductivity": null, "thermal_expansion_coefficient": null, "specific_heat": null},
                "electrical_properties": {"electrical_conductivity": null, "resistivity": null},
                "magnetic_properties": {"magnetic_susceptibility": null, "curie_temperature": null}
            },
            "chemical": {
                "corrosion_resistance": {"test_medium": null, "corrosion_rate": null, "passivation_behavior": null},
                "oxidation_resistance": {"oxidation_rate_constant": null, "protective_scale": null}
            },
            "radiation_properties": {"void_swelling": null, "irradiation_hardening": null, "helium_embrittlement": null}
        },
        {
            "property_set_id": "prop_02",
            "sample_id": "sample_fe8mn6al02c_02",
            "mechanical": {
                "tensile_properties": {
                    "yield_strength": [{"direction": "longitudinal", "value": "587.8", "unit": "MPa", "others": {"uncertainty": null}}],
                    "ultimate_tensile_strength": [{"direction": "longitudinal", "value": "724.5", "unit": "MPa", "others": {"uncertainty": null}}],
                    "elongation": [{"direction": "longitudinal", "value": "30.5", "unit": "%"}],
                    "youngs_modulus": null,
                    "stress_strain_curves": null,
                    "stress_strain_distribution": [],
                    "strain_hardening_rate": []
                },
                "hardness": [
                    {"region": "austenite", "value": "275±10", "scale": "HV", "unit": null},
                    {"region": "δ-ferrite", "value": "314±15", "scale": "HV", "unit": null},
                    {"region": "α-ferrite", "value": "374±10", "scale": "HV", "unit": null},
                    {"region": "martensite", "value": "438±15", "scale": "HV", "unit": null}
                ],
                "fracture_toughness": {"value": null, "unit": null},
                "fatigue_properties": {"fatigue_limit": null, "cycles_to_failure": null},
                "creep_properties": {"steady_state_creep_rate": null, "rupture_life": null}
            },
            "physical": {
                "density": {"value": "6.95", "unit": "g/cm3"},
                "thermal_properties": {"thermal_conductivity": null, "thermal_expansion_coefficient": null, "specific_heat": null},
                "electrical_properties": {"electrical_conductivity": null, "resistivity": null},
                "magnetic_properties": {"magnetic_susceptibility": null, "curie_temperature": null}
            },
            "chemical": {
                "corrosion_resistance": {"test_medium": null, "corrosion_rate": null, "passivation_behavior": null},
                "oxidation_resistance": {"oxidation_rate_constant": null, "protective_scale": null}
            },
            "radiation_properties": {"void_swelling": null, "irradiation_hardening": null, "helium_embrittlement": null}
        },
        {
            "property_set_id": "prop_03",
            "sample_id": "sample_fe8mn6al02c_03",
            "mechanical": {
                "tensile_properties": {
                    "yield_strength": [{"direction": "longitudinal", "value": "473.6", "unit": "MPa", "others": {"uncertainty": null}}],
                    "ultimate_tensile_strength": [{"direction": "longitudinal", "value": "846.4", "unit": "MPa", "others": {"uncertainty": null}}],
                    "elongation": [{"direction": "longitudinal", "value": "32.0", "unit": "%"}],
                    "youngs_modulus": null,
                    "stress_strain_curves": null,
                    "stress_strain_distribution": [],
                    "strain_hardening_rate": []
                },
                "hardness": [
                    {"region": "austenite", "value": "275±10", "scale": "HV", "unit": null},
                    {"region": "δ-ferrite", "value": "314±15", "scale": "HV", "unit": null},
                    {"region": "α-ferrite", "value": "374±10", "scale": "HV", "unit": null},
                    {"region": "martensite", "value": "438±15", "scale": "HV", "unit": null}
                ],
                "fracture_toughness": {"value": null, "unit": null},
                "fatigue_properties": {"fatigue_limit": null, "cycles_to_failure": null},
                "creep_properties": {"steady_state_creep_rate": null, "rupture_life": null}
            },
            "physical": {
                "density": {"value": "6.95", "unit": "g/cm3"},
                "thermal_properties": {"thermal_conductivity": null, "thermal_expansion_coefficient": null, "specific_heat": null},
                "electrical_properties": {"electrical_conductivity": null, "resistivity": null},
                "magnetic_properties": {"magnetic_susceptibility": null, "curie_temperature": null}
            },
            "chemical": {
                "corrosion_resistance": {"test_medium": null, "corrosion_rate": null, "passivation_behavior": null},
                "oxidation_resistance": {"oxidation_rate_constant": null, "protective_scale": null}
            },
            "radiation_properties": {"void_swelling": null, "irradiation_hardening": null, "helium_embrittlement": null}
        },
        {
            "property_set_id": "prop_04",
            "sample_id": "sample_fe8mn6al02c_04",
            "mechanical": {
                "tensile_properties": {
                    "yield_strength": [{"direction": "longitudinal", "value": "398.3", "unit": "MPa", "others": {"uncertainty": null}}],
                    "ultimate_tensile_strength": [{"direction": "longitudinal", "value": "860.3", "unit": "MPa", "others": {"uncertainty": null}}],
                    "elongation": [{"direction": "longitudinal", "value": "15.0", "unit": "%"}],
                    "youngs_modulus": null,
                    "stress_strain_curves": null,
                    "stress_strain_distribution": [],
                    "strain_hardening_rate": []
                },
                "hardness": [
                    {"region": "austenite", "value": "275±10", "scale": "HV", "unit": null},
                    {"region": "δ-ferrite", "value": "314±15", "scale": "HV", "unit": null},
                    {"region": "α-ferrite", "value": "374±10", "scale": "HV", "unit": null},
                    {"region": "martensite", "value": "438±15", "scale": "HV", "unit": null}
                ],
                "fracture_toughness": {"value": null, "unit": null},
                "fatigue_properties": {"fatigue_limit": null, "cycles_to_failure": null},
                "creep_properties": {"steady_state_creep_rate": null, "rupture_life": null}
            },
            "physical": {
                "density": {"value": "6.95", "unit": "g/cm3"},
                "thermal_properties": {"thermal_conductivity": null, "thermal_expansion_coefficient": null, "specific_heat": null},
                "electrical_properties": {"electrical_conductivity": null, "resistivity": null},
                "magnetic_properties": {"magnetic_susceptibility": null, "curie_temperature": null}
            },
            "chemical": {
                "corrosion_resistance": {"test_medium": null, "corrosion_rate": null, "passivation_behavior": null},
                "oxidation_resistance": {"oxidation_rate_constant": null, "protective_scale": null}
            },
            "radiation_properties": {"void_swelling": null, "irradiation_hardening": null, "helium_embrittlement": null}
        }
    ],
    "performance": [
        {
            "performance_id": "perf_01",
            "sample_id": "sample_fe8mn6al02c_03",
            "service_conditions": {
                "operating_temperature": {"min": null, "max": null, "unit": null},
                "stress_state": null,
                "environment": null
            },
            "lifetime_prediction": {"model_used": null, "predicted_lifetime": null, "confidence_interval": null},
            "comparative_performance": {
                "benchmark_alloy": "Fe-8Mn-6Al-0.2C steel with other solution treatments",
                "benchmark_process_id": null,
                "benchmark_sample_id": null,
                "improvement_percentage": "Exhibits best comprehensive mechanical properties: compared to H70, total elongation increased by 39.1% while ultimate tensile strength increased by 8.7%; martensitic transformation ratio reaches 89.9% after deformation, highest among all specimens"
            }
        }
    ],
    "characterization_methods": [
        {
            "characterization_id": "char_01",
            "sample_id": null,
            "microstructure_uuid": null,
            "technique": "Scanning Electron Microscopy (SEM)",
            "purpose": "Observe microstructure morphology of specimens with different solution treatments, analyze fracture morphology",
            "key_findings": "Identify phases in H70/H80/H90/H100 specimens, H90 fracture shows quasi-cleavage characteristics with cleavage facets, micropores, tear edges and dimples"
        },
        {
            "characterization_id": "char_02",
            "sample_id": "sample_fe8mn6al02c_03",
            "microstructure_uuid": null,
            "technique": "Electron Backscatter Diffraction (EBSD)",
            "purpose": "Analyze phase distribution, grain boundary characteristics, Schmid factors of retained austenite under different tensile strains",
            "key_findings": "Austenite volume fraction decreases gradually with increasing tensile strain, small angle grain boundary fraction increases to over 51% at true strain of 0.27, austenite with higher Schmid factor transforms to martensite first during deformation"
        },
        {
            "characterization_id": "char_03",
            "sample_id": null,
            "microstructure_uuid": null,
            "technique": "X-Ray Diffraction (XRD)",
            "purpose": "Measure volume fraction of austenite, determine austenite lattice parameter to calculate C content in austenite",
            "key_findings": "Austenite volume fractions of H70/H80/H90/H100 are 12.2%/20.7%/33.8%/12.9%, martensitic transformation ratio of H90 reaches 89.9% after tensile deformation"
        },
        {
            "characterization_id": "char_04",
            "sample_id": "sample_fe8mn6al02c_03",
            "microstructure_uuid": "uuid_03_04",
            "technique": "Transmission Electron Microscopy (TEM)",
            "purpose": "Observe dislocation morphology in ferrite and martensite after deformation",
            "key_findings": "High density dislocations exist in both ferrite and martensite after tensile deformation, small amount of retained austenite remains after strong TRIP effect"
        },
        {
            "characterization_id": "char_05",
            "sample_id": null,
            "microstructure_uuid": null,
            "technique": "Energy Dispersive Spectrometer (EDS)",
            "purpose": "Measure Mn and Al contents in austenite, identify M5C2 carbide",
            "key_findings": "C, Mn contents in austenite decrease with increasing solution temperature, leading to higher Ms and Md30 temperatures"
        },
        {
            "characterization_id": "char_06",
            "sample_id": null,
            "microstructure_uuid": null,
            "technique": "Tensile test",
            "purpose": "Measure mechanical properties and work hardening behavior of specimens",
            "key_findings": "H90 has best combination of ultimate tensile strength 846.4MPa and total elongation 32%, all specimens show three-stage work hardening characteristics, stage 2 is related to TRIP effect"
        },
        {
            "characterization_id": "char_07",
            "sample_id": null,
            "microstructure_uuid": null,
            "technique": "Vickers microhardness test",
            "purpose": "Measure hardness of different phases",
            "key_findings": "Hardness of austenite/δ-ferrite/α-ferrite/martensite are 275±10HV/314±15HV/374±10HV/438±15HV respectively"
        },
        {
            "characterization_id": "char_08",
            "sample_id": null,
            "microstructure_uuid": null,
            "technique": "Densitometry (Archimedes Principle)",
            "purpose": "Measure density of the steel",
            "key_findings": "Steel density is 6.95 g/cm3, ~11% lower than pure iron"
        }
    ],
    "computational_details": [
        {
            "computation_id": "comp_01",
            "sample_id": null,
            "simulation_method": null,
            "software_used": null,
            "potential_model": null,
            "validation_against_experiment": "true",
            "analytical_model": [
                {
                    "model_name": "Austenite lattice parameter calculation model",
                    "equation_role": "Calculate C content in austenite from XRD measured lattice parameter",
                    "parameters": "aγ = 3.578 + 0.0330XC + 0.0056XAl + 0.00095XMn, aγ in Å, X represents element content in wt%",
                    "model_note": null
                },
                {
                    "model_name": "Ms temperature calculation model",
                    "equation_role": "Calculate martensitic transformation start temperature",
                    "parameters": "Ms(°C) = 539 - 423C - 30.4Mn - 12.1Cr - 17.7Ni - 7.5Mo + 10Co - 7.3Si, element contents in mass percentage",
                    "model_note": "Calculated Ms for H70/H80/H90 are 33°C/67°C/120°C respectively"
                },
                {
                    "model_name": "Md30 temperature calculation model",
                    "equation_role": "Calculate temperature at which 50% austenite transforms to martensite at true strain of 30%",
                    "parameters": "Md30(°C) = 497 - 462(C+N) - 20Ni - 18.5Mo - 13.7Cr - 8.1Mn - 9.2Si, element contents in mass percentage",
                    "model_note": "Calculated Md30 for H70/H80/H90 are 168°C/204°C/249°C respectively"
                }
            ]
        }
    ],
    "unmapped_findings": [
        "Work hardening behavior exhibits three-stage characteristics: stage 1 (work hardening rate decreases rapidly, related to ferrite deformation), stage 2 (work hardening rate slightly decreases or increases, related to TRIP effect), stage 3 (work hardening rate decreases rapidly, related to deformation localization of ferrite or martensite)",
        "Retained austenite with lower Schmid factor tends to remain untransformed during tensile deformation, while austenite with higher Schmid factor transforms first",
        "Deformation induced martensitic transformation occurs continuously with increasing true strain, transformed martensite acts as barrier for dislocation glide, promotes dislocation accumulation and multiplication",
        "With increasing solution temperature from 700°C to 1000°C, yield strength of specimens decreases gradually, which is attributed to higher austenite volume fraction, microstructure softening and grain coarsening"
    ]
}
