Repository: RiverYanggg/SteelDig_multimodal

# Evaluation Framework

这个目录实现当前的结构化抽取评估流程。它比较两套 `text_extraction.json`，数据来自 `outputs_exp/` 下各模型的抽取结果目录。

当前 `outputs_exp/` 中可用的模型目录示例：`deepseek`、`doubao`、`kimi`（以实际存在的子目录为准）。

- 真值（truth）：`outputs_exp/<truth_model>/<paper_id>/final/text_extraction.json`
- 预测（pred）：`outputs_exp/<pred_model>/<paper_id>/final/text_extraction.json`

通过 `--truth` 与 `--pred` 可任意指定哪套模型作为真值、哪套作为预测。例如 `--truth doubao --pred deepseek` 表示以 doubao 为真值、以 deepseek 为预测进行评估。

当前评估的核心原则是：

- 论文级配对由目录名决定，例如 `A0`、`A1`。
- 先做对象对齐，尤其是 `alloy/process/sample`。
- 对齐后由代码展开同一个 canonical object 下的同一个字段。
- 代码先做确定性判断；只有语义不确定的同字段值才交给 LLM judge。
- LLM judge 只输出 `true/false`，不负责计算指标。
- Precision/Recall/F1 全部由代码根据最终字段匹配结果计算。

---

File: evaluation_json2json/outputs_exp/doubao/A17/intermediate/text/text_extraction.txt
{
    "papers": [
        {
            "paper_id": "A17",
            "doi": null,
            "title": "Low-density Fe40Mn19Ni15Al15Si10C1 high entropy steel processed by mechanical alloying and spark plasma sintering: Phase evolution, microstructure and mechanical properties",
            "authors": ["Harsh Jain", "Yagnesh Shadangi", "Dibyendu Chakravarty", "Kausik Chattopadhyay", "Ashutosh Kumar Dubey", "N.K. Mukhopadhyay"],
            "publication_year": null,
            "journal": null,
            "keywords": ["High entropy steel", "Mechanical milling and spark plasma sintering", "Phase evolution and microstructure", "Thermal stability", "Mechanical properties", "Strengthening mechanisms"],
            "research_type": "mixed",
            "paper_scope": "研究机械合金化结合放电等离子烧结制备的非等原子比Fe40Mn19Ni15Al15Si10C1低密度高熵钢的相演化、微观结构、热稳定性及力学性能，结合热力学参数、CALPHAD模拟和强化机理解释性能起源，为兼具高强度与高温稳定性的高熵钢设计提供实验依据"
        }
    ],
    "alloys": [
        {
            "alloy_id": "alloy_fe40mn19ni15al15si10c1",
            "paper_id": "A17",
            "alloy_name": "Fe40Mn19Ni15Al15Si10C1 high entropy steel",
            "aliases": ["low-density high entropy steel", "non-equiatomic HES"],
            "base_element": "Fe",
            "alloying_elements": ["Mn", "Ni", "Al", "Si", "C"],
            "nominal_composition": [
                {
                    "element": "Fe",
                    "weight_percent": "46.00",
                    "atomic_percent": "40"
                },
                {
                    "element": "Mn",
                    "weight_percent": "21.50",
                    "atomic_percent": "19"
                },
                {
                    "element": "Ni",
                    "weight_percent": "18.13",
                    "atomic_percent": "15"
                },
                {
                    "element": "Al",
                    "weight_percent": "8.34",
                    "atomic_percent": "15"
                },
                {
                    "element": "Si",
                    "weight_percent": "5.78",
                    "atomic_percent": "10"
                },
                {
                    "element": "C",
                    "weight_percent": "0.25",
                    "atomic_percent": "1"
                }
            ],
            "alloys_notes": "热力学参数满足固溶体形成判据，价电子浓度VEC=6.9，处于BCC与BCC+FCC区间，实验以BCC相为主"
        }
    ],
    "processes": [
        {
            "process_id": "proc_fehes_01",
            "paper_id": "A17",
            "alloy_id": "alloy_fe40mn19ni15al15si10c1",
            "description": "机械合金化制备粉末：行星球磨 elemental powder 35h，球料比10:1，转速200rpm，甲苯为过程控制剂防止氧化，每研磨1h暂停20min避免过热",
            "processes_notes": "采用WC磨球与磨罐，每间隔5h取样检测相演化，35h后获得均质纳米晶复合粉末"
        },
        {
            "process_id": "proc_fehes_02",
            "paper_id": "A17",
            "alloy_id": "alloy_fe40mn19ni15al15si10c1",
            "description": "放电等离子烧结制备块体：35h球磨粉末在900°C、50MPa压力下烧结，升温速率100°C/min，保温15min",
            "processes_notes": "烧结后样品相对密度约99%，直径约30mm，厚度约9mm，抛光去除表面石墨层后切割为测试样"
        }
    ],
    "samples": [
        {
            "sample_id": "sample_fehes_01",
            "paper_id": "A17",
            "alloy_id": "alloy_fe40mn19ni15al15si10c1",
            "process_id": "proc_fehes_01"
        },
        {
            "sample_id": "sample_fehes_02",
            "paper_id": "A17",
            "alloy_id": "alloy_fe40mn19ni15al15si10c1",
            "process_id": "proc_fehes_02"
        }
    ],
    "processing_steps": [
        {
            "sample_id": "sample_fehes_01",
            "paper_id": "A17",
            "sequence": "1",
            "type": "mechanical_alloying",
            "method": "planetary ball milling",
            "temperature": null,
            "unit": null,
            "duration": "35 h",
            "cooling_medium": null,
            "reduction_ratio": null,
            "processing_steps_notes": "球料比10:1，转速200rpm，甲苯作过程控制剂，每1h暂停20min冷却，未检测到WC contamination"
        },
        {
            "sample_id": "sample_fehes_02",
            "paper_id": "A17",
            "sequence": "1",
            "type": "mechanical_alloying",
            "method": "planetary ball milling",
            "temperature": null,
            "unit": null,
            "duration": "35 h",
            "cooling_medium": null,
            "reduction_ratio": null,
            "processing_steps_notes": "同sample_fehes_01球磨工艺"
        },
        {
            "sample_id": "sample_fehes_02",
            "paper_id": "A17",
            "sequence": "2",
            "type": "spark_plasma_sintering",
            "method": "SPS consolidation",
            "temperature": "900",
            "unit": "°C",
            "duration": "15 min",
            "cooling_medium": null,
            "reduction_ratio": null,
            "processing_steps_notes": "压力50MPa，升温速率100°C/min，相对密度约99%"
        }
    ],
    "structures": [
        {
            "structure_id": "struct_01",
            "sample_id": "sample_fehes_01",
            "overall_structure": "纳米晶多相结构，BCC为主要相",
            "number_of_phases": "4",
            "microstructure_counts": null,
            "microstructure_list": [
                {
                    "uuid": "uuid_001",
                    "related_sequence": "1",
                    "phases_present": [
                        {
                            "phase_name": "BCC",
                            "crystal_structure": "cI2",
                            "volume_fraction": "64%",
                            "morphology": "Fe-rich matrix phase",
                            "grain_size": "13 nm",
                            "texture": null
                        },
                        {
                            "phase_name": "γ-brass type",
                            "crystal_structure": "cI52",
                            "volume_fraction": "27%",
                            "morphology": "Mn-rich secondary phase",
                            "grain_size": "10 nm",
                            "texture": null
                        },
                        {
                            "phase_name": "B2-type",
                            "crystal_structure": "cP2",
                            "volume_fraction": "6%",
                            "morphology": "ordered intermetallic",
                            "grain_size": "13 nm",
                            "texture": null
                        },
                        {
                            "phase_name": "Si",
                            "crystal_structure": "cF8",
                            "volume_fraction": "3%",
                            "morphology": "undissolved elemental particle",
                            "grain_size": "14 nm",
                            "texture": null
                        }
                    ],
                    "defects": [
                        {
                            "type": "dislocations, lattice strain",
                            "porosity": null,
                            "inclusions": [],
                            "dislocation_density": "3.97×10^18 m^-2",
                            "lattice_distortion": "17.013×10^-4 (microstrain for BCC phase)"
                        }
                    ],
                    "grain_structure": {
                        "average_grain_size": {
                            "value": "13",
                            "unit": "nm"
                        },
                        "grain_size_distribution": "BCC:13-17 nm, γ-brass:10-13 nm, Si:14-20 nm",
                        "texture": null
                    },
                    "precipitates": []
                }
            ]
        },
        {
            "structure_id": "struct_02",
            "sample_id": "sample_fehes_02",
            "overall_structure": "多相结构，BCC为主要相，含B2、微量γ-brass和Fe5Si3型硅化物析出相",
            "number_of_phases": "4",
            "microstructure_counts": null,
            "microstructure_list": [
                {
                    "uuid": "uuid_002",
                    "related_sequence": "2",
                    "phases_present": [
                        {
                            "phase_name": "BCC",
                            "crystal_structure": "cI2",
                            "volume_fraction": "56%",
                            "morphology": "Fe-Mn-Ni rich matrix",
                            "grain_size": "29 nm",
                            "texture": null
                        },
                        {
                            "phase_name": "B2-type",
                            "crystal_structure": "cP2",
                            "volume_fraction": "34%",
                            "morphology": "Al-Ni rich ordered intermetallic",
                            "grain_size": "27 nm",
                            "texture": null
                        },
                        {
                            "phase_name": "γ-brass type",
                            "crystal_structure": "cI52",
                            "volume_fraction": "1.6%",
                            "morphology": null,
                            "grain_size": "21 nm",
                            "texture": null
                        },
                        {
                            "phase_name": "Fe5Si3 type",
                            "crystal_structure": "hP16",
                            "volume_fraction": "8.4%",
                            "morphology": "nano-sized silicide precipitate",
                            "grain_size": "23 nm",
                            "texture": null
                        }
                    ],
                    "defects": [
                        {
                            "type": "dislocations",
                            "porosity": null,
                            "inclusions": [],
                            "dislocation_density": "4.46×10^15 m^-2 (BCC phase), 3.36×10^15 m^-2 (B2 phase)",
                            "lattice_distortion": null
                        }
                    ],
                    "grain_structure": {
                        "average_grain_size": {
                            "value": "29",
                            "unit": "nm"
                        },
                        "grain_size_distribution": "BCC:29 nm, B2:27 nm, γ-brass:21 nm, Fe5Si3:23 nm",
                        "texture": null
                    },
                    "precipitates": [
                        {
                            "precipitate_id": "prec_01",
                            "type": "Fe5Si3-type silicide",
                            "size": {
                                "value": "102",
                                "unit": "nm"
                            },
                            "distribution": "uniformly dispersed",
                            "coherency": null
                        },
                        {
                            "precipitate_id": "prec_02",
                            "type": "B2-type intermetallic",
                            "size": {
                                "value": "220",
                                "unit": "nm"
                            },
                            "distribution": "uniformly distributed",
                            "coherency": null
                        }
                    ]
                }
            ]
        }
    ],
    "interfaces": [],
    "properties": [
        {
            "property_set_id": "prop_01",
            "sample_id": "sample_fehes_01",
            "mechanical": null,
            "physical": {
                "density": null,
                "thermal_properties": {
                    "thermal_conductivity": null,
                    "thermal_expansion_coefficient": null,
                    "specific_heat": null
                },
                "electrical_properties": null,
                "magnetic_properties": null
            },
            "chemical": null,
            "radiation_properties": null
        },
        {
            "property_set_id": "prop_02",
            "sample_id": "sample_fehes_02",
            "mechanical": {
                "tensile_properties": {
                    "yield_strength": [
                        {
                            "direction": "compressive",
                            "value": "2046",
                            "unit": "MPa",
                            "others": {
                                "uncertainty": "160"
                            }
                        }
                    ],
                    "ultimate_tensile_strength": [
                        {
                            "direction": "compressive",
                            "value": "2046",
                            "unit": "MPa",
                            "others": {
                                "uncertainty": "160"
                            }
                        }
                    ],
                    "elongation": [
                        {
                            "direction": "compressive",
                            "value": "19",
                            "unit": "%"
                        }
                    ],
                    "youngs_modulus": "184 ± 5 GPa",
                    "stress_strain_curves": null,
                    "stress_strain_distribution": [],
                    "strain_hardening_rate": []
                },
                "hardness": [
                    {
                        "region": "bulk",
                        "value": "7.8",
                        "scale": "Vickers",
                        "unit": "GPa",
                        "others": {
                            "uncertainty": "0.3"
                        }
                    }
                ],
                "fracture_toughness": {
                    "value": null,
                    "unit": null
                },
                "fatigue_properties": {
                    "fatigue_limit": null,
                    "cycles_to_failure": null
                },
                "creep_properties": {
                    "steady_state_creep_rate": null,
                    "rupture_life": null
                }
            },
            "physical": {
                "density": {
                    "value": "6.49",
                    "unit": "g/cm^3",
                    "others": {
                        "uncertainty": "0.3"
                    }
                },
                "thermal_properties": {
                    "thermal_conductivity": null,
                    "thermal_expansion_coefficient": null,
                    "specific_heat": null
                },
                "electrical_properties": null,
                "magnetic_properties": null
            },
            "chemical": null,
            "radiation_properties": null
        }
    ],
    "performance": [
        {
            "performance_id": "perf_01",
            "sample_id": "sample_fehes_02",
            "service_conditions": {
                "operating_temperature": {
                    "min": null,
                    "max": "500",
                    "unit": "°C"
                },
                "stress_state": "compressive",
                "environment": null
            },
            "lifetime_prediction": {
                "model_used": null,
                "predicted_lifetime": null,
                "confidence_interval": null
            },
            "comparative_performance": {
                "benchmark_alloy": "reported HEAs, conventional stainless steel, dual-phase steel, low-density steel",
                "benchmark_process_id": null,
                "benchmark_sample_id": null,
                "improvement_percentage": "Microhardness (7.8 GPa) is 225%-290% higher than ferritic dual-phase steel (2.0-2.4 GPa), compressive strength is higher than most reported low-density HEAs"
            }
        }
    ],
    "characterization_methods": [
        {
            "characterization_id": "char_01",
            "sample_id": "sample_fehes_01",
            "microstructure_uuid": "uuid_001",
            "technique": "XRD, Rietveld refinement, SEM, EDS, TEM, DSC, DTA",
            "purpose": "Characterize phase evolution, microstructure, element distribution, thermal stability of milled powders",
            "key_findings": "35h milled powder consists of BCC, γ-brass, B2 phases and trace undissolved Si, with nanocrystalline structure, thermally stable up to 500°C"
        },
        {
            "characterization_id": "char_02",
            "sample_id": "sample_fehes_02",
            "microstructure_uuid": "uuid_002",
            "technique": "XRD, Rietveld refinement, SEM, EDS, EPMA, microhardness test, uniaxial compression test",
            "purpose": "Characterize phase composition, microstructure, mechanical properties of SPSed bulk samples",
            "key_findings": "SPSed sample retains BCC, B2, γ-brass phases, forms Fe5Si3 precipitates, with high hardness and good compressive ductility"
        }
    ],
    "computational_details": [
        {
            "computation_id": "comp_01",
            "sample_id": null,
            "simulation_method": "CALPHAD thermodynamic equilibrium calculation",
            "software_used": "Thermo-Calc, TCFE8 database",
            "potential_model": null,
            "validation_against_experiment": "Predicted phase composition shows slight deviation from experimental results, attributed to limitation of conventional steel database for HEA application",
            "analytical_model": [
                {
                    "model_name": "Equilibrium phase diagram calculation",
                    "equation_role": "Predict phase evolution at 25°C-1200°C",
                    "parameters": "Alloy composition Fe40Mn19Ni15Al15Si10C1 at.%, pressure 1 atm",
                    "model_note": "Predicts liquid phase above 1200°C, BCC+B2 phases formed at 1100°C, silicide phase formed below 500°C"
                }
            ]
        },
        {
            "computation_id": "comp_02",
            "sample_id": "sample_fehes_02",
            "simulation_method": "Quantitative strengthening mechanism calculation",
            "software_used": null,
            "potential_model": null,
            "validation_against_experiment": "Calculated theoretical strength (2164 MPa) matches well with experimental compressive strength (2046 MPa)",
            "analytical_model": [
                {
                    "model_name": "Hall-Petch, Orowan, Bailey-Hirsch, Fleischer models",
                    "equation_role": "Calculate contribution of each strengthening mechanism to yield strength",
                    "parameters": "Grain boundary strengthening: 52.55%, dislocation strengthening: 30.00%, precipitation strengthening: 5.70%, solid solution strengthening: 6.14%",
                    "model_note": "Grain boundary and dislocation strengthening are dominant strengthening mechanisms"
                }
            ]
        }
    ],
    "unmapped_findings": [
        "35h milled powder shows exothermic events at 420°C (γ-brass phase ordering/texturing) and 520°C (Fe5Si3 phase formation)",
        "Al has the highest alloying rate during milling, dissolved completely after 15h; Si remains undissolved after 35h due to lowest self-diffusion coefficient",
        "No crack formation observed on SPSed sample even under 5000 mN indentation load during microhardness test",
        "Calculated melting point of the alloy is 1638 K via machine learning approach, 1620 K via rule of mixture",
        "B2 phase stability at high temperature is attributed to strong bonding between Fe-Al and Ni-Al atomic pairs and sluggish diffusion effect of high entropy alloys"
    ]
}

File: evaluation_json2json/outputs_exp/doubao/A18/intermediate/text/text_extraction.txt
{
    "papers": [
        {
            "paper_id": "A18",
            "doi": null,
            "title": "Effect of alloying content on microstructure and mechanical properties of Fe–Mn–Al–C low-density steels",
            "authors": ["Hui Wang", "Cunyu Wang", "Jianxiong Liang", "Andy Godfrey", "Yuhui Wang", "Yuqing Weng", "Wenquan Cao"],
            "publication_year": null,
            "journal": null,
            "keywords": ["Low density steel", "Alloying effects", "Mechanical property", "Impact toughness", "κ-carbides"],
            "research_type": "experimental",
            "paper_scope": "系统研究C（0.6~1.5wt%）、Mn（20~35wt%）、Al（6~12wt%）含量对Fe-Mn-Al-C低密度钢固溶处理后微观组织（相组成、晶粒尺寸、κ碳化物尺寸等）、密度、拉伸性能及-40℃冲击韧性的影响规律，建立密度与合金含量的定量关系，揭示κ碳化物对力学性能的作用机制，为高性能低密度钢成分设计提供指导"
        }
    ],
    "alloys": [
        {
            "alloy_id": "alloy_fe30mn11al06c",
            "paper_id": "A18",
            "alloy_name": "Fe30Mn11Al0.6C",
            "aliases": ["C-0.6"],
            "base_element": "Fe",
            "alloying_elements": ["C", "Mn", "Al"],
            "nominal_composition": [
                {"element": "C", "weight_percent": "0.63", "atomic_percent": null},
                {"element": "Mn", "weight_percent": "30.10", "atomic_percent": null},
                {"element": "Al", "weight_percent": "11.11", "atomic_percent": null},
                {"element": "Fe", "weight_percent": "Bal.", "atomic_percent": null}
            ],
            "alloys_notes": "实验测得密度6.65 g/cm³"
        },
        {
            "alloy_id": "alloy_fe30mn11al10c",
            "paper_id": "A18",
            "alloy_name": "Fe30Mn11Al1.0C",
            "aliases": ["C-1.0", "Mn-30", "Al-11"],
            "base_element": "Fe",
            "alloying_elements": ["C", "Mn", "Al"],
            "nominal_composition": [
                {"element": "C", "weight_percent": "1.00", "atomic_percent": null},
                {"element": "Mn", "weight_percent": "30.07", "atomic_percent": null},
                {"element": "Al", "weight_percent": "11.07", "atomic_percent": null},
                {"element": "Fe", "weight_percent": "Bal.", "atomic_percent": null}
            ],
            "alloys_notes": "实验测得密度6.60 g/cm³"
        },
        {
            "alloy_id": "alloy_fe30mn11al12c",
            "paper_id": "A18",
            "alloy_name": "Fe30Mn11Al1.2C",
            "aliases": ["C-1.2"],
            "base_element": "Fe",
            "alloying_elements": ["C", "Mn", "Al"],
            "nominal_composition": [
                {"element": "C", "weight_percent": "1.20", "atomic_percent": null},
                {"element": "Mn", "weight_percent": "29.99", "atomic_percent": null},
                {"element": "Al", "weight_percent": "11.08", "atomic_percent": null},
                {"element": "Fe", "weight_percent": "Bal.", "atomic_percent": null}
            ],
            "alloys_notes": "实验测得密度6.58 g/cm³"
        },
        {
            "alloy_id": "alloy_fe30mn11al15c",
            "paper_id": "A18",
            "alloy_name": "Fe30Mn11Al1.5C",
            "aliases": ["C-1.5"],
            "base_element": "Fe",
            "alloying_elements": ["C", "Mn", "Al"],
            "nominal_composition": [
                {"element": "C", "weight_percent": "1.52", "atomic_percent": null},
                {"element": "Mn", "weight_percent": "29.67", "atomic_percent": null},
                {"element": "Al", "weight_percent": "11.21", "atomic_percent": null},
                {"element": "Fe", "weight_percent": "Bal.", "atomic_percent": null}
            ],
            "alloys_notes": "实验测得密度6.56 g/cm³"
        },
        {
            "alloy_id": "alloy_fe20mn11al1c",
            "paper_id": "A18",
            "alloy_name": "Fe20Mn11Al1.0C",
            "aliases": ["Mn-20"],
            "base_element": "Fe",
            "alloying_elements": ["C", "Mn", "Al"],
            "nominal_composition": [
                {"element": "C", "weight_percent": "1.01", "atomic_percent": null},
                {"element": "Mn", "weight_percent": "19.09", "atomic_percent": null},
                {"element": "Al", "weight_percent": "10.87", "atomic_percent": null},
                {"element": "Fe", "weight_percent": "Bal.", "atomic_percent": null}
            ],
            "alloys_notes": "实验测得密度6.69 g/cm³"
        },
        {
            "alloy_id": "alloy_fe25mn11al1c",
            "paper_id": "A18",
            "alloy_name": "Fe25Mn11Al1.0C",
            "aliases": ["Mn-25"],
            "base_element": "Fe",
            "alloying_elements": ["C", "Mn", "Al"],
            "nominal_composition": [
                {"element": "C", "weight_percent": "1.01", "atomic_percent": null},
                {"element": "Mn", "weight_percent": "24.56", "atomic_percent": null},
                {"element": "Al", "weight_percent": "11.12", "atomic_percent": null},
                {"element": "Fe", "weight_percent": "Bal.", "atomic_percent": null}
            ],
            "alloys_notes": "实验测得密度6.63 g/cm³"
        },
        {
            "alloy_id": "alloy_fe35mn11al1c",
            "paper_id": "A18",
            "alloy_name": "Fe35Mn11Al1.0C",
            "aliases": ["Mn-35"],
            "base_element": "Fe",
            "alloying_elements": ["C", "Mn", "Al"],
            "nominal_composition": [
                {"element": "C", "weight_percent": "1.00", "atomic_percent": null},
                {"element": "Mn", "weight_percent": "34.23", "atomic_percent": null},
                {"element": "Al", "weight_percent": "11.10", "atomic_percent": null},
                {"element": "Fe", "weight_percent": "Bal.", "atomic_percent": null}
            ],
            "alloys_notes": "实验测得密度6.53 g/cm³"
        },
        {
            "alloy_id": "alloy_fe30mn6al1c",
            "paper_id": "A18",
            "alloy_name": "Fe30Mn6Al1.0C",
            "aliases": ["Al-6"],
            "base_element": "Fe",
            "alloying_elements": ["C", "Mn", "Al"],
            "nominal_composition": [
                {"element": "C", "weight_percent": "0.99", "atomic_percent": null},
                {"element": "Mn", "weight_percent": "29.48", "atomic_percent": null},
                {"element": "Al", "weight_percent": "5.98", "atomic_percent": null},
                {"element": "Fe", "weight_percent": "Bal.", "atomic_percent": null}
            ],
            "alloys_notes": "实验测得密度7.12 g/cm³"
        },
        {
            "alloy_id": "alloy_fe30mn8al1c",
            "paper_id": "A18",
            "alloy_name": "Fe30Mn8Al1.0C",
            "aliases": ["Al-8"],
            "base_element": "Fe",
            "alloying_elements": ["C", "Mn", "Al"],
            "nominal_composition": [
                {"element": "C", "weight_percent": "0.98", "atomic_percent": null},
                {"element": "Mn", "weight_percent": "30.22", "atomic_percent": null},
                {"element": "Al", "weight_percent": "8.08", "atomic_percent": null},
                {"element": "Fe", "weight_percent": "Bal.", "atomic_percent": null}
            ],
            "alloys_notes": "实验测得密度6.90 g/cm³"
        },
        {
            "alloy_id": "alloy_fe30mn10al1c",
            "paper_id": "A18",
            "alloy_name": "Fe30Mn10Al1.0C",
            "aliases": ["Al-10"],
            "base_element": "Fe",
            "alloying_elements": ["C", "Mn", "Al"],
            "nominal_composition": [
                {"element": "C", "weight_percent": "1.01", "atomic_percent": null},
                {"element": "Mn", "weight_percent": "30.22", "atomic_percent": null},
                {"element": "Al", "weight_percent": "10.13", "atomic_percent": null},
                {"element": "Fe", "weight_percent": "Bal.", "atomic_percent": null}
            ],
            "alloys_notes": "实验测得密度6.69 g/cm³"
        },
        {
            "alloy_id": "alloy_fe30mn12al1c",
            "paper_id": "A18",
            "alloy_name": "Fe30Mn12Al1.0C",
            "aliases": ["Al-12"],
            "base_element": "Fe",
            "alloying_elements": ["C", "Mn", "Al"],
            "nominal_composition": [
                {"element": "C", "weight_percent": "1.02", "atomic_percent": null},
                {"element": "Mn", "weight_percent": "30.47", "atomic_percent": null},
                {"element": "Al", "weight_percent": "12.04", "atomic_percent": null},
                {"element": "Fe", "weight_percent": "Bal.", "atomic_percent": null}
            ],
            "alloys_notes": "实验测得密度6.52 g/cm³"
        }
    ],
    "processes": [
        {
            "process_id": "proc_fe_mnalc_1050",
            "paper_id": "A18",
            "alloy_id": null,
            "description": "真空感应熔炼→铸锭→1200℃均匀化5h→热轧至φ16mm空冷→1050℃固溶处理2h→水淬",
            "processes_notes": "所有1050℃固溶样品采用该工艺"
        },
        {
            "process_id": "proc_fe_mnalc_1100",
            "paper_id": "A18",
            "alloy_id": null,
            "description": "真空感应熔炼→铸锭→1200℃均匀化5h→热轧至φ16mm空冷→1100℃固溶处理2h→水淬",
            "processes_notes": "仅不同Al含量样品采用该工艺进行对比"
        }
    ],
    "samples": [
        {"sample_id": "sample_c06_1050", "paper_id": "A18", "alloy_id": "alloy_fe30mn11al06c", "process_id": "proc_fe_mnalc_1050"},
        {"sample_id": "sample_c10_1050", "paper_id": "A18", "alloy_id": "alloy_fe30mn11al10c", "process_id": "proc_fe_mnalc_1050"},
        {"sample_id": "sample_c12_1050", "paper_id": "A18", "alloy_id": "alloy_fe30mn11al12c", "process_id": "proc_fe_mnalc_1050"},
        {"sample_id": "sample_c15_1050", "paper_id": "A18", "alloy_id": "alloy_fe30mn11al15c", "process_id": "proc_fe_mnalc_1050"},
        {"sample_id": "sample_mn20_1050", "paper_id": "A18", "alloy_id": "alloy_fe20mn11al1c", "process_id": "proc_fe_mnalc_1050"},
        {"sample_id": "sample_mn25_1050", "paper_id": "A18", "alloy_id": "alloy_fe25mn11al1c", "process_id": "proc_fe_mnalc_1050"},
        {"sample_id": "sample_mn35_1050", "paper_id": "A18", "alloy_id": "alloy_fe35mn11al1c", "process_id": "proc_fe_mnalc_1050"},
        {"sample_id": "sample_al6_1050", "paper_id": "A18", "alloy_id": "alloy_fe30mn6al1c", "process_id": "proc_fe_mnalc_1050"},
        {"sample_id": "sample_al8_1050", "paper_id": "A18", "alloy_id": "alloy_fe30mn8al1c", "process_id": "proc_fe_mnalc_1050"},
        {"sample_id": "sample_al10_1050", "paper_id": "A18", "alloy_id": "alloy_fe30mn10al1c", "process_id": "proc_fe_mnalc_1050"},
        {"sample_id": "sample_al12_1050", "paper_id": "A18", "alloy_id": "alloy_fe30mn12al1c", "process_id": "proc_fe_mnalc_1050"},
        {"sample_id": "sample_al6_1100", "paper_id": "A18", "alloy_id": "alloy_fe30mn6al1c", "process_id": "proc_fe_mnalc_1100"},
        {"sample_id": "sample_al8_1100", "paper_id": "A18", "alloy_id": "alloy_fe30mn8al1c", "process_id": "proc_fe_mnalc_1100"},
        {"sample_id": "sample_al10_1100", "paper_id": "A18", "alloy_id": "alloy_fe30mn10al1c", "process_id": "proc_fe_mnalc_1100"},
        {"sample_id": "sample_al11_1100", "paper_id": "A18", "alloy_id": "alloy_fe30mn11al10c", "process_id": "proc_fe_mnalc_1100"},
        {"sample_id": "sample_al12_1100", "paper_id": "A18", "alloy_id": "alloy_fe30mn12al1c", "process_id": "proc_fe_mnalc_1100"}
    ],
    "processing_steps": [
        {
            "sample_id": null,
            "paper_id": "A18",
            "sequence": "1",
            "type": "melting",
            "method": "high frequency vacuum induction melting",
            "temperature": null,
            "unit": null,
            "duration": null,
            "cooling_medium": null,
            "reduction_ratio": null,
            "processing_steps_notes": "熔炉容量50kg"
        },
        {
            "sample_id": null,
            "paper_id": "A18",
            "sequence": "2",
            "type": "casting",
            "method": "ingot casting",
            "temperature": null,
            "unit": null,
            "duration": null,
            "cooling_medium": null,
            "reduction_ratio": null,
            "processing_steps_notes": "铸锭直径150mm"
        },
        {
            "sample_id": null,
            "paper_id": "A18",
            "sequence": "3",
            "type": "heat_treatment",
            "method": "homogenization",
            "temperature": "1200",
            "unit": "℃",
            "duration": "5h",
            "cooling_medium": null,
            "reduction_ratio": null,
            "processing_steps_notes": null
        },
        {
            "sample_id": null,
            "paper_id": "A18",
            "sequence": "4",
            "type": "thermomechanical_processing",
            "method": "hot rolling",
            "temperature": null,
            "unit": null,
            "duration": null,
            "cooling_medium": "air",
            "reduction_ratio": null,
            "processing_steps_notes": "轧制成直径16mm棒材"
        },
        {
            "sample_id": null,
            "paper_id": "A18",
            "sequence": "5",
            "type": "heat_treatment",
            "method": "solution treatment",
            "temperature": "1050",
            "unit": "℃",
            "duration": "2h",
            "cooling_medium": "water",
            "reduction_ratio": null,
            "processing_steps_notes": null
        },
        {
            "sample_id": null,
            "paper_id": "A18",
            "sequence": "5-1100",
            "type": "heat_treatment",
            "method": "solution treatment",
            "temperature": "1100",
            "unit": "℃",
            "duration": "2h",
            "cooling_medium": "water",
            "reduction_ratio": null,
            "processing_steps_notes": null
        }
    ],
    "structures": [
        {
            "structure_id": "struct_c06_1050",
            "sample_id": "sample_c06_1050",
            "overall_structure": "奥氏体+铁素体双相组织",
            "number_of_phases": "2",
            "microstructure_counts": null,
            "microstructure_list": [
                {
                    "uuid": "uuid-001",
                    "related_sequence": "5",
                    "phases_present": [
                        {"phase_name": "austenite", "crystal_structure": "FCC", "volume_fraction": "70%", "morphology": "equiaxed grain", "grain_size": "7.3±1.2 μm", "texture": null},
                        {"phase_name": "ferrite", "crystal_structure": "BCC", "volume_fraction": "30%", "morphology": "equiaxed grain", "grain_size": "5.5±1.4 μm", "texture": null}
                    ],
                    "defects": [
                        {"type": "twin boundary", "porosity": null, "inclusions": [], "dislocation_density": null, "lattice_distortion": null}
                    ],
                    "grain_structure": {
                        "average_grain_size": {"value": "7.3", "unit": "μm"},
                        "grain_size_distribution": null,
                        "texture": null
                    },
                    "precipitates": [
                        {"precipitate_id": "prec_001", "type": "κ-carbide", "size": {"value": "1.0", "unit": "nm"}, "distribution": "intragranular", "coherency": "coherent"}
                    ]
                }
            ]
        },
        {
            "structure_id": "struct_c10_1050",
            "sample_id": "sample_c10_1050",
            "overall_structure": "单相奥氏体组织",
            "number_of_phases": "1",
            "microstructure_counts": null,
            "microstructure_list": [
                {
                    "uuid": "uuid-002",
                    "related_sequence": "5",
                    "phases_present": [
                        {"phase_name": "austenite", "crystal_structure": "FCC", "volume_fraction": "100%", "morphology": "equiaxed grain", "grain_size": "23.7±1.3 μm", "texture": null}
                    ],
                    "defects": [
                        {"type": "twin boundary", "porosity": null, "inclusions": [], "dislocation_density": null, "lattice_distortion": null}
                    ],
                    "grain_structure": {
                        "average_grain_size": {"value": "23.7", "unit": "μm"},
                        "grain_size_distribution": null,
                        "texture": null
                    },
                    "precipitates": [
                        {"precipitate_id": "prec_002", "type": "κ-carbide", "size": {"value": "3.0", "unit": "nm"}, "distribution": "intragranular", "coherency": "coherent"}
                    ]
                }
            ]
        },
        {
            "structure_id": "struct_c12_1050",
            "sample_id": "sample_c12_1050",
            "overall_structure": "单相奥氏体组织",
            "number_of_phases": "1",
            "microstructure_counts": null,
            "microstructure_list": [
                {
                    "uuid": "uuid-003",
                    "related_sequence": "5",
                    "phases_present": [
                        {"phase_name": "austenite", "crystal_structure": "FCC", "volume_fraction": "100%", "morphology": "equiaxed grain", "grain_size": "22.5±1.4 μm", "texture": null}
                    ],
                    "defects": [
                        {"type": "twin boundary", "porosity": null, "inclusions": [], "dislocation_density": null, "lattice_distortion": null}
                    ],
                    "grain_structure": {
                        "average_grain_size": {"value": "22.5", "unit": "μm"},
                        "grain_size_distribution": null,
                        "texture": null
                    },
                    "precipitates": [
                        {"precipitate_id": "prec_003", "type": "κ-carbide", "size": {"value": "20", "unit": "nm"}, "distribution": "intragranular", "coherency": "coherent"}
                    ]
                }
            ]
        },
        {
            "structure_id": "struct_c15_1050",
            "sample_id": "sample_c15_1050",
            "overall_structure": "单相奥氏体组织",
            "number_of_phases": "1",
            "microstructure_counts": null,
            "microstructure_list": [
                {
                    "uuid": "uuid-004",
                    "related_sequence": "5",
                    "phases_present": [
                        {"phase_name": "austenite", "crystal_structure": "FCC", "volume_fraction": "100%", "morphology": "equiaxed grain", "grain_size": "22.4±1.4 μm", "texture": null}
                    ],
                    "defects": [
                        {"type": "twin boundary", "porosity": null, "inclusions": [], "dislocation_density": null, "lattice_distortion": null}
                    ],
                    "grain_structure": {
                        "average_grain_size": {"value": "22.4", "unit": "μm"},
                        "grain_size_distribution": null,
                        "texture": null
                    },
                    "precipitates": [
                        {"precipitate_id": "prec_004", "type": "κ-carbide", "size": {"value": "50", "unit": "nm"}, "distribution": "intragranular", "coherency": "coherent"}
                    ]
                }
            ]
        }
    ],
    "interfaces": [
        {
            "interface_set_id": "interface_set_01",
            "sample_id": null,
            "phases": [
                {
                    "interface_id": "interface_01",
                    "microstructure_uuid": null,
                    "phase_1_name": "austenite",
                    "phase_2_name": "κ-carbide",
                    "coherence": "coherent"
                }
            ],
            "defect_interaction": [],
            "interface_notes": [
                {"stress_strain_distribution": null},
                {"slippage_situation": null}
            ],
            "phase_evolution": "κ-carbide与奥氏体的取向关系为(001)κ || (001)γ，生长平面为{011}"
        }
    ],
    "properties": [
        {
            "property_set_id": "prop_c06_1050",
            "sample_id": "sample_c06_1050",
            "mechanical": {
                "tensile_properties": {
                    "yield_strength": [
                        {"direction": "parallel to rod axis", "value": "542", "unit": "MPa", "others": {"uncertainty": "3"}}
                    ],
                    "ultimate_tensile_strength": [
                        {"direction": "parallel to rod axis", "value": "881", "unit": "MPa", "others": {"uncertainty": "1"}}
                    ],
                    "elongation": [
                        {"direction": "parallel to rod axis", "value": "74.0", "unit": "%"}
                    ],
                    "youngs_modulus": null,
                    "stress_strain_curves": null,
                    "stress_strain_distribution": [],
                    "strain_hardening_rate": []
                },
                "hardness": [],
                "fracture_toughness": {"value": null, "unit": null},
                "fatigue_properties": {"fatigue_limit": null, "cycles_to_failure": null},
                "creep_properties": {"steady_state_creep_rate": null, "rupture_life": null}
            },
            "physical": {
                "density": {"value": "6.65", "unit": "g/cm³"},
                "thermal_properties": {"thermal_conductivity": null, "thermal_expansion_coefficient": null, "specific_heat": null},
                "electrical_properties": {"electrical_conductivity": null, "resistivity": null},
                "magnetic_properties": {"magnetic_susceptibility": null, "curie_temperature": null}
            },
            "chemical": {
                "corrosion_resistance": {"test_medium": null, "corrosion_rate": null, "passivation_behavior": null},
                "oxidation_resistance": {"oxidation_rate_constant": null, "protective_scale": null}
            },
            "radiation_properties": {"void_swelling": null, "irradiation_hardening": null, "helium_embrittlement": null}
        }
    ],
    "performance": [
        {
            "performance_id": "perf_optimal",
            "sample_id": "sample_al10_1050",
            "service_conditions": {
                "operating_temperature": {"min": null, "max": null, "unit": null},
                "stress_state": null,
                "environment": null
            },
            "lifetime_prediction": {"model_used": null, "predicted_lifetime": null, "confidence_interval": null},
            "comparative_performance": {
                "benchmark_alloy": null,
                "benchmark_process_id": null,
                "benchmark_sample_id": null,
                "improvement_percentage": null
            }
        }
    ],
    "characterization_methods": [
        {
            "characterization_id": "char_001",
            "sample_id": null,
            "microstructure_uuid": null,
            "technique": "EBSD",
            "purpose": "表征相组成、晶粒尺寸、孪晶界比例",
            "key_findings": "15°取向差定义晶界，步长0.5μm，工作电压20kV"
        },
        {
            "characterization_id": "char_002",
            "sample_id": null,
            "microstructure_uuid": null,
            "technique": "TEM",
            "purpose": "表征κ碳化物的尺寸、形貌、分布及取向关系",
            "key_findings": "工作电压200kV，双喷电解抛光制样"
        },
        {
            "characterization_id": "char_003",
            "sample_id": null,
            "microstructure_uuid": null,
            "technique": "Room temperature tensile test",
            "purpose": "测试拉伸力学性能",
            "key_findings": "应变速率1.1×10^-3 s^-1，标距25mm，试样轴向平行于棒材轧制方向"
        },
        {
            "characterization_id": "char_004",
            "sample_id": null,
            "microstructure_uuid": null,
            "technique": "Charpy impact test",
            "purpose": "测试-40℃冲击韧性",
            "key_findings": "V型缺口垂直于棒材轴向，摆锤容量500J"
        },
        {
            "characterization_id": "char_005",
            "sample_id": null,
            "microstructure_uuid": null,
            "technique": "Archimedes drainage method",
            "purpose": "测试合金密度",
            "key_findings": "密度范围6.52~7.12 g/cm³"
        }
    ],
    "computational_details": [
        {
            "computation_id": "comp_001",
            "sample_id": null,
            "simulation_method": null,
            "software_used": null,
            "potential_model": null,
            "validation_against_experiment": "yes",
            "analytical_model": [
                {
                    "model_name": "Density prediction model",
                    "equation_role": "定量描述密度与合金含量的关系",
                    "parameters": "ρ = 8.1 – 0.102C – 0.10Al – 0.01Mn (C、Al、Mn为质量百分比，密度单位g/cm³)",
                    "model_note": "与已有文献相比，C含量的系数显著更低，预测精度更高"
                },
                {
                    "model_name": "Shear strengthening model of κ-carbide",
                    "equation_role": "描述κ碳化物的强化贡献",
                    "parameters": "σ_shear = αf^1/2d_Car^1/2，拟合得到α对应强化系数为97.1 MPa/nm^1/2",
                    "model_note": "κ碳化物尺寸达50nm时仍以剪切机制强化，远高于常规5nm临界尺寸"
                }
            ]
        }
    ],
    "unmapped_findings": [
        "极限真应力约1350MPa、断裂真应力约2150MPa几乎不随合金成分变化",
        "无κ碳化物时基体屈服强度约478MPa，由固溶强化和细晶强化贡献",
        "除0.6C和30Mn钢外，加工硬化率随真应变呈现先快速下降、缓慢上升、再下降的规律",
        "C含量>1.2%、Mn含量<25%、Al含量>10%时，-40℃夏比冲击韧性低于10J",
        "Fe30Mn10Al1C钢经1050℃固溶处理后获得优异综合性能：屈服强度642MPa、延伸率72%、-40℃冲击韧性237J，密度6.69g/cm³",
        "1100℃固溶处理相比1050℃，样品屈服强度略有下降，源于晶粒尺寸增大"
    ]
}
