Repository: RiverYanggg/SteelDig_multimodal

# Evaluation Framework

这个目录实现当前的结构化抽取评估流程。它比较两套 `text_extraction.json`，数据来自 `outputs_exp/` 下各模型的抽取结果目录。

当前 `outputs_exp/` 中可用的模型目录示例：`deepseek`、`doubao`、`kimi`（以实际存在的子目录为准）。

- 真值（truth）：`outputs_exp/<truth_model>/<paper_id>/final/text_extraction.json`
- 预测（pred）：`outputs_exp/<pred_model>/<paper_id>/final/text_extraction.json`

通过 `--truth` 与 `--pred` 可任意指定哪套模型作为真值、哪套作为预测。例如 `--truth doubao --pred deepseek` 表示以 doubao 为真值、以 deepseek 为预测进行评估。

当前评估的核心原则是：

- 论文级配对由目录名决定，例如 `A0`、`A1`。
- 先做对象对齐，尤其是 `alloy/process/sample`。
- 对齐后由代码展开同一个 canonical object 下的同一个字段。
- 代码先做确定性判断；只有语义不确定的同字段值才交给 LLM judge。
- LLM judge 只输出 `true/false`，不负责计算指标。
- Precision/Recall/F1 全部由代码根据最终字段匹配结果计算。

---

File: evaluation_json2json/outputs_exp/doubao/A19/intermediate/text/text_extraction.txt
{
    "papers": [
        {
            "paper_id": "A19",
            "doi": null,
            "title": "Effects of annealing temperature on microstructure and mechanical properties of a low density δ-TRIP steel plate via intercritical quenching-annealing process",
            "authors": ["Feifan Li", "Xueliang Shang", "Jingxiao Zhao", "Xuemin Wang", "Xiangyu Xu", "Zhongwen Wu"],
            "publication_year": null,
            "journal": null,
            "keywords": ["Laminated microstructure", "Fe–Mn–Al–C steel", "Mechanical properties", "Austenitic stability"],
            "research_type": "experimental",
            "paper_scope": "Investigate the effects of annealing temperature on microstructure and mechanical properties of Fe–9Mn–5Al-0.3C low density δ-TRIP steel plates treated by intercritical quenching-annealing process, analyze austenitic stability and deformation behavior, optimize heat treatment parameters to obtain excellent comprehensive mechanical properties for engineering application"
        }
    ],
    "alloys": [
        {
            "alloy_id": "alloy_fe9mn5al03c",
            "paper_id": "A19",
            "alloy_name": "Fe–9Mn–5Al-0.3C low density δ-TRIP steel",
            "aliases": [],
            "base_element": "Fe",
            "alloying_elements": ["Mn", "Al", "C", "P", "S"],
            "nominal_composition": [
                {"element": "C", "weight_percent": "0.3", "atomic_percent": null},
                {"element": "Mn", "weight_percent": "9", "atomic_percent": null},
                {"element": "Al", "weight_percent": "5", "atomic_percent": null},
                {"element": "Fe", "weight_percent": "balance", "atomic_percent": null}
            ],
            "alloys_notes": "Actual composition (wt%): C 0.29, Al 4.6, Mn 8.9, P <0.005, S <0.005, Fe balance; Density 7.34 g/cm³, 6.7% lower than low-carbon low-alloyed steels"
        }
    ],
    "processes": [
        {
            "process_id": "proc_fe9mn5al_hr",
            "paper_id": "A19",
            "alloy_id": "alloy_fe9mn5al03c",
            "description": "Hot rolling process: ingot heated to 1100 °C for 2h forged, reheated to 1100 °C for 2h, hot rolled from 80mm to 12mm in 8 passes, start rolling temperature ~1050 °C, finish rolling temperature ~950 °C, air cooled to room temperature",
            "processes_notes": null
        },
        {
            "process_id": "proc_fe9mn5al_iq1050",
            "paper_id": "A19",
            "alloy_id": "alloy_fe9mn5al03c",
            "description": "Intercritical quenching process: hot rolled plate reheated to 1050 °C (dual-phase region of ferrite and austenite) held for 1h, followed by water quenching",
            "processes_notes": null
        },
        {
            "process_id": "proc_fe9mn5al_qa620",
            "paper_id": "A19",
            "alloy_id": "alloy_fe9mn5al03c",
            "description": "Intercritical quenching + annealing process: IQ-1050 sample annealed at 620 °C for 1h, air cooled to room temperature",
            "processes_notes": null
        },
        {
            "process_id": "proc_fe9mn5al_qa680",
            "paper_id": "A19",
            "alloy_id": "alloy_fe9mn5al03c",
            "description": "Intercritical quenching + annealing process: IQ-1050 sample annealed at 680 °C for 1h, air cooled to room temperature",
            "processes_notes": null
        },
        {
            "process_id": "proc_fe9mn5al_qa740",
            "paper_id": "A19",
            "alloy_id": "alloy_fe9mn5al03c",
            "description": "Intercritical quenching + annealing process: IQ-1050 sample annealed at 740 °C for 1h, air cooled to room temperature",
            "processes_notes": null
        },
        {
            "process_id": "proc_fe9mn5al_qa800",
            "paper_id": "A19",
            "alloy_id": "alloy_fe9mn5al03c",
            "description": "Intercritical quenching + annealing process: IQ-1050 sample annealed at 800 °C for 1h, air cooled to room temperature",
            "processes_notes": null
        }
    ],
    "samples": [
        {"sample_id": "sample_fe9mn5al_hr", "paper_id": "A19", "alloy_id": "alloy_fe9mn5al03c", "process_id": "proc_fe9mn5al_hr"},
        {"sample_id": "sample_fe9mn5al_iq1050", "paper_id": "A19", "alloy_id": "alloy_fe9mn5al03c", "process_id": "proc_fe9mn5al_iq1050"},
        {"sample_id": "sample_fe9mn5al_qa620", "paper_id": "A19", "alloy_id": "alloy_fe9mn5al03c", "process_id": "proc_fe9mn5al_qa620"},
        {"sample_id": "sample_fe9mn5al_qa680", "paper_id": "A19", "alloy_id": "alloy_fe9mn5al03c", "process_id": "proc_fe9mn5al_qa680"},
        {"sample_id": "sample_fe9mn5al_qa740", "paper_id": "A19", "alloy_id": "alloy_fe9mn5al03c", "process_id": "proc_fe9mn5al_qa740"},
        {"sample_id": "sample_fe9mn5al_qa800", "paper_id": "A19", "alloy_id": "alloy_fe9mn5al03c", "process_id": "proc_fe9mn5al_qa800"}
    ],
    "processing_steps": [
        {
            "sample_id": "sample_fe9mn5al_hr",
            "paper_id": "A19",
            "sequence": "1",
            "type": "thermomechanical_processing",
            "method": "homogenization forging",
            "temperature": "1100",
            "unit": "°C",
            "duration": "2",
            "cooling_medium": null,
            "reduction_ratio": null,
            "processing_steps_notes": "Forged into 80mm×70mm square ingot"
        },
        {
            "sample_id": "sample_fe9mn5al_hr",
            "paper_id": "A19",
            "sequence": "2",
            "type": "thermomechanical_processing",
            "method": "hot rolling",
            "temperature": "1100",
            "unit": "°C",
            "duration": "2",
            "cooling_medium": "air",
            "reduction_ratio": "85",
            "processing_steps_notes": "8 passes rolling from 80mm to 12mm, start rolling ~1050 °C, finish rolling ~950 °C"
        },
        {
            "sample_id": "sample_fe9mn5al_iq1050",
            "paper_id": "A19",
            "sequence": "1",
            "type": "heat_treatment",
            "method": "intercritical quenching",
            "temperature": "1050",
            "unit": "°C",
            "duration": "1",
            "cooling_medium": "water",
            "reduction_ratio": null,
            "processing_steps_notes": "Reheated from hot rolled state"
        },
        {
            "sample_id": "sample_fe9mn5al_qa620",
            "paper_id": "A19",
            "sequence": "1",
            "type": "heat_treatment",
            "method": "annealing",
            "temperature": "620",
            "unit": "°C",
            "duration": "1",
            "cooling_medium": "air",
            "reduction_ratio": null,
            "processing_steps_notes": "Annealed after intercritical quenching at 1050 °C"
        },
        {
            "sample_id": "sample_fe9mn5al_qa680",
            "paper_id": "A19",
            "sequence": "1",
            "type": "heat_treatment",
            "method": "annealing",
            "temperature": "680",
            "unit": "°C",
            "duration": "1",
            "cooling_medium": "air",
            "reduction_ratio": null,
            "processing_steps_notes": "Annealed after intercritical quenching at 1050 °C"
        },
        {
            "sample_id": "sample_fe9mn5al_qa740",
            "paper_id": "A19",
            "sequence": "1",
            "type": "heat_treatment",
            "method": "annealing",
            "temperature": "740",
            "unit": "°C",
            "duration": "1",
            "cooling_medium": "air",
            "reduction_ratio": null,
            "processing_steps_notes": "Annealed after intercritical quenching at 1050 °C"
        },
        {
            "sample_id": "sample_fe9mn5al_qa800",
            "paper_id": "A19",
            "sequence": "1",
            "type": "heat_treatment",
            "method": "annealing",
            "temperature": "800",
            "unit": "°C",
            "duration": "1",
            "cooling_medium": "air",
            "reduction_ratio": null,
            "processing_steps_notes": "Annealed after intercritical quenching at 1050 °C, partial austenite transformed to martensite during air cooling"
        }
    ],
    "structures": [
        {
            "structure_id": "struct_hr",
            "sample_id": "sample_fe9mn5al_hr",
            "overall_structure": "Micro-laminated structure",
            "number_of_phases": "3",
            "microstructure_counts": null,
            "microstructure_list": [
                {
                    "uuid": "micro_001",
                    "related_sequence": "2",
                    "phases_present": [
                        {"phase_name": "δ-ferrite", "crystal_structure": "BCC", "volume_fraction": null, "morphology": "band", "grain_size": null, "texture": null},
                        {"phase_name": "lath martensite", "crystal_structure": "BCC", "volume_fraction": null, "morphology": "lamellar", "grain_size": null, "texture": null},
                        {"phase_name": "retained austenite", "crystal_structure": "FCC", "volume_fraction": "~16", "morphology": "distributed in martensite bands", "grain_size": null, "texture": null}
                    ],
                    "defects": [
                        {"type": "dislocation", "porosity": null, "inclusions": [], "dislocation_density": "10.81×10^14/m² (BCC), 8.37×10^14/m² (FCC)", "lattice_distortion": null}
                    ],
                    "grain_structure": {
                        "average_grain_size": {"value": null, "unit": null},
                        "grain_size_distribution": null,
                        "texture": null
                    },
                    "precipitates": []
                }
            ]
        },
        {
            "structure_id": "struct_iq1050",
            "sample_id": "sample_fe9mn5al_iq1050",
            "overall_structure": "Micro-laminated structure with heredity",
            "number_of_phases": "3",
            "microstructure_counts": null,
            "microstructure_list": [
                {
                    "uuid": "micro_002",
                    "related_sequence": "1",
                    "phases_present": [
                        {"phase_name": "δ-ferrite", "crystal_structure": "BCC", "volume_fraction": null, "morphology": "thinned discontinuous bands", "grain_size": null, "texture": null},
                        {"phase_name": "lath martensite", "crystal_structure": "BCC", "volume_fraction": "higher than HR", "morphology": "lamellar", "grain_size": null, "texture": null},
                        {"phase_name": "retained austenite", "crystal_structure": "FCC", "volume_fraction": "~7", "morphology": "less than HR", "grain_size": null, "texture": null}
                    ],
                    "defects": [
                        {"type": "dislocation", "porosity": null, "inclusions": [], "dislocation_density": "8.23×10^14/m² (BCC), 5.01×10^14/m² (FCC)", "lattice_distortion": null}
                    ],
                    "grain_structure": {
                        "average_grain_size": {"value": null, "unit": null},
                        "grain_size_distribution": null,
                        "texture": null
                    },
                    "precipitates": []
                }
            ]
        },
        {
            "structure_id": "struct_qa620",
            "sample_id": "sample_fe9mn5al_qa620",
            "overall_structure": "Micro-laminated structure",
            "number_of_phases": "4",
            "microstructure_counts": null,
            "microstructure_list": [
                {
                    "uuid": "micro_003",
                    "related_sequence": "1",
                    "phases_present": [
                        {"phase_name": "δ-ferrite", "crystal_structure": "BCC", "volume_fraction": null, "morphology": "band", "grain_size": null, "texture": null},
                        {"phase_name": "tempered martensite", "crystal_structure": "BCC", "volume_fraction": null, "morphology": "lamellar", "grain_size": null, "texture": null},
                        {"phase_name": "austenite", "crystal_structure": "FCC", "volume_fraction": "~33 (XRD), ~28 (EBSD)", "morphology": "fine grains distributed in tempered martensite", "grain_size": "90% <4.8 μm", "texture": null},
                        {"phase_name": "carbide (cementite)", "crystal_structure": null, "volume_fraction": null, "morphology": "precipitated in tempered martensite", "grain_size": null, "texture": null}
                    ],
                    "defects": [
                        {"type": "dislocation", "porosity": null, "inclusions": [], "dislocation_density": "5.63×10^14/m² (BCC), 3.39×10^14/m² (FCC)", "lattice_distortion": null}
                    ],
                    "grain_structure": {
                        "average_grain_size": {"value": null, "unit": null},
                        "grain_size_distribution": null,
                        "texture": null
                    },
                    "precipitates": [
                        {"precipitate_id": "prec_001", "type": "cementite", "size": {"value": null, "unit": null}, "distribution": "tempered martensite region", "coherency": null}
                    ]
                }
            ]
        },
        {
            "structure_id": "struct_qa680",
            "sample_id": "sample_fe9mn5al_qa680",
            "overall_structure": "Micro-laminated structure",
            "number_of_phases": "3",
            "microstructure_counts": null,
            "microstructure_list": [
                {
                    "uuid": "micro_004",
                    "related_sequence": "1",
                    "phases_present": [
                        {"phase_name": "δ-ferrite", "crystal_structure": "BCC", "volume_fraction": null, "morphology": "band", "grain_size": null, "texture": null},
                        {"phase_name": "tempered martensite", "crystal_structure": "BCC", "volume_fraction": null, "morphology": "lamellar", "grain_size": null, "texture": null},
                        {"phase_name": "austenite", "crystal_structure": "FCC", "volume_fraction": "~37 (XRD), ~35 (EBSD)", "morphology": "fine grains distributed in tempered martensite", "grain_size": "90% <4.8 μm", "texture": null}
                    ],
                    "defects": [
                        {"type": "dislocation", "porosity": null, "inclusions": [], "dislocation_density": "4.93×10^14/m² (BCC), 2.98×10^14/m² (FCC)", "lattice_distortion": null}
                    ],
                    "grain_structure": {
                        "average_grain_size": {"value": null, "unit": null},
                        "grain_size_distribution": null,
                        "texture": null
                    },
                    "precipitates": []
                }
            ]
        },
        {
            "structure_id": "struct_qa740",
            "sample_id": "sample_fe9mn5al_qa740",
            "overall_structure": "Micro-laminated structure",
            "number_of_phases": "3",
            "microstructure_counts": null,
            "microstructure_list": [
                {
                    "uuid": "micro_005",
                    "related_sequence": "1",
                    "phases_present": [
                        {"phase_name": "δ-ferrite", "crystal_structure": "BCC", "volume_fraction": null, "morphology": "band", "grain_size": null, "texture": null},
                        {"phase_name": "tempered martensite", "crystal_structure": "BCC", "volume_fraction": null, "morphology": "lamellar", "grain_size": null, "texture": null},
                        {"phase_name": "austenite", "crystal_structure": "FCC", "volume_fraction": "~51 (XRD), ~50 (EBSD)", "morphology": "fine grains distributed in tempered martensite", "grain_size": "90% <4.8 μm", "texture": null}
                    ],
                    "defects": [
                        {"type": "dislocation", "porosity": null, "inclusions": [], "dislocation_density": "4.84×10^14/m² (BCC), 2.79×10^14/m² (FCC)", "lattice_distortion": null}
                    ],
                    "grain_structure": {
                        "average_grain_size": {"value": null, "unit": null},
                        "grain_size_distribution": null,
                        "texture": null
                    },
                    "precipitates": []
                }
            ]
        },
        {
            "structure_id": "struct_qa800",
            "sample_id": "sample_fe9mn5al_qa800",
            "overall_structure": "Micro-laminated structure",
            "number_of_phases": "4",
            "microstructure_counts": null,
            "microstructure_list": [
                {
                    "uuid": "micro_006",
                    "related_sequence": "1",
                    "phases_present": [
                        {"phase_name": "δ-ferrite", "crystal_structure": "BCC", "volume_fraction": null, "morphology": "band", "grain_size": null, "texture": null},
                        {"phase_name": "tempered martensite", "crystal_structure": "BCC", "volume_fraction": null, "morphology": "lamellar", "grain_size": null, "texture": null},
                        {"phase_name": "austenite", "crystal_structure": "FCC", "volume_fraction": "~48 (XRD), ~49 (EBSD)", "morphology": "fine grains distributed in tempered martensite", "grain_size": "90% <4.8 μm", "texture": null},
                        {"phase_name": "fresh martensite", "crystal_structure": "BCC", "volume_fraction": null, "morphology": "formed from austenite during air cooling", "grain_size": null, "texture": null}
                    ],
                    "defects": [
                        {"type": "dislocation", "porosity": null, "inclusions": [], "dislocation_density": "4.63×10^14/m² (BCC), 2.66×10^14/m² (FCC)", "lattice_distortion": null}
                    ],
                    "grain_structure": {
                        "average_grain_size": {"value": null, "unit": null},
                        "grain_size_distribution": null,
                        "texture": null
                    },
                    "precipitates": []
                }
            ]
        }
    ],
    "interfaces": [
        {
            "interface_set_id": "interface_001",
            "sample_id": null,
            "phases": [
                {
                    "interface_id": "if_001",
                    "microstructure_uuid": null,
                    "phase_1_name": "δ-ferrite",
                    "phase_2_name": "tempered martensite/austenite",
                    "coherence": null
                }
            ],
            "defect_interaction": [
                {
                    "interaction_id": "inter_001",
                    "microstructure_uuid": null,
                    "interaction_type": "dislocation accumulation at interface",
                    "quality_description": "Stress concentration easily occurs at interface due to hardness difference between phases, inducing crack initiation"
                }
            ],
            "interface_notes": [
                {"stress_strain_distribution": "Stress concentration at δ-ferrite and martensite interface"},
                {"slippage_situation": null}
            ],
            "phase_evolution": "Cracks propagate along δ-ferrite bands after initiation, can be blunted by soft δ-ferrite phase; strain-induced martensite transformation causes volume expansion promoting crack closure"
        }
    ],
    "properties": [
        {
            "property_set_id": "prop_hr",
            "sample_id": "sample_fe9mn5al_hr",
            "mechanical": {
                "tensile_properties": {
                    "yield_strength": [{"direction": "rolling direction", "value": "305 ± 11", "unit": "MPa", "others": {"uncertainty": null}}],
                    "ultimate_tensile_strength": [{"direction": "rolling direction", "value": "1107 ± 32", "unit": "MPa", "others": {"uncertainty": null}}],
                    "elongation": [{"direction": "rolling direction", "value": "5.6 ± 0.4", "unit": "%"}],
                    "youngs_modulus": null,
                    "stress_strain_curves": null,
                    "stress_strain_distribution": [],
                    "strain_hardening_rate": []
                },
                "hardness": [],
                "fracture_toughness": {"value": null, "unit": null},
                "fatigue_properties": {"fatigue_limit": null, "cycles_to_failure": null},
                "creep_properties": {"steady_state_creep_rate": null, "rupture_life": null}
            },
            "physical": {
                "density": {"value": "7.34", "unit": "g/cm³"},
                "thermal_properties": {"thermal_conductivity": null, "thermal_expansion_coefficient": null, "specific_heat": null},
                "electrical_properties": {"electrical_conductivity": null, "resistivity": null},
                "magnetic_properties": {"magnetic_susceptibility": null, "curie_temperature": null}
            },
            "chemical": {
                "corrosion_resistance": {"test_medium": null, "corrosion_rate": null, "passivation_behavior": null},
                "oxidation_resistance": {"oxidation_rate_constant": null, "protective_scale": null}
            },
            "radiation_properties": {"void_swelling": null, "irradiation_hardening": null, "helium_embrittlement": null}
        },
        {
            "property_set_id": "prop_iq1050",
            "sample_id": "sample_fe9mn5al_iq1050",
            "mechanical": {
                "tensile_properties": {
                    "yield_strength": [{"direction": "rolling direction", "value": "575 ± 13", "unit": "MPa", "others": {"uncertainty": null}}],
                    "ultimate_tensile_strength": [{"direction": "rolling direction", "value": "929 ± 30", "unit": "MPa", "others": {"uncertainty": null}}],
                    "elongation": [{"direction": "rolling direction", "value": "2.0 ± 0.3", "unit": "%"}],
                    "youngs_modulus": null,
                    "stress_strain_curves": null,
                    "stress_strain_distribution": [],
                    "strain_hardening_rate": []
                },
                "hardness": [],
                "fracture_toughness": {"value": null, "unit": null},
                "fatigue_properties": {"fatigue_limit": null, "cycles_to_failure": null},
                "creep_properties": {"steady_state_creep_rate": null, "rupture_life": null}
            },
            "physical": {"density": {"value": null, "unit": null}, "thermal_properties": {"thermal_conductivity": null, "thermal_expansion_coefficient": null, "specific_heat": null}, "electrical_properties": {"electrical_conductivity": null, "resistivity": null}, "magnetic_properties": {"magnetic_susceptibility": null, "curie_temperature": null}},
            "chemical": {"corrosion_resistance": {"test_medium": null, "corrosion_rate": null, "passivation_behavior": null}, "oxidation_resistance": {"oxidation_rate_constant": null, "protective_scale": null}},
            "radiation_properties": {"void_swelling": null, "irradiation_hardening": null, "helium_embrittlement": null}
        },
        {
            "property_set_id": "prop_qa620",
            "sample_id": "sample_fe9mn5al_qa620",
            "mechanical": {
                "tensile_properties": {
                    "yield_strength": [{"direction": "rolling direction", "value": "614 ± 2", "unit": "MPa", "others": {"uncertainty": null}}],
                    "ultimate_tensile_strength": [{"direction": "rolling direction", "value": "864 ± 15", "unit": "MPa", "others": {"uncertainty": null}}],
                    "elongation": [{"direction": "rolling direction", "value": "44.0 ± 3.5", "unit": "%"}],
                    "youngs_modulus": null,
                    "stress_strain_curves": null,
                    "stress_strain_distribution": [],
                    "strain_hardening_rate": []
                },
                "hardness": [],
                "fracture_toughness": {"value": null, "unit": null},
                "fatigue_properties": {"fatigue_limit": null, "cycles_to_failure": null},
                "creep_properties": {"steady_state_creep_rate": null, "rupture_life": null}
            },
            "physical": {
                "density": {"value": null, "unit": null},
                "thermal_properties": {"thermal_conductivity": null, "thermal_expansion_coefficient": null, "specific_heat": null},
                "electrical_properties": {"electrical_conductivity": null, "resistivity": null},
                "magnetic_properties": {"magnetic_susceptibility": null, "curie_temperature": null}
            },
            "chemical": {"corrosion_resistance": {"test_medium": null, "corrosion_rate": null, "passivation_behavior": null}, "oxidation_resistance": {"oxidation_rate_constant": null, "protective_scale": null}},
            "radiation_properties": {"void_swelling": null, "irradiation_hardening": null, "helium_embrittlement": null}
        },
        {
            "property_set_id": "prop_qa680",
            "sample_id": "sample_fe9mn5al_qa680",
            "mechanical": {
                "tensile_properties": {
                    "yield_strength": [{"direction": "rolling direction", "value": "542 ± 3", "unit": "MPa", "others": {"uncertainty": null}}],
                    "ultimate_tensile_strength": [{"direction": "rolling direction", "value": "735 ± 12", "unit": "MPa", "others": {"uncertainty": null}}],
                    "elongation": [{"direction": "rolling direction", "value": "45.6 ± 2.7", "unit": "%"}],
                    "youngs_modulus": null,
                    "stress_strain_curves": null,
                    "stress_strain_distribution": [],
                    "strain_hardening_rate": []
                },
                "hardness": [],
                "fracture_toughness": {"value": null, "unit": null},
                "fatigue_properties": {"fatigue_limit": null, "cycles_to_failure": null},
                "creep_properties": {"steady_state_creep_rate": null, "rupture_life": null}
            },
            "physical": {"density": {"value": null, "unit": null}, "thermal_properties": {"thermal_conductivity": null, "thermal_expansion_coefficient": null, "specific_heat": null}, "electrical_properties": {"electrical_conductivity": null, "resistivity": null}, "magnetic_properties": {"magnetic_susceptibility": null, "curie_temperature": null}},
            "chemical": {"corrosion_resistance": {"test_medium": null, "corrosion_rate": null, "passivation_behavior": null}, "oxidation_resistance": {"oxidation_rate_constant": null, "protective_scale": null}},
            "radiation_properties": {"void_swelling": null, "irradiation_hardening": null, "helium_embrittlement": null}
        },
        {
            "property_set_id": "prop_qa740",
            "sample_id": "sample_fe9mn5al_qa740",
            "mechanical": {
                "tensile_properties": {
                    "yield_strength": [{"direction": "rolling direction", "value": "498 ± 3", "unit": "MPa", "others": {"uncertainty": null}}],
                    "ultimate_tensile_strength": [{"direction": "rolling direction", "value": "725 ± 9", "unit": "MPa", "others": {"uncertainty": null}}],
                    "elongation": [{"direction": "rolling direction", "value": "62.4 ± 4.2", "unit": "%"}],
                    "youngs_modulus": null,
                    "stress_strain_curves": null,
                    "stress_strain_distribution": [],
                    "strain_hardening_rate": []
                },
                "hardness": [],
                "fracture_toughness": {"value": null, "unit": null},
                "fatigue_properties": {"fatigue_limit": null, "cycles_to_failure": null},
                "creep_properties": {"steady_state_creep_rate": null, "rupture_life": null}
            },
            "physical": {"density": {"value": null, "unit": null}, "thermal_properties": {"thermal_conductivity": null, "thermal_expansion_coefficient": null, "specific_heat": null}, "electrical_properties": {"electrical_conductivity": null, "resistivity": null}, "magnetic_properties": {"magnetic_susceptibility": null, "curie_temperature": null}},
            "chemical": {"corrosion_resistance": {"test_medium": null, "corrosion_rate": null, "passivation_behavior": null}, "oxidation_resistance": {"oxidation_rate_constant": null, "protective_scale": null}},
            "radiation_properties": {"void_swelling": null, "irradiation_hardening": null, "helium_embrittlement": null}
        },
        {
            "property_set_id": "prop_qa800",
            "sample_id": "sample_fe9mn5al_qa800",
            "mechanical": {
                "tensile_properties": {
                    "yield_strength": [{"direction": "rolling direction", "value": "469 ± 4", "unit": "MPa", "others": {"uncertainty": null}}],
                    "ultimate_tensile_strength": [{"direction": "rolling direction", "value": "719 ± 10", "unit": "MPa", "others": {"uncertainty": null}}],
                    "elongation": [{"direction": "rolling direction", "value": "50.4 ± 3.2", "unit": "%"}],
                    "youngs_modulus": null,
                    "stress_strain_curves": null,
                    "stress_strain_distribution": [],
                    "strain_hardening_rate": []
                },
                "hardness": [],
                "fracture_toughness": {"value": null, "unit": null},
                "fatigue_properties": {"fatigue_limit": null, "cycles_to_failure": null},
                "creep_properties": {"steady_state_creep_rate": null, "rupture_life": null}
            },
            "physical": {"density": {"value": null, "unit": null}, "thermal_properties": {"thermal_conductivity": null, "thermal_expansion_coefficient": null, "specific_heat": null}, "electrical_properties": {"electrical_conductivity": null, "resistivity": null}, "magnetic_properties": {"magnetic_susceptibility": null, "curie_temperature": null}},
            "chemical": {"corrosion_resistance": {"test_medium": null, "corrosion_rate": null, "passivation_behavior": null}, "oxidation_resistance": {"oxidation_rate_constant": null, "protective_scale": null}},
            "radiation_properties": {"void_swelling": null, "irradiation_hardening": null, "helium_embrittlement": null}
        }
    ],
    "performance": [
        {
            "performance_id": "perf_qa",
            "sample_id": null,
            "service_conditions": {
                "operating_temperature": {"min": null, "max": null, "unit": null},
                "stress_state": null,
                "environment": "room temperature"
            },
            "lifetime_prediction": {"model_used": null, "predicted_lifetime": null, "confidence_interval": null},
            "comparative_performance": {
                "benchmark_alloy": "TRIP 590T/400Y (SAE J2745-2007)",
                "benchmark_process_id": null,
                "benchmark_sample_id": null,
                "improvement_percentage": null
            }
        },
        {
            "performance_id": "perf_qa740",
            "sample_id": "sample_fe9mn5al_qa740",
            "service_conditions": {"operating_temperature": {"min": null, "max": null, "unit": null}, "stress_state": null, "environment": "room temperature"},
            "lifetime_prediction": {"model_used": null, "predicted_lifetime": null, "confidence_interval": null},
            "comparative_performance": {"benchmark_alloy": "Other QA specimens", "benchmark_process_id": null, "benchmark_sample_id": null, "improvement_percentage": "Highest product of strength and elongation (45.2 GPa%), maximum uniform elongation (62.4 %)"}
        }
    ],
    "characterization_methods": [
        {"characterization_id": "char_001", "sample_id": null, "microstructure_uuid": null, "technique": "Field-emission scanning electron microscopy (FE-SEM)", "purpose": "Microstructure observation", "key_findings": "Laminated structure consisting of δ-ferrite bands and martensite/tempered martensite lamellar"},
        {"characterization_id": "char_002", "sample_id": null, "microstructure_uuid": null, "technique": "Electron backscatter diffraction (EBSD)", "purpose": "Microstructure, grain boundary, austenite content, KAM analysis", "key_findings": "Austenite grain size distribution, GND density, grain boundary density"},
        {"characterization_id": "char_003", "sample_id": null, "microstructure_uuid": null, "technique": "X-ray diffraction (XRD)", "purpose": "Austenite content, stacking fault energy calculation, phase identification", "key_findings": "Austenite volume fraction before and after tensile test, SFE of austenite 20-40 mJ/m²"},
        {"characterization_id": "char_004", "sample_id": null, "microstructure_uuid": null, "technique": "Room temperature tensile test", "purpose": "Mechanical properties measurement", "key_findings": "QA specimens have yield strength 460-620 MPa, elongation 40-63%, yield-tensile ratio 0.65-0.75, PSE >30 GPa%"},
        {"characterization_id": "char_005", "sample_id": null, "microstructure_uuid": null, "technique": "Drainage method (Archimedes' principle)", "purpose": "Density measurement", "key_findings": "Density 7.34 g/cm³, 6.7% lower than low-carbon low-alloyed steels"}
    ],
    "computational_details": [
        {"computation_id": "comp_001", "sample_id": null, "simulation_method": "Thermodynamic calculation", "software_used": "Thermo-Calc", "potential_model": "TCFE 12 database", "validation_against_experiment": null, "analytical_model": [{"model_name": "Phase equilibrium calculation", "equation_role": "Calculate phase fraction and composition as function of temperature", "parameters": null, "model_note": "A1 temperature is 617 °C, maximum austenite fraction ~91.4% at ~970 °C"}]},
        {"computation_id": "comp_002", "sample_id": null, "simulation_method": "Theoretical calculation", "software_used": null, "potential_model": null, "validation_against_experiment": null, "analytical_model": [{"model_name": "GND density calculation", "equation_role": "Calculate geometrically necessary dislocation density from EBSD KAM data", "parameters": "Burger vector 2.887 Å (BCC), 2.563 Å (FCC); EBSD step size 150 nm", "model_note": null}]},
        {"computation_id": "comp_003", "sample_id": null, "simulation_method": "Theoretical calculation", "software_used": null, "potential_model": null, "validation_against_experiment": null, "analytical_model": [{"model_name": "Stacking fault energy calculation", "equation_role": "Estimate austenite SFE from XRD Rietveld refinement data", "parameters": null, "model_note": "SFE of QA specimens between 20-40 mJ/m², confirming TWIP effect exists during deformation"}]},
        {"computation_id": "comp_004", "sample_id": null, "simulation_method": "Theoretical calculation", "software_used": null, "potential_model": null, "validation_against_experiment": null, "analytical_model": [{"model_name": "Austenite stability calculation", "equation_role": "Calculate austenite stability constant k from austenite fraction before and after tensile test", "parameters": null, "model_note": "Higher k means lower austenite stability, QA-740 k ~1.47, QA-680 k ~0.56 (highest stability)"}]}
    ],
    "unmapped_findings": [
        "A1 temperature of the experimental steel is 617 °C, maximum austenite fraction ~91.4% at ~970 °C calculated by Thermo-Calc",
        "All QA specimens exhibit mixed tensile fracture features: cleavage, quasi-cleavage, dimples, second cracks and laminar tears",
        "Work hardening rate curves of QA specimens can be divided into three stages: stage I sharp decrease (dislocation gliding in soft phases), stage II slow decrease (competition between hardening mechanisms and dislocation gliding), stage III slow increase (TRIP effect dominated)",
        "QA-680 with highest austenite stability shows deficient TRIP effect, leading to necking at ~25% strain, then second stage of uniform elongation until failure",
        "Both TRIP and TWIP effects occur during deformation of QA specimens, contributing to excellent ductility"
    ]
}
