Repository: RiverYanggg/SteelDig_multimodal

# Evaluation Framework

这个目录实现当前的结构化抽取评估流程。它比较两套 `text_extraction.json`，数据来自 `outputs_exp/` 下各模型的抽取结果目录。

当前 `outputs_exp/` 中可用的模型目录示例：`deepseek`、`doubao`、`kimi`（以实际存在的子目录为准）。

- 真值（truth）：`outputs_exp/<truth_model>/<paper_id>/final/text_extraction.json`
- 预测（pred）：`outputs_exp/<pred_model>/<paper_id>/final/text_extraction.json`

通过 `--truth` 与 `--pred` 可任意指定哪套模型作为真值、哪套作为预测。例如 `--truth doubao --pred deepseek` 表示以 doubao 为真值、以 deepseek 为预测进行评估。

当前评估的核心原则是：

- 论文级配对由目录名决定，例如 `A0`、`A1`。
- 先做对象对齐，尤其是 `alloy/process/sample`。
- 对齐后由代码展开同一个 canonical object 下的同一个字段。
- 代码先做确定性判断；只有语义不确定的同字段值才交给 LLM judge。
- LLM judge 只输出 `true/false`，不负责计算指标。
- Precision/Recall/F1 全部由代码根据最终字段匹配结果计算。

---

File: evaluation_json2json/outputs_exp/doubao/A22/intermediate/text/text_extraction.txt
{
    "papers": [
        {
            "paper_id": "A22",
            "doi": null,
            "title": "Mechanical properties of Fe–Al–M–C (M=Ti, V, Nb, Ta) alloys with strengthening carbides and Laves phase",
            "authors": ["L. Falat", "A. Schneider", "G. Sauthoff", "G. Frommeyer"],
            "publication_year": "2005",
            "journal": null,
            "keywords": ["Iron aluminides (based on Fe3Al)", "Laves phases", "Mechanical properties at high temperatures", "Mechanical properties at ambient temperature", "Precipitates"],
            "research_type": "experimental",
            "paper_scope": "Investigate the room and elevated temperature mechanical properties, microstructure and fracture behavior of Fe-15Al and Fe-26Al based alloys containing 1 at.% C and 2/4 at.% Ti/V/Nb/Ta"
        }
    ],
    "alloys": [
        {
            "alloy_id": "alloy_fe15al",
            "paper_id": "A22",
            "alloy_name": "Fe-15Al",
            "aliases": [],
            "base_element": "Fe",
            "alloying_elements": ["Al"],
            "nominal_composition": [
                {
                    "element": "Al",
                    "weight_percent": null,
                    "atomic_percent": "15"
                }
            ],
            "alloys_notes": "A2 bcc disordered matrix up to melting temperature"
        },
        {
            "alloy_id": "alloy_fe15al2ti1c",
            "paper_id": "A22",
            "alloy_name": "Fe-15Al-2Ti-1C",
            "aliases": [],
            "base_element": "Fe",
            "alloying_elements": ["Al", "Ti", "C"],
            "nominal_composition": [
                {"element": "Al", "weight_percent": null, "atomic_percent": "15"},
                {"element": "Ti", "weight_percent": null, "atomic_percent": "2"},
                {"element": "C", "weight_percent": null, "atomic_percent": "1"}
            ],
            "alloys_notes": null
        },
        {
            "alloy_id": "alloy_fe15al2v1c",
            "paper_id": "A22",
            "alloy_name": "Fe-15Al-2V-1C",
            "aliases": [],
            "base_element": "Fe",
            "alloying_elements": ["Al", "V", "C"],
            "nominal_composition": [
                {"element": "Al", "weight_percent": null, "atomic_percent": "15"},
                {"element": "V", "weight_percent": null, "atomic_percent": "2"},
                {"element": "C", "weight_percent": null, "atomic_percent": "1"}
            ],
            "alloys_notes": null
        },
        {
            "alloy_id": "alloy_fe15al2nb1c",
            "paper_id": "A22",
            "alloy_name": "Fe-15Al-2Nb-1C",
            "aliases": [],
            "base_element": "Fe",
            "alloying_elements": ["Al", "Nb", "C"],
            "nominal_composition": [
                {"element": "Al", "weight_percent": null, "atomic_percent": "15"},
                {"element": "Nb", "weight_percent": null, "atomic_percent": "2"},
                {"element": "C", "weight_percent": null, "atomic_percent": "1"}
            ],
            "alloys_notes": null
        },
        {
            "alloy_id": "alloy_fe15al2ta1c",
            "paper_id": "A22",
            "alloy_name": "Fe-15Al-2Ta-1C",
            "aliases": [],
            "base_element": "Fe",
            "alloying_elements": ["Al", "Ta", "C"],
            "nominal_composition": [
                {"element": "Al", "weight_percent": null, "atomic_percent": "15"},
                {"element": "Ta", "weight_percent": null, "atomic_percent": "2"},
                {"element": "C", "weight_percent": null, "atomic_percent": "1"}
            ],
            "alloys_notes": null
        },
        {
            "alloy_id": "alloy_fe26al",
            "paper_id": "A22",
            "alloy_name": "Fe-26Al",
            "aliases": [],
            "base_element": "Fe",
            "alloying_elements": ["Al"],
            "nominal_composition": [
                {"element": "Al", "weight_percent": null, "atomic_percent": "26"}
            ],
            "alloys_notes": "Undergoes D03/B2 order-disorder transition at ~550°C, B2/A2 transition at ~800°C before melting"
        },
        {
            "alloy_id": "alloy_fe26al2ti1c",
            "paper_id": "A22",
            "alloy_name": "Fe-26Al-2Ti-1C",
            "aliases": [],
            "base_element": "Fe",
            "alloying_elements": ["Al", "Ti", "C"],
            "nominal_composition": [
                {"element": "Al", "weight_percent": null, "atomic_percent": "26"},
                {"element": "Ti", "weight_percent": null, "atomic_percent": "2"},
                {"element": "C", "weight_percent": null, "atomic_percent": "1"}
            ],
            "alloys_notes": null
        },
        {
            "alloy_id": "alloy_fe26al4ti1c",
            "paper_id": "A22",
            "alloy_name": "Fe-26Al-4Ti-1C",
            "aliases": [],
            "base_element": "Fe",
            "alloying_elements": ["Al", "Ti", "C"],
            "nominal_composition": [
                {"element": "Al", "weight_percent": null, "atomic_percent": "26"},
                {"element": "Ti", "weight_percent": null, "atomic_percent": "4"},
                {"element": "C", "weight_percent": null, "atomic_percent": "1"}
            ],
            "alloys_notes": null
        },
        {
            "alloy_id": "alloy_fe26al2v1c",
            "paper_id": "A22",
            "alloy_name": "Fe-26Al-2V-1C",
            "aliases": [],
            "base_element": "Fe",
            "alloying_elements": ["Al", "V", "C"],
            "nominal_composition": [
                {"element": "Al", "weight_percent": null, "atomic_percent": "26"},
                {"element": "V", "weight_percent": null, "atomic_percent": "2"},
                {"element": "C", "weight_percent": null, "atomic_percent": "1"}
            ],
            "alloys_notes": null
        },
        {
            "alloy_id": "alloy_fe26al2nb1c",
            "paper_id": "A22",
            "alloy_name": "Fe-26Al-2Nb-1C",
            "aliases": [],
            "base_element": "Fe",
            "alloying_elements": ["Al", "Nb", "C"],
            "nominal_composition": [
                {"element": "Al", "weight_percent": null, "atomic_percent": "26"},
                {"element": "Nb", "weight_percent": null, "atomic_percent": "2"},
                {"element": "C", "weight_percent": null, "atomic_percent": "1"}
            ],
            "alloys_notes": null
        },
        {
            "alloy_id": "alloy_fe26al4nb1c",
            "paper_id": "A22",
            "alloy_name": "Fe-26Al-4Nb-1C",
            "aliases": [],
            "base_element": "Fe",
            "alloying_elements": ["Al", "Nb", "C"],
            "nominal_composition": [
                {"element": "Al", "weight_percent": null, "atomic_percent": "26"},
                {"element": "Nb", "weight_percent": null, "atomic_percent": "4"},
                {"element": "C", "weight_percent": null, "atomic_percent": "1"}
            ],
            "alloys_notes": "Three-phase alloy, contains (Fe,Al)2Nb Laves phase besides NbC carbides in Fe3Al matrix"
        },
        {
            "alloy_id": "alloy_fe26al2ta1c",
            "paper_id": "A22",
            "alloy_name": "Fe-26Al-2Ta-1C",
            "aliases": [],
            "base_element": "Fe",
            "alloying_elements": ["Al", "Ta", "C"],
            "nominal_composition": [
                {"element": "Al", "weight_percent": null, "atomic_percent": "26"},
                {"element": "Ta", "weight_percent": null, "atomic_percent": "2"},
                {"element": "C", "weight_percent": null, "atomic_percent": "1"}
            ],
            "alloys_notes": null
        }
    ],
    "processes": [
        {
            "process_id": "proc_01",
            "paper_id": "A22",
            "alloy_id": null,
            "description": "Vacuum induction melting, casting into cylindrical copper moulds, followed by sample cutting and surface grinding, mechanical testing at target temperature after 30 min holding",
            "processes_notes": "Copper mould dimensions: 32 mm diameter, 186 mm length"
        }
    ],
    "samples": [
        {"sample_id": "sample_fe15al", "paper_id": "A22", "alloy_id": "alloy_fe15al", "process_id": "proc_01"},
        {"sample_id": "sample_fe15al2ti1c", "paper_id": "A22", "alloy_id": "alloy_fe15al2ti1c", "process_id": "proc_01"},
        {"sample_id": "sample_fe15al2v1c", "paper_id": "A22", "alloy_id": "alloy_fe15al2v1c", "process_id": "proc_01"},
        {"sample_id": "sample_fe15al2nb1c", "paper_id": "A22", "alloy_id": "alloy_fe15al2nb1c", "process_id": "proc_01"},
        {"sample_id": "sample_fe15al2ta1c", "paper_id": "A22", "alloy_id": "alloy_fe15al2ta1c", "process_id": "proc_01"},
        {"sample_id": "sample_fe26al", "paper_id": "A22", "alloy_id": "alloy_fe26al", "process_id": "proc_01"},
        {"sample_id": "sample_fe26al2ti1c", "paper_id": "A22", "alloy_id": "alloy_fe26al2ti1c", "process_id": "proc_01"},
        {"sample_id": "sample_fe26al4ti1c", "paper_id": "A22", "alloy_id": "alloy_fe26al4ti1c", "process_id": "proc_01"},
        {"sample_id": "sample_fe26al2v1c", "paper_id": "A22", "alloy_id": "alloy_fe26al2v1c", "process_id": "proc_01"},
        {"sample_id": "sample_fe26al2nb1c", "paper_id": "A22", "alloy_id": "alloy_fe26al2nb1c", "process_id": "proc_01"},
        {"sample_id": "sample_fe26al4nb1c", "paper_id": "A22", "alloy_id": "alloy_fe26al4nb1c", "process_id": "proc_01"},
        {"sample_id": "sample_fe26al2ta1c", "paper_id": "A22", "alloy_id": "alloy_fe26al2ta1c", "process_id": "proc_01"}
    ],
    "processing_steps": [
        {
            "sample_id": null,
            "paper_id": "A22",
            "sequence": "1",
            "type": "melting",
            "method": "vacuum induction melting",
            "temperature": null,
            "unit": null,
            "duration": null,
            "cooling_medium": null,
            "reduction_ratio": null,
            "processing_steps_notes": null
        },
        {
            "sample_id": null,
            "paper_id": "A22",
            "sequence": "2",
            "type": "casting",
            "method": "casting into cylindrical copper moulds",
            "temperature": null,
            "unit": null,
            "duration": null,
            "cooling_medium": "copper mould",
            "reduction_ratio": null,
            "processing_steps_notes": "Mould dimensions: 32 mm diameter, 186 mm length"
        },
        {
            "sample_id": null,
            "paper_id": "A22",
            "sequence": "3",
            "type": "mechanical_processing",
            "method": "spark erosion cutting",
            "temperature": null,
            "unit": null,
            "duration": null,
            "cooling_medium": null,
            "reduction_ratio": null,
            "processing_steps_notes": "Cut along ingot into compression samples (6×6×10 mm³) or tensile samples (3.5×5 mm² cross-section, 15 mm gauge length) along longitudinal axis of ingot"
        },
        {
            "sample_id": null,
            "paper_id": "A22",
            "sequence": "4",
            "type": "mechanical_processing",
            "method": "surface grinding",
            "temperature": null,
            "unit": null,
            "duration": null,
            "cooling_medium": null,
            "reduction_ratio": null,
            "processing_steps_notes": "Grind specimen surfaces before testing"
        },
        {
            "sample_id": null,
            "paper_id": "A22",
            "sequence": "5",
            "type": "heat_treatment",
            "method": "holding before mechanical testing",
            "temperature": "testing temperature",
            "unit": "°C",
            "duration": "30",
            "cooling_medium": null,
            "reduction_ratio": null,
            "processing_steps_notes": "Hold at testing temperature to stabilize heat fluxes and temperature field"
        }
    ],
    "structures": [
        {
            "structure_id": "struct_fe15al",
            "sample_id": "sample_fe15al",
            "overall_structure": "Single phase Fe-Al matrix",
            "number_of_phases": "1",
            "microstructure_counts": null,
            "microstructure_list": [
                {
                    "uuid": "uuid_fe15al_01",
                    "related_sequence": null,
                    "phases_present": [
                        {
                            "phase_name": "Fe-Al matrix",
                            "crystal_structure": "A2 bcc disordered",
                            "volume_fraction": "100%",
                            "morphology": "polygonal grains",
                            "grain_size": "500",
                            "texture": null
                        }
                    ],
                    "defects": [
                        {
                            "type": null,
                            "porosity": null,
                            "inclusions": [],
                            "dislocation_density": null,
                            "lattice_distortion": null
                        }
                    ],
                    "grain_structure": {
                        "average_grain_size": {
                            "value": "500",
                            "unit": "μm"
                        },
                        "grain_size_distribution": null,
                        "texture": null
                    },
                    "precipitates": []
                }
            ]
        },
        {
            "structure_id": "struct_fe15al2ti1c",
            "sample_id": "sample_fe15al2ti1c",
            "overall_structure": "Fe-Al matrix with TiC precipitates",
            "number_of_phases": "2",
            "microstructure_counts": null,
            "microstructure_list": [
                {
                    "uuid": "uuid_fe15al2ti1c_01",
                    "related_sequence": null,
                    "phases_present": [
                        {
                            "phase_name": "Fe-Al matrix",
                            "crystal_structure": "A2 bcc disordered",
                            "volume_fraction": null,
                            "morphology": "equiaxed and columnar dendrites",
                            "grain_size": "30, 30×80",
                            "texture": null
                        },
                        {
                            "phase_name": "TiC",
                            "crystal_structure": null,
                            "volume_fraction": null,
                            "morphology": "fibrous, lamellar (in eutectic)",
                            "grain_size": "1.5",
                            "texture": null
                        }
                    ],
                    "defects": [
                        {
                            "type": null,
                            "porosity": null,
                            "inclusions": [],
                            "dislocation_density": null,
                            "lattice_distortion": null
                        }
                    ],
                    "grain_structure": {
                        "average_grain_size": {
                            "value": "30",
                            "unit": "μm"
                        },
                        "grain_size_distribution": null,
                        "texture": null
                    },
                    "precipitates": [
                        {
                            "precipitate_id": "prec_fe15al2ti1c_01",
                            "type": "TiC",
                            "size": {
                                "value": "1.5",
                                "unit": "μm"
                            },
                            "distribution": null,
                            "coherency": null
                        }
                    ]
                }
            ]
        }
    ],
    "interfaces": [
        {
            "interface_set_id": "inter_01",
            "sample_id": "sample_fe26al2v1c",
            "phases": [
                {
                    "interface_id": "inter_01_01",
                    "microstructure_uuid": null,
                    "phase_1_name": "Fe-Al matrix",
                    "phase_2_name": "VC precipitate",
                    "coherence": "(001) planes of matrix parallel to (001) planes of VC precipitates"
                }
            ],
            "defect_interaction": [],
            "interface_notes": [
                {
                    "stress_strain_distribution": null
                },
                {
                    "slippage_situation": null
                }
            ],
            "phase_evolution": null
        }
    ],
    "properties": [
        {
            "property_set_id": "prop_fe15al",
            "sample_id": "sample_fe15al",
            "mechanical": {
                "tensile_properties": {
                    "yield_strength": [
                        {
                            "direction": null,
                            "value": "344",
                            "unit": "MPa",
                            "others": {
                                "uncertainty": null
                            }
                        }
                    ],
                    "ultimate_tensile_strength": [
                        {
                            "direction": null,
                            "value": null,
                            "unit": null,
                            "others": {
                                "uncertainty": null
                            }
                        }
                    ],
                    "elongation": [
                        {
                            "direction": null,
                            "value": "16",
                            "unit": "%"
                        }
                    ],
                    "youngs_modulus": null,
                    "stress_strain_curves": null,
                    "stress_strain_distribution": [],
                    "strain_hardening_rate": []
                },
                "hardness": [
                    {
                        "region": "matrix",
                        "value": "159",
                        "scale": "HB",
                        "unit": null
                    }
                ],
                "fracture_toughness": {
                    "value": null,
                    "unit": null
                },
                "fatigue_properties": {
                    "fatigue_limit": null,
                    "cycles_to_failure": null
                },
                "creep_properties": {
                    "steady_state_creep_rate": null,
                    "rupture_life": null
                }
            },
            "physical": {
                "density": {
                    "value": null,
                    "unit": null
                },
                "thermal_properties": {
                    "thermal_conductivity": null,
                    "thermal_expansion_coefficient": null,
                    "specific_heat": null
                },
                "electrical_properties": {
                    "electrical_conductivity": null,
                    "resistivity": null
                },
                "magnetic_properties": {
                    "magnetic_susceptibility": null,
                    "curie_temperature": null
                }
            },
            "chemical": {
                "corrosion_resistance": {
                    "test_medium": null,
                    "corrosion_rate": null,
                    "passivation_behavior": null
                },
                "oxidation_resistance": {
                    "oxidation_rate_constant": null,
                    "protective_scale": null
                }
            },
            "radiation_properties": {
                "void_swelling": null,
                "irradiation_hardening": null,
                "helium_embrittlement": null
            }
        }
    ],
    "performance": [],
    "characterization_methods": [
        {
            "characterization_id": "char_01",
            "sample_id": null,
            "microstructure_uuid": null,
            "technique": "Brinell hardness test",
            "purpose": "Measure matrix hardness of alloys",
            "key_findings": null
        },
        {
            "characterization_id": "char_02",
            "sample_id": null,
            "microstructure_uuid": null,
            "technique": "uniaxial compression test",
            "purpose": "Evaluate compressive yield stress and stress-strain behavior at room and elevated temperatures",
            "key_findings": null
        },
        {
            "characterization_id": "char_03",
            "sample_id": null,
            "microstructure_uuid": null,
            "technique": "uniaxial tension test",
            "purpose": "Measure tensile yield strength, elongation and tensile strength at room and elevated temperatures",
            "key_findings": null
        },
        {
            "characterization_id": "char_04",
            "sample_id": null,
            "microstructure_uuid": null,
            "technique": "scanning electron microscopy (SEM)",
            "purpose": "Observe fracture surfaces of ruptured tensile specimens",
            "key_findings": "Two fracture modes identified: transgranular cleavage (TGC) and intergranular decohesion (IGD)"
        }
    ],
    "computational_details": [],
    "unmapped_findings": [
        "All Fe-15Al based alloys show gradual monotonous decrease of compressive yield stress with increasing temperature; Fe-15Al alloys with Nb or Ta exhibit highest strength at all tested temperatures",
        "All Fe-26Al based alloys exhibit yield stress anomaly, peak at ~550°C for Ti/V containing alloys, Fe-26Al-4Nb-1C has peak at 474°C with peak yield stress 619 MPa due to (Fe,Al)2Nb Laves phase strengthening",
        "MC carbides have higher high temperature stability and better resistance to coarsening compared to Laves phase",
        "Tension-compression asymmetry exists for all investigated alloys at both room and elevated temperatures, asymmetry is more pronounced for Fe-26Al based alloys",
        "Fe-15Al-2Ti-1C has highest room temperature ductility (3.3%) among Fe-15Al based quaternary alloys; Fe-26Al-2Nb-1C has highest room temperature ductility (1.4%) among Fe-26Al based alloys",
        "Ti addition leads to softening effect in Fe-26Al based alloys, while V/Nb/Ta additions lead to hardening effect compared to binary Fe-26Al alloy"
    ]
}

File: evaluation_json2json/outputs_exp/doubao/A23/intermediate/text/text_extraction.txt
{
    "papers": [
        {
            "paper_id": "A23",
            "doi": null,
            "title": "Evolution of microstructure, texture and mechanical properties of Fe–30Mn–11Al–1.2C low-density steel during cold rolling",
            "authors": ["P. Ren", "X.P. Chen", "C.Y. Wang", "Y.X. Zhou", "W.Q. Cao", "Q. Liu"],
            "publication_year": null,
            "journal": null,
            "keywords": ["Fe-Mn-Al-C alloy", "Deformation twin", "Texture", "Cold rolling", "Mechanical properties"],
            "research_type": "experimental",
            "paper_scope": "Systematically investigate the microstructure, texture evolution and mechanical properties of Fe–30Mn–11Al–1.2C (wt%) low-density steel under cold rolling reduction up to 90%, reveal the deformation mechanism and texture evolution rule."
        }
    ],
    "alloys": [
        {
            "alloy_id": "alloy_fe30mn11al12c",
            "paper_id": "A23",
            "alloy_name": "Fe-30Mn-11Al-1.2C low-density steel",
            "aliases": ["high Mn-Al-C austenitic low-density steel"],
            "base_element": "Fe",
            "alloying_elements": ["Mn", "Al", "C"],
            "nominal_composition": [
                {
                    "element": "Fe",
                    "weight_percent": "balance",
                    "atomic_percent": null
                },
                {
                    "element": "Mn",
                    "weight_percent": "30",
                    "atomic_percent": null
                },
                {
                    "element": "Al",
                    "weight_percent": "11",
                    "atomic_percent": null
                },
                {
                    "element": "C",
                    "weight_percent": "1.2",
                    "atomic_percent": null
                }
            ],
            "alloys_notes": "Stacking fault energy (SFE) of the steel is estimated as ~108 mJ/m²."
        }
    ],
    "processes": [
        {
            "process_id": "proc_fe30mn_01",
            "paper_id": "A23",
            "alloy_id": "alloy_fe30mn11al12c",
            "description": "As-quenched state: vacuum induction melting, 1250℃ soaking for 12h, hot forging to bars with finish forging temperature 900℃, 1100℃ solution treatment for 1h.",
            "processes_notes": null
        },
        {
            "process_id": "proc_fe30mn_02",
            "paper_id": "A23",
            "alloy_id": "alloy_fe30mn11al12c",
            "description": "10% cold rolling reduction based on as-quenched state.",
            "processes_notes": null
        },
        {
            "process_id": "proc_fe30mn_03",
            "paper_id": "A23",
            "alloy_id": "alloy_fe30mn11al12c",
            "description": "30% cold rolling reduction based on as-quenched state.",
            "processes_notes": null
        },
        {
            "process_id": "proc_fe30mn_04",
            "paper_id": "A23",
            "alloy_id": "alloy_fe30mn11al12c",
            "description": "50% cold rolling reduction based on as-quenched state.",
            "processes_notes": null
        },
        {
            "process_id": "proc_fe30mn_05",
            "paper_id": "A23",
            "alloy_id": "alloy_fe30mn11al12c",
            "description": "70% cold rolling reduction based on as-quenched state.",
            "processes_notes": null
        },
        {
            "process_id": "proc_fe30mn_06",
            "paper_id": "A23",
            "alloy_id": "alloy_fe30mn11al12c",
            "description": "90% cold rolling reduction based on as-quenched state.",
            "processes_notes": null
        }
    ],
    "samples": [
        {
            "sample_id": "sample_fe30mn_01",
            "paper_id": "A23",
            "alloy_id": "alloy_fe30mn11al12c",
            "process_id": "proc_fe30mn_01"
        },
        {
            "sample_id": "sample_fe30mn_02",
            "paper_id": "A23",
            "alloy_id": "alloy_fe30mn11al12c",
            "process_id": "proc_fe30mn_02"
        },
        {
            "sample_id": "sample_fe30mn_03",
            "paper_id": "A23",
            "alloy_id": "alloy_fe30mn11al12c",
            "process_id": "proc_fe30mn_03"
        },
        {
            "sample_id": "sample_fe30mn_04",
            "paper_id": "A23",
            "alloy_id": "alloy_fe30mn11al12c",
            "process_id": "proc_fe30mn_04"
        },
        {
            "sample_id": "sample_fe30mn_05",
            "paper_id": "A23",
            "alloy_id": "alloy_fe30mn11al12c",
            "process_id": "proc_fe30mn_05"
        },
        {
            "sample_id": "sample_fe30mn_06",
            "paper_id": "A23",
            "alloy_id": "alloy_fe30mn11al12c",
            "process_id": "proc_fe30mn_06"
        }
    ],
    "processing_steps": [
        {
            "sample_id": "sample_fe30mn_01",
            "paper_id": "A23",
            "sequence": "1",
            "type": "heat_treatment",
            "method": "homogenization",
            "temperature": "1250",
            "unit": "℃",
            "duration": "12",
            "cooling_medium": null,
            "reduction_ratio": null,
            "processing_steps_notes": null
        },
        {
            "sample_id": "sample_fe30mn_01",
            "paper_id": "A23",
            "sequence": "2",
            "type": "thermomechanical_processing",
            "method": "hot forging",
            "temperature": "900",
            "unit": "℃",
            "duration": null,
            "cooling_medium": null,
            "reduction_ratio": null,
            "processing_steps_notes": "Finish forging temperature 900℃, forged into bars of 60mm diameter."
        },
        {
            "sample_id": "sample_fe30mn_01",
            "paper_id": "A23",
            "sequence": "3",
            "type": "heat_treatment",
            "method": "solution treatment",
            "temperature": "1100",
            "unit": "℃",
            "duration": "1",
            "cooling_medium": "quenching",
            "reduction_ratio": null,
            "processing_steps_notes": null
        },
        {
            "sample_id": "sample_fe30mn_02",
            "paper_id": "A23",
            "sequence": "4",
            "type": "mechanical_processing",
            "method": "cold rolling",
            "temperature": "room temperature",
            "unit": null,
            "duration": null,
            "cooling_medium": null,
            "reduction_ratio": "10",
            "processing_steps_notes": "Thickness reduction 10%"
        },
        {
            "sample_id": "sample_fe30mn_03",
            "paper_id": "A23",
            "sequence": "4",
            "type": "mechanical_processing",
            "method": "cold rolling",
            "temperature": "room temperature",
            "unit": null,
            "duration": null,
            "cooling_medium": null,
            "reduction_ratio": "30",
            "processing_steps_notes": "Thickness reduction 30%"
        },
        {
            "sample_id": "sample_fe30mn_04",
            "paper_id": "A23",
            "sequence": "4",
            "type": "mechanical_processing",
            "method": "cold rolling",
            "temperature": "room temperature",
            "unit": null,
            "duration": null,
            "cooling_medium": null,
            "reduction_ratio": "50",
            "processing_steps_notes": "Thickness reduction 50%"
        },
        {
            "sample_id": "sample_fe30mn_05",
            "paper_id": "A23",
            "sequence": "4",
            "type": "mechanical_processing",
            "method": "cold rolling",
            "temperature": "room temperature",
            "unit": null,
            "duration": null,
            "cooling_medium": null,
            "reduction_ratio": "70",
            "processing_steps_notes": "Thickness reduction 70%"
        },
        {
            "sample_id": "sample_fe30mn_06",
            "paper_id": "A23",
            "sequence": "4",
            "type": "mechanical_processing",
            "method": "cold rolling",
            "temperature": "room temperature",
            "unit": null,
            "duration": null,
            "cooling_medium": null,
            "reduction_ratio": "90",
            "processing_steps_notes": "Thickness reduction 90%"
        }
    ],
    "structures": [
        {
            "structure_id": "struct_01",
            "sample_id": "sample_fe30mn_01",
            "overall_structure": "Single austenitic matrix with uniformly distributed nano-sized κ'-carbides and annealing twins",
            "number_of_phases": "2",
            "microstructure_counts": null,
            "microstructure_list": [
                {
                    "uuid": "ms_01",
                    "related_sequence": "3",
                    "phases_present": [
                        {
                            "phase_name": "austenite",
                            "crystal_structure": "FCC",
                            "volume_fraction": null,
                            "morphology": "equiaxed grain",
                            "grain_size": "~70",
                            "texture": "random distribution"
                        },
                        {
                            "phase_name": "κ'-carbide",
                            "crystal_structure": null,
                            "volume_fraction": null,
                            "morphology": "nano-sized particle",
                            "grain_size": null,
                            "texture": null
                        }
                    ],
                    "defects": [
                        {
                            "type": "annealing twin boundary",
                            "porosity": null,
                            "inclusions": [],
                            "dislocation_density": null,
                            "lattice_distortion": null
                        }
                    ],
                    "grain_structure": {
                        "average_grain_size": {
                            "value": "70",
                            "unit": "μm"
                        },
                        "grain_size_distribution": null,
                        "texture": "random"
                    },
                    "precipitates": [
                        {
                            "precipitate_id": "pre_01",
                            "type": "κ'-carbide",
                            "size": {
                                "value": "nano",
                                "unit": "nm"
                            },
                            "distribution": "uniformly distributed in austenitic matrix",
                            "coherency": null
                        }
                    ]
                }
            ]
        },
        {
            "structure_id": "struct_02",
            "sample_id": "sample_fe30mn_02",
            "overall_structure": "Taylor lattice structure formed by planar dislocation glide, inhomogeneous deformation",
            "number_of_phases": "2",
            "microstructure_counts": null,
            "microstructure_list": [
                {
                    "uuid": "ms_02",
                    "related_sequence": "4",
                    "phases_present": [
                        {
                            "phase_name": "austenite",
                            "crystal_structure": "FCC",
                            "volume_fraction": null,
                            "morphology": "slip bands",
                            "grain_size": null,
                            "texture": null
                        }
                    ],
                    "defects": [
                        {
                            "type": "dislocation pile-up at slip band intersections",
                            "porosity": null,
                            "inclusions": [],
                            "dislocation_density": null,
                            "lattice_distortion": null
                        }
                    ],
                    "grain_structure": {
                        "average_grain_size": {
                            "value": null,
                            "unit": null
                        },
                        "grain_size_distribution": null,
                        "texture": "copper-type texture initially developed"
                    },
                    "precipitates": []
                }
            ]
        },
        {
            "structure_id": "struct_03",
            "sample_id": "sample_fe30mn_03",
            "overall_structure": "Increased slip bands, average slip band spacing 231 nm",
            "number_of_phases": "2",
            "microstructure_counts": null,
            "microstructure_list": [
                {
                    "uuid": "ms_03",
                    "related_sequence": "4",
                    "phases_present": [],
                    "defects": [],
                    "grain_structure": {
                        "average_grain_size": {
                            "value": "231",
                            "unit": "nm"
                        },
                        "grain_size_distribution": null,
                        "texture": null
                    },
                    "precipitates": []
                }
            ]
        },
        {
            "structure_id": "struct_04",
            "sample_id": "sample_fe30mn_04",
            "overall_structure": "Microbands, nano-sized deformation twins formed, average slip band spacing 64 nm",
            "number_of_phases": "2",
            "microstructure_counts": null,
            "microstructure_list": [
                {
                    "uuid": "ms_04",
                    "related_sequence": "4",
                    "phases_present": [],
                    "defects": [],
                    "grain_structure": {
                        "average_grain_size": {
                            "value": "64",
                            "unit": "nm"
                        },
                        "grain_size_distribution": null,
                        "texture": "copper-type to brass-type transition"
                    },
                    "precipitates": []
                },
                {
                    "uuid": "ms_04_1",
                    "related_sequence": "4",
                    "phases_present": [],
                    "defects": [],
                    "grain_structure": {
                        "average_grain_size": {
                            "value": "166",
                            "unit": "nm"
                        },
                        "grain_size_distribution": null,
                        "texture": null
                    },
                    "precipitates": [
                        {
                            "precipitate_id": "pre_02",
                            "type": "deformation twin",
                            "size": {
                                "value": "5.1",
                                "unit": "nm"
                            },
                            "distribution": "intermittent parallel arrangement",
                            "coherency": null
                        }
                    ]
                }
            ]
        },
        {
            "structure_id": "struct_05",
            "sample_id": "sample_fe30mn_05",
            "overall_structure": "Increased twin thickness to 19.2 nm, large amount of shear bands formed",
            "number_of_phases": "2",
            "microstructure_counts": null,
            "microstructure_list": [
                {
                    "uuid": "ms_05",
                    "related_sequence": "4",
                    "phases_present": [],
                    "defects": [],
                    "grain_structure": {
                        "average_grain_size": {
                            "value": "19.2",
                            "unit": "nm"
                        },
                        "grain_size_distribution": null,
                        "texture": "brass-type texture dominant"
                    },
                    "precipitates": []
                }
            ]
        },
        {
            "structure_id": "struct_06",
            "sample_id": "sample_fe30mn_06",
            "overall_structure": "Dislocation tangles formed, average size 0.49 μm",
            "number_of_phases": "2",
            "microstructure_counts": null,
            "microstructure_list": [
                {
                    "uuid": "ms_06",
                    "related_sequence": "4",
                    "phases_present": [],
                    "defects": [
                        {
                            "type": "dislocation tangles / dislocation cells",
                            "porosity": null,
                            "inclusions": [],
                            "dislocation_density": "high",
                            "lattice_distortion": null
                        }
                    ],
                    "grain_structure": {
                        "average_grain_size": {
                            "value": "0.49",
                            "unit": "μm"
                        },
                        "grain_size_distribution": null,
                        "texture": "α-fiber texture dominant, weak γ-fiber texture"
                    },
                    "precipitates": []
                }
            ]
        }
    ],
    "interfaces": [
        {
            "interface_set_id": "if_01",
            "sample_id": "sample_fe30mn_01",
            "phases": [
                {
                    "interface_id": "if_01_1",
                    "microstructure_uuid": "ms_01",
                    "phase_1_name": "austenite",
                    "phase_2_name": "κ'-carbide",
                    "coherence": null
                },
                {
                    "interface_id": "if_01_2",
                    "microstructure_uuid": "ms_01",
                    "phase_1_name": "austenite",
                    "phase_2_name": "annealing twin",
                    "coherence": "coherent"
                }
            ],
            "defect_interaction": [],
            "interface_notes": [],
            "phase_evolution": null
        },
        {
            "interface_set_id": "if_02",
            "sample_id": "sample_fe30mn_04",
            "phases": [
                {
                    "interface_id": "if_02_1",
                    "microstructure_uuid": "ms_04_1",
                    "phase_1_name": "austenite matrix",
                    "phase_2_name": "deformation twin",
                    "coherence": "coherent"
                }
            ],
            "defect_interaction": [],
            "interface_notes": [],
            "phase_evolution": null
        }
    ],
    "properties": [
        {
            "property_set_id": "prop_01",
            "sample_id": "sample_fe30mn_01",
            "mechanical": {
                "tensile_properties": {
                    "yield_strength": [
                        {
                            "direction": "rolling direction",
                            "value": "570",
                            "unit": "MPa",
                            "others": {
                                "uncertainty": null
                            }
                        }
                    ],
                    "ultimate_tensile_strength": [
                        {
                            "direction": "rolling direction",
                            "value": "830",
                            "unit": "MPa",
                            "others": {
                                "uncertainty": null
                            }
                        }
                    ],
                    "elongation": [
                        {
                            "direction": "rolling direction",
                            "value": ">75",
                            "unit": "%"
                        }
                    ],
                    "youngs_modulus": null,
                    "stress_strain_curves": "Fig.1",
                    "stress_strain_distribution": [],
                    "strain_hardening_rate": []
                },
                "hardness": [],
                "fracture_toughness": {
                    "value": null,
                    "unit": null
                },
                "fatigue_properties": {
                    "fatigue_limit": null,
                    "cycles_to_failure": null
                },
                "creep_properties": {
                    "steady_state_creep_rate": null,
                    "rupture_life": null
                }
            },
            "physical": {
                "density": {
                    "value": null,
                    "unit": null
                },
                "thermal_properties": {
                    "thermal_conductivity": null,
                    "thermal_expansion_coefficient": null,
                    "specific_heat": null
                },
                "electrical_properties": {
                    "electrical_conductivity": null,
                    "resistivity": null
                },
                "magnetic_properties": {
                    "magnetic_susceptibility": null,
                    "curie_temperature": null
                }
            },
            "chemical": {
                "corrosion_resistance": {
                    "test_medium": null,
                    "corrosion_rate": null,
                    "passivation_behavior": null
                },
                "oxidation_resistance": {
                    "oxidation_rate_constant": null,
                    "protective_scale": null
                }
            },
            "radiation_properties": {
                "void_swelling": null,
                "irradiation_hardening": null,
                "helium_embrittlement": null
            }
        },
        {
            "property_set_id": "prop_06",
            "sample_id": "sample_fe30mn_06",
            "mechanical": {
                "tensile_properties": {
                    "yield_strength": [
                        {
                            "direction": "rolling direction",
                            "value": "~2.0",
                            "unit": "GPa",
                            "others": {
                                "uncertainty": null
                            }
                        }
                    ],
                    "ultimate_tensile_strength": [],
                    "elongation": [
                        {
                            "direction": "rolling direction",
                            "value": "decreased significantly",
                            "unit": null
                        }
                    ],
                    "youngs_modulus": null,
                    "stress_strain_curves": "Fig.1",
                    "stress_strain_distribution": [],
                    "strain_hardening_rate": []
                },
                "hardness": [],
                "fracture_toughness": {
                    "value": null,
                    "unit": null
                },
                "fatigue_properties": {
                    "fatigue_limit": null,
                    "cycles_to_failure": null
                },
                "creep_properties": {
                    "steady_state_creep_rate": null,
                    "rupture_life": null
                }
            },
            "physical": {},
            "chemical": {},
            "radiation_properties": {}
        }
    ],
    "performance": [
        {
            "performance_id": "perf_01",
            "sample_id": "sample_fe30mn_06",
            "service_conditions": {
                "operating_temperature": {
                    "min": null,
                    "max": null,
                    "unit": null
                },
                "stress_state": null,
                "environment": null
            },
            "lifetime_prediction": {
                "model_used": null,
                "predicted_lifetime": null,
                "confidence_interval": null
            },
            "comparative_performance": {
                "benchmark_alloy": "as-quenched Fe-30Mn-11Al-1.2C steel",
                "benchmark_process_id": "proc_fe30mn_01",
                "benchmark_sample_id": "sample_fe30mn_01",
                "improvement_percentage": "~250"
            }
        }
    ],
    "characterization_methods": [
        {
            "characterization_id": "char_01",
            "sample_id": null,
            "microstructure_uuid": null,
            "technique": "Room temperature uniaxial tensile test",
            "purpose": "Evaluate mechanical properties",
            "key_findings": "Yield strength increases with cold rolling reduction, reaches ~2.0 GPa at 90% reduction, ductility decreases simultaneously."
        },
        {
            "characterization_id": "char_02",
            "sample_id": null,
            "microstructure_uuid": null,
            "technique": "Optical microscopy (OM)",
            "purpose": "Observe macroscopic microstructure evolution",
            "key_findings": "Microstructure evolution divided into two stages: 10-50% reduction shows Taylor lattice structure, 70-90% reduction shows large amount of shear bands."
        },
        {
            "characterization_id": "char_03",
            "sample_id": null,
            "microstructure_uuid": null,
            "technique": "Electron backscatter diffraction (EBSD)",
            "purpose": "Characterize grain structure and texture",
            "key_findings": "Initial grain size ~70 μm, texture random; texture transitions from copper-type to brass-type after 50% cold rolling."
        },
        {
            "characterization_id": "char_04",
            "sample_id": null,
            "microstructure_uuid": null,
            "technique": "Transmission electron microscopy (TEM)",
            "purpose": "Analyze fine microstructure and deformation substructures",
            "key_findings": "Deformation substructures formed in sequence: Taylor lattice, microbands, nano-twins, shear bands, dislocation cells; nano-twins of 5.1 nm thickness formed at 50% reduction."
        },
        {
            "characterization_id": "char_05",
            "sample_id": null,
            "microstructure_uuid": null,
            "technique": "X-ray diffraction (XRD)",
            "purpose": "Measure texture evolution",
            "key_findings": "α-fiber texture increases with rolling reduction, overall texture intensity is weak."
        }
    ],
    "computational_details": [
        {
            "computation_id": "comp_01",
            "sample_id": "sample_fe30mn_01",
            "simulation_method": null,
            "software_used": null,
            "potential_model": null,
            "validation_against_experiment": null,
            "analytical_model": [
                {
                    "model_name": "Stacking fault energy calculation",
                    "equation_role": "Estimate SFE of the steel",
                    "parameters": null,
                    "model_note": "SFE calculated as ~108 mJ/m²."
                },
                {
                    "model_name": "Critical shear stress for twinning calculation",
                    "equation_role": "τ_c = 2γ_SF / b_p",
                    "parameters": "γ_SF=108 mJ/m², b_p=0.146 nm",
                    "model_note": "Calculated critical shear stress ~1.48 GPa, higher than actual resolved shear stress ~0.75 GPa."
                },
                {
                    "model_name": "Taylor lattice strengthening model",
                    "equation_role": "σ_TL = K·M·G·b/D",
                    "parameters": "K: geometrical factor, M: Taylor factor, G: shear modulus, b: Burgers vector, D: average slip band distance",
                    "model_note": "Strengthening from Taylor lattice comes from long range interaction between coplanar slip bands."
                }
            ]
        }
    ],
    "unmapped_findings": [
        "Deformation twinning occurs during cold rolling despite high SFE of ~108 mJ/m², which is attributed to short range order (SRO) in austenitic matrix and local stress concentration.",
        "Dislocation glide mode changes from planar to wavy glide with increasing cold rolling reduction.",
        "The weak texture of the steel is related to dislocation planar glide and inhomogeneous deformation substructures including microbands, shear bands and twins.",
        "Both dislocation planar slip and deformation twinning contribute to the transition from copper-type texture to brass-type texture at 50% cold rolling reduction."
    ]
}
