Repository: RiverYanggg/SteelDig_multimodal

# Evaluation Framework

这个目录实现当前的结构化抽取评估流程。它比较两套 `text_extraction.json`，数据来自 `outputs_exp/` 下各模型的抽取结果目录。

当前 `outputs_exp/` 中可用的模型目录示例：`deepseek`、`doubao`、`kimi`（以实际存在的子目录为准）。

- 真值（truth）：`outputs_exp/<truth_model>/<paper_id>/final/text_extraction.json`
- 预测（pred）：`outputs_exp/<pred_model>/<paper_id>/final/text_extraction.json`

通过 `--truth` 与 `--pred` 可任意指定哪套模型作为真值、哪套作为预测。例如 `--truth doubao --pred deepseek` 表示以 doubao 为真值、以 deepseek 为预测进行评估。

当前评估的核心原则是：

- 论文级配对由目录名决定，例如 `A0`、`A1`。
- 先做对象对齐，尤其是 `alloy/process/sample`。
- 对齐后由代码展开同一个 canonical object 下的同一个字段。
- 代码先做确定性判断；只有语义不确定的同字段值才交给 LLM judge。
- LLM judge 只输出 `true/false`，不负责计算指标。
- Precision/Recall/F1 全部由代码根据最终字段匹配结果计算。

---

File: evaluation_json2json/outputs_exp/doubao/A24/intermediate/text/text_extraction.txt (part 1 of 2)
{
    "papers": [
        {
            "paper_id": "A24",
            "doi": null,
            "title": "Microstructure and mechanical properties of a Fe–30Mn–10Al–1.5C–xBe (x = 0, 0.5, 1.0, 1.5) Be low-density steels",
            "authors": ["Heyang Shi", "Guofeng Zhang", "Yihao Tang", "Wei Ma", "Pengfei Ji", "Xinyu Zhang", "Mingzhen Ma", "Riping Liu"],
            "publication_year": null,
            "journal": null,
            "keywords": ["Be-bearing Fe–Mn–Al–C steel", "Be− Fe phase", "Low-density steel", "Beryllium compound", "Dual-phase steel"],
            "research_type": "experimental",
            "paper_scope": "Systematically investigate the effect of Be content (0, 0.5, 1.0, 1.5 wt%) on the microstructure, density and mechanical properties of Fe–30Mn–10Al–1.5C low-density steels in as-cast and hot-rolled (1050 °C) states, and reveal the corresponding regulation mechanisms of Be on phase composition, precipitates evolution and performance."
        }
    ],
    "alloys": [
        {
            "alloy_id": "alloy_0be",
            "paper_id": "A24",
            "alloy_name": "Fe–30Mn–10Al–1.5C–0Be",
            "aliases": ["0Be"],
            "base_element": "Fe",
            "alloying_elements": ["Mn", "Al", "C"],
            "nominal_composition": [
                {"element": "Fe", "weight_percent": "Bal.", "atomic_percent": null},
                {"element": "Mn", "weight_percent": "30", "atomic_percent": null},
                {"element": "Al", "weight_percent": "10", "atomic_percent": null},
                {"element": "C", "weight_percent": "1.5", "atomic_percent": null},
                {"element": "Be", "weight_percent": "0", "atomic_percent": null}
            ],
            "alloys_notes": null
        },
        {
            "alloy_id": "alloy_05be",
            "paper_id": "A24",
            "alloy_name": "Fe–30Mn–10Al–1.5C–0.5Be",
            "aliases": ["0.5Be"],
            "base_element": "Fe",
            "alloying_elements": ["Mn", "Al", "C", "Be"],
            "nominal_composition": [
                {"element": "Fe", "weight_percent": "Bal.", "atomic_percent": null},
                {"element": "Mn", "weight_percent": "30", "atomic_percent": null},
                {"element": "Al", "weight_percent": "10", "atomic_percent": null},
                {"element": "C", "weight_percent": "1.5", "atomic_percent": null},
                {"element": "Be", "weight_percent": "0.5", "atomic_percent": null}
            ],
            "alloys_notes": null
        },
        {
            "alloy_id": "alloy_10be",
            "paper_id": "A24",
            "alloy_name": "Fe–30Mn–10Al–1.5C–1.0Be",
            "aliases": ["1.0Be"],
            "base_element": "Fe",
            "alloying_elements": ["Mn", "Al", "C", "Be"],
            "nominal_composition": [
                {"element": "Fe", "weight_percent": "Bal.", "atomic_percent": null},
                {"element": "Mn", "weight_percent": "30", "atomic_percent": null},
                {"element": "Al", "weight_percent": "10", "atomic_percent": null},
                {"element": "C", "weight_percent": "1.5", "atomic_percent": null},
                {"element": "Be", "weight_percent": "1.0", "atomic_percent": null}
            ],
            "alloys_notes": null
        },
        {
            "alloy_id": "alloy_15be",
            "paper_id": "A24",
            "alloy_name": "Fe–30Mn–10Al–1.5C–1.5Be",
            "aliases": ["1.5Be"],
            "base_element": "Fe",
            "alloying_elements": ["Mn", "Al", "C", "Be"],
            "nominal_composition": [
                {"element": "Fe", "weight_percent": "Bal.", "atomic_percent": null},
                {"element": "Mn", "weight_percent": "30", "atomic_percent": null},
                {"element": "Al", "weight_percent": "10", "atomic_percent": null},
                {"element": "C", "weight_percent": "1.5", "atomic_percent": null},
                {"element": "Be", "weight_percent": "1.5", "atomic_percent": null}
            ],
            "alloys_notes": null
        }
    ],
    "processes": [
        {
            "process_id": "proc_as_cast",
            "paper_id": "A24",
            "alloy_id": ["alloy_0be", "alloy_05be", "alloy_10be", "alloy_15be"],
            "description": "Vacuum induction melting of high-purity raw materials under high-purity argon atmosphere, cast into ingots with diameter of 60 mm and thickness of 30 mm",
            "processes_notes": null
        },
        {
            "process_id": "proc_hot_rolled",
            "paper_id": "A24",
            "alloy_id": ["alloy_0be", "alloy_05be", "alloy_10be", "alloy_15be"],
            "description": "17 passes hot rolling at 1050 °C with total reduction ratio of 83%, hold at 1050 °C for 3 min between passes, water cooling to room temperature after final pass",
            "processes_notes": null
        }
    ],
    "samples": [
        {
            "sample_id": "sample_0be_cast",
            "paper_id": "A24",
            "alloy_id": "alloy_0be",
            "process_id": "proc_as_cast"
        },
        {
            "sample_id": "sample_0be_rolled",
            "paper_id": "A24",
            "alloy_id": "alloy_0be",
            "process_id": "proc_hot_rolled"
        },
        {
            "sample_id": "sample_05be_cast",
            "paper_id": "A24",
            "alloy_id": "alloy_05be",
            "process_id": "proc_as_cast"
        },
        {
            "sample_id": "sample_05be_rolled",
            "paper_id": "A24",
            "alloy_id": "alloy_05be",
            "process_id": "proc_hot_rolled"
        },
        {
            "sample_id": "sample_10be_cast",
            "paper_id": "A24",
            "alloy_id": "alloy_10be",
            "process_id": "proc_as_cast"
        },
        {
            "sample_id": "sample_10be_rolled",
            "paper_id": "A24",
            "alloy_id": "alloy_10be",
            "process_id": "proc_hot_rolled"
        },
        {
            "sample_id": "sample_15be_cast",
            "paper_id": "A24",
            "alloy_id": "alloy_15be",
            "process_id": "proc_as_cast"
        },
        {
            "sample_id": "sample_15be_rolled",
            "paper_id": "A24",
            "alloy_id": "alloy_15be",
            "process_id": "proc_hot_rolled"
        }
    ],
    "processing_steps": [
        {
            "sample_id": ["sample_0be_cast", "sample_05be_cast", "sample_10be_cast", "sample_15be_cast"],
            "paper_id": "A24",
            "sequence": "1",
            "type": "casting",
            "method": "vacuum induction melting",
            "temperature": null,
            "unit": null,
            "duration": null,
            "cooling_medium": null,
            "reduction_ratio": null,
            "processing_steps_notes": "Raw materials are high-purity Fe, Mn, Al, C, Be (99.99%), melted under high-purity argon atmosphere"
        },
        {
            "sample_id": ["sample_0be_rolled", "sample_05be_rolled", "sample_10be_rolled", "sample_15be_rolled"],
            "paper_id": "A24",
            "sequence": "1",
            "type": "thermomechanical_processing",
            "method": "hot rolling",
            "temperature": "1050",
            "unit": "°C",
            "duration": "3 min per pass holding",
            "cooling_medium": "water",
            "reduction_ratio": "83%",
            "processing_steps_notes": "17 passes, 1.5 mm reduction per pass, strain rate 0.6 s-1, water cooling to room temperature after final pass"
        }
    ],
    "structures": [
        {
            "structure_id": "struct_0be_cast",
            "sample_id": "sample_0be_cast",
            "overall_structure": "Single austenite phase",
            "number_of_phases": "1",
            "microstructure_counts": null,
            "microstructure_list": [
                {
                    "uuid": "uuid_0be_cast_1",
                    "related_sequence": null,
                    "phases_present": [
                        {
                            "phase_name": "austenite (γ)",
                            "crystal_structure": "FCC",
                            "volume_fraction": "100%",
                            "morphology": null,
                            "grain_size": null,
                            "texture": null
                        }
                    ],
                    "defects": [
                        {
                            "type": null,
                            "porosity": null,
                            "inclusions": [],
                            "dislocation_density": null,
                            "lattice_distortion": null
                        }
                    ],
                    "grain_structure": {
                        "average_grain_size": {"value": null, "unit": null},
                        "grain_size_distribution": null,
                        "texture": null
                    },
                    "precipitates": [
                        {
                            "precipitate_id": "prec_0be_cast_1",
                            "type": "κ-carbide",
                            "size": {"value": null, "unit": null},
                            "distribution": null,
                            "coherency": null
                        }
                    ]
                }
            ]
        },
        {
            "structure_id": "struct_05be_cast",
            "sample_id": "sample_05be_cast",
            "overall_structure": "Single austenite matrix with needle-like Be-Fe phase precipitates",
            "number_of_phases": "2",
            "microstructure_counts": null,
            "microstructure_list": [
                {
                    "uuid": "uuid_05be_cast_1",
                    "related_sequence": null,
                    "phases_present": [
                        {
                            "phase_name": "austenite (γ)",
                            "crystal_structure": "FCC",
                            "volume_fraction": null,
                            "morphology": null,
                            "grain_size": null,
                            "texture": null
                        },
                        {
                            "phase_name": "Be12Fe",
                            "crystal_structure": null,
                            "volume_fraction": null,
                            "morphology": "needle-like",
                            "grain_size": null,
                            "texture": null
                        },
                        {
                            "phase_name": "Be11Fe",
                            "crystal_structure": null,
                            "volume_fraction": null,
                            "morphology": null,
                            "grain_size": null,
                            "texture": null
                        }
                    ],
                    "defects": [
                        {
                            "type": null,
                            "porosity": null,
                            "inclusions": [],
                            "dislocation_density": null,
                            "lattice_distortion": null
                        }
                    ],
                    "grain_structure": {
                        "average_grain_size": {"value": null, "unit": null},
                        "grain_size_distribution": null,
                        "texture": null
                    },
                    "precipitates": [
                        {
                            "precipitate_id": "prec_05be_cast_1",
                            "type": "Be12Fe",
                            "size": {"value": "5-10", "unit": "μm"},
                            "distribution": "randomly distributed in matrix",
                            "coherency": null
                        }
                    ]
                }
            ]
        },
        {
            "structure_id": "struct_10be_cast",
            "sample_id": "sample_10be_cast",
            "overall_structure": "Dual-phase of austenite and ferrite with Chinese character-shaped Be-Fe phase precipitates",
            "number_of_phases": "3",
            "microstructure_counts": null,
            "microstructure_list": [
                {
                    "uuid": "uuid_10be_cast_1",
                    "related_sequence": null,
                    "phases_present": [
                        {
                            "phase_name": "austenite (γ)",
                            "crystal_structure": "FCC",
                            "volume_fraction": null,
                            "morphology": null,
                            "grain_size": null,
                            "texture": null
                        },
                        {
                            "phase_name": "ferrite (δ)",
                            "crystal_structure": "BCC",
                            "volume_fraction": null,
                            "morphology": "uniformly distributed in austenite matrix",
                            "grain_size": null,
                            "texture": null
                        },
                        {
                            "phase_name": "Be12Fe",
                            "crystal_structure": null,
                            "volume_fraction": null,
                            "morphology": "Chinese character-shaped, rod-like",
                            "grain_size": null,
                            "texture": null
                        },
                        {
                            "phase_name": "Be2Fe",
                            "crystal_structure": null,
                            "volume_fraction": null,
                            "morphology": null,
                            "grain_size": null,
                            "texture": null
                        }
                    ],
                    "defects": [
                        {
                            "type": null,
                            "porosity": null,
                            "inclusions": [],
                            "dislocation_density": null,
                            "lattice_distortion": null
                        }
                    ],
                    "grain_structure": {
                        "average_grain_size": {"value": null, "unit": null},
                        "grain_size_distribution": null,
                        "texture": null
                    },
                    "precipitates": [
                        {
                            "precipitate_id": "prec_10be_cast_1",
                            "type": "Be-Fe phase",
                            "size": {"value": null, "unit": null},
                            "distribution": "distributed at grain boundaries and phase interfaces",
                            "coherency": null
                        }
                    ]
                }
            ]
        },
        {
            "structure_id": "struct_15be_cast",
            "sample_id": "sample_15be_cast",
            "overall_structure": "Dual-phase of austenite and ferrite with Be-Fe phase and AlFe3 precipitates",
            "number_of_phases": "4",
            "microstructure_counts": null,
            "microstructure_list": [
                {
                    "uuid": "uuid_15be_cast_1",
                    "related_sequence": null,
                    "phases_present": [
                        {
                            "phase_name": "austenite (γ)",
                            "crystal_structure": "FCC",
                            "volume_fraction": null,
                            "morphology": null,
                            "grain_size": null,
                            "texture": null
                        },
                        {
                            "phase_name": "ferrite (δ)",
                            "crystal_structure": "BCC",
                            "volume_fraction": null,
                            "morphology": "uniformly distributed in austenite matrix",
                            "grain_size": null,
                            "texture": null
                        },
                        {
                            "phase_name": "Be12Fe",
                            "crystal_structure": null,
                            "volume_fraction": null,
                            "morphology": "large needle-like",
                            "grain_size": null,
                            "texture": null
                        },
                        {
                            "phase_name": "Be2Fe",
                            "crystal_structure": null,
                            "volume_fraction": null,
                            "morphology": null,
                            "grain_size": null,
                            "texture": null
                        },
                        {
                            "phase_name": "AlFe3",
                            "crystal_structure": null,
                            "volume_fraction": null,
                            "morphology": null,
                            "grain_size": null,
                            "texture": null
                        }
                    ],
                    "defects": [
                        {
                            "type": null,
                            "porosity": null,
                            "inclusions": [],
                            "dislocation_density": null,
                            "lattice_distortion": null
                        }
                    ],
                    "grain_structure": {
                        "average_grain_size": {"value": null, "unit": null},
                        "grain_size_distribution": null,
                        "texture": null
                    },
                    "precipitates": [
                        {
                            "precipitate_id": "prec_15be_cast_1",
                            "type": "Be-Fe phase",
                            "size": {"value": null, "unit": null},
                            "distribution": "randomly distributed",
                            "coherency": null
                        },
                        {
                            "precipitate_id": "prec_15be_cast_2",
                            "type": "AlFe3",
                            "size": {"value": null, "unit": null},
                            "distribution": null,
                            "coherency": null
                        }
                    ]
                }
            ]
        },
        {
            "structure_id": "struct_0be_rolled",
            "sample_id": "sample_0be_rolled",
            "overall_structure": "Single austenite with κ-carbide precipitates and annealing twins",
            "number_of_phases": "2",
            "microstructure_counts": null,
            "microstructure_list": [
                {
                    "uuid": "uuid_0be_rolled_1",
                    "related_sequence": "1",
                    "phases_present": [
                        {
                            "phase_name": "austenite (γ)",
                            "crystal_structure": "FCC",
                            "volume_fraction": "100%",
                            "morphology": null,
                            "grain_size": null,
                            "texture": null
                        }
                    ],
                    "defects": [
                        {
                            "type": "annealing twin, dislocation",
                            "porosity": null,
                            "inclusions": [],
                            "dislocation_density": null,
                            "lattice_distortion": null
                        }
                    ],
                    "grain_structure": {
                        "average_grain_size": {"value": null, "unit": null},
                        "grain_size_distribution": "55% grains in 12-18 μm range",
                        "texture": null
                    },
                    "precipitates": [
                        {
                            "precipitate_id": "prec_0be_rolled_1",
                            "type": "κ-carbide",
                            "size": {"value": null, "unit": null},
                            "distribution": "distributed at grain boundaries and in matrix",
                            "coherency": null
                        }
                    ]
                }
            ]
        },
        {
            "structure_id": "struct_05be_rolled",
            "sample_id": "sample_05be_rolled",
            "overall_structure": "Single austenite with spherical/dot-like Be-Fe phase and Be2C precipitates, annealing twins",
            "number_of_phases": "3",
            "microstructure_counts": null,
            "microstructure_list": [
                {
                    "uuid": "uuid_05be_rolled_1",
                    "related_sequence": "1",
                    "phases_present": [
                        {
                            "phase_name": "austenite (γ)",
                            "crystal_structure": "FCC",
                            "volume_fraction": null,
                            "morphology": null,
                            "grain_size": null,
                            "texture": null
                        },
                        {
                            "phase_name": "Be11Fe",
                            "crystal_structure": null,
                            "volume_fraction": null,
                            "morphology": "spherical, dot-like",
                            "grain_size": null,
                            "texture": null
                        }
                    ],
                    "defects": [
                        {
                            "type": "annealing twin, dislocation",
                            "porosity": null,
                            "inclusions": [],
                            "dislocation_density": "higher than 0Be rolled steel",
                            "lattice_distortion": null
                        }
                    ],
                    "grain_structure": {
                        "average_grain_size": {"value": null, "unit": null},
                        "grain_size_distribution": ">75% grains larger than 20 μm",
                        "texture": null
                    },
                    "precipitates": [
                        {
                            "precipitate_id": "prec_05be_rolled_1",
                            "type": "Be2C",
                            "size": {"value": null, "unit": null},
                            "distribution": "dispersed in matrix",
                            "coherency": null
                        }
                    ]
                }
            ]
        },
        {
            "structure_id": "struct_10be_rolled",
            "sample_id": "sample_10be_rolled",
            "overall_structure": "Dual-phase of austenite and ferrite with Be-Fe phase and Be2C precipitates, annealing twins",
            "number_of_phases": "4",
            "microstructure_counts": null,
            "microstructure_list": [
                {
                    "uuid": "uuid_10be_rolled_1",
                    "related_sequence": "1",
                    "phases_present": [
                        {
                            "phase_name": "austenite (γ)",
                            "crystal_structure": "FCC",
                            "volume_fraction": null,
                            "morphology": null,
                            "grain_size": null,
                            "texture": null
                        },
                        {
                            "phase_name": "ferrite (δ)",
                            "crystal_structure": "BCC",
                            "volume_fraction": null,
                            "morphology": "elongated along rolling direction, distributed in austenite matrix",
                            "grain_size": null,
                            "texture": null
                        }
                    ],
                    "defects": [
                        {
                            "type": "annealing twin, dislocation",
                            "porosity": null,
                            "inclusions": [],
                            "dislocation_density": "higher than 0.5Be rolled steel",
                            "lattice_distortion": null
                        }
                    ],
                    "grain_structure": {
                        "average_grain_size": {"value": "11", "unit": "μm"},
                        "grain_size_distribution": null,
                        "texture": null
                    },
                    "precipitates": [
                        {
                            "precipitate_id": "prec_10be_rolled_1",
                            "type": "Be-Fe phase",
                            "size": {"value": null, "unit": null},
                            "distribution": "dispersed in matrix and at grain boundaries",
                            "coherency": null
                        },
                        {
                            "precipitate_id": "prec_10be_rolled_2",
                            "type": "Be2C",
                            "size": {"value": null, "unit": null},
                            "distribution": null,
                            "coherency": null
                        }
                    ]
                }
            ]
        },
        {
            "structure_id": "struct_15be_rolled",
            "sample_id": "sample_15be_rolled",
            "overall_structure": "Dual-phase of austenite and ferrite with multiple Be-Fe phases, Be2C precipitates and annealing twins",
            "number_of_phases": "5",
            "microstructure_counts": null,
            "microstructure_list": [
                {
                    "uuid": "uuid_15be_rolled_1",
                    "related_sequence": "1",
                    "phases_present": [
                        {
                            "phase_name": "austenite (γ)",
                            "crystal_structure": "FCC",
                            "volume_fraction": null,
                            "morphology": null,
                            "grain_size": null,
                            "texture": null
                        },
                        {
                            "phase_name": "ferrite (δ)",
                            "crystal_structure": "BCC",
                            "volume_fraction": null,
                            "morphology": "elongated along rolling direction, distributed in austenite matrix",
                            "grain_size": null,
                            "texture": null
                        },
                        {
                            "phase_name": "Be11Fe",
                            "crystal_structure": null,
                            "volume_fraction": null,
                            "morphology": "dot-like",
                            "grain_size": null,
                            "texture": null
                        },
                        {
                            "phase_name": "Be12Fe",
                            "crystal_structure": null,
                            "volume_fraction": null,
                            "morphology": null,
                            "grain_size": null,
                            "texture": null
                        },
                        {
                            "phase_name": "Be2Fe",
                            "crystal_structure": null,
                            "volume_fraction": null,
                            "morphology": null,
                            "grain_size": null,
                            "texture": null
                        }
                    ],
                    "defects": [
                        {
                            "type": "annealing twin, dislocation",
                            "porosity": null,
                            "inclusions": [],
                            "dislocation_density": "highest among all rolled samples",
                            "lattice_distortion": null
                        }
                    ],
                    "grain_structure": {
                        "average_grain_size": {"value": "13", "unit": "μm"},
                        "grain_size_distribution": null,
                        "texture": null
                    },
                    "precipitates": [
                        {
                            "precipitate_id": "prec_15be_rolled_1",
                            "type": "Be-Fe phase",
                            "size": {"value": null, "unit": null},
                            "distribution": "dispersed in matrix and at grain boundaries",
                            "coherency": null
                        },
                        {
                            "precipitate_id": "prec_15be_rolled_2",
                            "type": "Be2C",
                            "size": {"value": null, "unit": null},
                            "distribution": null,
                            "coherency": null
                        }
                    ]
                }
            ]
        }
    ],
    "interfaces": [
        {
            "interface_set_id": "if_set_01",
            "sample_id": ["sample_10be_cast", "sample_15be_cast", "sample_10be_rolled", "sample_15be_rolled"],
            "phases": [
                {
                    "interface_id": "if_1",
                    "microstructure_uuid": null,
                    "phase_1_name": "austenite (γ)",
                    "phase_2_name": "ferrite (δ)",
                    "coherence": null
                },
                {
                    "interface_id": "if_2",
                    "microstructure_uuid": null,
                    "phase_1_name": "austenite (γ)",
                    "phase_2_name": "Be-Fe phase",
                    "coherence": null
                }
            ],
            "defect_interaction": [
                {
                    "interaction_id": "inter_1",
                    "microstructure_uuid": null,
                    "interaction_type": "Dislocation pinning by Be-Fe precipitates",
                    "quality_description": "Stress concentration occurs at precipitate locations"
                }
            ],
            "interface_notes": [
                {"stress_strain_distribution": "Stress concentration observed at grain boundaries and phase interfaces where precipitates accumulate"},
                {"slippage_situation": null}
            ],
            "phase_evolution": "With increasing Be content, ferrite volume fraction increases, Be-Fe phase morphology changes from needle-like (as-cast) to spherical/dot-like (rolled)"
        }
    ],
    "properties": [
        {
            "property_set_id": "prop_0be_cast",
            "sample_id": "sample_0be_cast",
            "mechanical": {
                "tensile_properties": {
                    "yield_strength": [],
                    "ultimate_tensile_strength": [],
                    "elongation": [],
                    "youngs_modulus": null,
                    "stress_strain_curves": null,
                    "stress_strain_distribution": [],
                    "strain_hardening_rate": []
                },
                "hardness": [
                    {
                        "region": "austenite matrix",
                        "value": "453.31",
                        "scale": "HV",
                        "unit": null
                    }
                ],
                "fracture_toughness": {"value": null, "unit": null},
                "fatigue_properties": {"fatigue_limit": null, "cycles_to_failure": null},
                "creep_properties": {"steady_state_creep_rate": null, "rupture_life": null}
            },
            "physical": {
                "density": {"value": null, "unit": null},
                "thermal_properties": {"thermal_conductivity": null, "thermal_expansion_coefficient": null, "specific_heat": null},
                "electrical_properties": {"electrical_conductivity": null, "resistivity": null},
                "magnetic_properties": {"magnetic_susceptibility": null, "curie_temperature": null}
            },
            "chemical": {
                "corrosion_resistance": {"test_medium": null, "corrosion_rate": null, "passivation_behavior": null},
                "oxidation_resistance": {"oxidation_rate_constant": null, "protective_scale": null}
            },
            "radiation_properties": {"void_swelling": null, "irradiation_hardening": null, "helium_embrittlement": null}
        },
        {
            "property_set_id": "prop_05be_cast",
            "sample_id": "sample_05be_cast",
            "mechanical": {
                "tensile_properties": {
                    "yield_strength": [],
                    "ultimate_tensile_strength": [],
                    "elongation": [],
                    "youngs_modulus": null,
                    "stress_strain_curves": null,
                    "stress_strain_distribution": [],
                    "strain_hardening_rate": []
                },
                "hardness": [
                    {
                        "region": "austenite matrix",
                        "value": "462.88",
                        "scale": "HV",
                        "unit": null
                    }
                ],
                "fracture_toughness": {"value": null, "unit": null},
                "fatigue_properties": {"fatigue_limit": null, "cycles_to_failure": null},
                "creep_properties": {"steady_state_creep_rate": null, "rupture_life": null}
            },
            "physical": {
                "density": {"value": null, "unit": null},
                "thermal_properties": {"thermal_conductivity": null, "thermal_expansion_coefficient": null, "specific_heat": null},
                "electrical_properties": {"electrical_conductivity": null, "resistivity": null},
                "magnetic_properties": {"magnetic_susceptibility": null, "curie_temperature": null}
            },
            "chemical": {
                "corrosion_resistance": {"test_medium": null, "corrosion_rate": null, "passivation_behavior": null},
                "oxidation_resistance": {"oxidation_rate_constant": null, "protective_scale": null}
            },
            "radiation_properties": {"void_swelling": null, "irradiation_hardening": null, "helium_embrittlement": null}
        },
        {
            "property_set_id": "prop_10be_cast",
            "sample_id": "sample_10be_cast",
            "mechanical": {
                "tensile_properties": {
                    "yield_strength": [],
                    "ultimate_tensile_strength": [],
                    "elongation": [],
                    "youngs_modulus": null,
                    "stress_strain_curves": null,
                    "stress_strain_distribution": [],
                    "strain_hardening_rate": []
                },
                "hardness": [
                    {
                        "region": "austenite matrix",
                        "value": "475.80",
                        "scale": "HV",
                        "unit": null
                    },
                    {
                        "region": "ferrite",
                        "value": "437.40",
                        "scale": "HV",
                        "unit": null
                    },
                    {
                        "region": "Be-Fe phase",
                        "value": "483.50",
                        "scale": "HV",
                        "unit": null
                    }
                ],
                "fracture_toughness": {"value": null, "unit": null},
                "fatigue_properties": {"fatigue_limit": null, "cycles_to_failure": null},
                "creep_properties": {"steady_state_creep_rate": null, "rupture_life": null}
            },
            "physical": {
                "density": {"value": null, "unit": null},
                "thermal_properties": {"thermal_conductivity": null, "thermal_expansion_coefficient": null, "specific_heat": null},
                "electrical_properties": {"electrical_conductivity": null, "resistivity": null},
                "magnetic_properties": {"magnetic_susceptibility": null, "curie_temperature": null}
            },
            "chemical": {
                "corrosion_resistance": {"test_medium": null, "corrosion_rate": null, "passivation_behavior": null},
                "oxidation_resistance": {"oxidation_rate_constant": null, "protective_scale": null}
            },
            "radiation_properties": {"void_swelling": null, "irradiation_hardening": null, "helium_embrittlement": null}
        },
        {
            "property_set_id": "prop_15be_cast",
            "sample_id": "sample_15be_cast",
            "mechanical": {
                "tensile_properties": {
                    "yield_strength": [],
                    "ultimate_tensile_strength": [],
                    "elongation": [],
                    "youngs_modulus": null,
                    "stress_strain_curves": null,
                    "stress_strain_distribution": [],
                    "strain_hardening_rate": []
                },
                "hardness": [
                    {
                        "region": "austenite matrix",
                        "value": "479.74",
                        "scale": "HV",
                        "unit": null
                    },
                    {
                        "region": "ferrite",
                        "value": "452.54",
                        "scale": "HV",
                        "unit": null
                    },
                    {
                        "region": "Be-Fe phase",
                        "value": "477.16",
                        "scale": "HV",
                        "unit": null
                    }
                ],
                "fracture_toughness": {"value": null, "unit": null},
                "fatigue_properties": {"fatigue_limit": null, "cycles_to_failure": null},
                "creep_properties": {"steady_state_creep_rate": null, "rupture_life": null}
            },
            "physical": {
                "density": {"value": null, "unit": null},
                "thermal_properties": {"thermal_conductivity": null, "thermal_expansion_coefficient": null, "specific_heat": null},
                "electrical_properties": {"electrical_conductivity": null, "resistivity": null},
                "magnetic_properties": {"magnetic_susceptibility": null, "curie_temperature": null}
            },
            "chemical": {
                "corrosion_resistance": {"test_medium": null, "corrosion_rate": null, "passivation_behavior": null},
                "oxidation_resistance": {"oxidation_rate_constant": null, "protective_scale": null}
            },
            "radiation_properties": {"void_swelling": null, "irradiation_hardening": null, "helium_embrittlement": null}
        },
        {
            "property_set_id": "prop_0be_rolled",
            "sample_id": "sample_0be_rolled",
            "mechanical": {
                "tensile_properties": {
                    "yield_strength": [
                        {
