Repository: RiverYanggg/SteelDig_multimodal

# Evaluation Framework

这个目录实现当前的结构化抽取评估流程。它比较两套 `text_extraction.json`，数据来自 `outputs_exp/` 下各模型的抽取结果目录。

当前 `outputs_exp/` 中可用的模型目录示例：`deepseek`、`doubao`、`kimi`（以实际存在的子目录为准）。

- 真值（truth）：`outputs_exp/<truth_model>/<paper_id>/final/text_extraction.json`
- 预测（pred）：`outputs_exp/<pred_model>/<paper_id>/final/text_extraction.json`

通过 `--truth` 与 `--pred` 可任意指定哪套模型作为真值、哪套作为预测。例如 `--truth doubao --pred deepseek` 表示以 doubao 为真值、以 deepseek 为预测进行评估。

当前评估的核心原则是：

- 论文级配对由目录名决定，例如 `A0`、`A1`。
- 先做对象对齐，尤其是 `alloy/process/sample`。
- 对齐后由代码展开同一个 canonical object 下的同一个字段。
- 代码先做确定性判断；只有语义不确定的同字段值才交给 LLM judge。
- LLM judge 只输出 `true/false`，不负责计算指标。
- Precision/Recall/F1 全部由代码根据最终字段匹配结果计算。

---

File: evaluation_json2json/outputs_exp/doubao/A37/intermediate/text/text_extraction.txt
{
    "papers": [
        {
            "paper_id": "A37",
            "doi": null,
            "title": "Hydrogen-enhanced microbanding in an austenitic FeMnAlC low-density steel: Effect on hydrogen embrittlement resistance",
            "authors": ["Ivan Gutierrez-Urrutia", "Yuhei Ogawa", "Akinobu Shibata"],
            "publication_year": null,
            "journal": null,
            "keywords": ["FeMnAlC low-density steels", "Hydrogen embrittlement", "Strain localization", "Microbands", "Deformation bands", "Electron channeling contrast imaging"],
            "research_type": "experimental",
            "paper_scope": "研究101质量ppm氢含量对奥氏体Fe30Mn6.5Al0.3C（wt.%）低密度钢室温变形组织和力学行为的影响，揭示氢致微带形成机制及其对氢脆抗性的作用规律"
        }
    ],
    "alloys": [
        {
            "alloy_id": "alloy_fe30mn6.5al0.3c",
            "paper_id": "A37",
            "alloy_name": "Fe30Mn6.5Al0.3C low-density steel",
            "aliases": [],
            "base_element": "Fe",
            "alloying_elements": ["Mn", "Al", "C"],
            "nominal_composition": [
                {
                    "element": "Fe",
                    "weight_percent": "balance",
                    "atomic_percent": null
                },
                {
                    "element": "Mn",
                    "weight_percent": "30",
                    "atomic_percent": null
                },
                {
                    "element": "Al",
                    "weight_percent": "6.5",
                    "atomic_percent": null
                },
                {
                    "element": "C",
                    "weight_percent": "0.3",
                    "atomic_percent": null
                }
            ],
            "alloys_notes": "完全奥氏体组织，无κ碳化物析出，层错能为64±10 mJ/m²，密度较普通钢降低约8.5%"
        }
    ],
    "processes": [
        {
            "process_id": "proc_fe30mn_01",
            "paper_id": "A37",
            "alloy_id": "alloy_fe30mn6.5al0.3c",
            "description": "退火态未充氢试样，平均晶粒尺寸175μm，氢含量<5质量ppm",
            "processes_notes": null
        },
        {
            "process_id": "proc_fe30mn_02",
            "paper_id": "A37",
            "alloy_id": "alloy_fe30mn6.5al0.3c",
            "description": "高压气态氢充氢试样，氢含量101质量ppm，充氢后氢分布均匀",
            "processes_notes": "拉伸测试过程中氢含量基本保持恒定"
        }
    ],
    "samples": [
        {
            "sample_id": "sample_fe30mn_01",
            "paper_id": "A37",
            "alloy_id": "alloy_fe30mn6.5al0.3c",
            "process_id": "proc_fe30mn_01"
        },
        {
            "sample_id": "sample_fe30mn_02",
            "paper_id": "A37",
            "alloy_id": "alloy_fe30mn6.5al0.3c",
            "process_id": "proc_fe30mn_02"
        }
    ],
    "processing_steps": [
        {
            "sample_id": "sample_fe30mn_01",
            "paper_id": "A37",
            "sequence": "1",
            "type": "heat_treatment",
            "method": "退火",
            "temperature": null,
            "unit": null,
            "duration": null,
            "cooling_medium": null,
            "reduction_ratio": null,
            "processing_steps_notes": "退火后获得完全奥氏体组织，平均晶粒尺寸175μm，室温下组织稳定"
        },
        {
            "sample_id": "sample_fe30mn_01",
            "paper_id": "A37",
            "sequence": "2",
            "type": "mechanical_processing",
            "method": "单轴拉伸测试",
            "temperature": "295",
            "unit": "K",
            "duration": null,
            "cooling_medium": null,
            "reduction_ratio": null,
            "processing_steps_notes": "初始应变速率5.0×10^-5 s^-1，实验室空气环境，试样沿轧制方向加工"
        },
        {
            "sample_id": "sample_fe30mn_02",
            "paper_id": "A37",
            "sequence": "1",
            "type": "heat_treatment",
            "method": "高压气态氢充氢",
            "temperature": "543",
            "unit": "K",
            "duration": "200 h",
            "cooling_medium": null,
            "reduction_ratio": null,
            "processing_steps_notes": "氢气压力100MPa，充氢后试样标距段氢分布均匀，总氢含量101质量ppm"
        },
        {
            "sample_id": "sample_fe30mn_02",
            "paper_id": "A37",
            "sequence": "2",
            "type": "mechanical_processing",
            "method": "单轴拉伸测试",
            "temperature": "295",
            "unit": "K",
            "duration": null,
            "cooling_medium": null,
            "reduction_ratio": null,
            "processing_steps_notes": "初始应变速率5.0×10^-5 s^-1，实验室空气环境，试样沿轧制方向加工"
        }
    ],
    "structures": [
        {
            "structure_id": "struct_01",
            "sample_id": "sample_fe30mn_01",
            "overall_structure": "完全奥氏体单相组织，变形后位错结构按晶粒取向分为三类：Type1（几何必要边界+偶然位错边界构成的胞块结构）、Type2（位错胞结构）、Type3（位错胞+致密位错墙+微带复合结构），位错胞平均尺寸220~236nm",
            "number_of_phases": "1",
            "microstructure_counts": null,
            "microstructure_list": [
                {
                    "uuid": "uuid_01",
                    "related_sequence": "2",
                    "phases_present": [
                        {
                            "phase_name": "奥氏体",
                            "crystal_structure": "fcc",
                            "volume_fraction": "100%",
                            "morphology": "等轴晶",
                            "grain_size": "175",
                            "texture": null
                        }
                    ],
                    "defects": [
                        {
                            "type": "位错、几何必要边界（GNB）、偶然位错边界（IDB）",
                            "porosity": null,
                            "inclusions": [],
                            "dislocation_density": null,
                            "lattice_distortion": null
                        }
                    ],
                    "grain_structure": {
                        "average_grain_size": {
                            "value": "175",
                            "unit": "μm"
                        },
                        "grain_size_distribution": null,
                        "texture": null
                    },
                    "precipitates": []
                }
            ]
        },
        {
            "structure_id": "struct_02",
            "sample_id": "sample_fe30mn_02",
            "overall_structure": "完全奥氏体单相组织，氢促进变形带（DB）和微带（MB）形成，位错胞尺寸细化约10%，GNB平均错配角增加约1°，IDB平均错配角增加约0.25°",
            "number_of_phases": "1",
            "microstructure_counts": null,
            "microstructure_list": [
                {
                    "uuid": "uuid_02",
                    "related_sequence": "2",
                    "phases_present": [
                        {
                            "phase_name": "奥氏体",
                            "crystal_structure": "fcc",
                            "volume_fraction": "100%",
                            "morphology": "等轴晶",
                            "grain_size": "175",
                            "texture": null
                        }
                    ],
                    "defects": [
                        {
                            "type": "位错、变形带、微带、几何必要边界、偶然位错边界",
                            "porosity": null,
                            "inclusions": [],
                            "dislocation_density": "1~3×10^14 m^-2",
                            "lattice_distortion": null
                        }
                    ],
                    "grain_structure": {
                        "average_grain_size": {
                            "value": "175",
                            "unit": "μm"
                        },
                        "grain_size_distribution": null,
                        "texture": null
                    },
                    "precipitates": []
                }
            ]
        }
    ],
    "interfaces": [
        {
            "interface_set_id": "iface_01",
            "sample_id": "sample_fe30mn_02",
            "phases": [
                {
                    "interface_id": "iface_01_01",
                    "microstructure_uuid": "uuid_02",
                    "phase_1_name": "奥氏体基体",
                    "phase_2_name": "微带",
                    "coherence": null
                }
            ],
            "defect_interaction": [
                {
                    "interaction_id": "inter_01",
                    "microstructure_uuid": "uuid_02",
                    "interaction_type": "氢促进微带沿GNB形核",
                    "quality_description": "微带边界错配角为2~8°，显著高于未充氢样品的2~3°"
                }
            ],
            "interface_notes": [
                {
                    "stress_strain_distribution": null
                },
                {
                    "slippage_situation": "微带沿{111}滑移面形成，产生局部剪切变形"
                }
            ],
            "phase_evolution": null
        }
    ],
    "properties": [
        {
            "property_set_id": "prop_01",
            "sample_id": "sample_fe30mn_01",
            "mechanical": {
                "tensile_properties": {
                    "yield_strength": [
                        {
                            "direction": "轧制方向",
                            "value": "275",
                            "unit": "MPa",
                            "others": {
                                "uncertainty": "±10"
                            }
                        }
                    ],
                    "ultimate_tensile_strength": [
                        {
                            "direction": "轧制方向",
                            "value": "580",
                            "unit": "MPa",
                            "others": {
                                "uncertainty": "±5"
                            }
                        }
                    ],
                    "elongation": [
                        {
                            "direction": "均匀延伸率",
                            "value": "0.43",
                            "unit": ""
                        },
                        {
                            "direction": "断裂延伸率",
                            "value": "0.51",
                            "unit": ""
                        }
                    ],
                    "youngs_modulus": null,
                    "stress_strain_curves": null,
                    "stress_strain_distribution": [],
                    "strain_hardening_rate": []
                },
                "hardness": [],
                "fracture_toughness": {
                    "value": null,
                    "unit": null
                },
                "fatigue_properties": {
                    "fatigue_limit": null,
                    "cycles_to_failure": null
                },
                "creep_properties": {
                    "steady_state_creep_rate": null,
                    "rupture_life": null
                }
            },
            "physical": {
                "density": {
                    "value": null,
                    "unit": null
                },
                "thermal_properties": {
                    "thermal_conductivity": null,
                    "thermal_expansion_coefficient": null,
                    "specific_heat": null
                },
                "electrical_properties": {
                    "electrical_conductivity": null,
                    "resistivity": null
                },
                "magnetic_properties": {
                    "magnetic_susceptibility": null,
                    "curie_temperature": null
                }
            },
            "chemical": {
                "corrosion_resistance": {
                    "test_medium": null,
                    "corrosion_rate": null,
                    "passivation_behavior": null
                },
                "oxidation_resistance": {
                    "oxidation_rate_constant": null,
                    "protective_scale": null
                }
            },
            "radiation_properties": {
                "void_swelling": null,
                "irradiation_hardening": null,
                "helium_embrittlement": null
            }
        },
        {
            "property_set_id": "prop_02",
            "sample_id": "sample_fe30mn_02",
            "mechanical": {
                "tensile_properties": {
                    "yield_strength": [
                        {
                            "direction": "轧制方向",
                            "value": "302",
                            "unit": "MPa",
                            "others": {
                                "uncertainty": "±10"
                            }
                        }
                    ],
                    "ultimate_tensile_strength": [
                        {
                            "direction": "轧制方向",
                            "value": "595",
                            "unit": "MPa",
                            "others": {
                                "uncertainty": "±10"
                            }
                        }
                    ],
                    "elongation": [
                        {
                            "direction": "均匀延伸率",
                            "value": "0.46",
                            "unit": ""
                        },
                        {
                            "direction": "断裂延伸率",
                            "value": "0.55",
                            "unit": ""
                        }
                    ],
                    "youngs_modulus": null,
                    "stress_strain_curves": null,
                    "stress_strain_distribution": [],
                    "strain_hardening_rate": []
                },
                "hardness": [],
                "fracture_toughness": {
                    "value": null,
                    "unit": null
                },
                "fatigue_properties": {
                    "fatigue_limit": null,
                    "cycles_to_failure": null
                },
                "creep_properties": {
                    "steady_state_creep_rate": null,
                    "rupture_life": null
                }
            },
            "physical": {
                "density": {
                    "value": null,
                    "unit": null
                },
                "thermal_properties": {
                    "thermal_conductivity": null,
                    "thermal_expansion_coefficient": null,
                    "specific_heat": null
                },
                "electrical_properties": {
                    "electrical_conductivity": null,
                    "resistivity": null
                },
                "magnetic_properties": {
                    "magnetic_susceptibility": null,
                    "curie_temperature": null
                }
            },
            "chemical": {
                "corrosion_resistance": {
                    "test_medium": null,
                    "corrosion_rate": null,
                    "passivation_behavior": null
                },
                "oxidation_resistance": {
                    "oxidation_rate_constant": null,
                    "protective_scale": null
                }
            },
            "radiation_properties": {
                "void_swelling": null,
                "irradiation_hardening": null,
                "helium_embrittlement": null
            }
        }
    ],
    "performance": [
        {
            "performance_id": "perf_01",
            "sample_id": "sample_fe30mn_02",
            "service_conditions": {
                "operating_temperature": {
                    "min": "295",
                    "max": "295",
                    "unit": "K"
                },
                "stress_state": "单轴拉伸",
                "environment": "实验室空气"
            },
            "lifetime_prediction": {
                "model_used": null,
                "predicted_lifetime": null,
                "confidence_interval": null
            },
            "comparative_performance": {
                "benchmark_alloy": "310S不锈钢、CoCrFeMnNi高熵合金、CoNiV中熵合金",
                "benchmark_process_id": null,
                "benchmark_sample_id": null,
                "improvement_percentage": "屈服强度提升约10%，断裂延伸率提升约8%，氢脆抗性达到高抗氢脆fcc合金水平"
            }
        }
    ],
    "characterization_methods": [
        {
            "characterization_id": "char_01",
            "sample_id": null,
            "microstructure_uuid": null,
            "technique": "电子通道衬度成像（ECCI）",
            "purpose": "表征位错结构、微带、变形带的形貌与分布",
            "key_findings": "氢促进微带和变形带形成，位错胞尺寸细化约10%"
        },
        {
            "characterization_id": "char_02",
            "sample_id": null,
            "microstructure_uuid": null,
            "technique": "电子背散射衍射（EBSD）",
            "purpose": "分析晶粒取向、边界错配角、取向差分布",
            "key_findings": "氢显著增加几何必要边界（GNB）的错配角，促进大角度GNB形成"
        },
        {
            "characterization_id": "char_03",
            "sample_id": null,
            "microstructure_uuid": null,
            "technique": "扫描透射电子显微镜（STEM）",
            "purpose": "观察位错组态、微带精细结构",
            "key_findings": "微带由成对位错片构成，试验钢中无κ碳化物析出，变形带内存在位错交滑移现象"
        },
        {
            "characterization_id": "char_04",
            "sample_id": "sample_fe30mn_02",
            "microstructure_uuid": null,
            "technique": "热脱附分析（TDA）",
            "purpose": "测量试样氢含量",
            "key_findings": "充氢试样总氢含量为101质量ppm，未充氢试样氢含量<5质量ppm"
        },
        {
            "characterization_id": "char_05",
            "sample_id": null,
            "microstructure_uuid": null,
            "technique": "单轴拉伸测试",
            "purpose": "测定室温力学性能",
            "key_findings": "氢使钢的屈服强度、均匀延伸率、断裂延伸率均提升，无氢脆现象"
        },
        {
            "characterization_id": "char_06",
            "sample_id": null,
            "microstructure_uuid": null,
            "technique": "扫描电镜断口分析",
            "purpose": "观察断裂行为与断裂机制",
            "key_findings": "两种试样均为完全韧窝断裂，未充氢试样韧窝尺寸2~8μm，充氢试样韧窝尺寸细化为1.5~3μm"
        }
    ],
    "computational_details": [],
    "unmapped_findings": [
        "提出氢增强变形带化（HEDB）和氢增强微带化（HEMB）两种新的氢致变形机制",
        "微带形核包含GNB辅助形核和变形带辅助形核两种机制",
        "HEMB可促进变形带内应力松弛，存储几何必要位错，缓解氢致应变局部化带来的损伤，提升钢的应变硬化能力",
        "试验钢氢脆指数IHE为-0.045，属于高抗氢脆范畴（IHE<0），抗氢脆性能与高抗氢脆fcc合金相当",
        "氢对几何必要边界的影响显著大于偶然位错边界，GNB平均错配角增加约1°，IDB平均错配角仅增加约0.25°"
    ]
}

File: evaluation_json2json/outputs_exp/doubao/A39/intermediate/text/text_extraction.txt
{
    "papers": [
        {
            "paper_id": "A39",
            "doi": null,
            "title": "Formation of precipitates and their effects on the mechanical properties in a Fe–Mn–Al–C austenitic low-density steel",
            "authors": ["Yongxuan Shang", "Xue Cao", "Wenqing Jiang", "Lixin Sun", "Shuyong Jiang", "Zhongwu Zhang"],
            "publication_year": null,
            "journal": null,
            "keywords": ["Low-density steels", "κ-carbides", "Precipitation", "Strengthening mechanisms", "Work-hardening"],
            "research_type": "experimental",
            "paper_scope": "This study introduces strong carbide-forming elements Ti and V to regulate carbon distribution and control κ-carbide precipitation in Fe-Mn-Al-C austenitic low-density steels, aiming to address the trade-off between yield strength improvement and work hardening rate reduction caused by uniform κ-carbide precipitation, and proposes a novel microalloying strategy for optimizing precipitate distribution and mechanical properties."
        }
    ],
    "alloys": [
        {
            "alloy_id": "alloy_femnac_m1",
            "paper_id": "A39",
            "alloy_name": "M1 steel",
            "aliases": ["Ti/V-free low-density steel"],
            "base_element": "Fe",
            "alloying_elements": ["Mn", "Al", "C", "Si", "Cr", "Mo"],
            "nominal_composition": [
                {"element": "Fe", "weight_percent": "Bal.", "atomic_percent": null},
                {"element": "Mn", "weight_percent": "20.17", "atomic_percent": null},
                {"element": "Al", "weight_percent": "8.12", "atomic_percent": null},
                {"element": "C", "weight_percent": "0.61", "atomic_percent": null},
                {"element": "Si", "weight_percent": "0.17", "atomic_percent": null},
                {"element": "Cr", "weight_percent": "0.40", "atomic_percent": null},
                {"element": "Mo", "weight_percent": "0.31", "atomic_percent": null}
            ],
            "alloys_notes": "No Ti and V addition"
        },
        {
            "alloy_id": "alloy_femnac_m2",
            "paper_id": "A39",
            "alloy_name": "M2 steel",
            "aliases": ["Ti/V-modified low-density steel"],
            "base_element": "Fe",
            "alloying_elements": ["Mn", "Al", "C", "Si", "Cr", "Mo", "V", "Ti"],
            "nominal_composition": [
                {"element": "Fe", "weight_percent": "Bal.", "atomic_percent": null},
                {"element": "Mn", "weight_percent": "20.04", "atomic_percent": null},
                {"element": "Al", "weight_percent": "8.05", "atomic_percent": null},
                {"element": "C", "weight_percent": "0.85", "atomic_percent": null},
                {"element": "Si", "weight_percent": "0.18", "atomic_percent": null},
                {"element": "Cr", "weight_percent": "0.42", "atomic_percent": null},
                {"element": "Mo", "weight_percent": "0.34", "atomic_percent": null},
                {"element": "V", "weight_percent": "0.62", "atomic_percent": null},
                {"element": "Ti", "weight_percent": "0.09", "atomic_percent": null}
            ],
            "alloys_notes": "Added with 0.62 wt% V and 0.09 wt% Ti"
        }
    ],
    "processes": [
        {
            "process_id": "proc_m1_ss",
            "paper_id": "A39",
            "alloy_id": "alloy_femnac_m1",
            "description": "Hot rolled from 20 mm to 2 mm at 1000 °C, water quenched, then solution treated at 1000 °C for 30 min followed by water quenching",
            "processes_notes": "No aging treatment"
        },
        {
            "process_id": "proc_m1_30",
            "paper_id": "A39",
            "alloy_id": "alloy_femnac_m1",
            "description": "Hot rolled, solution treated same as M1-SS, then aged at 550 °C for 30 h followed by water quenching",
            "processes_notes": "Aging time 30 h"
        },
        {
            "process_id": "proc_m2_ss",
            "paper_id": "A39",
            "alloy_id": "alloy_femnac_m2",
            "description": "Hot rolled from 20 mm to 2 mm at 1000 °C, water quenched, then solution treated at 1000 °C for 30 min followed by water quenching",
            "processes_notes": "No aging treatment, (Ti,V)C carbides precipitate during high temperature processing"
        },
        {
            "process_id": "proc_m2_10",
            "paper_id": "A39",
            "alloy_id": "alloy_femnac_m2",
            "description": "Hot rolled, solution treated same as M2-SS, then aged at 550 °C for 10 h followed by water quenching",
            "processes_notes": "Aging time 10 h"
        },
        {
            "process_id": "proc_m2_30",
            "paper_id": "A39",
            "alloy_id": "alloy_femnac_m2",
            "description": "Hot rolled, solution treated same as M2-SS, then aged at 550 °C for 30 h followed by water quenching",
            "processes_notes": "Aging time 30 h"
        }
    ],
    "samples": [
        {
            "sample_id": "sample_m1_ss",
            "paper_id": "A39",
            "alloy_id": "alloy_femnac_m1",
            "process_id": "proc_m1_ss"
        },
        {
            "sample_id": "sample_m1_30",
            "paper_id": "A39",
            "alloy_id": "alloy_femnac_m1",
            "process_id": "proc_m1_30"
        },
        {
            "sample_id": "sample_m2_ss",
            "paper_id": "A39",
            "alloy_id": "alloy_femnac_m2",
            "process_id": "proc_m2_ss"
        },
        {
            "sample_id": "sample_m2_10",
            "paper_id": "A39",
            "alloy_id": "alloy_femnac_m2",
            "process_id": "proc_m2_10"
        },
        {
            "sample_id": "sample_m2_30",
            "paper_id": "A39",
            "alloy_id": "alloy_femnac_m2",
            "process_id": "proc_m2_30"
        }
    ],
    "processing_steps": [
        {
            "sample_id": "sample_m1_ss",
            "paper_id": "A39",
            "sequence": "1",
            "type": "thermomechanical_processing",
            "method": "hot rolling",
            "temperature": "1000",
            "unit": "°C",
            "duration": null,
            "cooling_medium": "water",
            "reduction_ratio": "90%",
            "processing_steps_notes": "Rolled from 20 mm to 2 mm thickness"
        },
        {
            "sample_id": "sample_m1_ss",
            "paper_id": "A39",
            "sequence": "2",
            "type": "heat_treatment",
            "method": "solution treatment",
            "temperature": "1000",
            "unit": "°C",
            "duration": "30 min",
            "cooling_medium": "water",
            "reduction_ratio": null,
            "processing_steps_notes": null
        },
        {
            "sample_id": "sample_m1_30",
            "paper_id": "A39",
            "sequence": "1",
            "type": "thermomechanical_processing",
            "method": "hot rolling",
            "temperature": "1000",
            "unit": "°C",
            "duration": null,
            "cooling_medium": "water",
            "reduction_ratio": "90%",
            "processing_steps_notes": "Rolled from 20 mm to 2 mm thickness"
        },
        {
            "sample_id": "sample_m1_30",
            "paper_id": "A39",
            "sequence": "2",
            "type": "heat_treatment",
            "method": "solution treatment",
            "temperature": "1000",
            "unit": "°C",
            "duration": "30 min",
            "cooling_medium": "water",
            "reduction_ratio": null,
            "processing_steps_notes": null
        },
        {
            "sample_id": "sample_m1_30",
            "paper_id": "A39",
            "sequence": "3",
            "type": "heat_treatment",
            "method": "aging",
            "temperature": "550",
            "unit": "°C",
            "duration": "30 h",
            "cooling_medium": "water",
            "reduction_ratio": null,
            "processing_steps_notes": null
        },
        {
            "sample_id": "sample_m2_ss",
            "paper_id": "A39",
            "sequence": "1",
            "type": "thermomechanical_processing",
            "method": "hot rolling",
            "temperature": "1000",
            "unit": "°C",
            "duration": null,
            "cooling_medium": "water",
            "reduction_ratio": "90%",
            "processing_steps_notes": "Rolled from 20 mm to 2 mm thickness, (Ti,V)C precipitates during high temperature processing"
        },
        {
            "sample_id": "sample_m2_ss",
            "paper_id": "A39",
            "sequence": "2",
            "type": "heat_treatment",
            "method": "solution treatment",
            "temperature": "1000",
            "unit": "°C",
            "duration": "30 min",
            "cooling_medium": "water",
            "reduction_ratio": null,
            "processing_steps_notes": null
        },
        {
            "sample_id": "sample_m2_10",
            "paper_id": "A39",
            "sequence": "1",
            "type": "thermomechanical_processing",
            "method": "hot rolling",
            "temperature": "1000",
            "unit": "°C",
            "duration": null,
            "cooling_medium": "water",
            "reduction_ratio": "90%",
            "processing_steps_notes": "Rolled from 20 mm to 2 mm thickness, (Ti,V)C precipitates during high temperature processing"
        },
        {
            "sample_id": "sample_m2_10",
            "paper_id": "A39",
            "sequence": "2",
            "type": "heat_treatment",
            "method": "solution treatment",
            "temperature": "1000",
            "unit": "°C",
            "duration": "30 min",
            "cooling_medium": "water",
            "reduction_ratio": null,
            "processing_steps_notes": null
        },
        {
            "sample_id": "sample_m2_10",
            "paper_id": "A39",
            "sequence": "3",
            "type": "heat_treatment",
            "method": "aging",
            "temperature": "550",
            "unit": "°C",
            "duration": "10 h",
            "cooling_medium": "water",
            "reduction_ratio": null,
            "processing_steps_notes": null
        },
        {
            "sample_id": "sample_m2_30",
            "paper_id": "A39",
            "sequence": "1",
            "type": "thermomechanical_processing",
            "method": "hot rolling",
            "temperature": "1000",
            "unit": "°C",
            "duration": null,
            "cooling_medium": "water",
            "reduction_ratio": "90%",
            "processing_steps_notes": "Rolled from 20 mm to 2 mm thickness, (Ti,V)C precipitates during high temperature processing"
        },
        {
            "sample_id": "sample_m2_30",
            "paper_id": "A39",
            "sequence": "2",
            "type": "heat_treatment",
            "method": "solution treatment",
            "temperature": "1000",
            "unit": "°C",
            "duration": "30 min",
            "cooling_medium": "water",
            "reduction_ratio": null,
            "processing_steps_notes": null
        },
        {
            "sample_id": "sample_m2_30",
            "paper_id": "A39",
            "sequence": "3",
            "type": "heat_treatment",
            "method": "aging",
            "temperature": "550",
            "unit": "°C",
            "duration": "30 h",
            "cooling_medium": "water",
            "reduction_ratio": null,
            "processing_steps_notes": null
        }
    ],
    "structures": [
        {
            "structure_id": "struct_m1_ss",
            "sample_id": "sample_m1_ss",
            "overall_structure": "Single-phase austenite with equiaxed grains",
            "number_of_phases": "1",
            "microstructure_counts": null,
            "microstructure_list": [
                {
                    "uuid": "uuid_m1ss_1",
                    "related_sequence": "2",
                    "phases_present": [
                        {
                            "phase_name": "Austenite",
                            "crystal_structure": "FCC",
                            "volume_fraction": "100%",
                            "morphology": "Equiaxed grain",
                            "grain_size": "42.4 ± 7.8 μm",
                            "texture": null
                        }
                    ],
                    "defects": [
                        {
                            "type": null,
                            "porosity": null,
                            "inclusions": [],
                            "dislocation_density": "Negligible",
                            "lattice_distortion": null
                        }
                    ],
                    "grain_structure": {
                        "average_grain_size": {
                            "value": "42.4 ± 7.8",
                            "unit": "μm"
                        },
                        "grain_size_distribution": "Unimodal",
                        "texture": null
                    },
                    "precipitates": []
                }
            ]
        },
        {
            "structure_id": "struct_m1_30",
            "sample_id": "sample_m1_30",
            "overall_structure": "Single-phase austenite with uniformly distributed κ-carbides",
            "number_of_phases": "2",
            "microstructure_counts": null,
            "microstructure_list": [
                {
                    "uuid": "uuid_m130_1",
                    "related_sequence": "3",
                    "phases_present": [
                        {
                            "phase_name": "Austenite",
                            "crystal_structure": "FCC",
                            "volume_fraction": "92.6 ± 3.4 %",
                            "morphology": "Equiaxed grain",
                            "grain_size": "45.3 ± 9.3 μm",
                            "texture": null
                        },
                        {
                            "phase_name": "κ-carbide",
                            "crystal_structure": "L12 ordered",
                            "volume_fraction": "7.4 ± 3.4 %",
                            "morphology": "Spherical",
                            "grain_size": "10.8 ± 6.2 nm",
                            "texture": null
                        }
                    ],
                    "defects": [
                        {
                            "type": null,
                            "porosity": null,
                            "inclusions": [],
                            "dislocation_density": null,
                            "lattice_distortion": null
                        }
                    ],
                    "grain_structure": {
                        "average_grain_size": {
                            "value": "45.3 ± 9.3",
                            "unit": "μm"
                        },
                        "grain_size_distribution": "Unimodal",
                        "texture": null
                    },
                    "precipitates": [
                        {
                            "precipitate_id": "prec_m130_k",
                            "type": "κ-carbide",
                            "size": {
                                "value": "10.8 ± 6.2",
                                "unit": "nm"
                            },
                            "distribution": "Uniform in austenite matrix",
                            "coherency": "Highly coherent with matrix"
                        }
                    ]
                }
            ]
        },
        {
            "structure_id": "struct_m2_ss",
            "sample_id": "sample_m2_ss",
            "overall_structure": "Single-phase austenite with (Ti,V)C carbides distributed in matrix",
            "number_of_phases": "2",
            "microstructure_counts": null,
            "microstructure_list": [
                {
                    "uuid": "uuid_m2ss_1",
                    "related_sequence": "2",
                    "phases_present": [
                        {
                            "phase_name": "Austenite",
                            "crystal_structure": "FCC",
                            "volume_fraction": "97.6 ± 1.4 %",
                            "morphology": "Equiaxed grain, bimodal distribution",
                            "grain_size": "32.3 ± 10.4 μm",
                            "texture": "No significant texture"
                        },
                        {
                            "phase_name": "(Ti,V)C carbide",
                            "crystal_structure": "FCC",
                            "volume_fraction": "2.4 ± 1.4 %",
                            "morphology": "Spherical/Irregular",
                            "grain_size": "35.8 ± 20.1 nm",
                            "texture": null
                        }
                    ],
                    "defects": [
                        {
                            "type": null,
                            "porosity": null,
                            "inclusions": [],
                            "dislocation_density": "Negligible",
                            "lattice_distortion": null
                        }
                    ],
                    "grain_structure": {
                        "average_grain_size": {
                            "value": "32.3 ± 10.4",
                            "unit": "μm"
                        },
                        "grain_size_distribution": "Bimodal",
                        "texture": "No significant texture"
                    },
                    "precipitates": [
                        {
                            "precipitate_id": "prec_m2ss_tivc",
                            "type": "(Ti,V)C carbide",
                            "size": {
                                "value": "35.8 ± 20.1",
                                "unit": "nm"
                            },
                            "distribution": "Uniform in austenite matrix",
                            "coherency": null
                        }
                    ]
                }
            ]
        },
        {
            "structure_id": "struct_m2_30",
            "sample_id": "sample_m2_30",
            "overall_structure": "Single-phase austenite with (Ti,V)C carbides and heterogeneously distributed κ-carbides",
            "number_of_phases": "3",
            "microstructure_counts": null,
            "microstructure_list": [
                {
                    "uuid": "uuid_m230_1",
                    "related_sequence": "3",
                    "phases_present": [
                        {
                            "phase_name": "Austenite",
                            "crystal_structure": "FCC",
                            "volume_fraction": "94.5 ± 4.5 %",
                            "morphology": "Equiaxed grain, unimodal distribution",
                            "grain_size": "35.8 ± 12.7 μm",
                            "texture": "No significant texture"
                        },
                        {
                            "phase_name": "(Ti,V)C carbide",
                            "crystal_structure": "FCC",
                            "volume_fraction": "2.3 ± 1.7 %",
                            "morphology": "Spherical/Irregular",
                            "grain_size": "37.1 ± 22.6 nm",
                            "texture": null
                        },
                        {
                            "phase_name": "κ-carbide",
                            "crystal_structure": "L12 ordered",
                            "volume_fraction": "3.2 ± 2.8 %",
                            "morphology": "Spherical",
                            "grain_size": "9.7 ± 8.5 nm",
                            "texture": null
                        }
                    ],
                    "defects": [
                        {
                            "type": null,
                            "porosity": null,
                            "inclusions": [],
                            "dislocation_density": null,
                            "lattice_distortion": null
                        }
                    ],
                    "grain_structure": {
                        "average_grain_size": {
                            "value": "35.8 ± 12.7",
                            "unit": "μm"
                        },
                        "grain_size_distribution": "Unimodal",
                        "texture": "No significant texture"
                    },
                    "precipitates": [
                        {
                            "precipitate_id": "prec_m230_tivc",
                            "type": "(Ti,V)C carbide",
                            "size": {
                                "value": "37.1 ± 22.6",
                                "unit": "nm"
                            },
                            "distribution": "Uniform in austenite matrix",
                            "coherency": null
                        },
                        {
                            "precipitate_id": "prec_m230_k",
                            "type": "κ-carbide",
                            "size": {
                                "value": "9.7 ± 8.5",
                                "unit": "nm"
                            },
                            "distribution": "Heterogeneously precipitated at the edge of (Ti,V)C carbides",
                            "coherency": "Highly coherent with matrix"
                        }
                    ]
                }
            ]
        }
    ],
    "interfaces": [
        {
            "interface_set_id": "if_set_1",
            "sample_id": "sample_m2_30",
            "phases": [
                {
                    "interface_id": "if_1",
                    "microstructure_uuid": "uuid_m230_1",
                    "phase_1_name": "(Ti,V)C carbide",
                    "phase_2_name": "κ-carbide",
                    "coherence": null
                }
            ],
            "defect_interaction": [],
            "interface_notes": [
                {
                    "stress_strain_distribution": null
                },
                {
                    "slippage_situation": null
                },
                {
                    "orientation_relationship": "(002)_(Ti,V)C || (001)_κ"
                }
            ],
            "phase_evolution": "κ-carbides preferentially nucleate and grow at the edge of pre-existing (Ti,V)C carbides during aging treatment"
        }
    ],
    "properties": [
        {
            "property_set_id": "prop_m1_ss",
            "sample_id": "sample_m1_ss",
            "mechanical": {
                "tensile_properties": {
                    "yield_strength": [
                        {
                            "direction": "Rolling direction",
                            "value": "430",
                            "unit": "MPa",
                            "others": {
                                "uncertainty": null
                            }
                        }
                    ],
                    "ultimate_tensile_strength": [],
                    "elongation": [],
                    "youngs_modulus": null,
                    "stress_strain_curves": "Present in Fig.7",
                    "stress_strain_distribution": [],
                    "strain_hardening_rate": []
                },
                "hardness": [],
                "fracture_toughness": {
                    "value": null,
                    "unit": null
                },
                "fatigue_properties": {
                    "fatigue_limit": null,
                    "cycles_to_failure": null
                },
                "creep_properties": {
                    "steady_state_creep_rate": null,
                    "rupture_life": null
                }
            },
            "physical": {
                "density": {
                    "value": null,
                    "unit": null
                },
                "thermal_properties": {
                    "thermal_conductivity": null,
                    "thermal_expansion_coefficient": null,
                    "specific_heat": null
                },
                "electrical_properties": {
                    "electrical_conductivity": null,
                    "resistivity": null
                },
                "magnetic_properties": {
                    "magnetic_susceptibility": null,
                    "curie_temperature": null
                }
            },
            "chemical": {
                "corrosion_resistance": {
                    "test_medium": null,
                    "corrosion_rate": null,
                    "passivation_behavior": null
                },
                "oxidation_resistance": {
                    "oxidation_rate_constant": null,
                    "protective_scale": null
                }
            },
            "radiation_properties": {
                "void_swelling": null,
                "irradiation_hardening": null,
                "helium_embrittlement": null
            }
        },
        {
            "property_set_id": "prop_m1_30",
            "sample_id": "sample_m1_30",
            "mechanical": {
                "tensile_properties": {
                    "yield_strength": [
                        {
                            "direction": "Rolling direction",
                            "value": "860",
                            "unit": "MPa",
                            "others": {
                                "uncertainty": null
                            }
                        }
                    ],
                    "ultimate_tensile_strength": [
                        {
                            "direction": "Rolling direction",
                            "value": "1004",
                            "unit": "MPa",
                            "others": {
                                "uncertainty": null
                            }
                        }
                    ],
                    "elongation": [
                        {
                            "direction": "Rolling direction",
                            "value": "40",
                            "unit": "%"
                        }
                    ],
                    "youngs_modulus": null,
                    "stress_strain_curves": "Present in Fig.7",
                    "stress_strain_distribution": [],
                    "strain_hardening_rate": [
                        {
                            "property_id": null,
                            "direction": "Rolling direction",
                            "value": "Significantly reduced compared to solution state",
                            "unit": null
                        }
                    ]
                },
                "hardness": [],
                "fracture_toughness": {
                    "value": null,
                    "unit": null
                },
                "fatigue_properties": {
                    "fatigue_limit": null,
                    "cycles_to_failure": null
                },
                "creep_properties": {
                    "steady_state_creep_rate": null,
                    "rupture_life": null
                }
            },
            "physical": {
                "density": {
                    "value": null,
                    "unit": null
                },
                "thermal_properties": {
                    "thermal_conductivity": null,
                    "thermal_expansion_coefficient": null,
                    "specific_heat": null
                },
                "electrical_properties": {
                    "electrical_conductivity": null,
                    "resistivity": null
                },
                "magnetic_properties": {
                    "magnetic_susceptibility": null,
                    "curie_temperature": null
                }
            },
            "chemical": {
                "corrosion_resistance": {
                    "test_medium": null,
                    "corrosion_rate": null,
                    "passivation_behavior": null
                },
                "oxidation_resistance": {
                    "oxidation_rate_constant": null,
                    "protective_scale": null
                }
            },
            "radiation_properties": {
                "void_swelling": null,
                "irradiation_hardening": null,
                "helium_embrittlement": null
            }
        },
        {
            "property_set_id": "prop_m2_ss",
            "sample_id": "sample_m2_ss",
            "mechanical": {
                "tensile_properties": {
                    "yield_strength": [
                        {
                            "direction": "Rolling direction",
                            "value": "660",
                            "unit": "MPa",
                            "others": {
                                "uncertainty": null
                            }
                        }
                    ],
                    "ultimate_tensile_strength": [],
                    "elongation": [],
                    "youngs_modulus": null,
                    "stress_strain_curves": "Present in Fig.7",
                    "stress_strain_distribution": [],
                    "strain_hardening_rate": []
                },
                "hardness": [],
                "fracture_toughness": {
                    "value": null,
                    "unit": null
                },
                "fatigue_properties": {
                    "fatigue_limit": null,
                    "cycles_to_failure": null
                },
                "creep_properties": {
                    "steady_state_creep_rate": null,
                    "rupture_life": null
                }
            },
            "physical": {
                "density": {
                    "value": null,
                    "unit": null
                },
                "thermal_properties": {
                    "thermal_conductivity": null,
                    "thermal_expansion_coefficient": null,
                    "specific_heat": null
                },
                "electrical_properties": {
                    "electrical_conductivity": null,
                    "resistivity": null
                },
                "magnetic_properties": {
                    "magnetic_susceptibility": null,
                    "curie_temperature": null
                }
            },
            "chemical": {
                "corrosion_resistance": {
                    "test_medium": null,
                    "corrosion_rate": null,
                    "passivation_behavior": null
                },
                "oxidation_resistance": {
                    "oxidation_rate_constant": null,
                    "protective_scale": null
                }
            },
            "radiation_properties": {
                "void_swelling": null,
                "irradiation_hardening": null,
                "helium_embrittlement": null
            }
        },
        {
            "property_set_id": "prop_m2_30",
            "sample_id": "sample_m2_30",
            "mechanical": {
                "tensile_properties": {
                    "yield_strength": [
                        {
                            "direction": "Rolling direction",
                            "value": "884",
                            "unit": "MPa",
                            "others": {
                                "uncertainty": null
                            }
                        }
                    ],
                    "ultimate_tensile_strength": [
                        {
                            "direction": "Rolling direction",
                            "value": "1096",
                            "unit": "MPa",
                            "others": {
                                "uncertainty": null
                            }
                        }
                    ],
                    "elongation": [
                        {
                            "direction": "Rolling direction",
                            "value": "Slightly lower than solution state",
                            "unit": "%"
                        }
                    ],
                    "youngs_modulus": null,
                    "stress_strain_curves": "Present in Fig.7",
                    "stress_strain_distribution": [],
                    "strain_hardening_rate": [
                        {
                            "property_id": null,
                            "direction": "Rolling direction",
                            "value": "Comparable to solution state",
                            "unit": null
                        }
                    ]
                },
                "hardness": [],
                "fracture_toughness": {
                    "value": null,
                    "unit": null
                },
                "fatigue_properties": {
                    "fatigue_limit": null,
                    "cycles_to_failure": null
                },
                "creep_properties": {
                    "steady_state_creep_rate": null,
                    "rupture_life": null
                }
            },
            "physical": {
                "density": {
                    "value": null,
                    "unit": null
                },
                "thermal_properties": {
                    "thermal_conductivity": null,
                    "thermal_expansion_coefficient": null,
                    "specific_heat": null
                },
                "electrical_properties": {
                    "electrical_conductivity": null,
                    "resistivity": null
                },
                "magnetic_properties": {
                    "magnetic_susceptibility": null,
                    "curie_temperature": null
                }
            },
            "chemical": {
                "corrosion_resistance": {
                    "test_medium": null,
                    "corrosion_rate": null,
                    "passivation_behavior": null
                },
                "oxidation_resistance": {
                    "oxidation_rate_constant": null,
                    "protective_scale": null
                }
            },
            "radiation_properties": {
                "void_swelling": null,
                "irradiation_hardening": null,
                "helium_embrittlement": null
            }
        }
    ],
    "performance": [
        {
            "performance_id": "perf_1",
            "sample_id": "sample_m2_30",
            "service_conditions": {
                "operating_temperature": {
                    "min": null,
                    "max": null,
                    "unit": null
                },
                "stress_state": null,
                "environment": null
            },
            "lifetime_prediction": {
                "model_used": null,
                "predicted_lifetime": null,
                "confidence_interval": null
            },
            "comparative_performance": {
                "benchmark_alloy": "M1 steel",
                "benchmark_process_id": "proc_m1_30",
                "benchmark_sample_id": "sample_m1_30",
                "improvement_percentage": "Tensile strength increased by ~9.16%, work hardening rate maintained at solution state level"
            }
        }
    ],
    "characterization_methods": [
        {
            "characterization_id": "char_om",
            "sample_id": null,
            "microstructure_uuid": null,
            "technique": "Optical Microscopy (OM)",
            "purpose": "Observe metallographic structure and measure grain size",
            "key_findings": "Both M1 and M2 steels exhibit equiaxed austenite grains, grain size of M2 is significantly refined compared to M1"
        },
        {
            "characterization_id": "char_ebsd",
            "sample_id": "sample_m2_ss",
            "microstructure_uuid": "uuid_m2ss_1",
            "technique": "Electron Backscattered Diffraction (EBSD)",
            "purpose": "Analyze grain orientation, size distribution and texture",
            "key_findings": "M2-SS has bimodal grain size distribution, no significant texture in both M2-SS and M2-30"
        },
        {
            "characterization_id": "char_sem",
            "sample_id": "sample_m2_ss",
            "microstructure_uuid": "uuid_m2ss_1",
            "technique": "Scanning Electron Microscopy (SEM)",
            "purpose": "Observe distribution of (Ti,V)C carbides",
            "key_findings": "(Ti,V)C carbides are uniformly distributed in austenite matrix of M2-SS"
        },
        {
            "characterization_id": "char_tem",
            "sample_id": null,
            "microstructure_uuid": null,
            "technique": "Transmission Electron Microscopy (TEM, BF/DF/SAED/HRTEM)",
            "purpose": "Characterize precipitate morphology, crystal structure, orientation relationship and deformation microstructure",
            "key_findings": "κ-carbides are uniformly distributed in M1-30, heterogeneously precipitated at (Ti,V)C edge in M2 aged samples; (002)_(Ti,V)C || (001)_κ orientation relationship; both steels exhibit planar slip deformation, M2 has finer slip band spacing"
        },
        {
            "characterization_id": "char_epma",
            "sample_id": "sample_m2_ss",
            "microstructure_uuid": null,
            "technique": "Electron Probe Microanalysis (EPMA)",
            "purpose": "Measure carbon distribution around (Ti,V)C carbides",
            "key_findings": "Carbon is enriched at the center of (Ti,V)C carbides, with a surrounding carbon-rich region"
        },
        {
            "characterization_id": "char_tensile",
            "sample_id": null,
            "microstructure_uuid": null,
            "technique": "Room temperature tensile test",
            "purpose": "Evaluate tensile properties and work hardening behavior",
            "key_findings": "Aged M2 has similar yield strength to aged M1, higher tensile strength and maintained work hardening rate"
        }
    ],
    "computational_details": [
        {
            "computation_id": "comp_1",
            "sample_id": null,
            "simulation_method": "Theoretical calculation of strengthening mechanisms and stacking fault energy",
            "software_used": null,
            "potential_model": null,
            "validation_against_experiment": "Calculated yield strength values are consistent with experimental measured values",
            "analytical_model": [
                {
                    "model_name": "Hall-Petch model",
                    "equation_role": "Calculate grain boundary strengthening contribution",
                    "parameters": "ky = 683 MPa·μm^1/2",
                    "model_note": null
                },
                {
                    "model_name": "κ-carbide shearing strengthening model",
                    "equation_role": "Calculate coherency, modulus mismatch and order strengthening contributions from κ-carbides",
                    "parameters": "M=3.06, α=2.6, ε_c=0.6, G=70.7 GPa, b=0.26 nm, ΔG=23.7 GPa, m=0.85",
                    "model_note": null
                },
                {
                    "model_name": "Orowan strengthening model",
                    "equation_role": "Calculate precipitation strengthening contribution from non-shearable (Ti,V)C carbides",
                    "parameters": null,
                    "model_note": null
                },
                {
                    "model_name": "Olson-Cohen thermodynamic model",
                    "equation_role": "Calculate stacking fault energy (SFE)",
                    "parameters": "σ^γ/ε = 10 mJ/m²",
                    "model_note": "Calculated SFE of M1 and M2 are ~70 mJ/m² and ~78 mJ/m² respectively, indicating dislocation slip as main deformation mode"
                },
                {
                    "model_name": "Crussard-Jaoul model",
                    "equation_role": "Analyze work hardening behavior",
                    "parameters": null,
                    "model_note": "Work hardening of aged M1 is divided into 2 stages, while M2 has similar work hardening stages before and after aging"
                }
            ]
        }
    ],
    "unmapped_findings": [
        "κ-carbides in M2 steel are formed via compositional ordering rather than elemental enrichment of Mn/Al",
        "(Ti,V)C carbides act as carbon sinks, reducing matrix carbon content and suppressing homogeneous κ-carbide precipitation",
        "Dislocations can cut κ-carbides but bypass (Ti,V)C carbides; cutting of κ-carbides causes glide plane softening effect",
        "Heterogeneous distribution of κ-carbides combined with non-shearable (Ti,V)C carbides mitigates slip plane softening, maintaining work hardening rate"
    ]
}
