Repository: RiverYanggg/SteelDig_multimodal

# Evaluation Framework

这个目录实现当前的结构化抽取评估流程。它比较两套 `text_extraction.json`，数据来自 `outputs_exp/` 下各模型的抽取结果目录。

当前 `outputs_exp/` 中可用的模型目录示例：`deepseek`、`doubao`、`kimi`（以实际存在的子目录为准）。

- 真值（truth）：`outputs_exp/<truth_model>/<paper_id>/final/text_extraction.json`
- 预测（pred）：`outputs_exp/<pred_model>/<paper_id>/final/text_extraction.json`

通过 `--truth` 与 `--pred` 可任意指定哪套模型作为真值、哪套作为预测。例如 `--truth doubao --pred deepseek` 表示以 doubao 为真值、以 deepseek 为预测进行评估。

当前评估的核心原则是：

- 论文级配对由目录名决定，例如 `A0`、`A1`。
- 先做对象对齐，尤其是 `alloy/process/sample`。
- 对齐后由代码展开同一个 canonical object 下的同一个字段。
- 代码先做确定性判断；只有语义不确定的同字段值才交给 LLM judge。
- LLM judge 只输出 `true/false`，不负责计算指标。
- Precision/Recall/F1 全部由代码根据最终字段匹配结果计算。

---

File: evaluation_json2json/outputs_exp/doubao/A40/intermediate/text/text_extraction.txt
{
    "papers": [
        {
            "paper_id": "A40",
            "doi": null,
            "title": "Research on the microstructure and corrosion behaviour of Fe–Mn–Al–C low-density steel alloyed with Cu",
            "authors": ["Honglei Wang", "Xinyi Liu", "Chunguang Shen", "Yuqi Hao", "Xingcheng Qiu", "Jin Li", "Rui Wang", "Min Hu", "Xu Wang", "Jacob C. Huang"],
            "publication_year": null,
            "journal": null,
            "keywords": ["Low-density steel", "Alloying with Cu", "Corrosion behaviour", "Microgalvanic corrosion"],
            "research_type": "experimental",
            "paper_scope": "Systematically investigate the effect of Cu content (0, 1, 3 wt%) on the microstructure and corrosion properties of Fe-30Mn-8Al-1C austenitic low-density steel, and reveal the corrosion mechanism under the action of Cu alloying"
        }
    ],
    "alloys": [
        {
            "alloy_id": "alloy_fe30mn8al1c_0cu",
            "paper_id": "A40",
            "alloy_name": "Fe-30Mn-8Al-1C-0Cu",
            "aliases": ["0Cu"],
            "base_element": "Fe",
            "alloying_elements": ["Mn", "Al", "C", "Si", "W", "Cr", "Mo", "Nb"],
            "nominal_composition": [
                {"element": "C", "weight_percent": "1", "atomic_percent": null},
                {"element": "Mn", "weight_percent": "30", "atomic_percent": null},
                {"element": "Al", "weight_percent": "8", "atomic_percent": null},
                {"element": "Si", "weight_percent": "0.2", "atomic_percent": null},
                {"element": "Cu", "weight_percent": "0", "atomic_percent": null},
                {"element": "W", "weight_percent": "0.5", "atomic_percent": null},
                {"element": "Cr", "weight_percent": "0.5", "atomic_percent": null},
                {"element": "Mo", "weight_percent": "0.5", "atomic_percent": null},
                {"element": "Nb", "weight_percent": "0.5", "atomic_percent": null},
                {"element": "Fe", "weight_percent": "Bal.", "atomic_percent": null}
            ],
            "alloys_notes": null
        },
        {
            "alloy_id": "alloy_fe30mn8al1c_1cu",
            "paper_id": "A40",
            "alloy_name": "Fe-30Mn-8Al-1C-1Cu",
            "aliases": ["1Cu"],
            "base_element": "Fe",
            "alloying_elements": ["Mn", "Al", "C", "Cu", "Si", "W", "Cr", "Mo", "Nb"],
            "nominal_composition": [
                {"element": "C", "weight_percent": "1", "atomic_percent": null},
                {"element": "Mn", "weight_percent": "30", "atomic_percent": null},
                {"element": "Al", "weight_percent": "8", "atomic_percent": null},
                {"element": "Si", "weight_percent": "0.2", "atomic_percent": null},
                {"element": "Cu", "weight_percent": "1", "atomic_percent": null},
                {"element": "W", "weight_percent": "0.5", "atomic_percent": null},
                {"element": "Cr", "weight_percent": "0.5", "atomic_percent": null},
                {"element": "Mo", "weight_percent": "0.5", "atomic_percent": null},
                {"element": "Nb", "weight_percent": "0.5", "atomic_percent": null},
                {"element": "Fe", "weight_percent": "Bal.", "atomic_percent": null}
            ],
            "alloys_notes": null
        },
        {
            "alloy_id": "alloy_fe30mn8al1c_3cu",
            "paper_id": "A40",
            "alloy_name": "Fe-30Mn-8Al-1C-3Cu",
            "aliases": ["3Cu"],
            "base_element": "Fe",
            "alloying_elements": ["Mn", "Al", "C", "Cu", "Si", "W", "Cr", "Mo", "Nb"],
            "nominal_composition": [
                {"element": "C", "weight_percent": "1", "atomic_percent": null},
                {"element": "Mn", "weight_percent": "30", "atomic_percent": null},
                {"element": "Al", "weight_percent": "8", "atomic_percent": null},
                {"element": "Si", "weight_percent": "0.2", "atomic_percent": null},
                {"element": "Cu", "weight_percent": "3", "atomic_percent": null},
                {"element": "W", "weight_percent": "0.5", "atomic_percent": null},
                {"element": "Cr", "weight_percent": "0.5", "atomic_percent": null},
                {"element": "Mo", "weight_percent": "0.5", "atomic_percent": null},
                {"element": "Nb", "weight_percent": "0.5", "atomic_percent": null},
                {"element": "Fe", "weight_percent": "Bal.", "atomic_percent": null}
            ],
            "alloys_notes": null
        }
    ],
    "processes": [
        {
            "process_id": "proc_ldsteel_hotrolled_01",
            "paper_id": "A40",
            "alloy_id": null,
            "description": "Vacuum smelting, casting under Ar atmosphere, homogenization at 1200℃ for 2h, multi-pass hot rolling at temperature above 850℃, cooling to room temperature",
            "processes_notes": null
        }
    ],
    "samples": [
        {
            "sample_id": "sample_0cu",
            "paper_id": "A40",
            "alloy_id": "alloy_fe30mn8al1c_0cu",
            "process_id": "proc_ldsteel_hotrolled_01"
        },
        {
            "sample_id": "sample_1cu",
            "paper_id": "A40",
            "alloy_id": "alloy_fe30mn8al1c_1cu",
            "process_id": "proc_ldsteel_hotrolled_01"
        },
        {
            "sample_id": "sample_3cu",
            "paper_id": "A40",
            "alloy_id": "alloy_fe30mn8al1c_3cu",
            "process_id": "proc_ldsteel_hotrolled_01"
        }
    ],
    "processing_steps": [
        {"sample_id": "sample_0cu", "paper_id": "A40", "sequence": "1", "type": "melting", "method": "vacuum smelting", "temperature": null, "unit": null, "duration": null, "cooling_medium": null, "reduction_ratio": null, "processing_steps_notes": "Smelted in vacuum smelting furnace, refined into ingots under Ar atmosphere"},
        {"sample_id": "sample_0cu", "paper_id": "A40", "sequence": "2", "type": "heat_treatment", "method": "homogenization annealing", "temperature": "1200", "unit": "℃", "duration": "2", "cooling_medium": null, "reduction_ratio": null, "processing_steps_notes": null},
        {"sample_id": "sample_0cu", "paper_id": "A40", "sequence": "3", "type": "thermomechanical_processing", "method": "multi-pass hot rolling", "temperature": ">850", "unit": "℃", "duration": null, "cooling_medium": null, "reduction_ratio": null, "processing_steps_notes": null},
        {"sample_id": "sample_0cu", "paper_id": "A40", "sequence": "4", "type": "cooling", "method": "air cooling", "temperature": null, "unit": null, "duration": null, "cooling_medium": "air", "reduction_ratio": null, "processing_steps_notes": "Cooled to room temperature"},
        {"sample_id": "sample_1cu", "paper_id": "A40", "sequence": "1", "type": "melting", "method": "vacuum smelting", "temperature": null, "unit": null, "duration": null, "cooling_medium": null, "reduction_ratio": null, "processing_steps_notes": "Smelted in vacuum smelting furnace, refined into ingots under Ar atmosphere"},
        {"sample_id": "sample_1cu", "paper_id": "A40", "sequence": "2", "type": "heat_treatment", "method": "homogenization annealing", "temperature": "1200", "unit": "℃", "duration": "2", "cooling_medium": null, "reduction_ratio": null, "processing_steps_notes": null},
        {"sample_id": "sample_1cu", "paper_id": "A40", "sequence": "3", "type": "thermomechanical_processing", "method": "multi-pass hot rolling", "temperature": ">850", "unit": "℃", "duration": null, "cooling_medium": null, "reduction_ratio": null, "processing_steps_notes": null},
        {"sample_id": "sample_1cu", "paper_id": "A40", "sequence": "4", "type": "cooling", "method": "air cooling", "temperature": null, "unit": null, "duration": null, "cooling_medium": "air", "reduction_ratio": null, "processing_steps_notes": "Cooled to room temperature"},
        {"sample_id": "sample_3cu", "paper_id": "A40", "sequence": "1", "type": "melting", "method": "vacuum smelting", "temperature": null, "unit": null, "duration": null, "cooling_medium": null, "reduction_ratio": null, "processing_steps_notes": "Smelted in vacuum smelting furnace, refined into ingots under Ar atmosphere"},
        {"sample_id": "sample_3cu", "paper_id": "A40", "sequence": "2", "type": "heat_treatment", "method": "homogenization annealing", "temperature": "1200", "unit": "℃", "duration": "2", "cooling_medium": null, "reduction_ratio": null, "processing_steps_notes": null},
        {"sample_id": "sample_3cu", "paper_id": "A40", "sequence": "3", "type": "thermomechanical_processing", "method": "multi-pass hot rolling", "temperature": ">850", "unit": "℃", "duration": null, "cooling_medium": null, "reduction_ratio": null, "processing_steps_notes": null},
        {"sample_id": "sample_3cu", "paper_id": "A40", "sequence": "4", "type": "cooling", "method": "air cooling", "temperature": null, "unit": null, "duration": null, "cooling_medium": "air", "reduction_ratio": null, "processing_steps_notes": "Cooled to room temperature"}
    ],
    "structures": [
        {
            "structure_id": "struct_0cu",
            "sample_id": "sample_0cu",
            "overall_structure": "Equiaxed austenite grains with twins, NbC-type carbides distributed on grain surface and boundaries",
            "number_of_phases": "1",
            "microstructure_counts": null,
            "microstructure_list": [
                {
                    "uuid": "uuid_0cu_01",
                    "related_sequence": null,
                    "phases_present": [
                        {"phase_name": "γ-austenite", "crystal_structure": "FCC", "volume_fraction": "~100%", "morphology": "equiaxed grain", "grain_size": null, "texture": null}
                    ],
                    "defects": [
                        {"type": "edge dislocation around carbides", "porosity": null, "inclusions": [], "dislocation_density": null, "lattice_distortion": "existing near carbides"}
                    ],
                    "grain_structure": {
                        "average_grain_size": {"value": null, "unit": null},
                        "grain_size_distribution": null,
                        "texture": null
                    },
                    "precipitates": [
                        {"precipitate_id": "prec_0cu_01", "type": "NbC carbide", "size": {"value": "0.52", "unit": "μm"}, "distribution": "dispersed on austenite surface", "coherency": "good coherent"},
                        {"precipitate_id": "prec_0cu_02", "type": "κ-carbide", "size": {"value": "nanoscale", "unit": null}, "distribution": "intragranular", "coherency": "good coherent"}
                    ]
                }
            ]
        },
        {
            "structure_id": "struct_1cu",
            "sample_id": "sample_1cu",
            "overall_structure": "Equiaxed austenite grains with larger size than 0Cu, refined NbC carbides dispersed on grain surface, slight Cu segregation at grain boundaries",
            "number_of_phases": "1",
            "microstructure_counts": null,
            "microstructure_list": [
                {
                    "uuid": "uuid_1cu_01",
                    "related_sequence": null,
                    "phases_present": [
                        {"phase_name": "γ-austenite", "crystal_structure": "FCC", "volume_fraction": "~100%", "morphology": "equiaxed grain", "grain_size": null, "texture": null}
                    ],
                    "defects": [
                        {"type": "edge dislocation around carbides", "porosity": null, "inclusions": [], "dislocation_density": null, "lattice_distortion": "existing near carbides"}
                    ],
                    "grain_structure": {
                        "average_grain_size": {"value": null, "unit": null},
                        "grain_size_distribution": null,
                        "texture": null
                    },
                    "precipitates": [
                        {"precipitate_id": "prec_1cu_01", "type": "NbC carbide", "size": {"value": "0.51", "unit": "μm"}, "distribution": "densely dispersed on austenite surface", "coherency": "good coherent"},
                        {"precipitate_id": "prec_1cu_02", "type": "κ-carbide", "size": {"value": "nanoscale", "unit": null}, "distribution": "intragranular", "coherency": "good coherent"},
                        {"precipitate_id": "prec_1cu_03", "type": "elemental Cu", "size": null, "distribution": "slight segregation at grain boundaries", "coherency": null}
                    ]
                }
            ]
        },
        {
            "structure_id": "struct_3cu",
            "sample_id": "sample_3cu",
            "overall_structure": "Equiaxed austenite grains with similar size to 1Cu, significantly reduced carbide quantity, strong Cu enrichment at grain boundaries",
            "number_of_phases": "1",
            "microstructure_counts": null,
            "microstructure_list": [
                {
                    "uuid": "uuid_3cu_01",
                    "related_sequence": null,
                    "phases_present": [
                        {"phase_name": "γ-austenite", "crystal_structure": "FCC", "volume_fraction": "~100%", "morphology": "equiaxed grain", "grain_size": null, "texture": null}
                    ],
                    "defects": [
                        {"type": "edge dislocation around carbides", "porosity": null, "inclusions": [], "dislocation_density": null, "lattice_distortion": "existing near carbides"}
                    ],
                    "grain_structure": {
                        "average_grain_size": {"value": null, "unit": null},
                        "grain_size_distribution": null,
                        "texture": null
                    },
                    "precipitates": [
                        {"precipitate_id": "prec_3cu_01", "type": "NbC carbide", "size": null, "distribution": "sparsely distributed on austenite surface", "coherency": "good coherent"},
                        {"precipitate_id": "prec_3cu_02", "type": "κ-carbide", "size": {"value": "nanoscale", "unit": null}, "distribution": "intragranular", "coherency": "good coherent"},
                        {"precipitate_id": "prec_3cu_03", "type": "elemental Cu", "size": null, "distribution": "strongly enriched at grain boundaries", "coherency": null}
                    ]
                }
            ]
        }
    ],
    "interfaces": [
        {
            "interface_set_id": "if_set_0cu",
            "sample_id": "sample_0cu",
            "phases": [
                {"interface_id": "if_0cu_01", "microstructure_uuid": "uuid_0cu_01", "phase_1_name": "γ-austenite", "phase_2_name": "NbC carbide", "coherence": "good coherent"},
                {"interface_id": "if_0cu_02", "microstructure_uuid": "uuid_0cu_01", "phase_1_name": "γ-austenite", "phase_2_name": "κ-carbide", "coherence": "good coherent"}
            ],
            "defect_interaction": [
                {"interaction_id": "inter_0cu_01", "microstructure_uuid": "uuid_0cu_01", "interaction_type": "dislocation formation near carbide interface", "quality_description": "Dislocation cores with high strain energy act as anodic sites, inducing pitting corrosion initiation"}
            ],
            "interface_notes": [],
            "phase_evolution": null
        },
        {
            "interface_set_id": "if_set_1cu",
            "sample_id": "sample_1cu",
            "phases": [
                {"interface_id": "if_1cu_01", "microstructure_uuid": "uuid_1cu_01", "phase_1_name": "γ-austenite", "phase_2_name": "NbC carbide", "coherence": "good coherent"},
                {"interface_id": "if_1cu_02", "microstructure_uuid": "uuid_1cu_01", "phase_1_name": "γ-austenite", "phase_2_name": "elemental Cu", "coherence": null}
            ],
            "defect_interaction": [
                {"interaction_id": "inter_1cu_01", "microstructure_uuid": "uuid_1cu_01", "interaction_type": "microgalvanic corrosion between carbide and austenite matrix", "quality_description": "Volta potential difference between carbide and matrix leads to preferential dissolution of austenite as anode"}
            ],
            "interface_notes": [],
            "phase_evolution": null
        },
        {
            "interface_set_id": "if_set_3cu",
            "sample_id": "sample_3cu",
            "phases": [
                {"interface_id": "if_3cu_01", "microstructure_uuid": "uuid_3cu_01", "phase_1_name": "γ-austenite", "phase_2_name": "NbC carbide", "coherence": "good coherent"},
                {"interface_id": "if_3cu_02", "microstructure_uuid": "uuid_3cu_01", "phase_1_name": "γ-austenite", "phase_2_name": "elemental Cu", "coherence": null}
            ],
            "defect_interaction": [
                {"interaction_id": "inter_3cu_01", "microstructure_uuid": "uuid_3cu_01", "interaction_type": "synergistic microgalvanic corrosion of Cu and carbide", "quality_description": "Cu enriched at grain boundaries forms potential difference with austenite matrix, together with carbide leads to preferential grain boundary corrosion"}
            ],
            "interface_notes": [],
            "phase_evolution": null
        }
    ],
    "properties": [
        {
            "property_set_id": "prop_0cu",
            "sample_id": "sample_0cu",
            "mechanical": {
                "tensile_properties": {"yield_strength": [], "ultimate_tensile_strength": [], "elongation": [], "youngs_modulus": null, "stress_strain_curves": null, "stress_strain_distribution": [], "strain_hardening_rate": []},
                "hardness": [],
                "fracture_toughness": {"value": null, "unit": null},
                "fatigue_properties": {"fatigue_limit": null, "cycles_to_failure": null},
                "creep_properties": {"steady_state_creep_rate": null, "rupture_life": null}
            },
            "physical": {
                "density": {"value": "6.68", "unit": "g/cm³"},
                "thermal_properties": {"thermal_conductivity": null, "thermal_expansion_coefficient": null, "specific_heat": null},
                "electrical_properties": {"electrical_conductivity": null, "resistivity": null},
                "magnetic_properties": {"magnetic_susceptibility": null, "curie_temperature": null}
            },
            "chemical": {
                "corrosion_resistance": {
                    "test_medium": "3.5 wt% NaCl solution",
                    "corrosion_rate": "0.055 mm/a",
                    "passivation_behavior": "Passivation interval from -305 mV to -215 mV vs SCE, pitting potential -215 ±5 mV vs SCE, E_corr -383 ±6 mV vs SCE, I_pass 1.69±0.06×10^-6 A/cm², charge transfer resistance 5796 Ω·cm², donor density 0.805717×10^18 cm^-3, acceptor density 2.61525×10^18 cm^-3"
                },
                "oxidation_resistance": {"oxidation_rate_constant": null, "protective_scale": null}
            },
            "radiation_properties": {"void_swelling": null, "irradiation_hardening": null, "helium_embrittlement": null}
        },
        {
            "property_set_id": "prop_1cu",
            "sample_id": "sample_1cu",
            "mechanical": {
                "tensile_properties": {"yield_strength": [], "ultimate_tensile_strength": [], "elongation": [], "youngs_modulus": null, "stress_strain_curves": null, "stress_strain_distribution": [], "strain_hardening_rate": []},
                "hardness": [],
                "fracture_toughness": {"value": null, "unit": null},
                "fatigue_properties": {"fatigue_limit": null, "cycles_to_failure": null},
                "creep_properties": {"steady_state_creep_rate": null, "rupture_life": null}
            },
            "physical": {
                "density": {"value": "6.68", "unit": "g/cm³"},
                "thermal_properties": {"thermal_conductivity": null, "thermal_expansion_coefficient": null, "specific_heat": null},
                "electrical_properties": {"electrical_conductivity": null, "resistivity": null},
                "magnetic_properties": {"magnetic_susceptibility": null, "curie_temperature": null}
            },
            "chemical": {
                "corrosion_resistance": {
                    "test_medium": "3.5 wt% NaCl solution",
                    "corrosion_rate": "0.081 mm/a",
                    "passivation_behavior": "Passivation interval from -301 mV to -225 mV vs SCE, pitting potential -225 ±4 mV vs SCE, E_corr -368 ±7 mV vs SCE, I_pass 1.45±0.08×10^-6 A/cm², charge transfer resistance 2739 Ω·cm², donor density 1.36686×10^18 cm^-3, acceptor density 3.40074×10^18 cm^-3"
                },
                "oxidation_resistance": {"oxidation_rate_constant": null, "protective_scale": null}
            },
            "radiation_properties": {"void_swelling": null, "irradiation_hardening": null, "helium_embrittlement": null}
        },
        {
            "property_set_id": "prop_3cu",
            "sample_id": "sample_3cu",
            "mechanical": {
                "tensile_properties": {"yield_strength": [], "ultimate_tensile_strength": [], "elongation": [], "youngs_modulus": null, "stress_strain_curves": null, "stress_strain_distribution": [], "strain_hardening_rate": []},
                "hardness": [],
                "fracture_toughness": {"value": null, "unit": null},
                "fatigue_properties": {"fatigue_limit": null, "cycles_to_failure": null},
                "creep_properties": {"steady_state_creep_rate": null, "rupture_life": null}
            },
            "physical": {
                "density": {"value": "6.68", "unit": "g/cm³"},
                "thermal_properties": {"thermal_conductivity": null, "thermal_expansion_coefficient": null, "specific_heat": null},
                "electrical_properties": {"electrical_conductivity": null, "resistivity": null},
                "magnetic_properties": {"magnetic_susceptibility": null, "curie_temperature": null}
            },
            "chemical": {
                "corrosion_resistance": {
                    "test_medium": "3.5 wt% NaCl solution",
                    "corrosion_rate": "0.092 mm/a",
                    "passivation_behavior": "Passivation interval from -306 mV to -245 mV vs SCE, pitting potential -245 ±5 mV vs SCE, E_corr -368 ±6 mV vs SCE, I_pass 1.07±0.07×10^-6 A/cm², charge transfer resistance 2062 Ω·cm², donor density 1.44602×10^18 cm^-3, acceptor density 6.06634×10^18 cm^-3"
                },
                "oxidation_resistance": {"oxidation_rate_constant": null, "protective_scale": null}
            },
            "radiation_properties": {"void_swelling": null, "irradiation_hardening": null, "helium_embrittlement": null}
        }
    ],
    "performance": [
        {
            "performance_id": "perf_01",
            "sample_id": "sample_0cu",
            "service_conditions": {"operating_temperature": {"min": null, "max": null, "unit": null}, "stress_state": null, "environment": "3.5 wt% NaCl (simulated marine environment)"},
            "lifetime_prediction": {"model_used": null, "predicted_lifetime": null, "confidence_interval": null},
            "comparative_performance": {"benchmark_alloy": null, "benchmark_process_id": null, "benchmark_sample_id": null, "improvement_percentage": null}
        },
        {
            "performance_id": "perf_02",
            "sample_id": "sample_1cu",
            "service_conditions": {"operating_temperature": {"min": null, "max": null, "unit": null}, "stress_state": null, "environment": "3.5 wt% NaCl (simulated marine environment)"},
            "lifetime_prediction": {"model_used": null, "predicted_lifetime": null, "confidence_interval": null},
            "comparative_performance": {"benchmark_alloy": "Fe-30Mn-8Al-1C-0Cu", "benchmark_process_id": "proc_ldsteel_hotrolled_01", "benchmark_sample_id": "sample_0cu", "improvement_percentage": "-47.3% (corrosion resistance decreased by 47.3%)"}
        },
        {
            "performance_id": "perf_03",
            "sample_id": "sample_3cu",
            "service_conditions": {"operating_temperature": {"min": null, "max": null, "unit": null}, "stress_state": null, "environment": "3.5 wt% NaCl (simulated marine environment)"},
            "lifetime_prediction": {"model_used": null, "predicted_lifetime": null, "confidence_interval": null},
            "comparative_performance": {"benchmark_alloy": "Fe-30Mn-8Al-1C-0Cu", "benchmark_process_id": "proc_ldsteel_hotrolled_01", "benchmark_sample_id": "sample_0cu", "improvement_percentage": "-67.3% (corrosion resistance decreased by 67.3%)"}
        }
    ],
    "characterization_methods": [
        {"characterization_id": "char_01", "sample_id": null, "microstructure_uuid": null, "technique": "Scanning Electron Microscopy (SEM, SU8010)", "purpose": "Observe micromorphology of samples", "key_findings": "Equiaxed austenite grains, carbides distribution, Cu segregation at grain boundaries"},
        {"characterization_id": "char_02", "sample_id": null, "microstructure_uuid": null, "technique": "X-ray Diffraction (XRD, Bruker D8 Advance)", "purpose": "Phase identification", "key_findings": "All samples only show γ-austenite peaks, no detectable second phase"},
        {"characterization_id": "char_03", "sample_id": null, "microstructure_uuid": null, "technique": "Transmission Electron Microscopy (TEM)", "purpose": "Observe nanoscale precipitates, dislocations and interface structure", "key_findings": "NbC and κ-carbide precipitates, edge dislocations near carbides, Cu particles aggregation at grain boundaries of 3Cu sample"},
        {"characterization_id": "char_04", "sample_id": null, "microstructure_uuid": null, "technique": "Electron Probe Microanalysis (EPMA)", "purpose": "Element distribution analysis", "key_findings": "Carbides are Nb-rich, Cu segregates at grain boundaries, more obvious in 3Cu sample"},
        {"characterization_id": "char_05", "sample_id": null, "microstructure_uuid": null, "technique": "Scanning Kelvin Probe Force Microscopy (SKPFM)", "purpose": "Measure Volta potential difference between different phases", "key_findings": "Austenite has lower Volta potential than carbides, Volta potential difference between grain boundary and matrix in 3Cu is 1.2 mV"},
        {"characterization_id": "char_06", "sample_id": null, "microstructure_uuid": null, "technique": "Electrochemical test (potentiodynamic polarization, EIS, Mott-Schottky)", "purpose": "Evaluate corrosion resistance", "key_findings": "Corrosion resistance decreases with increasing Cu content, 0Cu has the best corrosion resistance"},
        {"characterization_id": "char_07", "sample_id": null, "microstructure_uuid": null, "technique": "Immersion test", "purpose": "Measure weight loss and corrosion rate", "key_findings": "Corrosion rate of 0Cu is 0.055 mm/a, 1Cu 0.081 mm/a, 3Cu 0.092 mm/a"},
        {"characterization_id": "char_08", "sample_id": null, "microstructure_uuid": null, "technique": "X-ray Photoelectron Spectroscopy (XPS)", "purpose": "Analyze corrosion products and passive film composition", "key_findings": "Passive film is mixture of Fe, Al, Mn oxides, Al₂O₃ content decreases with increasing Cu content, Mn oxides content increases"}
    ],
    "computational_details": [],
    "unmapped_findings": [
        "ASTM grain size grade: 0Cu = 10.2, 1Cu = 9.5, 3Cu = 9.6, higher Cu content leads to larger austenite grain size",
        "Number of carbides: 0Cu = 1740, 1Cu = 2377, 3Cu = 876, carbide quantity first increases then decreases with increasing Cu content",
        "1 wt% Cu addition refines carbides, 3 wt% Cu addition hinders C diffusion leading to sharp decrease of carbide quantity",
        "Passive film of 0Cu has highest Al₂O₃ content (38.2 wt%), which contributes to its best corrosion resistance",
        "Corrosion mechanism shifts from dislocation-induced pitting near carbides (0Cu, 1Cu) to synergistic microgalvanic corrosion of grain boundary Cu and carbides (3Cu) as Cu content increases"
    ]
}
