Repository: RiverYanggg/SteelDig_multimodal

# Evaluation Framework

这个目录实现当前的结构化抽取评估流程。它比较两套 `text_extraction.json`，数据来自 `outputs_exp/` 下各模型的抽取结果目录。

当前 `outputs_exp/` 中可用的模型目录示例：`deepseek`、`doubao`、`kimi`（以实际存在的子目录为准）。

- 真值（truth）：`outputs_exp/<truth_model>/<paper_id>/final/text_extraction.json`
- 预测（pred）：`outputs_exp/<pred_model>/<paper_id>/final/text_extraction.json`

通过 `--truth` 与 `--pred` 可任意指定哪套模型作为真值、哪套作为预测。例如 `--truth doubao --pred deepseek` 表示以 doubao 为真值、以 deepseek 为预测进行评估。

当前评估的核心原则是：

- 论文级配对由目录名决定，例如 `A0`、`A1`。
- 先做对象对齐，尤其是 `alloy/process/sample`。
- 对齐后由代码展开同一个 canonical object 下的同一个字段。
- 代码先做确定性判断；只有语义不确定的同字段值才交给 LLM judge。
- LLM judge 只输出 `true/false`，不负责计算指标。
- Precision/Recall/F1 全部由代码根据最终字段匹配结果计算。

---

File: evaluation_json2json/outputs_exp/doubao/A49/intermediate/text/text_extraction.txt
{
    "papers": [
        {
            "paper_id": "A49",
            "doi": null,
            "title": "Behavior of Fe-Mn-Al-C Steels during Cyclic Tests",
            "authors": ["I.S.Kalashnikov", "O.Acselrad", "T.Kalichak", "M.S.Khadyyev", "L.C.Pereira"],
            "publication_year": null,
            "journal": null,
            "keywords": ["fatigue", "thermal fatigue", "Fe-Mn-Al-C steels"],
            "research_type": "experimental",
            "paper_scope": "Investigate the behavior of Fe-Mn-Al-C austenitic steels under cyclic loading including elasto-plastic deformation and cyclic temperatures, evaluate their fatigue and thermal fatigue performance compared with martensitic Cr steels"
        }
    ],
    "alloys": [
        {
            "alloy_id": "alloy_fe28mn9al086c",
            "paper_id": "A49",
            "alloy_name": "Fe-Mn-Al-C austenitic steel",
            "aliases": ["Fe-29Mn-9Al-0.9C steel"],
            "base_element": "Fe",
            "alloying_elements": ["Mn", "Al", "C", "W", "Mo", "Nb"],
            "nominal_composition": [
                {"element": "Mn", "weight_percent": "28", "atomic_percent": null},
                {"element": "Al", "weight_percent": "9", "atomic_percent": null},
                {"element": "C", "weight_percent": "0.86", "atomic_percent": null},
                {"element": "W", "weight_percent": "0.7", "atomic_percent": null},
                {"element": "Mo", "weight_percent": "0.43", "atomic_percent": null},
                {"element": "Nb", "weight_percent": "0.49", "atomic_percent": null},
                {"element": "Fe", "weight_percent": "balance", "atomic_percent": null}
            ],
            "alloys_notes": null
        },
        {
            "alloy_id": "alloy_fe12cr15ni02v18w05mo015c",
            "paper_id": "A49",
            "alloy_name": "Martensitic Cr steel (thermal fatigue comparison)",
            "aliases": [],
            "base_element": "Fe",
            "alloying_elements": ["Cr", "Ni", "V", "W", "Mo", "C"],
            "nominal_composition": [
                {"element": "Cr", "weight_percent": "12", "atomic_percent": null},
                {"element": "Ni", "weight_percent": "1.5", "atomic_percent": null},
                {"element": "V", "weight_percent": "0.2", "atomic_percent": null},
                {"element": "W", "weight_percent": "1.8", "atomic_percent": null},
                {"element": "Mo", "weight_percent": "0.5", "atomic_percent": null},
                {"element": "C", "weight_percent": "0.15", "atomic_percent": null},
                {"element": "Fe", "weight_percent": "balance", "atomic_percent": null}
            ],
            "alloys_notes": null
        },
        {
            "alloy_id": "alloy_fe13cr02c",
            "paper_id": "A49",
            "alloy_name": "Martensitic Cr steel (elasto-plastic cyclic comparison)",
            "aliases": [],
            "base_element": "Fe",
            "alloying_elements": ["Cr", "C"],
            "nominal_composition": [
                {"element": "Cr", "weight_percent": "13", "atomic_percent": null},
                {"element": "C", "weight_percent": "0.2", "atomic_percent": null},
                {"element": "Fe", "weight_percent": "balance", "atomic_percent": null}
            ],
            "alloys_notes": null
        }
    ],
    "processes": [
        {
            "process_id": "proc_fe_mn_al_c_01",
            "paper_id": "A49",
            "alloy_id": "alloy_fe28mn9al086c",
            "description": "Electroslag refined ingot, water quenched from 1323 K",
            "processes_notes": null
        }
    ],
    "samples": [
        {
            "sample_id": "sample_fe_mn_al_c_01",
            "paper_id": "A49",
            "alloy_id": "alloy_fe28mn9al086c",
            "process_id": "proc_fe_mn_al_c_01"
        },
        {
            "sample_id": "sample_cr_steel_01",
            "paper_id": "A49",
            "alloy_id": "alloy_fe12cr15ni02v18w05mo015c",
            "process_id": null
        },
        {
            "sample_id": "sample_cr_steel_02",
            "paper_id": "A49",
            "alloy_id": "alloy_fe13cr02c",
            "process_id": null
        }
    ],
    "processing_steps": [
        {
            "sample_id": "sample_fe_mn_al_c_01",
            "paper_id": "A49",
            "sequence": "1",
            "type": "smelting",
            "method": "electroslag refining",
            "temperature": null,
            "unit": null,
            "duration": null,
            "cooling_medium": null,
            "reduction_ratio": null,
            "processing_steps_notes": "Produced 415 mm square cross section ingot of 2200 kg in industrial plant"
        },
        {
            "sample_id": "sample_fe_mn_al_c_01",
            "paper_id": "A49",
            "sequence": "2",
            "type": "heat_treatment",
            "method": "water quenching",
            "temperature": "1323",
            "unit": "K",
            "duration": null,
            "cooling_medium": "water",
            "reduction_ratio": null,
            "processing_steps_notes": "Prepared φ20 mm and φ60 mm specimens after quenching"
        },
        {
            "sample_id": "sample_fe_mn_al_c_01",
            "paper_id": "A49",
            "sequence": "3",
            "type": "mechanical_test",
            "method": "rotating bending fatigue test",
            "temperature": null,
            "unit": null,
            "duration": null,
            "cooling_medium": null,
            "reduction_ratio": null,
            "processing_steps_notes": "Tested on Schenk machine, comparison base set to 2×10^7 cycles"
        },
        {
            "sample_id": "sample_fe_mn_al_c_01",
            "paper_id": "A49",
            "sequence": "4",
            "type": "thermomechanical_test",
            "method": "thermal fatigue test",
            "temperature": "313 to 873",
            "unit": "K",
            "duration": null,
            "cooling_medium": "compressed air",
            "reduction_ratio": null,
            "processing_steps_notes": "φ5 mm working part specimens, 80% thermal expansion restriction, cyclic thermoplastic deformation ensured"
        },
        {
            "sample_id": "sample_fe_mn_al_c_01",
            "paper_id": "A49",
            "sequence": "5",
            "type": "mechanical_test",
            "method": "elasto-plastic bending test",
            "temperature": null,
            "unit": null,
            "duration": null,
            "cooling_medium": null,
            "reduction_ratio": null,
            "processing_steps_notes": "Tested on ZDM-200PU machine, φ50 mm working part specimens, constant 150 mm free end deflection"
        },
        {
            "sample_id": "sample_fe_mn_al_c_01",
            "paper_id": "A49",
            "sequence": "6",
            "type": "mechanical_test",
            "method": "tensile test",
            "temperature": null,
            "unit": null,
            "duration": null,
            "cooling_medium": null,
            "reduction_ratio": null,
            "processing_steps_notes": "5 mm diameter specimens, 25 mm gage length, strain rate 1 mm/min"
        },
        {
            "sample_id": "sample_fe_mn_al_c_01",
            "paper_id": "A49",
            "sequence": "7",
            "type": "sample_preparation",
            "method": "metallographic preparation",
            "temperature": null,
            "unit": null,
            "duration": null,
            "cooling_medium": null,
            "reduction_ratio": null,
            "processing_steps_notes": "Etched with 4-7% nitric acid in ethanol for OM; thin foils electropolished in CrO3+H3PO4 solution at 20-50 °C, 15-20 V, 5-8 A/cm2 for TEM"
        }
    ],
    "structures": [
        {
            "structure_id": "struct_01",
            "sample_id": "sample_fe_mn_al_c_01",
            "overall_structure": "Austenitic",
            "number_of_phases": "2",
            "microstructure_counts": null,
            "microstructure_list": [
                {
                    "uuid": "uuid_micro_001",
                    "related_sequence": null,
                    "phases_present": [
                        {"phase_name": "Austenite", "crystal_structure": "FCC", "volume_fraction": null, "morphology": null, "grain_size": null, "texture": null},
                        {"phase_name": "κ phase", "crystal_structure": null, "volume_fraction": null, "morphology": "Grain boundary precipitates", "grain_size": null, "texture": null}
                    ],
                    "defects": [
                        {"type": "Dislocations, Deformation twins", "porosity": null, "inclusions": [], "dislocation_density": "Increases with increasing deformation", "lattice_distortion": null}
                    ],
                    "grain_structure": {
                        "average_grain_size": {"value": null, "unit": null},
                        "grain_size_distribution": null,
                        "texture": null
                    },
                    "precipitates": [
                        {"precipitate_id": "prec_01", "type": "κ phase", "size": {"value": null, "unit": null}, "distribution": "Grain boundaries", "coherency": null}
                    ]
                },
                {
                    "uuid": "uuid_micro_002",
                    "related_sequence": "4",
                    "phases_present": [
                        {"phase_name": "Austenite", "crystal_structure": "FCC", "volume_fraction": null, "morphology": null, "grain_size": null, "texture": null},
                        {"phase_name": "κ phase", "crystal_structure": null, "volume_fraction": null, "morphology": "Thickened grain boundary precipitates after thermal cycling", "grain_size": null, "texture": null}
                    ],
                    "defects": [
                        {"type": "Dislocation tangles", "porosity": null, "inclusions": [], "dislocation_density": "High in localized deformation zones", "lattice_distortion": null}
                    ],
                    "grain_structure": {
                        "average_grain_size": {"value": null, "unit": null},
                        "grain_size_distribution": null,
                        "texture": null
                    },
                    "precipitates": [
                        {"precipitate_id": "prec_02", "type": "κ phase", "size": {"value": null, "unit": null}, "distribution": "Grain boundaries", "coherency": null}
                    ]
                }
            ]
        },
        {
            "structure_id": "struct_02",
            "sample_id": "sample_cr_steel_01",
            "overall_structure": "Martensitic before test, ferrite-carbide mixture after thermal cycling",
            "number_of_phases": null,
            "microstructure_counts": null,
            "microstructure_list": [
                {
                    "uuid": "uuid_micro_003",
                    "related_sequence": null,
                    "phases_present": [
                        {"phase_name": "Martensite", "crystal_structure": "BCC", "volume_fraction": null, "morphology": null, "grain_size": null, "texture": "Oriented before test, disappears after thermal cycling"}
                    ],
                    "defects": [],
                    "grain_structure": {"average_grain_size": {"value": null, "unit": null}, "grain_size_distribution": null, "texture": null},
                    "precipitates": []
                }
            ]
        }
    ],
    "interfaces": [],
    "properties": [
        {
            "property_set_id": "prop_01",
            "sample_id": "sample_fe_mn_al_c_01",
            "mechanical": {
                "tensile_properties": {
                    "yield_strength": [
                        {"direction": null, "value": "500", "unit": "MPa", "others": {"uncertainty": null}}
                    ],
                    "ultimate_tensile_strength": [
                        {"direction": null, "value": "1400", "unit": "MPa", "others": {"uncertainty": null}}
                    ],
                    "elongation": [
                        {"direction": null, "value": "0.4", "unit": "true strain"}
                    ],
                    "youngs_modulus": null,
                    "stress_strain_curves": "Provided in Fig.5, strain rate 1 mm/min",
                    "stress_strain_distribution": [],
                    "strain_hardening_rate": []
                },
                "hardness": [],
                "fracture_toughness": {"value": null, "unit": null},
                "fatigue_properties": {
                    "fatigue_limit": "300 MPa at 293 K, 440 MPa at 673 K, 420 MPa under 293↔673 K thermocycling (2×10^6 cycles)",
                    "cycles_to_failure": "16000 (thermal fatigue test)"
                },
                "creep_properties": {"steady_state_creep_rate": null, "rupture_life": null}
            },
            "physical": {
                "density": {"value": null, "unit": null},
                "thermal_properties": {"thermal_conductivity": null, "thermal_expansion_coefficient": null, "specific_heat": null},
                "electrical_properties": {"electrical_conductivity": null, "resistivity": null},
                "magnetic_properties": {"magnetic_susceptibility": null, "curie_temperature": null}
            },
            "chemical": {
                "corrosion_resistance": {"test_medium": null, "corrosion_rate": null, "passivation_behavior": null},
                "oxidation_resistance": {"oxidation_rate_constant": null, "protective_scale": null}
            },
            "radiation_properties": {"void_swelling": null, "irradiation_hardening": null, "helium_embrittlement": null}
        },
        {
            "property_set_id": "prop_02",
            "sample_id": "sample_cr_steel_01",
            "mechanical": {
                "tensile_properties": {"yield_strength": [], "ultimate_tensile_strength": [], "elongation": [], "youngs_modulus": null, "stress_strain_curves": null, "stress_strain_distribution": [], "strain_hardening_rate": []},
                "hardness": [],
                "fracture_toughness": {"value": null, "unit": null},
                "fatigue_properties": {"fatigue_limit": null, "cycles_to_failure": "9000 (thermal fatigue test)"},
                "creep_properties": {"steady_state_creep_rate": null, "rupture_life": null}
            },
            "physical": null,
            "chemical": null,
            "radiation_properties": null
        },
        {
            "property_set_id": "prop_03",
            "sample_id": "sample_cr_steel_02",
            "mechanical": {
                "tensile_properties": {"yield_strength": [], "ultimate_tensile_strength": [], "elongation": [], "youngs_modulus": null, "stress_strain_curves": null, "stress_strain_distribution": [], "strain_hardening_rate": []},
                "hardness": [],
                "fracture_toughness": {"value": null, "unit": null},
                "fatigue_properties": {"fatigue_limit": null, "cycles_to_failure": "1/4 of Fe-Mn-Al-C steel under elasto-plastic cyclic bending"},
                "creep_properties": {"steady_state_creep_rate": null, "rupture_life": null}
            },
            "physical": null,
            "chemical": null,
            "radiation_properties": null
        }
    ],
    "performance": [
        {
            "performance_id": "perf_01",
            "sample_id": "sample_fe_mn_al_c_01",
            "service_conditions": {
                "operating_temperature": {"min": "293", "max": "823", "unit": "K"},
                "stress_state": "Cyclic loading, elasto-plastic deformation",
                "environment": null
            },
            "lifetime_prediction": {"model_used": null, "predicted_lifetime": null, "confidence_interval": null},
            "comparative_performance": {
                "benchmark_alloy": "alloy_fe12cr15ni02v18w05mo015c",
                "benchmark_process_id": null,
                "benchmark_sample_id": "sample_cr_steel_01",
                "improvement_percentage": "77.8"
            }
        },
        {
            "performance_id": "perf_02",
            "sample_id": "sample_fe_mn_al_c_01",
            "service_conditions": {"operating_temperature": {"min": null, "max": null, "unit": null}, "stress_state": "Cyclic elasto-plastic bending", "environment": null},
            "lifetime_prediction": {"model_used": null, "predicted_lifetime": null, "confidence_interval": null},
            "comparative_performance": {
                "benchmark_alloy": "alloy_fe13cr02c",
                "benchmark_process_id": null,
                "benchmark_sample_id": "sample_cr_steel_02",
                "improvement_percentage": "300"
            }
        }
    ],
    "characterization_methods": [
        {
            "characterization_id": "char_01",
            "sample_id": "sample_fe_mn_al_c_01",
            "microstructure_uuid": "uuid_micro_001",
            "technique": "Optical microscopy (Neophot-21, Carl Zeiss Jena)",
            "purpose": "Microstructural observation before and after tests",
            "key_findings": "κ phase precipitates thicken at grain boundaries after thermal cycling"
        },
        {
            "characterization_id": "char_02",
            "sample_id": "sample_fe_mn_al_c_01",
            "microstructure_uuid": "uuid_micro_002",
            "technique": "Transmission electron microscopy (EMV-100L, Jeol)",
            "purpose": "Dislocation structure observation after cold working",
            "key_findings": "Dislocation density increases with deformation, localized tangles form at crossing slip systems; deformation twins act as obstacles to plastic deformation"
        },
        {
            "characterization_id": "char_03",
            "sample_id": "sample_fe_mn_al_c_01",
            "microstructure_uuid": null,
            "technique": "Rotating bending fatigue test (Schenk machine)",
            "purpose": "Measure fatigue strength at different temperatures and thermocycling conditions",
            "key_findings": "Fatigue strength at 673 K is higher than at 293 K; thermocycling fatigue strength is intermediate between 293 K and 673 K values"
        },
        {
            "characterization_id": "char_04",
            "sample_id": "sample_fe_mn_al_c_01",
            "microstructure_uuid": null,
            "technique": "Thermal fatigue test apparatus",
            "purpose": "Evaluate thermal fatigue resistance under restricted thermal expansion",
            "key_findings": "Fe-Mn-Al-C steel can sustain up to 16000 cycles before failure, ~2 times higher than reference martensitic Cr steel"
        },
        {
            "characterization_id": "char_05",
            "sample_id": "sample_fe_mn_al_c_01",
            "microstructure_uuid": null,
            "technique": "Elasto-plastic bending test (ZDM-200PU machine)",
            "purpose": "Evaluate performance under cyclic elasto-plastic deformation",
            "key_findings": "Hysteresis loop is stable cycle to cycle; lifetime is ~4 times higher than reference martensitic Cr steel"
        },
        {
            "characterization_id": "char_06",
            "sample_id": "sample_fe_mn_al_c_01",
            "microstructure_uuid": null,
            "technique": "Tensile test",
            "purpose": "Measure strain hardening behavior",
            "key_findings": "Strain hardening is dominated by mechanical twinning mechanism"
        }
    ],
    "computational_details": [],
    "unmapped_findings": [
        "The greatest fatigue strength (s-1) of Fe-Mn-Al-C steel is obtained at 723 K based on 2×10^7 cycles, as reported in reference 4",
        "More than 90% of premature failure of parts and structural components is caused by cyclic loading",
        "Fig.2 S-N curve data: 293 K test: 0.1e6 cycles→420 MPa, 0.5e6→380 MPa, 1e6→340 MPa, 2e6→300 MPa, 5e6→280 MPa, 10e6→260 MPa, 50e6→240 MPa; 673 K test: 0.1e6→500 MPa, 0.5e6→480 MPa, 1e6→460 MPa, 2e6→440 MPa, 5e6→420 MPa, 10e6→400 MPa, 50e6→380 MPa; thermocycling (293↔673 K) test: 0.1e6→480 MPa, 0.5e6→460 MPa, 1e6→440 MPa, 2e6→420 MPa, 5e6→400 MPa, 10e6→380 MPa, 50e6→360 MPa",
        "Fig.4 Force-deflection data: 1st cycle: deflection 150 mm, load 30×10^3 N; 2nd cycle: deflection 120 mm, load 40×10^3 N; 12th cycle: deflection 100 mm, load 35×10^3 N",
        "Periodic temperature changes under normal service conditions do not negatively affect the performance of Fe-Mn-Al-C steel components; fatigue strength increase depends on temperature and exposure time"
    ]
}

File: evaluation_json2json/outputs_exp/doubao/A50/intermediate/text/text_extraction.txt
{
    "papers": [
        {
            "paper_id": "A50",
            "doi": null,
            "title": "Excellent mechanical properties and underlined deformation twinning mechanism of a low-carbon low-density cryogenic steel",
            "authors": ["Qingfeng Kang", "Zexi Zhang", "Ziyuan Gao", "Cunyu Wang", "Jianxiong Liang", "Zhengdong Liu", "Yuqing Weng", "Wenquan Cao"],
            "publication_year": null,
            "journal": null,
            "keywords": ["Low-carbon low-density steel", "Excellent cryogenic toughness", "Deformation twinning", "Short-range ordering", "High stacking fault energy"],
            "research_type": "experimental",
            "paper_scope": "Systematically investigate the mechanical properties, microstructure evolution and deformation twinning mechanism of Fe-35Mn-6Al-0.1C low-carbon low-density steel at room temperature (RT) and liquid nitrogen temperature (LNT), evaluate its application potential as cryogenic steel."
        }
    ],
    "alloys": [
        {
            "alloy_id": "alloy_fe35mn6al01c",
            "paper_id": "A50",
            "alloy_name": "Fe-35Mn-6Al-0.1C low-carbon low-density steel",
            "aliases": ["austenite-based duplex low-density steel", "low-carbon lightweight cryogenic steel"],
            "base_element": "Fe",
            "alloying_elements": ["Mn", "Al", "C", "Nb", "V", "Mo", "W"],
            "nominal_composition": [
                {
                    "element": "Mn",
                    "weight_percent": "35.14",
                    "atomic_percent": null
                },
                {
                    "element": "Al",
                    "weight_percent": "5.97",
                    "atomic_percent": null
                },
                {
                    "element": "C",
                    "weight_percent": "0.095",
                    "atomic_percent": null
                },
                {
                    "element": "Nb",
                    "weight_percent": "0.11",
                    "atomic_percent": null
                },
                {
                    "element": "V",
                    "weight_percent": "0.10",
                    "atomic_percent": null
                },
                {
                    "element": "Mo",
                    "weight_percent": "1.24",
                    "atomic_percent": null
                },
                {
                    "element": "W",
                    "weight_percent": "0.95",
                    "atomic_percent": null
                },
                {
                    "element": "Fe",
                    "weight_percent": "Bal.",
                    "atomic_percent": null
                }
            ],
            "alloys_notes": "Contains ~3 vol.% BCC α phase, density is 7.18 g·cm⁻³, stacking fault energy is 62.64 mJ·m⁻² at RT and 49.46 mJ·m⁻² at LNT."
        }
    ],
    "processes": [
        {
            "process_id": "proc_fe35mn6al01c_01",
            "paper_id": "A50",
            "alloy_id": "alloy_fe35mn6al01c",
            "description": "Vacuum induction melting ingot, homogenized at 1150℃ for 4h, hot rolled into 16.5mm diameter rods, solution treated at 1050℃ for 2h followed by oil quenching.",
            "processes_notes": "Obtained equiaxed grain structure after solution treatment, average γ grain size is 10.8 μm, α phase uniformly distributed along γ grain boundaries."
        }
    ],
    "samples": [
        {
            "sample_id": "sample_fe35mn6al01c_initial",
            "paper_id": "A50",
            "alloy_id": "alloy_fe35mn6al01c",
            "process_id": "proc_fe35mn6al01c_01"
        },
        {
            "sample_id": "sample_fe35mn6al01c_rt",
            "paper_id": "A50",
            "alloy_id": "alloy_fe35mn6al01c",
            "process_id": "proc_fe35mn6al01c_01"
        },
        {
            "sample_id": "sample_fe35mn6al01c_lnt",
            "paper_id": "A50",
            "alloy_id": "alloy_fe35mn6al01c",
            "process_id": "proc_fe35mn6al01c_01"
        }
    ],
    "processing_steps": [
        {
            "sample_id": "sample_fe35mn6al01c_initial,sample_fe35mn6al01c_rt,sample_fe35mn6al01c_lnt",
            "paper_id": "A50",
            "sequence": "1",
            "type": "melting",
            "method": "vacuum induction melting",
            "temperature": null,
            "unit": null,
            "duration": null,
            "cooling_medium": null,
            "reduction_ratio": null,
            "processing_steps_notes": "50 kg capacity, under high purity Ar atmosphere."
        },
        {
            "sample_id": "sample_fe35mn6al01c_initial,sample_fe35mn6al01c_rt,sample_fe35mn6al01c_lnt",
            "paper_id": "A50",
            "sequence": "2",
            "type": "heat_treatment",
            "method": "homogenization",
            "temperature": "1150",
            "unit": "℃",
            "duration": "4",
            "cooling_medium": null,
            "reduction_ratio": null,
            "processing_steps_notes": null
        },
        {
            "sample_id": "sample_fe35mn6al01c_initial,sample_fe35mn6al01c_rt,sample_fe35mn6al01c_lnt",
            "paper_id": "A50",
            "sequence": "3",
            "type": "thermomechanical_processing",
            "method": "hot rolling",
            "temperature": null,
            "unit": null,
            "duration": null,
            "cooling_medium": null,
            "reduction_ratio": null,
            "processing_steps_notes": "Rolled into rods with diameter of 16.5 mm."
        },
        {
            "sample_id": "sample_fe35mn6al01c_initial,sample_fe35mn6al01c_rt,sample_fe35mn6al01c_lnt",
            "paper_id": "A50",
            "sequence": "4",
            "type": "heat_treatment",
            "method": "solution treatment",
            "temperature": "1050",
            "unit": "℃",
            "duration": "2",
            "cooling_medium": "oil",
            "reduction_ratio": null,
            "processing_steps_notes": "Obtained equiaxed grain structure."
        },
        {
            "sample_id": "sample_fe35mn6al01c_rt",
            "paper_id": "A50",
            "sequence": "5-RT",
            "type": "mechanical_testing",
            "method": "tensile test",
            "temperature": "25",
            "unit": "℃",
            "duration": null,
            "cooling_medium": null,
            "reduction_ratio": null,
            "processing_steps_notes": "Strain rate 1.0×10⁻³ s⁻¹, gauge length 25 mm, diameter 5 mm, tensile axis parallel to rod axis."
        },
        {
            "sample_id": "sample_fe35mn6al01c_lnt",
            "paper_id": "A50",
            "sequence": "5-LNT",
            "type": "mechanical_testing",
            "method": "tensile test",
            "temperature": "-196",
            "unit": "℃",
            "duration": null,
            "cooling_medium": null,
            "reduction_ratio": null,
            "processing_steps_notes": "Strain rate 1.0×10⁻³ s⁻¹, gauge length 25 mm, diameter 5 mm, tensile axis parallel to rod axis."
        },
        {
            "sample_id": "sample_fe35mn6al01c_rt",
            "paper_id": "A50",
            "sequence": "6-RT",
            "type": "mechanical_testing",
            "method": "Charpy V-notch impact test",
            "temperature": "25",
            "unit": "℃",
            "duration": null,
            "cooling_medium": null,
            "reduction_ratio": null,
            "processing_steps_notes": "Standard sample size 55 mm×10 mm×10 mm, V-notch depth 2 mm."
        },
        {
            "sample_id": "sample_fe35mn6al01c_lnt",
            "paper_id": "A50",
            "sequence": "6-LNT",
            "type": "mechanical_testing",
            "method": "Charpy V-notch impact test",
            "temperature": "-196",
            "unit": "℃",
            "duration": null,
            "cooling_medium": null,
            "reduction_ratio": null,
            "processing_steps_notes": "Standard sample size 55 mm×10 mm×10 mm, V-notch depth 2 mm."
        }
    ],
    "structures": [
        {
            "structure_id": "struct_initial",
            "sample_id": "sample_fe35mn6al01c_initial",
            "overall_structure": "Austenite-based duplex structure, FCC γ phase as matrix, embedded with small fraction of BCC α phase.",
            "number_of_phases": "2",
            "microstructure_counts": null,
            "microstructure_list": [
                {
                    "uuid": "ms_001",
                    "related_sequence": "4",
                    "phases_present": [
                        {
                            "phase_name": "γ austenite",
                            "crystal_structure": "FCC",
                            "volume_fraction": "97%",
                            "morphology": "equiaxed grain",
                            "grain_size": "10.8",
                            "texture": "very weak"
                        },
                        {
                            "phase_name": "α ferrite",
                            "crystal_structure": "BCC",
                            "volume_fraction": "3%",
                            "morphology": "distributed along γ grain boundaries",
                            "grain_size": "4.7",
                            "texture": null
                        }
                    ],
                    "defects": [
                        {
                            "type": "dislocation",
                            "porosity": null,
                            "inclusions": [],
                            "dislocation_density": "1.6×10¹³ m⁻²",
                            "lattice_distortion": null
                        }
                    ],
                    "grain_structure": {
                        "average_grain_size": {
                            "value": "10.8",
                            "unit": "μm"
                        },
                        "grain_size_distribution": null,
                        "texture": "very weak"
                    },
                    "precipitates": [
                        {
                            "precipitate_id": "pre_001",
                            "type": "MC carbide",
                            "size": {
                                "value": null,
                                "unit": null
                            },
                            "distribution": null,
                            "coherency": null
                        },
                        {
                            "precipitate_id": "pre_002",
                            "type": "L1₂ type short-range ordering (SRO)",
                            "size": {
                                "value": null,
                                "unit": null
                            },
                            "distribution": null,
                            "coherency": null
                        }
                    ]
                }
            ]
        },
        {
            "structure_id": "struct_rt_deformed",
            "sample_id": "sample_fe35mn6al01c_rt",
            "overall_structure": "Deformation dominated by dislocation substructure refinement, deformation twinning occurs just before necking.",
            "number_of_phases": "2",
            "microstructure_counts": null,
            "microstructure_list": [
                {
                    "uuid": "ms_002",
                    "related_sequence": "5-RT",
                    "phases_present": [
                        {
                            "phase_name": "γ austenite",
                            "crystal_structure": "FCC",
                            "volume_fraction": "stable",
                            "morphology": null,
                            "grain_size": null,
                            "texture": "strong <111>//TA texture, weak <100>//TA texture"
                        },
                        {
                            "phase_name": "α ferrite",
                            "crystal_structure": "BCC",
                            "volume_fraction": "stable",
                            "morphology": null,
                            "grain_size": null,
                            "texture": null
                        }
                    ],
                    "defects": [
                        {
                            "type": "dislocation substructure",
                            "porosity": null,
                            "inclusions": [],
                            "dislocation_density": "8.03×10¹⁴ m⁻² at 38% strain",
                            "lattice_distortion": null
                        }
                    ],
                    "grain_structure": {
                        "average_grain_size": {
                            "value": null,
                            "unit": null
                        },
                        "grain_size_distribution": null,
                        "texture": "strong <111>//TA texture"
                    },
                    "precipitates": []
                },
                {
                    "uuid": "ms_003",
                    "related_sequence": "5-RT",
                    "phases_present": [
                        {
                            "phase_name": "deformation twin",
                            "crystal_structure": "FCC",
                            "volume_fraction": "low",
                            "morphology": null,
                            "grain_size": null,
                            "texture": null
                        }
                    ],
                    "defects": [],
                    "grain_structure": {
                        "average_grain_size": {
                            "value": null,
                            "unit": null
                        },
                        "grain_size_distribution": null,
                        "texture": null
                    },
                    "precipitates": []
                }
            ]
        },
        {
            "structure_id": "struct_lnt_deformed",
            "sample_id": "sample_fe35mn6al01c_lnt",
            "overall_structure": "Deformation controlled by both dislocation substructure refinement and deformation twinning, twinning starts just after yielding.",
            "number_of_phases": "2",
            "microstructure_counts": null,
            "microstructure_list": [
                {
                    "uuid": "ms_004",
                    "related_sequence": "5-LNT",
                    "phases_present": [
                        {
                            "phase_name": "γ austenite",
                            "crystal_structure": "FCC",
                            "volume_fraction": "stable",
                            "morphology": null,
                            "grain_size": null,
                            "texture": "strong <111>//TA texture"
                        },
                        {
                            "phase_name": "α ferrite",
                            "crystal_structure": "BCC",
                            "volume_fraction": "stable",
                            "morphology": null,
                            "grain_size": null,
                            "texture": null
                        }
                    ],
                    "defects": [
                        {
                            "type": "dislocation substructure",
                            "porosity": null,
                            "inclusions": [],
                            "dislocation_density": "13.32×10¹⁴ m⁻² at 55% strain",
                            "lattice_distortion": null
                        }
                    ],
                    "grain_structure": {
                        "average_grain_size": {
                            "value": null,
                            "unit": null
                        },
                        "grain_size_distribution": null,
                        "texture": "strong <111>//TA texture"
                    },
                    "precipitates": []
                },
                {
                    "uuid": "ms_005",
                    "related_sequence": "5-LNT",
                    "phases_present": [
                        {
                            "phase_name": "deformation twin",
                            "crystal_structure": "FCC",
                            "volume_fraction": "increases with strain",
                            "morphology": "primary and secondary twins",
                            "grain_size": null,
                            "texture": null
                        }
                    ],
                    "defects": [],
                    "grain_structure": {
                        "average_grain_size": {
                            "value": null,
                            "unit": null
                        },
                        "grain_size_distribution": null,
                        "texture": null
                    },
                    "precipitates": []
                }
            ]
        }
    ],
    "interfaces": [
        {
            "interface_set_id": "if_set_01",
            "sample_id": "sample_fe35mn6al01c_initial,sample_fe35mn6al01c_rt,sample_fe35mn6al01c_lnt",
            "phases": [
                {
                    "interface_id": "if_001",
                    "microstructure_uuid": "ms_001",
                    "phase_1_name": "γ austenite",
                    "phase_2_name": "α ferrite",
                    "coherence": null
                },
                {
                    "interface_id": "if_002",
                    "microstructure_uuid": "ms_003,ms_005",
                    "phase_1_name": "γ austenite",
                    "phase_2_name": "deformation twin",
                    "coherence": "coherent"
                }
            ],
            "defect_interaction": [
                {
                    "interaction_id": "inter_001",
                    "microstructure_uuid": "ms_001,ms_002,ms_004",
                    "interaction_type": "dislocation - short-range ordering interaction",
                    "quality_description": "promotes planar slip, reduces critical twinning stress"
                },
                {
                    "interaction_id": "inter_002",
                    "microstructure_uuid": "ms_003,ms_005",
                    "interaction_type": "dislocation - twin boundary interaction",
                    "quality_description": "twin boundaries act as barriers to dislocation motion, contributes to strain hardening"
                }
            ],
            "interface_notes": [
                {
                    "stress_strain_distribution": "γ/α interface is crack initiation site for LNT impact sample"
                },
                {
                    "slippage_situation": null
                }
            ],
            "phase_evolution": "No phase transformation occurs during deformation at both RT and LNT, phase fractions remain stable."
        }
    ],
    "properties": [
        {
            "property_set_id": "prop_rt",
            "sample_id": "sample_fe35mn6al01c_rt",
            "mechanical": {
                "tensile_properties": {
                    "yield_strength": [
                        {
                            "direction": "parallel to rolling direction",
                            "value": "251",
                            "unit": "MPa",
                            "others": {
                                "uncertainty": "±3"
                            }
                        }
                    ],
                    "ultimate_tensile_strength": [
                        {
                            "direction": "parallel to rolling direction",
                            "value": "580",
                            "unit": "MPa",
                            "others": {
                                "uncertainty": "±6"
                            }
                        }
                    ],
                    "elongation": [
                        {
                            "direction": "parallel to rolling direction",
                            "value": "52.0",
                            "unit": "%"
                        }
                    ],
                    "youngs_modulus": null,
                    "stress_strain_curves": null,
                    "stress_strain_distribution": [],
                    "strain_hardening_rate": [
                        {
                            "property_id": null,
                            "direction": null,
                            "value": null,
                            "unit": null
                        }
                    ]
                },
                "hardness": [],
                "fracture_toughness": {
                    "value": null,
                    "unit": null
                },
                "fatigue_properties": {
                    "fatigue_limit": null,
                    "cycles_to_failure": null
                },
                "creep_properties": {
                    "steady_state_creep_rate": null,
                    "rupture_life": null
                }
            },
            "physical": {
                "density": {
                    "value": "7.18",
                    "unit": "g·cm⁻³"
                },
                "thermal_properties": {
                    "thermal_conductivity": null,
                    "thermal_expansion_coefficient": null,
                    "specific_heat": null
                },
                "electrical_properties": {
                    "electrical_conductivity": null,
                    "resistivity": null
                },
                "magnetic_properties": {
                    "magnetic_susceptibility": null,
                    "curie_temperature": null
                }
            },
            "chemical": {
                "corrosion_resistance": {
                    "test_medium": null,
                    "corrosion_rate": null,
                    "passivation_behavior": null
                },
                "oxidation_resistance": {
                    "oxidation_rate_constant": null,
                    "protective_scale": null
                }
            },
            "radiation_properties": {
                "void_swelling": null,
                "irradiation_hardening": null,
                "helium_embrittlement": null
            }
        },
        {
            "property_set_id": "prop_lnt",
            "sample_id": "sample_fe35mn6al01c_lnt",
            "mechanical": {
                "tensile_properties": {
                    "yield_strength": [
                        {
                            "direction": "parallel to rolling direction",
                            "value": "497",
                            "unit": "MPa",
                            "others": {
                                "uncertainty": "±5"
                            }
                        }
                    ],
                    "ultimate_tensile_strength": [
                        {
                            "direction": "parallel to rolling direction",
                            "value": "945",
                            "unit": "MPa",
                            "others": {
                                "uncertainty": "±8"
                            }
                        }
                    ],
                    "elongation": [
                        {
                            "direction": "parallel to rolling direction",
                            "value": "75.5",
                            "unit": "%"
                        }
                    ],
                    "youngs_modulus": null,
                    "stress_strain_curves": null,
                    "stress_strain_distribution": [],
                    "strain_hardening_rate": [
                        {
                            "property_id": null,
                            "direction": null,
                            "value": null,
                            "unit": null
                        }
                    ]
                },
                "hardness": [],
                "fracture_toughness": {
                    "value": null,
                    "unit": null
                },
                "fatigue_properties": {
                    "fatigue_limit": null,
                    "cycles_to_failure": null
                },
                "creep_properties": {
                    "steady_state_creep_rate": null,
                    "rupture_life": null
                }
            },
            "physical": {
                "density": {
                    "value": "7.18",
                    "unit": "g·cm⁻³"
                },
                "thermal_properties": {
                    "thermal_conductivity": null,
                    "thermal_expansion_coefficient": null,
                    "specific_heat": null
                },
                "electrical_properties": {
                    "electrical_conductivity": null,
                    "resistivity": null
                },
                "magnetic_properties": {
                    "magnetic_susceptibility": null,
                    "curie_temperature": null
                }
            },
            "chemical": {
                "corrosion_resistance": {
                    "test_medium": null,
                    "corrosion_rate": null,
                    "passivation_behavior": null
                },
                "oxidation_resistance": {
                    "oxidation_rate_constant": null,
                    "protective_scale": null
                }
            },
            "radiation_properties": {
                "void_swelling": null,
                "irradiation_hardening": null,
                "helium_embrittlement": null
            }
        },
        {
            "property_set_id": "prop_impact",
            "sample_id": "sample_fe35mn6al01c_rt,sample_fe35mn6al01c_lnt",
            "mechanical": {
                "tensile_properties": {
                    "yield_strength": [],
                    "ultimate_tensile_strength": [],
                    "elongation": [],
                    "youngs_modulus": null,
                    "stress_strain_curves": null,
                    "stress_strain_distribution": [],
                    "strain_hardening_rate": []
                },
                "hardness": [],
                "fracture_toughness": {
                    "value": null,
                    "unit": null
                },
                "fatigue_properties": {
                    "fatigue_limit": null,
                    "cycles_to_failure": null
                },
                "creep_properties": {
                    "steady_state_creep_rate": null,
                    "rupture_life": null
                }
            },
            "physical": {
                "density": {
                    "value": null,
                    "unit": null
                },
                "thermal_properties": {
                    "thermal_conductivity": null,
                    "thermal_expansion_coefficient": null,
                    "specific_heat": null
                },
                "electrical_properties": {
                    "electrical_conductivity": null,
                    "resistivity": null
                },
                "magnetic_properties": {
                    "magnetic_susceptibility": null,
                    "curie_temperature": null
                }
            },
            "chemical": {
                "corrosion_resistance": {
                    "test_medium": null,
                    "corrosion_rate": null,
                    "passivation_behavior": null
                },
                "oxidation_resistance": {
                    "oxidation_rate_constant": null,
                    "protective_scale": null
                }
            },
            "radiation_properties": {
                "void_swelling": null,
                "irradiation_hardening": null,
                "helium_embrittlement": null
            }
        }
    ],
    "performance": [
        {
            "performance_id": "perf_01",
            "sample_id": "sample_fe35mn6al01c_lnt",
            "service_conditions": {
                "operating_temperature": {
                    "min": "-196",
                    "max": "25",
                    "unit": "℃"
                },
                "stress_state": null,
                "environment": null
            },
            "lifetime_prediction": {
                "model_used": null,
                "predicted_lifetime": null,
                "confidence_interval": null
            },
            "comparative_performance": {
                "benchmark_alloy": "high carbon lightweight steel, TWIP steel, low-carbon high manganese steel, 304 stainless steel, 9Ni steel, Al0.1CoCrFeNi high-entropy alloy",
                "benchmark_process_id": null,
                "benchmark_sample_id": null,
                "improvement_percentage": "Total elongation is ~3 times higher than 9Ni steel, higher Charpy impact energy than high carbon lightweight steel and TWIP steel, higher specific yield strength than 304 stainless steel and low-carbon high manganese steel."
            }
        }
    ],
    "characterization_methods": [
        {
            "characterization_id": "char_001",
            "sample_id": "sample_fe35mn6al01c_initial,sample_fe35mn6al01c_rt,sample_fe35mn6al01c_lnt",
            "microstructure_uuid": "ms_001,ms_002,ms_004",
            "technique": "X-ray diffraction (XRD)",
            "purpose": "Determine phase fraction, phase stability, calculate dislocation density via Williamson-Hall method",
            "key_findings": "No phase transformation occurs during deformation at both RT and LNT, phase fractions remain stable."
        },
        {
            "characterization_id": "char_002",
            "sample_id": "sample_fe35mn6al01c_initial,sample_fe35mn6al01c_rt,sample_fe35mn6al01c_lnt",
            "microstructure_uuid": "ms_001,ms_002,ms_003,ms_004,ms_005",
            "technique": "Scanning electron microscopy (SEM) with electron back-scattered diffraction (EBSD)",
            "purpose": "Characterize phase composition, grain size, texture, geometrically necessary dislocation density, deformation twinning evolution",
            "key_findings": "Initial γ average grain size 10.8 μm, α phase ~3 vol.%, weak initial texture; <111>//TA texture develops during deformation; twinning preferentially occurs in type II and III grains."
        },
        {
            "characterization_id": "char_003",
            "sample_id": "sample_fe35mn6al01c_initial,sample_fe35mn6al01c_rt,sample_fe35mn6al01c_lnt",
            "microstructure_uuid": "ms_001,ms_002,ms_003,ms_004,ms_005",
            "technique": "Transmission electron microscopy (TEM)",
            "purpose": "Observe dislocation substructure, deformation twins, nanoprecipitates, short-range ordering",
            "key_findings": "L1₂ type short-range ordering exists in initial structure; deformation twinning occurs at ~28% strain at RT and ~10% strain at LNT; dislocation cells, cell blocks and microbands form during deformation."
        },
        {
            "characterization_id": "char_004",
            "sample_id": "sample_fe35mn6al01c_rt,sample_fe35mn6al01c_lnt",
            "microstructure_uuid": null,
            "technique": "Tensile test",
            "purpose": "Measure tensile mechanical properties at RT and LNT",
            "key_findings": "Strength and ductility simultaneously increase at LNT compared to RT; strain hardening curves show 2 stages at RT and 4 stages at LNT."
        },
        {
            "characterization_id": "char_005",
            "sample_id": "sample_fe35mn6al01c_rt,sample_fe35mn6al01c_lnt",
            "microstructure_uuid": null,
            "technique": "Charpy V-notch impact test",
            "purpose": "Measure impact toughness at RT and LNT",
            "key_findings": "Charpy impact energy is 331±4 J at RT and 254±6 J at LNT; crack initiation energy is similar at both temperatures, crack propagation energy is lower at LNT."
        }
    ],
    "computational_details": [
        {
            "computation_id": "comp_01",
            "sample_id": "sample_fe35mn6al01c_initial,sample_fe35mn6al01c_rt,sample_fe35mn6al01c_lnt",
            "simulation_method": "Thermodynamic calculation, mechanical modeling",
            "software_used": "Thermal-Calc (TCFE12 database)",
            "potential_model": null,
            "validation_against_experiment": "Calculated flow stress matches experimental values well",
            "analytical_model": [
                {
                    "model_name": "Stacking fault energy (SFE) calculation model",
                    "equation_role": "Calculate SFE and γ→ε Gibbs free energy difference at RT and LNT",
                    "parameters": null,
                    "model_note": "SFE is 62.64 mJ·m⁻² at RT and 49.46 mJ·m⁻² at LNT."
                },
                {
                    "model_name": "Critical twinning stress model",
                    "equation_role": "Estimate critical twinning stress under different orientations and models",
                    "parameters": null,
                    "model_note": "Experimental critical twinning stress is 723 MPa at RT and 778 MPa at LNT, lower than theoretical values for high SFE steel."
                },
                {
                    "model_name": "Flow stress strengthening model",
                    "equation_role": "Calculate contributions of dislocation hardening and twin hardening to flow stress",
                    "parameters": null,
                    "model_note": "Deformation at RT is dominated by dislocation hardening; at LNT, both dislocation and twin hardening contribute, twin strengthening reaches ~290 MPa at 55% strain."
                }
            ]
        }
    ],
    "unmapped_findings": [
        "Strain hardening process is divided into 2 stages at RT and 4 stages at LNT.",
        "Deformation twinning in high SFE steel is mainly attributed to stress concentration induced by planar dislocation substructure, showing strong orientation dependence.",
        "The designed steel has lower cost than conventional cryogenic steels such as 9Ni steel, showing great application potential for cryogenic scenarios.",
        "Crack initiation energy is ~80-100 J at both RT and LNT, crack propagation energy decreases from 251 J at RT to 156 J at LNT, total impact energy is dominated by crack propagation energy.",
        "Fracture surfaces at both RT and LNT are ductile fracture with dimples."
    ]
}
