Repository: RiverYanggg/SteelDig_multimodal

# Evaluation Framework

这个目录实现当前的结构化抽取评估流程。它比较两套 `text_extraction.json`，数据来自 `outputs_exp/` 下各模型的抽取结果目录。

当前 `outputs_exp/` 中可用的模型目录示例：`deepseek`、`doubao`、`kimi`（以实际存在的子目录为准）。

- 真值（truth）：`outputs_exp/<truth_model>/<paper_id>/final/text_extraction.json`
- 预测（pred）：`outputs_exp/<pred_model>/<paper_id>/final/text_extraction.json`

通过 `--truth` 与 `--pred` 可任意指定哪套模型作为真值、哪套作为预测。例如 `--truth doubao --pred deepseek` 表示以 doubao 为真值、以 deepseek 为预测进行评估。

当前评估的核心原则是：

- 论文级配对由目录名决定，例如 `A0`、`A1`。
- 先做对象对齐，尤其是 `alloy/process/sample`。
- 对齐后由代码展开同一个 canonical object 下的同一个字段。
- 代码先做确定性判断；只有语义不确定的同字段值才交给 LLM judge。
- LLM judge 只输出 `true/false`，不负责计算指标。
- Precision/Recall/F1 全部由代码根据最终字段匹配结果计算。

---

File: evaluation_json2json/outputs_exp/doubao/A51/intermediate/text/text_extraction.txt
{
    "papers": [
        {
            "paper_id": "A51",
            "doi": "10.1002/adem.202301595",
            "title": "Tailoring Strength and Ductility of an Fe–Mn–Al–C Low-Density Duplex Steel by Controlling the Cooling Path after Hot Rolling",
            "authors": ["Zhenlei Li", "Rong Chen", "Yi Wang", "Long Gao", "Xiaowu Li"],
            "publication_year": "2023",
            "journal": "Advanced Engineering Materials",
            "keywords": ["low-density duplex steel", "Fe-Mn-Al-C steel", "cooling path after hot rolling", "microstructure evolution", "tensile properties", "TRIP effect", "strength-ductility synergy"],
            "research_type": "experimental",
            "paper_scope": "This work investigates the effect of air cooling vs furnace cooling after hot rolling, combined with subsequent annealing at 800-1000 °C, on the microstructure evolution and tensile properties of an Fe-8.03Mn-6.10Al-0.4C low-density duplex steel, to provide a scalable production route for optimizing strength-ductility match of such steels."
        }
    ],
    "alloys": [
        {
            "alloy_id": "alloy_fe8mn6al04c",
            "paper_id": "A51",
            "alloy_name": "Fe-Mn-Al-C low-density duplex steel",
            "aliases": ["experimental steel", "studied steel"],
            "base_element": "Fe",
            "alloying_elements": ["Mn", "Al", "C"],
            "nominal_composition": [
                {
                    "element": "Mn",
                    "weight_percent": "8.03",
                    "atomic_percent": null
                },
                {
                    "element": "Al",
                    "weight_percent": "6.10",
                    "atomic_percent": null
                },
                {
                    "element": "C",
                    "weight_percent": "0.4",
                    "atomic_percent": null
                }
            ],
            "alloys_notes": null
        }
    ],
    "processes": [
        {
            "process_id": "proc_fe_01",
            "paper_id": "A51",
            "alloy_id": "alloy_fe8mn6al04c",
            "description": "Vacuum induction melting, forging, homogenization at 1050 °C for 2 h, reheating at 1200 °C for 2 h, hot rolling to 4 mm thickness at 900-1100 °C, air cooling to ambient temperature",
            "processes_notes": null
        },
        {
            "process_id": "proc_fe_02",
            "paper_id": "A51",
            "alloy_id": "alloy_fe8mn6al04c",
            "description": "Vacuum induction melting, forging, homogenization at 1050 °C for 2 h, reheating at 1200 °C for 2 h, hot rolling to 4 mm thickness at 900-1100 °C, furnace cooling to ambient temperature",
            "processes_notes": null
        },
        {
            "process_id": "proc_fe_03",
            "paper_id": "A51",
            "alloy_id": "alloy_fe8mn6al04c",
            "description": "Hot rolled + air cooled, followed by annealing at 800 °C for 30 min",
            "processes_notes": null
        },
        {
            "process_id": "proc_fe_04",
            "paper_id": "A51",
            "alloy_id": "alloy_fe8mn6al04c",
            "description": "Hot rolled + air cooled, followed by annealing at 900 °C for 30 min",
            "processes_notes": null
        },
        {
            "process_id": "proc_fe_05",
            "paper_id": "A51",
            "alloy_id": "alloy_fe8mn6al04c",
            "description": "Hot rolled + air cooled, followed by annealing at 1000 °C for 30 min",
            "processes_notes": null
        },
        {
            "process_id": "proc_fe_06",
            "paper_id": "A51",
            "alloy_id": "alloy_fe8mn6al04c",
            "description": "Hot rolled + furnace cooled, followed by annealing at 800 °C for 30 min",
            "processes_notes": null
        },
        {
            "process_id": "proc_fe_07",
            "paper_id": "A51",
            "alloy_id": "alloy_fe8mn6al04c",
            "description": "Hot rolled + furnace cooled, followed by annealing at 900 °C for 30 min",
            "processes_notes": null
        },
        {
            "process_id": "proc_fe_08",
            "paper_id": "A51",
            "alloy_id": "alloy_fe8mn6al04c",
            "description": "Hot rolled + furnace cooled, followed by annealing at 1000 °C for 30 min",
            "processes_notes": null
        }
    ],
    "samples": [
        {
            "sample_id": "sample_ac",
            "paper_id": "A51",
            "alloy_id": "alloy_fe8mn6al04c",
            "process_id": "proc_fe_01"
        },
        {
            "sample_id": "sample_fc",
            "paper_id": "A51",
            "alloy_id": "alloy_fe8mn6al04c",
            "process_id": "proc_fe_02"
        },
        {
            "sample_id": "sample_ac_a800",
            "paper_id": "A51",
            "alloy_id": "alloy_fe8mn6al04c",
            "process_id": "proc_fe_03"
        },
        {
            "sample_id": "sample_ac_a900",
            "paper_id": "A51",
            "alloy_id": "alloy_fe8mn6al04c",
            "process_id": "proc_fe_04"
        },
        {
            "sample_id": "sample_ac_a1000",
            "paper_id": "A51",
            "alloy_id": "alloy_fe8mn6al04c",
            "process_id": "proc_fe_05"
        },
        {
            "sample_id": "sample_fc_a800",
            "paper_id": "A51",
            "alloy_id": "alloy_fe8mn6al04c",
            "process_id": "proc_fe_06"
        },
        {
            "sample_id": "sample_fc_a900",
            "paper_id": "A51",
            "alloy_id": "alloy_fe8mn6al04c",
            "process_id": "proc_fe_07"
        },
        {
            "sample_id": "sample_fc_a1000",
            "paper_id": "A51",
            "alloy_id": "alloy_fe8mn6al04c",
            "process_id": "proc_fe_08"
        }
    ],
    "processing_steps": [
        {
            "sample_id": "sample_ac",
            "paper_id": "A51",
            "sequence": "1",
            "type": "melting",
            "method": "vacuum induction melting",
            "temperature": null,
            "unit": null,
            "duration": null,
            "cooling_medium": null,
            "reduction_ratio": null,
            "processing_steps_notes": "pressure intensity < 1 Pa"
        },
        {
            "sample_id": "sample_ac",
            "paper_id": "A51",
            "sequence": "2",
            "type": "forging",
            "method": "hot forging",
            "temperature": "1050",
            "unit": "°C",
            "duration": null,
            "cooling_medium": null,
            "reduction_ratio": null,
            "processing_steps_notes": "forged into 60×60 mm² billet"
        },
        {
            "sample_id": "sample_ac",
            "paper_id": "A51",
            "sequence": "3",
            "type": "heat_treatment",
            "method": "homogenization",
            "temperature": "1050",
            "unit": "°C",
            "duration": "2 h",
            "cooling_medium": null,
            "reduction_ratio": null,
            "processing_steps_notes": null
        },
        {
            "sample_id": "sample_ac",
            "paper_id": "A51",
            "sequence": "4",
            "type": "heat_treatment",
            "method": "reheating",
            "temperature": "1200",
            "unit": "°C",
            "duration": "2 h",
            "cooling_medium": null,
            "reduction_ratio": null,
            "processing_steps_notes": null
        },
        {
            "sample_id": "sample_ac",
            "paper_id": "A51",
            "sequence": "5",
            "type": "thermomechanical_processing",
            "method": "hot rolling",
            "temperature": "900-1100",
            "unit": "°C",
            "duration": null,
            "cooling_medium": null,
            "reduction_ratio": null,
            "processing_steps_notes": "7 passes, rolled to 4 mm thick sheet"
        },
        {
            "sample_id": "sample_ac",
            "paper_id": "A51",
            "sequence": "6",
            "type": "cooling",
            "method": "air cooling",
            "temperature": null,
            "unit": null,
            "duration": null,
            "cooling_medium": "air",
            "reduction_ratio": null,
            "processing_steps_notes": "cooled to ambient temperature"
        },
        {
            "sample_id": "sample_fc",
            "paper_id": "A51",
            "sequence": "1",
            "type": "melting",
            "method": "vacuum induction melting",
            "temperature": null,
            "unit": null,
            "duration": null,
            "cooling_medium": null,
            "reduction_ratio": null,
            "processing_steps_notes": "pressure intensity < 1 Pa"
        },
        {
            "sample_id": "sample_fc",
            "paper_id": "A51",
            "sequence": "2",
            "type": "forging",
            "method": "hot forging",
            "temperature": "1050",
            "unit": "°C",
            "duration": null,
            "cooling_medium": null,
            "reduction_ratio": null,
            "processing_steps_notes": "forged into 60×60 mm² billet"
        },
        {
            "sample_id": "sample_fc",
            "paper_id": "A51",
            "sequence": "3",
            "type": "heat_treatment",
            "method": "homogenization",
            "temperature": "1050",
            "unit": "°C",
            "duration": "2 h",
            "cooling_medium": null,
            "reduction_ratio": null,
            "processing_steps_notes": null
        },
        {
            "sample_id": "sample_fc",
            "paper_id": "A51",
            "sequence": "4",
            "type": "heat_treatment",
            "method": "reheating",
            "temperature": "1200",
            "unit": "°C",
            "duration": "2 h",
            "cooling_medium": null,
            "reduction_ratio": null,
            "processing_steps_notes": null
        },
        {
            "sample_id": "sample_fc",
            "paper_id": "A51",
            "sequence": "5",
            "type": "thermomechanical_processing",
            "method": "hot rolling",
            "temperature": "900-1100",
            "unit": "°C",
            "duration": null,
            "cooling_medium": null,
            "reduction_ratio": null,
            "processing_steps_notes": "7 passes, rolled to 4 mm thick sheet"
        },
        {
            "sample_id": "sample_fc",
            "paper_id": "A51",
            "sequence": "6",
            "type": "cooling",
            "method": "furnace cooling",
            "temperature": null,
            "unit": null,
            "duration": null,
            "cooling_medium": "furnace atmosphere",
            "reduction_ratio": null,
            "processing_steps_notes": "cooled to ambient temperature"
        },
        {
            "sample_id": "sample_ac_a800",
            "paper_id": "A51",
            "sequence": "7",
            "type": "heat_treatment",
            "method": "annealing",
            "temperature": "800",
            "unit": "°C",
            "duration": "30 min",
            "cooling_medium": null,
            "reduction_ratio": null,
            "processing_steps_notes": null
        },
        {
            "sample_id": "sample_ac_a900",
            "paper_id": "A51",
            "sequence": "7",
            "type": "heat_treatment",
            "method": "annealing",
            "temperature": "900",
            "unit": "°C",
            "duration": "30 min",
            "cooling_medium": null,
            "reduction_ratio": null,
            "processing_steps_notes": null
        },
        {
            "sample_id": "sample_ac_a1000",
            "paper_id": "A51",
            "sequence": "7",
            "type": "heat_treatment",
            "method": "annealing",
            "temperature": "1000",
            "unit": "°C",
            "duration": "30 min",
            "cooling_medium": null,
            "reduction_ratio": null,
            "processing_steps_notes": null
        },
        {
            "sample_id": "sample_fc_a800",
            "paper_id": "A51",
            "sequence": "7",
            "type": "heat_treatment",
            "method": "annealing",
            "temperature": "800",
            "unit": "°C",
            "duration": "30 min",
            "cooling_medium": null,
            "reduction_ratio": null,
            "processing_steps_notes": null
        },
        {
            "sample_id": "sample_fc_a900",
            "paper_id": "A51",
            "sequence": "7",
            "type": "heat_treatment",
            "method": "annealing",
            "temperature": "900",
            "unit": "°C",
            "duration": "30 min",
            "cooling_medium": null,
            "reduction_ratio": null,
            "processing_steps_notes": null
        },
        {
            "sample_id": "sample_fc_a1000",
            "paper_id": "A51",
            "sequence": "7",
            "type": "heat_treatment",
            "method": "annealing",
            "temperature": "1000",
            "unit": "°C",
            "duration": "30 min",
            "cooling_medium": null,
            "reduction_ratio": null,
            "processing_steps_notes": null
        }
    ],
    "structures": [
        {
            "structure_id": "struct_ac",
            "sample_id": "sample_ac",
            "overall_structure": "Banded morphology along rolling direction, alternating δ-ferrite and prior austenite, with partial martensite transformation",
            "number_of_phases": "3",
            "microstructure_counts": null,
            "microstructure_list": [
                {
                    "uuid": "uuid_ac_01",
                    "related_sequence": "6",
                    "phases_present": [
                        {
                            "phase_name": "δ-ferrite",
                            "crystal_structure": "BCC",
                            "volume_fraction": null,
                            "morphology": "banded",
                            "grain_size": null,
                            "texture": null
                        },
                        {
                            "phase_name": "austenite",
                            "crystal_structure": "FCC",
                            "volume_fraction": "42 vol%",
                            "morphology": "banded",
                            "grain_size": null,
                            "texture": null
                        },
                        {
                            "phase_name": "martensite",
                            "crystal_structure": "BCT",
                            "volume_fraction": "26 vol%",
                            "morphology": "twin martensite",
                            "grain_size": null,
                            "texture": null
                        }
                    ],
                    "defects": [
                        {
                            "type": "dislocations",
                            "porosity": null,
                            "inclusions": [],
                            "dislocation_density": "higher than FC sample",
                            "lattice_distortion": "higher than FC sample"
                        }
                    ],
                    "grain_structure": {
                        "average_grain_size": {
                            "value": null,
                            "unit": null
                        },
                        "grain_size_distribution": null,
                        "texture": null
                    },
                    "precipitates": []
                }
            ]
        },
        {
            "structure_id": "struct_fc",
            "sample_id": "sample_fc",
            "overall_structure": "Banded morphology along rolling direction, alternating δ-ferrite and prior austenite, with small amount of martensite",
            "number_of_phases": "3",
            "microstructure_counts": null,
            "microstructure_list": [
                {
                    "uuid": "uuid_fc_01",
                    "related_sequence": "6",
                    "phases_present": [
                        {
                            "phase_name": "δ-ferrite",
                            "crystal_structure": "BCC",
                            "volume_fraction": null,
                            "morphology": "banded",
                            "grain_size": null,
                            "texture": null
                        },
                        {
                            "phase_name": "austenite",
                            "crystal_structure": "FCC",
                            "volume_fraction": "51 vol%",
                            "morphology": "banded",
                            "grain_size": null,
                            "texture": null
                        },
                        {
                            "phase_name": "martensite",
                            "crystal_structure": "BCT",
                            "volume_fraction": "2.8 vol%",
                            "morphology": "twin martensite",
                            "grain_size": null,
                            "texture": null
                        }
                    ],
                    "defects": [
                        {
                            "type": "dislocations",
                            "porosity": null,
                            "inclusions": [],
                            "dislocation_density": "lower than AC sample",
                            "lattice_distortion": "lower than AC sample"
                        }
                    ],
                    "grain_structure": {
                        "average_grain_size": {
                            "value": null,
                            "unit": null
                        },
                        "grain_size_distribution": null,
                        "texture": null
                    },
                    "precipitates": []
                }
            ]
        },
        {
            "structure_id": "struct_ac_annealed",
            "sample_id": "sample_ac_a800",
            "overall_structure": "Duplex structure of ferrite and austenite, with needle-like α-ferrite embedded in austenite grains",
            "number_of_phases": "3",
            "microstructure_counts": null,
            "microstructure_list": [
                {
                    "uuid": "uuid_ac_a800_01",
                    "related_sequence": "7",
                    "phases_present": [
                        {
                            "phase_name": "δ-ferrite",
                            "crystal_structure": "BCC",
                            "volume_fraction": null,
                            "morphology": null,
                            "grain_size": null,
                            "texture": null
                        },
                        {
                            "phase_name": "α-ferrite",
                            "crystal_structure": "BCC",
                            "volume_fraction": null,
                            "morphology": "needle-like",
                            "grain_size": null,
                            "texture": null
                        },
                        {
                            "phase_name": "austenite",
                            "crystal_structure": "FCC",
                            "volume_fraction": "58.6 vol%",
                            "morphology": "refined grains",
                            "grain_size": "3.5",
                            "texture": null
                        }
                    ],
                    "defects": [
                        {
                            "type": "low-angle grain boundaries",
                            "porosity": null,
                            "inclusions": [],
                            "dislocation_density": null,
                            "lattice_distortion": null
                        }
                    ],
                    "grain_structure": {
                        "average_grain_size": {
                            "value": "3.5",
                            "unit": "μm"
                        },
                        "grain_size_distribution": null,
                        "texture": null
                    },
                    "precipitates": []
                }
            ]
        }
    ],
    "interfaces": [
        {
            "interface_set_id": "interface_fc_annealed",
            "sample_id": "sample_fc_a800",
            "phases": [
                {
                    "interface_id": "if_01",
                    "microstructure_uuid": null,
                    "phase_1_name": "martensite",
                    "phase_2_name": "austenite",
                    "coherence": null
                }
            ],
            "defect_interaction": [
                {
                    "interaction_id": "int_01",
                    "microstructure_uuid": null,
                    "interaction_type": "crack nucleation",
                    "quality_description": "Dislocations pile up at martensite-austenite interface leading to strain concentration and crack initiation during deformation"
                }
            ],
            "interface_notes": [],
            "phase_evolution": null
        }
    ],
    "properties": [
        {
            "property_set_id": "prop_ac_a800",
            "sample_id": "sample_ac_a800",
            "mechanical": {
                "tensile_properties": {
                    "yield_strength": [
                        {
                            "direction": "rolling direction",
                            "value": "~427",
                            "unit": "MPa",
                            "others": {
                                "uncertainty": null
                            }
                        }
                    ],
                    "ultimate_tensile_strength": [
                        {
                            "direction": "rolling direction",
                            "value": "~750",
                            "unit": "MPa",
                            "others": {
                                "uncertainty": null
                            }
                        }
                    ],
                    "elongation": [
                        {
                            "direction": "rolling direction",
                            "value": "56.9",
                            "unit": "%"
                        }
                    ],
                    "youngs_modulus": null,
                    "stress_strain_curves": "Presented in Figure 9a",
                    "stress_strain_distribution": [],
                    "strain_hardening_rate": [
                        {
                            "property_id": null,
                            "direction": "rolling direction",
                            "value": "recovered at Stage III",
                            "unit": null
                        }
                    ]
                },
                "hardness": [],
                "fracture_toughness": {
                    "value": null,
                    "unit": null
                },
                "fatigue_properties": {
                    "fatigue_limit": null,
                    "cycles_to_failure": null
                },
                "creep_properties": {
                    "steady_state_creep_rate": null,
                    "rupture_life": null
                }
            },
            "physical": {
                "density": {
                    "value": null,
                    "unit": null
                },
                "thermal_properties": {
                    "thermal_conductivity": null,
                    "thermal_expansion_coefficient": null,
                    "specific_heat": null
                },
                "electrical_properties": {
                    "electrical_conductivity": null,
                    "resistivity": null
                },
                "magnetic_properties": {
                    "magnetic_susceptibility": null,
                    "curie_temperature": null
                }
            },
            "chemical": {
                "corrosion_resistance": {
                    "test_medium": null,
                    "corrosion_rate": null,
                    "passivation_behavior": null
                },
                "oxidation_resistance": {
                    "oxidation_rate_constant": null,
                    "protective_scale": null
                }
            },
            "radiation_properties": {
                "void_swelling": null,
                "irradiation_hardening": null,
                "helium_embrittlement": null
            }
        },
        {
            "property_set_id": "prop_fc_a800",
            "sample_id": "sample_fc_a800",
            "mechanical": {
                "tensile_properties": {
                    "yield_strength": [
                        {
                            "direction": "rolling direction",
                            "value": "~267",
                            "unit": "MPa",
                            "others": {
                                "uncertainty": null
                            }
                        }
                    ],
                    "ultimate_tensile_strength": [
                        {
                            "direction": "rolling direction",
                            "value": "~750",
                            "unit": "MPa",
                            "others": {
                                "uncertainty": null
                            }
                        }
                    ],
                    "elongation": [
                        {
                            "direction": "rolling direction",
                            "value": "19.0",
                            "unit": "%"
                        }
                    ],
                    "youngs_modulus": null,
                    "stress_strain_curves": "Presented in Figure 9b",
                    "stress_strain_distribution": [],
                    "strain_hardening_rate": [
                        {
                            "property_id": null,
                            "direction": "rolling direction",
                            "value": "drops continuously until fracture, no recovery stage",
                            "unit": null
                        }
                    ]
                },
                "hardness": [],
                "fracture_toughness": {
                    "value": null,
                    "unit": null
                },
                "fatigue_properties": {
                    "fatigue_limit": null,
                    "cycles_to_failure": null
                },
                "creep_properties": {
                    "steady_state_creep_rate": null,
                    "rupture_life": null
                }
            },
            "physical": {
                "density": {
                    "value": null,
                    "unit": null
                },
                "thermal_properties": {
                    "thermal_conductivity": null,
                    "thermal_expansion_coefficient": null,
                    "specific_heat": null
                },
                "electrical_properties": {
                    "electrical_conductivity": null,
                    "resistivity": null
                },
                "magnetic_properties": {
                    "magnetic_susceptibility": null,
                    "curie_temperature": null
                }
            },
            "chemical": {
                "corrosion_resistance": {
                    "test_medium": null,
                    "corrosion_rate": null,
                    "passivation_behavior": null
                },
                "oxidation_resistance": {
                    "oxidation_rate_constant": null,
                    "protective_scale": null
                }
            },
            "radiation_properties": {
                "void_swelling": null,
                "irradiation_hardening": null,
                "helium_embrittlement": null
            }
        }
    ],
    "performance": [
        {
            "performance_id": "perf_ac_annealed",
            "sample_id": "sample_ac_a800",
            "service_conditions": {
                "operating_temperature": {
                    "min": null,
                    "max": null,
                    "unit": null
                },
                "stress_state": null,
                "environment": null
            },
            "lifetime_prediction": {
                "model_used": null,
                "predicted_lifetime": null,
                "confidence_interval": null
            },
            "comparative_performance": {
                "benchmark_alloy": "same alloy with furnace cooling + annealing",
                "benchmark_process_id": "proc_fe_06",
                "benchmark_sample_id": "sample_fc_a800",
                "improvement_percentage": "~200% in elongation"
            }
        }
    ],
    "characterization_methods": [
        {
            "characterization_id": "char_01",
            "sample_id": null,
            "microstructure_uuid": null,
            "technique": "Scanning Electron Microscopy (SEM, JSM-7001F)",
            "purpose": "Observe hot-rolled/annealed microstructures and tensile fracture surfaces",
            "key_findings": "Banded structure in hot rolled samples, needle-like α-ferrite in AC annealed samples, dimpled fracture in AC annealed samples, cleavage fracture in FC annealed samples"
        },
        {
            "characterization_id": "char_02",
            "sample_id": null,
            "microstructure_uuid": null,
            "technique": "Electron Backscattered Diffraction (EBSD, Zeiss Gimini300)",
            "purpose": "Characterize grain boundaries, phase maps, kernel average misorientation (KAM) maps",
            "key_findings": "Higher KAM values in AC hot rolled samples, refined austenite grain size in AC annealed samples"
        },
        {
            "characterization_id": "char_03",
            "sample_id": null,
            "microstructure_uuid": null,
            "technique": "X-ray Diffraction (XRD)",
            "purpose": "Measure austenite volume fraction before and after deformation",
            "key_findings": "~60% austenite transformation in AC-A800 sample after deformation, only small fraction transformation in FC annealed samples"
        },
        {
            "characterization_id": "char_04",
            "sample_id": null,
            "microstructure_uuid": null,
            "technique": "Uniaxial tensile testing (AG-X plus 100 kN)",
            "purpose": "Measure tensile properties at strain rate of 1e-3 s⁻¹",
            "key_findings": "AC annealed samples have elongation >30%, FC annealed samples have elongation <20%, AC annealed samples have extra work hardening recovery stage"
        }
    ],
    "computational_details": [
        {
            "computation_id": "comp_01",
            "sample_id": null,
            "simulation_method": null,
            "software_used": "Channel 5",
            "potential_model": null,
            "validation_against_experiment": null,
            "analytical_model": [
                {
                    "model_name": "Ms temperature calculation equation",
                    "equation_role": "Calculate martensite start temperature considering composition and austenite grain size",
                    "parameters": "Ms = 692 - 37w_Mn + 20w_Al - 502w_C^(1/2) - B*V_γ^(-1/3), B=613 μm·K⁻¹",
                    "model_note": "Calculated Ms for AC-A800, AC-A900, AC-A1000 are 24 °C, 1 °C, 34 °C respectively"
                },
                {
                    "model_name": "Hall-Petch strengthening equation",
                    "equation_role": "Calculate grain refinement strengthening contribution",
                    "parameters": "Δσ_H-P = k*d^(1/2)",
                    "model_note": null
                },
                {
                    "model_name": "Dislocation strengthening equation",
                    "equation_role": "Calculate dislocation strengthening contribution",
                    "parameters": "Δσ_d = MαGbρ^(1/2), α=0.2 for fcc",
                    "model_note": null
                }
            ]
        }
    ],
    "unmapped_findings": [
        "KAM value of austenite in hot rolled AC and FC samples are 0.48° and 0.43° respectively, proportional to geometrically necessary dislocation density",
        "Austenite volume fractions in AC-A800, AC-A900, AC-A1000 are 58.6%, 61.4%, 57.1% before deformation, 23.7%, 44.4%, 46.4% after deformation respectively",
        "Austenite volume fractions in FC-A800, FC-A900, FC-A1000 are 62%, 58.6%, 60.6% before deformation, 56.5%, 52.4%, 52.1% after deformation respectively",
        "Average austenite grain sizes for FC-A800, FC-A900, FC-A1000 are 9.3, 8.1, 10.1 μm respectively, compared to 3.5, 4.2, 5.8 μm for AC annealed samples",
        "Elongation values of AC-A900, AC-A1000 are 39.5%, 31.1% respectively; Elongation values of FC-A900, FC-A1000 are 15.4%, 10.6% respectively",
        "TRIP effect of austenite is the main reason for work hardening rate recovery in AC annealed samples at late deformation stage"
    ]
}
