Repository: RiverYanggg/SteelDig_multimodal

# Evaluation Framework

这个目录实现当前的结构化抽取评估流程。它比较两套 `text_extraction.json`，数据来自 `outputs_exp/` 下各模型的抽取结果目录。

当前 `outputs_exp/` 中可用的模型目录示例：`deepseek`、`doubao`、`kimi`（以实际存在的子目录为准）。

- 真值（truth）：`outputs_exp/<truth_model>/<paper_id>/final/text_extraction.json`
- 预测（pred）：`outputs_exp/<pred_model>/<paper_id>/final/text_extraction.json`

通过 `--truth` 与 `--pred` 可任意指定哪套模型作为真值、哪套作为预测。例如 `--truth doubao --pred deepseek` 表示以 doubao 为真值、以 deepseek 为预测进行评估。

当前评估的核心原则是：

- 论文级配对由目录名决定，例如 `A0`、`A1`。
- 先做对象对齐，尤其是 `alloy/process/sample`。
- 对齐后由代码展开同一个 canonical object 下的同一个字段。
- 代码先做确定性判断；只有语义不确定的同字段值才交给 LLM judge。
- LLM judge 只输出 `true/false`，不负责计算指标。
- Precision/Recall/F1 全部由代码根据最终字段匹配结果计算。

---

File: evaluation_json2json/outputs_exp/kimi/A12/intermediate/text/text_extraction.txt
{
    "papers": [
        {
            "paper_id": "A12",
            "doi": null,
            "title": "Tensile deformation behavior analysis of low density Fe–18Mn–10Al– xC steels",
            "authors": [
                "Hua Ding",
                "Dong Han",
                "Jun Zhang",
                "Zhihui Cai",
                "Zhiqiang Wu",
                "Minghui Cai"
            ],
            "publication_year": "2015",
            "journal": null,
            "keywords": [
                "Fe–Mn–Al–C steels",
                "Strain hardening",
                "Ordered phase",
                "C concentration",
                "Crussard–Jaoul (C–J) analysis"
            ],
            "research_type": "experimental",
            "paper_scope": "Experimental investigation of the influence of carbon content (0.5, 0.8, and 1.2 wt%) on microstructures and tensile deformation behaviors of Fe–18Mn–10Al–xC steels, with particular emphasis on multi-stage strain hardening analyzed by the Crussard–Jaoul method."
        }
    ],
    "alloys": [
        {
            "alloy_id": "alloy_05c",
            "paper_id": "A12",
            "alloy_name": "Fe–18Mn–10Al–0.5C",
            "aliases": [
                "0.5C steel"
            ],
            "base_element": "Fe",
            "alloying_elements": [
                "Mn",
                "Al",
                "C"
            ],
            "nominal_composition": [
                {
                    "element": "Fe",
                    "weight_percent": "Bal.",
                    "atomic_percent": null
                },
                {
                    "element": "Mn",
                    "weight_percent": "17.71",
                    "atomic_percent": null
                },
                {
                    "element": "Al",
                    "weight_percent": "9.90",
                    "atomic_percent": null
                },
                {
                    "element": "C",
                    "weight_percent": "0.48",
                    "atomic_percent": null
                }
            ],
            "alloys_notes": null
        },
        {
            "alloy_id": "alloy_08c",
            "paper_id": "A12",
            "alloy_name": "Fe–18Mn–10Al–0.8C",
            "aliases": [
                "0.8C steel",
                "complex low density steel"
            ],
            "base_element": "Fe",
            "alloying_elements": [
                "Mn",
                "Al",
                "C"
            ],
            "nominal_composition": [
                {
                    "element": "Fe",
                    "weight_percent": "Bal.",
                    "atomic_percent": null
                },
                {
                    "element": "Mn",
                    "weight_percent": "17.14",
                    "atomic_percent": null
                },
                {
                    "element": "Al",
                    "weight_percent": "9.91",
                    "atomic_percent": null
                },
                {
                    "element": "C",
                    "weight_percent": "0.77",
                    "atomic_percent": null
                }
            ],
            "alloys_notes": null
        },
        {
            "alloy_id": "alloy_12c",
            "paper_id": "A12",
            "alloy_name": "Fe–18Mn–10Al–1.2C",
            "aliases": [
                "1.2C steel"
            ],
            "base_element": "Fe",
            "alloying_elements": [
                "Mn",
                "Al",
                "C"
            ],
            "nominal_composition": [
                {
                    "element": "Fe",
                    "weight_percent": "Bal.",
                    "atomic_percent": null
                },
                {
                    "element": "Mn",
                    "weight_percent": "17.45",
                    "atomic_percent": null
                },
                {
                    "element": "Al",
                    "weight_percent": "10.19",
                    "atomic_percent": null
                },
                {
                    "element": "C",
                    "weight_percent": "1.16",
                    "atomic_percent": null
                }
            ],
            "alloys_notes": null
        }
    ],
    "processes": [
        {
            "process_id": "proc_05c_01",
            "paper_id": "A12",
            "alloy_id": "alloy_05c",
            "description": "Forged at 1200°C, homogenized at 1200°C for 3 h, hot rolled at 1200°C to 3.5 mm with 90% reduction, annealed at 1000°C for 1 h, cold rolled to 1 mm, then annealed at 1000°C and water quenched.",
            "processes_notes": null
        },
        {
            "process_id": "proc_08c_01",
            "paper_id": "A12",
            "alloy_id": "alloy_08c",
            "description": "Forged at 1200°C, homogenized at 1200°C for 3 h, hot rolled at 1200°C to 3.5 mm with 90% reduction, annealed at 1000°C for 1 h, cold rolled to 1 mm, then annealed at 1000°C and water quenched.",
            "processes_notes": null
        },
        {
            "process_id": "proc_12c_01",
            "paper_id": "A12",
            "alloy_id": "alloy_12c",
            "description": "Forged at 1200°C, homogenized at 1200°C for 3 h, hot rolled at 1200°C to 3.5 mm with 90% reduction, annealed at 1000°C for 1 h, cold rolled to 1 mm, then annealed at 1000°C and water quenched.",
            "processes_notes": null
        }
    ],
    "samples": [
        {
            "sample_id": "sample_05c_01",
            "paper_id": "A12",
            "alloy_id": "alloy_05c",
            "process_id": "proc_05c_01"
        },
        {
            "sample_id": "sample_08c_01",
            "paper_id": "A12",
            "alloy_id": "alloy_08c",
            "process_id": "proc_08c_01"
        },
        {
            "sample_id": "sample_12c_01",
            "paper_id": "A12",
            "alloy_id": "alloy_12c",
            "process_id": "proc_12c_01"
        }
    ],
    "processing_steps": [
        {
            "sample_id": "sample_05c_01",
            "paper_id": "A12",
            "sequence": "1",
            "type": "mechanical_processing",
            "method": "forging",
            "temperature": "1200",
            "unit": "°C",
            "duration": null,
            "cooling_medium": null,
            "reduction_ratio": null,
            "processing_steps_notes": null
        },
        {
            "sample_id": "sample_05c_01",
            "paper_id": "A12",
            "sequence": "2",
            "type": "heat_treatment",
            "method": "homogenization",
            "temperature": "1200",
            "unit": "°C",
            "duration": "3 h",
            "cooling_medium": null,
            "reduction_ratio": null,
            "processing_steps_notes": null
        },
        {
            "sample_id": "sample_05c_01",
            "paper_id": "A12",
            "sequence": "3",
            "type": "thermomechanical_processing",
            "method": "hot rolling",
            "temperature": "1200",
            "unit": "°C",
            "duration": null,
            "cooling_medium": null,
            "reduction_ratio": "90%",
            "processing_steps_notes": null
        },
        {
            "sample_id": "sample_05c_01",
            "paper_id": "A12",
            "sequence": "4",
            "type": "heat_treatment",
            "method": "annealing",
            "temperature": "1000",
            "unit": "°C",
            "duration": "1 h",
            "cooling_medium": null,
            "reduction_ratio": null,
            "processing_steps_notes": "Intermediate annealing before cold rolling."
        },
        {
            "sample_id": "sample_05c_01",
            "paper_id": "A12",
            "sequence": "5",
            "type": "mechanical_processing",
            "method": "cold rolling",
            "temperature": null,
            "unit": null,
            "duration": null,
            "cooling_medium": null,
            "reduction_ratio": null,
            "processing_steps_notes": "Reduced from 3.5 mm to 1 mm."
        },
        {
            "sample_id": "sample_05c_01",
            "paper_id": "A12",
            "sequence": "6",
            "type": "heat_treatment",
            "method": "annealing",
            "temperature": "1000",
            "unit": "°C",
            "duration": null,
            "cooling_medium": "water",
            "reduction_ratio": null,
            "processing_steps_notes": "Final annealing duration not specified in text; followed by water quenching to room temperature."
        },
        {
            "sample_id": "sample_08c_01",
            "paper_id": "A12",
            "sequence": "1",
            "type": "mechanical_processing",
            "method": "forging",
            "temperature": "1200",
            "unit": "°C",
            "duration": null,
            "cooling_medium": null,
            "reduction_ratio": null,
            "processing_steps_notes": null
        },
        {
            "sample_id": "sample_08c_01",
            "paper_id": "A12",
            "sequence": "2",
            "type": "heat_treatment",
            "method": "homogenization",
            "temperature": "1200",
            "unit": "°C",
            "duration": "3 h",
            "cooling_medium": null,
            "reduction_ratio": null,
            "processing_steps_notes": null
        },
        {
            "sample_id": "sample_08c_01",
            "paper_id": "A12",
            "sequence": "3",
            "type": "thermomechanical_processing",
            "method": "hot rolling",
            "temperature": "1200",
            "unit": "°C",
            "duration": null,
            "cooling_medium": null,
            "reduction_ratio": "90%",
            "processing_steps_notes": null
        },
        {
            "sample_id": "sample_08c_01",
            "paper_id": "A12",
            "sequence": "4",
            "type": "heat_treatment",
            "method": "annealing",
            "temperature": "1000",
            "unit": "°C",
            "duration": "1 h",
            "cooling_medium": null,
            "reduction_ratio": null,
            "processing_steps_notes": "Intermediate annealing before cold rolling."
        },
        {
            "sample_id": "sample_08c_01",
            "paper_id": "A12",
            "sequence": "5",
            "type": "mechanical_processing",
            "method": "cold rolling",
            "temperature": null,
            "unit": null,
            "duration": null,
            "cooling_medium": null,
            "reduction_ratio": null,
            "processing_steps_notes": "Reduced from 3.5 mm to 1 mm."
        },
        {
            "sample_id": "sample_08c_01",
            "paper_id": "A12",
            "sequence": "6",
            "type": "heat_treatment",
            "method": "annealing",
            "temperature": "1000",
            "unit": "°C",
            "duration": null,
            "cooling_medium": "water",
            "reduction_ratio": null,
            "processing_steps_notes": "Final annealing duration not specified in text; followed by water quenching to room temperature."
        },
        {
            "sample_id": "sample_12c_01",
            "paper_id": "A12",
            "sequence": "1",
            "type": "mechanical_processing",
            "method": "forging",
            "temperature": "1200",
            "unit": "°C",
            "duration": null,
            "cooling_medium": null,
            "reduction_ratio": null,
            "processing_steps_notes": null
        },
        {
            "sample_id": "sample_12c_01",
            "paper_id": "A12",
            "sequence": "2",
            "type": "heat_treatment",
            "method": "homogenization",
            "temperature": "1200",
            "unit": "°C",
            "duration": "3 h",
            "cooling_medium": null,
            "reduction_ratio": null,
            "processing_steps_notes": null
        },
        {
            "sample_id": "sample_12c_01",
            "paper_id": "A12",
            "sequence": "3",
            "type": "thermomechanical_processing",
            "method": "hot rolling",
            "temperature": "1200",
            "unit": "°C",
            "duration": null,
            "cooling_medium": null,
            "reduction_ratio": "90%",
            "processing_steps_notes": null
        },
        {
            "sample_id": "sample_12c_01",
            "paper_id": "A12",
            "sequence": "4",
            "type": "heat_treatment",
            "method": "annealing",
            "temperature": "1000",
            "unit": "°C",
            "duration": "1 h",
            "cooling_medium": null,
            "reduction_ratio": null,
            "processing_steps_notes": "Intermediate annealing before cold rolling."
        },
        {
            "sample_id": "sample_12c_01",
            "paper_id": "A12",
            "sequence": "5",
            "type": "mechanical_processing",
            "method": "cold rolling",
            "temperature": null,
            "unit": null,
            "duration": null,
            "cooling_medium": null,
            "reduction_ratio": null,
            "processing_steps_notes": "Reduced from 3.5 mm to 1 mm."
        },
        {
            "sample_id": "sample_12c_01",
            "paper_id": "A12",
            "sequence": "6",
            "type": "heat_treatment",
            "method": "annealing",
            "temperature": "1000",
            "unit": "°C",
            "duration": null,
            "cooling_medium": "water",
            "reduction_ratio": null,
            "processing_steps_notes": "Final annealing duration not specified in text; followed by water quenching to room temperature."
        }
    ],
    "structures": [
        {
            "structure_id": "str_05c_01",
            "sample_id": "sample_05c_01",
            "overall_structure": "duplex ferritic–austenitic",
            "number_of_phases": "2",
            "microstructure_counts": null,
            "microstructure_list": [
                {
                    "uuid": "uuid_ms_05c_01",
                    "related_sequence": null,
                    "phases_present": [
                        {
                            "phase_name": "austenite",
                            "crystal_structure": null,
                            "volume_fraction": "59.2%",
                            "morphology": null,
                            "grain_size": null,
                            "texture": null
                        },
                        {
                            "phase_name": "ferrite",
                            "crystal_structure": null,
                            "volume_fraction": null,
                            "morphology": null,
                            "grain_size": null,
                            "texture": null
                        }
                    ],
                    "defects": [],
                    "grain_structure": {
                        "average_grain_size": {
                            "value": null,
                            "unit": null
                        },
                        "grain_size_distribution": null,
                        "texture": null
                    },
                    "precipitates": []
                }
            ]
        },
        {
            "structure_id": "str_08c_01",
            "sample_id": "sample_08c_01",
            "overall_structure": "duplex ferritic–austenitic with ordered phases",
            "number_of_phases": "2",
            "microstructure_counts": null,
            "microstructure_list": [
                {
                    "uuid": "uuid_ms_08c_01",
                    "related_sequence": null,
                    "phases_present": [
                        {
                            "phase_name": "austenite",
                            "crystal_structure": null,
                            "volume_fraction": "84.8%",
                            "morphology": null,
                            "grain_size": null,
                            "texture": null
                        },
                        {
                            "phase_name": "ferrite",
                            "crystal_structure": null,
                            "volume_fraction": null,
                            "morphology": null,
                            "grain_size": null,
                            "texture": null
                        }
                    ],
                    "defects": [],
                    "grain_structure": {
                        "average_grain_size": {
                            "value": null,
                            "unit": null
                        },
                        "grain_size_distribution": null,
                        "texture": null
                    },
                    "precipitates": [
                        {
                            "precipitate_id": "ppt_08c_kappa",
                            "type": "κ carbide [(Fe,Mn)3AlCx]",
                            "size": {
                                "value": null,
                                "unit": null
                            },
                            "distribution": null,
                            "coherency": null
                        },
                        {
                            "precipitate_id": "ppt_08c_b2",
                            "type": "B2 domains [(Fe,Mn)Al]",
                            "size": {
                                "value": null,
                                "unit": null
                            },
                            "distribution": null,
                            "coherency": null
                        },
                        {
                            "precipitate_id": "ppt_08c_do3",
                            "type": "DO3 particles [(Fe,Mn)3Al]",
                            "size": {
                                "value": null,
                                "unit": null
                            },
                            "distribution": null,
                            "coherency": null
                        }
                    ]
                }
            ]
        },
        {
            "structure_id": "str_12c_01",
            "sample_id": "sample_12c_01",
            "overall_structure": "fully austenitic with κ carbides and annealing twins",
            "number_of_phases": "1",
            "microstructure_counts": null,
            "microstructure_list": [
                {
                    "uuid": "uuid_ms_12c_01",
                    "related_sequence": null,
                    "phases_present": [
                        {
                            "phase_name": "austenite",
                            "crystal_structure": null,
                            "volume_fraction": null,
                            "morphology": null,
                            "grain_size": null,
                            "texture": null
                        }
                    ],
                    "defects": [],
                    "grain_structure": {
                        "average_grain_size": {
                            "value": null,
                            "unit": null
                        },
                        "grain_size_distribution": null,
                        "texture": null
                    },
                    "precipitates": [
                        {
                            "precipitate_id": "ppt_12c_kappa",
                            "type": "κ carbide [(Fe,Mn)3AlCx]",
                            "size": {
                                "value": null,
                                "unit": null
                            },
                            "distribution": "uniformly distributed",
                            "coherency": null
                        }
                    ]
                }
            ]
        }
    ],
    "interfaces": [],
    "properties": [
        {
            "property_set_id": "prop_05c_01",
            "sample_id": "sample_05c_01",
            "mechanical": {
                "tensile_properties": {
                    "yield_strength": [
                        {
                            "direction": null,
                            "value": "614.9",
                            "unit": "MPa",
                            "others": {
                                "uncertainty": "± 1.0"
                            }
                        }
                    ],
                    "ultimate_tensile_strength": [
                        {
                            "direction": null,
                            "value": "856.7",
                            "unit": "MPa",
                            "others": {
                                "uncertainty": "± 0.7"
                            }
                        }
                    ],
                    "elongation": [
                        {
                            "direction": null,
                            "value": "32.8",
                            "unit": "%"
                        }
                    ],
                    "youngs_modulus": null,
                    "stress_strain_curves": null,
                    "stress_strain_distribution": [],
                    "strain_hardening_rate": []
                },
                "hardness": [],
                "fracture_toughness": {
                    "value": null,
                    "unit": null
                },
                "fatigue_properties": {
                    "fatigue_limit": null,
                    "cycles_to_failure": null
                },
                "creep_properties": {
                    "steady_state_creep_rate": null,
                    "rupture_life": null
                }
            },
            "physical": {
                "density": {
                    "value": "6.92",
                    "unit": "g/cm³"
                },
                "thermal_properties": {
                    "thermal_conductivity": null,
                    "thermal_expansion_coefficient": null,
                    "specific_heat": null
                },
                "electrical_properties": {
                    "electrical_conductivity": null,
                    "resistivity": null
                },
                "magnetic_properties": {
                    "magnetic_susceptibility": null,
                    "curie_temperature": null
                }
            },
            "chemical": {
                "corrosion_resistance": {
                    "test_medium": null,
                    "corrosion_rate": null,
                    "passivation_behavior": null
                },
                "oxidation_resistance": {
                    "oxidation_rate_constant": null,
                    "protective_scale": null
                }
            },
            "radiation_properties": {
                "void_swelling": null,
                "irradiation_hardening": null,
                "helium_embrittlement": null
            }
        },
        {
            "property_set_id": "prop_08c_01",
            "sample_id": "sample_08c_01",
            "mechanical": {
                "tensile_properties": {
                    "yield_strength": [
                        {
                            "direction": null,
                            "value": "711.2",
                            "unit": "MPa",
                            "others": {
                                "uncertainty": "± 1.0"
                            }
                        }
                    ],
                    "ultimate_tensile_strength": [
                        {
                            "direction": null,
                            "value": "979.1",
                            "unit": "MPa",
                            "others": {
                                "uncertainty": "± 1.0"
                            }
                        }
                    ],
                    "elongation": [
                        {
                            "direction": null,
                            "value": "38.4",
                            "unit": "%"
                        }
                    ],
                    "youngs_modulus": null,
                    "stress_strain_curves": null,
                    "stress_strain_distribution": [],
                    "strain_hardening_rate": []
                },
                "hardness": [],
                "fracture_toughness": {
                    "value": null,
                    "unit": null
                },
                "fatigue_properties": {
                    "fatigue_limit": null,
                    "cycles_to_failure": null
                },
                "creep_properties": {
                    "steady_state_creep_rate": null,
                    "rupture_life": null
                }
            },
            "physical": {
                "density": {
                    "value": "6.88",
                    "unit": "g/cm³"
                },
                "thermal_properties": {
                    "thermal_conductivity": null,
                    "thermal_expansion_coefficient": null,
                    "specific_heat": null
                },
                "electrical_properties": {
                    "electrical_conductivity": null,
                    "resistivity": null
                },
                "magnetic_properties": {
                    "magnetic_susceptibility": null,
                    "curie_temperature": null
                }
            },
            "chemical": {
                "corrosion_resistance": {
                    "test_medium": null,
                    "corrosion_rate": null,
                    "passivation_behavior": null
                },
                "oxidation_resistance": {
                    "oxidation_rate_constant": null,
                    "protective_scale": null
                }
            },
            "radiation_properties": {
                "void_swelling": null,
                "irradiation_hardening": null,
                "helium_embrittlement": null
            }
        },
        {
            "property_set_id": "prop_12c_01",
            "sample_id": "sample_12c_01",
            "mechanical": {
                "tensile_properties": {
                    "yield_strength": [
                        {
                            "direction": null,
                            "value": "735.1",
                            "unit": "MPa",
                            "others": {
                                "uncertainty": "± 5.0"
                            }
                        }
                    ],
                    "ultimate_tensile_strength": [
                        {
                            "direction": null,
                            "value": "946.7",
                            "unit": "MPa",
                            "others": {
                                "uncertainty": "± 4.5"
                            }
                        }
                    ],
                    "elongation": [
                        {
                            "direction": null,
                            "value": "56.2",
                            "unit": "%"
                        }
                    ],
                    "youngs_modulus": null,
                    "stress_strain_curves": null,
                    "stress_strain_distribution": [],
                    "strain_hardening_rate": []
                },
                "hardness": [],
                "fracture_toughness": {
                    "value": null,
                    "unit": null
                },
                "fatigue_properties": {
                    "fatigue_limit": null,
                    "cycles_to_failure": null
                },
                "creep_properties": {
                    "steady_state_creep_rate": null,
                    "rupture_life": null
                }
            },
            "physical": {
                "density": {
                    "value": "6.78",
                    "unit": "g/cm³"
                },
                "thermal_properties": {
                    "thermal_conductivity": null,
                    "thermal_expansion_coefficient": null,
                    "specific_heat": null
                },
                "electrical_properties": {
                    "electrical_conductivity": null,
                    "resistivity": null
                },
                "magnetic_properties": {
                    "magnetic_susceptibility": null,
                    "curie_temperature": null
                }
            },
            "chemical": {
                "corrosion_resistance": {
                    "test_medium": null,
                    "corrosion_rate": null,
                    "passivation_behavior": null
                },
                "oxidation_resistance": {
                    "oxidation_rate_constant": null,
                    "protective_scale": null
                }
            },
            "radiation_properties": {
                "void_swelling": null,
                "irradiation_hardening": null,
                "helium_embrittlement": null
            }
        }
    ],
    "performance": [],
    "characterization_methods": [
        {
            "characterization_id": "char_05c_om",
            "sample_id": "sample_05c_01",
            "microstructure_uuid": "uuid_ms_05c_01",
            "technique": "optical microscopy",
            "purpose": "initial microstructure observation and phase fraction measurement",
            "key_findings": "Duplex ferritic–austenitic microstructure; austenite volume fraction measured as 59.2%."
        },
        {
            "characterization_id": "char_08c_om",
            "sample_id": "sample_08c_01",
            "microstructure_uuid": "uuid_ms_08c_01",
            "technique": "optical microscopy",
            "purpose": "initial microstructure observation and phase fraction measurement",
            "key_findings": "Duplex ferritic–austenitic microstructure; austenite volume fraction measured as 84.8%."
        },
        {
            "characterization_id": "char_12c_om",
            "sample_id": "sample_12c_01",
            "microstructure_uuid": "uuid_ms_12c_01",
            "technique": "optical microscopy",
            "purpose": "initial microstructure observation",
            "key_findings": "Fully austenitic microstructure with some annealing twins in grains."
        },
        {
            "characterization_id": "char_05c_tem_ini",
            "sample_id": "sample_05c_01",
            "microstructure_uuid": "uuid_ms_05c_01",
            "technique": "transmission electron microscopy (Tecnai G2 20 TEM at 200 kV)",
            "purpose": "phase and precipitate identification in as-quenched state",
            "key_findings": "No precipitates exist in austenite or ferrite phases."
        },
        {
            "characterization_id": "char_08c_tem_ini",
            "sample_id": "sample_08c_01",
            "microstructure_uuid": "uuid_ms_08c_01",
            "technique": "transmission electron microscopy (Tecnai G2 20 TEM at 200 kV)",
            "purpose": "phase and precipitate identification in as-quenched state",
            "key_findings": "κ carbide [(Fe,Mn)3AlCx] in austenite; B2 domains with fine DO3 particles in ferrite."
        },
        {
            "characterization_id": "char_12c_tem_ini",
            "sample_id": "sample_12c_01",
            "microstructure_uuid": "uuid_ms_12c_01",
            "technique": "transmission electron microscopy (Tecnai G2 20 TEM at 200 kV)",
            "purpose": "phase and precipitate identification in as-quenched state",
            "key_findings": "κ carbides present in the austenite matrix."
        },
        {
            "characterization_id": "char_05c_tem_def",
            "sample_id": "sample_05c_01",
            "microstructure_uuid": null,
            "technique": "interrupted tensile testing combined with TEM",
            "purpose": "microstructural evolution during plastic deformation",
            "key_findings": "At ε=0.02: planar slip in austenite and dislocation tangles in ferrite. At ε=0.18: intensive dislocation slip, Taylor lattice and microbands in austenite, dense dislocation tangles in ferrite."
        },
        {
            "characterization_id": "char_08c_tem_def",
            "sample_id": "sample_08c_01",
            "microstructure_uuid": null,
            "technique": "interrupted tensile testing combined with TEM",
            "purpose": "microstructural evolution during plastic deformation",
            "key_findings": "At ε=0.01: planar slip in austenite and paired superdislocations in ferrite. At ε=0.18: microbands in austenite and distinct increase in dislocation density in ferrite."
        },
        {
            "characterization_id": "char_12c_tem_def",
            "sample_id": "sample_12c_01",
            "microstructure_uuid": null,
            "technique": "interrupted tensile testing combined with TEM",
            "purpose": "microstructural evolution during plastic deformation",
            "key_findings": "At ε=0.02: planar slip. At ε=0.07: Taylor lattice-like structure. At ε=0.3: well-developed microbands. At ε=0.4: interaction between microbands."
        },
        {
            "characterization_id": "char_05c_tensile",
            "sample_id": "sample_05c_01",
            "microstructure_uuid": null,
            "technique": "tensile testing (SANSCMT5000)",
            "purpose": "mechanical property evaluation at room temperature",
            "key_findings": "Yield strength 614.9 MPa, ultimate tensile strength 856.7 MPa, total elongation 32.8%; tested at initial strain rate of 1.33×10⁻³ s⁻¹; exhibits two-stage strain hardening per C–J analysis."
        },
        {
            "characterization_id": "char_08c_tensile",
            "sample_id": "sample_08c_01",
            "microstructure_uuid": null,
            "technique": "tensile testing (SANSCMT5000)",
            "purpose": "mechanical property evaluation at room temperature",
            "key_findings": "Yield strength 711.2 MPa, ultimate tensile strength 979.1 MPa, total elongation 38.4%; tested at initial strain rate of 1.33×10⁻³ s⁻¹; exhibits two-stage strain hardening per C–J analysis."
        },
        {
            "characterization_id": "char_12c_tensile",
            "sample_id": "sample_12c_01",
            "microstructure_uuid": null,
            "technique": "tensile testing (SANSCMT5000)",
            "purpose": "mechanical property evaluation at room temperature",
            "key_findings": "Yield strength 735.1 MPa, ultimate tensile strength 946.7 MPa, total elongation 56.2%; tested at initial strain rate of 1.33×10⁻³ s⁻¹; exhibits three-stage strain hardening per C–J analysis."
        }
    ],
    "computational_details": [
        {
            "computation_id": "comp_01",
            "sample_id": null,
            "simulation_method": null,
            "software_used": null,
            "potential_model": null,
            "validation_against_experiment": null,
            "analytical_model": [
                {
                    "model_name": "stacking fault energy calculation model",
                    "equation_role": "calculate austenite stacking fault energy",
                    "parameters": "0.5C steel: 73.4 mJ/m²; 0.8C steel: 77.9 mJ/m²; 1.2C steel: 84.5 mJ/m²",
                    "model_note": "Based on the model used previously by the authors [13]."
                }
            ]
        },
        {
            "computation_id": "comp_02",
            "sample_id": null,
            "simulation_method": null,
            "software_used": null,
            "potential_model": null,
            "validation_against_experiment": "validated against experimental tensile stress–strain curves",
            "analytical_model": [
                {
                    "model_name": "Crussard–Jaoul (C–J) analysis",
                    "equation_role": "analyze multi-stage strain hardening behavior via ln(dσ/dε) versus ln(ε)",
                    "parameters": null,
                    "model_note": "Differential C–J analysis reveals two-stage strain hardening in 0.5C and 0.8C steels and three-stage strain hardening in 1.2C steel."
                }
            ]
        }
    ],
    "unmapped_findings": [
        "Stacking fault energy values of austenite are 73.4 mJ/m² (0.5C), 77.9 mJ/m² (0.8C), and 84.5 mJ/m² (1.2C), calculated using a previous model [13].",
        "Total elongation uncertainties from Table 2 are ±0.6% (0.5C), ±1.6% (0.8C), and ±1.0% (1.2C), which are not captured in the standard elongation.value field.",
        "The specific strength of 0.8C steel reaches 142.3 MPa·cm³/g.",
        "Ultimate tensile strength × total elongation products are 28100 MPa·% (0.5C), 37597 MPa·% (0.8C), and 53205 MPa·% (1.2C).",
        "Benchmark comparison: 0.8C steel properties are superior to the reported Fe–20Mn–10Al–1.2C steel (881 MPa, 38.1% [7]) and comparable to the as-quenched Fe–27Mn–12Al–0.8C steel (995 MPa, 42% [10]).",
        "1.2C steel maintains a sufficient strain hardening rate to prevent accumulation of large strains in local regions after a true strain of 0.026.",
        "C–J analysis interpretation: the fast decline of strain hardening in the first stage of 1.2C steel is related to the easiness of planar slip in the austenite matrix; sustained hardening at higher strains is associated with the formation of Taylor lattice and microbands and their interaction.",
        "0.8C steel exhibits moderate strain hardening capacity, whereas 1.2C steel shows much more pronounced strain hardening than the other two steels.",
        "The ordered phases in 0.8C steel result in a slightly faster decline in strain hardening in the first stage compared with 0.5C steel, but stronger and more extended strain hardening in the second stage."
    ]
}
