Repository: RiverYanggg/SteelDig_multimodal

# Evaluation Framework

这个目录实现当前的结构化抽取评估流程。它比较两套 `text_extraction.json`，数据来自 `outputs_exp/` 下各模型的抽取结果目录。

当前 `outputs_exp/` 中可用的模型目录示例：`deepseek`、`doubao`、`kimi`（以实际存在的子目录为准）。

- 真值（truth）：`outputs_exp/<truth_model>/<paper_id>/final/text_extraction.json`
- 预测（pred）：`outputs_exp/<pred_model>/<paper_id>/final/text_extraction.json`

通过 `--truth` 与 `--pred` 可任意指定哪套模型作为真值、哪套作为预测。例如 `--truth doubao --pred deepseek` 表示以 doubao 为真值、以 deepseek 为预测进行评估。

当前评估的核心原则是：

- 论文级配对由目录名决定，例如 `A0`、`A1`。
- 先做对象对齐，尤其是 `alloy/process/sample`。
- 对齐后由代码展开同一个 canonical object 下的同一个字段。
- 代码先做确定性判断；只有语义不确定的同字段值才交给 LLM judge。
- LLM judge 只输出 `true/false`，不负责计算指标。
- Precision/Recall/F1 全部由代码根据最终字段匹配结果计算。

---

File: evaluation_json2json/outputs_exp/kimi/A13/intermediate/text/text_extraction.txt (part 1 of 2)
{
    "papers": [
        {
            "paper_id": "A13",
            "doi": null,
            "title": "Microstructure and tensile behavior of Fe-8Mn-6Al-0.2C low density steel",
            "authors": [
                "Xuan Li",
                "Renbo Song",
                "Naipeng Zhou",
                "Jiajia Li"
            ],
            "publication_year": null,
            "journal": null,
            "keywords": [
                "Fe-Mn-Al-C steel",
                "Microstructure",
                "Tensile behavior",
                "TRIP effect"
            ],
            "research_type": "experimental",
            "paper_scope": "Investigation of microstructure and tensile behavior of Fe-8Mn-6Al-0.2C low density steel under different solution treatment temperatures, focusing on the TRIP effect, austenite stability, three-stage work hardening behavior, and deformation mechanisms."
        }
    ],
    "alloys": [
        {
            "alloy_id": "alloy_fe8mn6al02c",
            "paper_id": "A13",
            "alloy_name": "Fe-8Mn-6Al-0.2C low density steel",
            "aliases": [],
            "base_element": "Fe",
            "alloying_elements": [
                "Mn",
                "Al",
                "C"
            ],
            "nominal_composition": [
                {
                    "element": "Fe",
                    "weight_percent": "Bal.",
                    "atomic_percent": null
                },
                {
                    "element": "Mn",
                    "weight_percent": "8",
                    "atomic_percent": null
                },
                {
                    "element": "Al",
                    "weight_percent": "6",
                    "atomic_percent": null
                },
                {
                    "element": "C",
                    "weight_percent": "0.2",
                    "atomic_percent": null
                }
            ],
            "alloys_notes": "Actual measured composition (wt%): C 0.15, Mn 7.35, Al 6.00, P <0.005, S 0.01, Fe Bal. Measured density is about 6.95 g/cm3, approximately 11% lower than pure iron."
        }
    ],
    "processes": [
        {
            "process_id": "proc_fe8mn6al02c_h70",
            "paper_id": "A13",
            "alloy_id": "alloy_fe8mn6al02c",
            "description": "Vacuum induction melting, heating at 1150 °C for 2 h, hot forging, air cooling to room temperature, homogenization at 1200 °C for 2 h, hot rolling to 3 mm thickness via 6 passes (start 1150 °C, finish 850 °C), water quenching to 550 °C, air cooling to room temperature, solution treatment at 700 °C for 1 h, water quenching.",
            "processes_notes": "Specimen designated as H70."
        },
        {
            "process_id": "proc_fe8mn6al02c_h80",
            "paper_id": "A13",
            "alloy_id": "alloy_fe8mn6al02c",
            "description": "Vacuum induction melting, heating at 1150 °C for 2 h, hot forging, air cooling to room temperature, homogenization at 1200 °C for 2 h, hot rolling to 3 mm thickness via 6 passes (start 1150 °C, finish 850 °C), water quenching to 550 °C, air cooling to room temperature, solution treatment at 800 °C for 1 h, water quenching.",
            "processes_notes": "Specimen designated as H80."
        },
        {
            "process_id": "proc_fe8mn6al02c_h90",
            "paper_id": "A13",
            "alloy_id": "alloy_fe8mn6al02c",
            "description": "Vacuum induction melting, heating at 1150 °C for 2 h, hot forging, air cooling to room temperature, homogenization at 1200 °C for 2 h, hot rolling to 3 mm thickness via 6 passes (start 1150 °C, finish 850 °C), water quenching to 550 °C, air cooling to room temperature, solution treatment at 900 °C for 1 h, water quenching.",
            "processes_notes": "Specimen designated as H90. Exhibits duplex ferrite-austenite microstructure with the best combination of tensile strength and ductility."
        },
        {
            "process_id": "proc_fe8mn6al02c_h100",
            "paper_id": "A13",
            "alloy_id": "alloy_fe8mn6al02c",
            "description": "Vacuum induction melting, heating at 1150 °C for 2 h, hot forging, air cooling to room temperature, homogenization at 1200 °C for 2 h, hot rolling to 3 mm thickness via 6 passes (start 1150 °C, finish 850 °C), water quenching to 550 °C, air cooling to room temperature, solution treatment at 1000 °C for 1 h, water quenching.",
            "processes_notes": "Specimen designated as H100."
        }
    ],
    "samples": [
        {
            "sample_id": "sample_fe8mn6al02c_h70",
            "paper_id": "A13",
            "alloy_id": "alloy_fe8mn6al02c",
            "process_id": "proc_fe8mn6al02c_h70"
        },
        {
            "sample_id": "sample_fe8mn6al02c_h80",
            "paper_id": "A13",
            "alloy_id": "alloy_fe8mn6al02c",
            "process_id": "proc_fe8mn6al02c_h80"
        },
        {
            "sample_id": "sample_fe8mn6al02c_h90",
            "paper_id": "A13",
            "alloy_id": "alloy_fe8mn6al02c",
            "process_id": "proc_fe8mn6al02c_h90"
        },
        {
            "sample_id": "sample_fe8mn6al02c_h100",
            "paper_id": "A13",
            "alloy_id": "alloy_fe8mn6al02c",
            "process_id": "proc_fe8mn6al02c_h100"
        }
    ],
    "processing_steps": [
        {
            "sample_id": "sample_fe8mn6al02c_h70",
            "paper_id": "A13",
            "sequence": "1",
            "type": "casting",
            "method": "vacuum induction melting",
            "temperature": null,
            "unit": null,
            "duration": null,
            "cooling_medium": null,
            "reduction_ratio": null,
            "processing_steps_notes": null
        },
        {
            "sample_id": "sample_fe8mn6al02c_h70",
            "paper_id": "A13",
            "sequence": "2",
            "type": "heat_treatment",
            "method": "heating",
            "temperature": "1150",
            "unit": "°C",
            "duration": "2 h",
            "cooling_medium": null,
            "reduction_ratio": null,
            "processing_steps_notes": null
        },
        {
            "sample_id": "sample_fe8mn6al02c_h70",
            "paper_id": "A13",
            "sequence": "3",
            "type": "thermomechanical_processing",
            "method": "hot forging",
            "temperature": null,
            "unit": null,
            "duration": null,
            "cooling_medium": null,
            "reduction_ratio": "to rods with section plane of 35 mm × 70 mm × 100 mm",
            "processing_steps_notes": null
        },
        {
            "sample_id": "sample_fe8mn6al02c_h70",
            "paper_id": "A13",
            "sequence": "4",
            "type": "cooling",
            "method": "air cooling",
            "temperature": null,
            "unit": null,
            "duration": null,
            "cooling_medium": "air",
            "reduction_ratio": null,
            "processing_steps_notes": "to room temperature"
        },
        {
            "sample_id": "sample_fe8mn6al02c_h70",
            "paper_id": "A13",
            "sequence": "5",
            "type": "heat_treatment",
            "method": "homogenization",
            "temperature": "1200",
            "unit": "°C",
            "duration": "2 h",
            "cooling_medium": null,
            "reduction_ratio": null,
            "processing_steps_notes": null
        },
        {
            "sample_id": "sample_fe8mn6al02c_h70",
            "paper_id": "A13",
            "sequence": "6",
            "type": "thermomechanical_processing",
            "method": "hot rolling",
            "temperature": "1150 to 850",
            "unit": "°C",
            "duration": null,
            "cooling_medium": null,
            "reduction_ratio": "6 passes to 3 mm thickness sheet",
            "processing_steps_notes": "Start rolling temperature 1150 °C, finish rolling temperature 850 °C"
        },
        {
            "sample_id": "sample_fe8mn6al02c_h70",
            "paper_id": "A13",
            "sequence": "7",
            "type": "quenching",
            "method": "water quenching",
            "temperature": "550",
            "unit": "°C",
            "duration": null,
            "cooling_medium": "water",
            "reduction_ratio": null,
            "processing_steps_notes": "to 550 °C"
        },
        {
            "sample_id": "sample_fe8mn6al02c_h70",
            "paper_id": "A13",
            "sequence": "8",
            "type": "cooling",
            "method": "air cooling",
            "temperature": null,
            "unit": null,
            "duration": null,
            "cooling_medium": "air",
            "reduction_ratio": null,
            "processing_steps_notes": "to room temperature"
        },
        {
            "sample_id": "sample_fe8mn6al02c_h70",
            "paper_id": "A13",
            "sequence": "9",
            "type": "heat_treatment",
            "method": "solution treatment",
            "temperature": "700",
            "unit": "°C",
            "duration": "1 h",
            "cooling_medium": null,
            "reduction_ratio": null,
            "processing_steps_notes": "Designated as H70"
        },
        {
            "sample_id": "sample_fe8mn6al02c_h70",
            "paper_id": "A13",
            "sequence": "10",
            "type": "quenching",
            "method": "water quenching",
            "temperature": null,
            "unit": null,
            "duration": null,
            "cooling_medium": "water",
            "reduction_ratio": null,
            "processing_steps_notes": null
        },
        {
            "sample_id": "sample_fe8mn6al02c_h80",
            "paper_id": "A13",
            "sequence": "1",
            "type": "casting",
            "method": "vacuum induction melting",
            "temperature": null,
            "unit": null,
            "duration": null,
            "cooling_medium": null,
            "reduction_ratio": null,
            "processing_steps_notes": null
        },
        {
            "sample_id": "sample_fe8mn6al02c_h80",
            "paper_id": "A13",
            "sequence": "2",
            "type": "heat_treatment",
            "method": "heating",
            "temperature": "1150",
            "unit": "°C",
            "duration": "2 h",
            "cooling_medium": null,
            "reduction_ratio": null,
            "processing_steps_notes": null
        },
        {
            "sample_id": "sample_fe8mn6al02c_h80",
            "paper_id": "A13",
            "sequence": "3",
            "type": "thermomechanical_processing",
            "method": "hot forging",
            "temperature": null,
            "unit": null,
            "duration": null,
            "cooling_medium": null,
            "reduction_ratio": "to rods with section plane of 35 mm × 70 mm × 100 mm",
            "processing_steps_notes": null
        },
        {
            "sample_id": "sample_fe8mn6al02c_h80",
            "paper_id": "A13",
            "sequence": "4",
            "type": "cooling",
            "method": "air cooling",
            "temperature": null,
            "unit": null,
            "duration": null,
            "cooling_medium": "air",
            "reduction_ratio": null,
            "processing_steps_notes": "to room temperature"
        },
        {
            "sample_id": "sample_fe8mn6al02c_h80",
            "paper_id": "A13",
            "sequence": "5",
            "type": "heat_treatment",
            "method": "homogenization",
            "temperature": "1200",
            "unit": "°C",
            "duration": "2 h",
            "cooling_medium": null,
            "reduction_ratio": null,
            "processing_steps_notes": null
        },
        {
            "sample_id": "sample_fe8mn6al02c_h80",
            "paper_id": "A13",
            "sequence": "6",
            "type": "thermomechanical_processing",
            "method": "hot rolling",
            "temperature": "1150 to 850",
            "unit": "°C",
            "duration": null,
            "cooling_medium": null,
            "reduction_ratio": "6 passes to 3 mm thickness sheet",
            "processing_steps_notes": "Start rolling temperature 1150 °C, finish rolling temperature 850 °C"
        },
        {
            "sample_id": "sample_fe8mn6al02c_h80",
            "paper_id": "A13",
            "sequence": "7",
            "type": "quenching",
            "method": "water quenching",
            "temperature": "550",
            "unit": "°C",
            "duration": null,
            "cooling_medium": "water",
            "reduction_ratio": null,
            "processing_steps_notes": "to 550 °C"
        },
        {
            "sample_id": "sample_fe8mn6al02c_h80",
            "paper_id": "A13",
            "sequence": "8",
            "type": "cooling",
            "method": "air cooling",
            "temperature": null,
            "unit": null,
            "duration": null,
            "cooling_medium": "air",
            "reduction_ratio": null,
            "processing_steps_notes": "to room temperature"
        },
        {
            "sample_id": "sample_fe8mn6al02c_h80",
            "paper_id": "A13",
            "sequence": "9",
            "type": "heat_treatment",
            "method": "solution treatment",
            "temperature": "800",
            "unit": "°C",
            "duration": "1 h",
            "cooling_medium": null,
            "reduction_ratio": null,
            "processing_steps_notes": "Designated as H80"
        },
        {
            "sample_id": "sample_fe8mn6al02c_h80",
            "paper_id": "A13",
            "sequence": "10",
            "type": "quenching",
            "method": "water quenching",
            "temperature": null,
            "unit": null,
            "duration": null,
            "cooling_medium": "water",
            "reduction_ratio": null,
            "processing_steps_notes": null
        },
        {
            "sample_id": "sample_fe8mn6al02c_h90",
            "paper_id": "A13",
            "sequence": "1",
            "type": "casting",
            "method": "vacuum induction melting",
            "temperature": null,
            "unit": null,
            "duration": null,
            "cooling_medium": null,
            "reduction_ratio": null,
            "processing_steps_notes": null
        },
        {
            "sample_id": "sample_fe8mn6al02c_h90",
            "paper_id": "A13",
            "sequence": "2",
            "type": "heat_treatment",
            "method": "heating",
            "temperature": "1150",
            "unit": "°C",
            "duration": "2 h",
            "cooling_medium": null,
            "reduction_ratio": null,
            "processing_steps_notes": null
        },
        {
            "sample_id": "sample_fe8mn6al02c_h90",
            "paper_id": "A13",
            "sequence": "3",
            "type": "thermomechanical_processing",
            "method": "hot forging",
            "temperature": null,
            "unit": null,
            "duration": null,
            "cooling_medium": null,
            "reduction_ratio": "to rods with section plane of 35 mm × 70 mm × 100 mm",
            "processing_steps_notes": null
        },
        {
            "sample_id": "sample_fe8mn6al02c_h90",
            "paper_id": "A13",
            "sequence": "4",
            "type": "cooling",
            "method": "air cooling",
            "temperature": null,
            "unit": null,
            "duration": null,
            "cooling_medium": "air",
            "reduction_ratio": null,
            "processing_steps_notes": "to room temperature"
        },
        {
            "sample_id": "sample_fe8mn6al02c_h90",
            "paper_id": "A13",
            "sequence": "5",
            "type": "heat_treatment",
            "method": "homogenization",
            "temperature": "1200",
            "unit": "°C",
            "duration": "2 h",
            "cooling_medium": null,
            "reduction_ratio": null,
            "processing_steps_notes": null
        },
        {
            "sample_id": "sample_fe8mn6al02c_h90",
            "paper_id": "A13",
            "sequence": "6",
            "type": "thermomechanical_processing",
            "method": "hot rolling",
            "temperature": "1150 to 850",
            "unit": "°C",
            "duration": null,
            "cooling_medium": null,
            "reduction_ratio": "6 passes to 3 mm thickness sheet",
            "processing_steps_notes": "Start rolling temperature 1150 °C, finish rolling temperature 850 °C"
        },
        {
            "sample_id": "sample_fe8mn6al02c_h90",
            "paper_id": "A13",
            "sequence": "7",
            "type": "quenching",
            "method": "water quenching",
            "temperature": "550",
            "unit": "°C",
            "duration": null,
            "cooling_medium": "water",
            "reduction_ratio": null,
            "processing_steps_notes": "to 550 °C"
        },
        {
            "sample_id": "sample_fe8mn6al02c_h90",
            "paper_id": "A13",
            "sequence": "8",
            "type": "cooling",
            "method": "air cooling",
            "temperature": null,
            "unit": null,
            "duration": null,
            "cooling_medium": "air",
            "reduction_ratio": null,
            "processing_steps_notes": "to room temperature"
        },
        {
            "sample_id": "sample_fe8mn6al02c_h90",
            "paper_id": "A13",
            "sequence": "9",
            "type": "heat_treatment",
            "method": "solution treatment",
            "temperature": "900",
            "unit": "°C",
            "duration": "1 h",
            "cooling_medium": null,
            "reduction_ratio": null,
            "processing_steps_notes": "Designated as H90"
        },
        {
            "sample_id": "sample_fe8mn6al02c_h90",
            "paper_id": "A13",
            "sequence": "10",
            "type": "quenching",
            "method": "water quenching",
            "temperature": null,
            "unit": null,
            "duration": null,
            "cooling_medium": "water",
            "reduction_ratio": null,
            "processing_steps_notes": null
        },
        {
            "sample_id": "sample_fe8mn6al02c_h100",
            "paper_id": "A13",
            "sequence": "1",
            "type": "casting",
            "method": "vacuum induction melting",
            "temperature": null,
            "unit": null,
            "duration": null,
            "cooling_medium": null,
            "reduction_ratio": null,
            "processing_steps_notes": null
        },
        {
            "sample_id": "sample_fe8mn6al02c_h100",
            "paper_id": "A13",
            "sequence": "2",
            "type": "heat_treatment",
            "method": "heating",
            "temperature": "1150",
            "unit": "°C",
            "duration": "2 h",
            "cooling_medium": null,
            "reduction_ratio": null,
            "processing_steps_notes": null
        },
        {
            "sample_id": "sample_fe8mn6al02c_h100",
            "paper_id": "A13",
            "sequence": "3",
            "type": "thermomechanical_processing",
            "method": "hot forging",
            "temperature": null,
            "unit": null,
            "duration": null,
            "cooling_medium": null,
            "reduction_ratio": "to rods with section plane of 35 mm × 70 mm × 100 mm",
            "processing_steps_notes": null
        },
        {
            "sample_id": "sample_fe8mn6al02c_h100",
            "paper_id": "A13",
            "sequence": "4",
            "type": "cooling",
            "method": "air cooling",
            "temperature": null,
            "unit": null,
            "duration": null,
            "cooling_medium": "air",
            "reduction_ratio": null,
            "processing_steps_notes": "to room temperature"
        },
        {
            "sample_id": "sample_fe8mn6al02c_h100",
            "paper_id": "A13",
            "sequence": "5",
            "type": "heat_treatment",
            "method": "homogenization",
            "temperature": "1200",
            "unit": "°C",
            "duration": "2 h",
            "cooling_medium": null,
            "reduction_ratio": null,
            "processing_steps_notes": null
        },
        {
            "sample_id": "sample_fe8mn6al02c_h100",
            "paper_id": "A13",
            "sequence": "6",
            "type": "thermomechanical_processing",
            "method": "hot rolling",
            "temperature": "1150 to 850",
            "unit": "°C",
            "duration": null,
            "cooling_medium": null,
            "reduction_ratio": "6 passes to 3 mm thickness sheet",
            "processing_steps_notes": "Start rolling temperature 1150 °C, finish rolling temperature 850 °C"
        },
        {
            "sample_id": "sample_fe8mn6al02c_h100",
            "paper_id": "A13",
            "sequence": "7",
            "type": "quenching",
            "method": "water quenching",
            "temperature": "550",
            "unit": "°C",
            "duration": null,
            "cooling_medium": "water",
            "reduction_ratio": null,
            "processing_steps_notes": "to 550 °C"
        },
        {
            "sample_id": "sample_fe8mn6al02c_h100",
            "paper_id": "A13",
            "sequence": "8",
            "type": "cooling",
            "method": "air cooling",
            "temperature": null,
            "unit": null,
            "duration": null,
            "cooling_medium": "air",
            "reduction_ratio": null,
            "processing_steps_notes": "to room temperature"
        },
        {
            "sample_id": "sample_fe8mn6al02c_h100",
            "paper_id": "A13",
            "sequence": "9",
            "type": "heat_treatment",
            "method": "solution treatment",
            "temperature": "1000",
            "unit": "°C",
            "duration": "1 h",
            "cooling_medium": null,
            "reduction_ratio": null,
            "processing_steps_notes": "Designated as H100"
        },
        {
            "sample_id": "sample_fe8mn6al02c_h100",
            "paper_id": "A13",
            "sequence": "10",
            "type": "quenching",
            "method": "water quenching",
            "temperature": null,
            "unit": null,
            "duration": null,
            "cooling_medium": "water",
            "reduction_ratio": null,
            "processing_steps_notes": null
        }
    ],
    "structures": [
        {
            "structure_id": "struct_h70_01",
            "sample_id": "sample_fe8mn6al02c_h70",
            "overall_structure": "Multiphase microstructure consisting of martensite, delta-ferrite, M5C2 carbide, and retained austenite",
            "number_of_phases": "4",
            "microstructure_counts": null,
            "microstructure_list": [
                {
                    "uuid": "uuid_h70_a",
                    "related_sequence": null,
                    "phases_present": [
                        {
                            "phase_name": "retained austenite",
                            "crystal_structure": null,
                            "volume_fraction": "12.2",
                            "morphology": null,
                            "grain_size": null,
                            "texture": null
                        },
                        {
                            "phase_name": "delta-ferrite",
                            "crystal_structure": null,
                            "volume_fraction": null,
                            "morphology": null,
                            "grain_size": null,
                            "texture": null
                        },
                        {
                            "phase_name": "martensite",
                            "crystal_structure": null,
                            "volume_fraction": null,
                            "morphology": "lath-like",
                            "grain_size": null,
                            "texture": null
                        },
                        {
                            "phase_name": "M5C2 carbide",
                            "crystal_structure": null,
                            "volume_fraction": null,
                            "morphology": "spheroidal",
                            "grain_size": null,
                            "texture": null
                        }
                    ],
                    "defects": [
                        {
                            "type": "dislocations",
                            "porosity": null,
                            "inclusions": [],
                            "dislocation_density": "high in martensite",
                            "lattice_distortion": null
                        }
                    ],
                    "grain_structure": {
                        "average_grain_size": {
                            "value": null,
                            "unit": null
                        },
                        "grain_size_distribution": null,
                        "texture": null
                    },
                    "precipitates": [
                        {
                            "precipitate_id": "precip_h70_m5c2",
                            "type": "M5C2 carbide",
                            "size": {
                                "value": null,
                                "unit": null
                            },
                            "distribution": "widely distributed both at delta-ferrite grain boundaries and among martensite laths",
                            "coherency": null
                        }
                    ]
                }
            ]
        },
        {
            "structure_id": "struct_h80_01",
            "sample_id": "sample_fe8mn6al02c_h80",
            "overall_structure": "Duplex microstructure of delta-ferrite, alpha-ferrite, and austenite; M5C2 carbide disappeared",
            "number_of_phases": "3",
            "microstructure_counts": null,
            "microstructure_list": [
                {
                    "uuid": "uuid_h80_a",
                    "related_sequence": null,
                    "phases_present": [
                        {
                            "phase_name": "austenite",
                            "crystal_structure": null,
                            "volume_fraction": "20.7",
                            "morphology": null,
                            "grain_size": null,
                            "texture": null
                        },
                        {
                            "phase_name": "delta-ferrite",
                            "crystal_structure": null,
                            "volume_fraction": null,
                            "morphology": null,
                            "grain_size": null,
                            "texture": null
                        },
                        {
                            "phase_name": "alpha-ferrite",
                            "crystal_structure": null,
                            "volume_fraction": null,
                            "morphology": "strip",
                            "grain_size": null,
                            "texture": null
                        }
                    ],
                    "defects": [],
                    "grain_structure": {
                        "average_grain_size": {
                            "value": null,
                            "unit": null
                        },
                        "grain_size_distribution": null,
                        "texture": null
                    },
                    "precipitates": []
                }
            ]
        },
        {
            "structure_id": "struct_h90_01",
            "sample_id": "sample_fe8mn6al02c_h90",
            "overall_structure": "Duplex microstructure consisting of alpha-ferrite, delta-ferrite, and austenite with enhanced uniformity",
            "number_of_phases": "3",
            "microstructure_counts": null,
            "microstructure_list": [
                {
                    "uuid": "uuid_h90_a",
                    "related_sequence": null,
                    "phases_present": [
                        {
                            "phase_name": "austenite",
                            "crystal_structure": null,
                            "volume_fraction": "33.8",
                            "morphology": "blocky and lath-like",
                            "grain_size": null,
                            "texture": null
                        },
                        {
                            "phase_name": "alpha-ferrite",
                            "crystal_structure": null,
                            "volume_fraction": null,
                            "morphology": "fine blocky",
                            "grain_size": null,
                            "texture": null
                        },
                        {
                            "phase_name": "delta-ferrite",
                            "crystal_structure": null,
                            "volume_fraction": null,
                            "morphology": null,
                            "grain_size": null,
                            "texture": null
                        }
                    ],
                    "defects": [],
                    "grain_structure": {
                        "average_grain_size": {
                            "value": null,
                            "unit": null
                        },
                        "grain_size_distribution": "equiaxed austenite grains; banded ferrite grains crushed and separated",
                        "texture": null
                    },
                    "precipitates": []
                }
            ]
        },
        {
            "structure_id": "struct_h100_01",
            "sample_id": "sample_fe8mn6al02c_h100",
            "overall_structure": "Multiphase microstructure of martensite, delta-ferrite, alpha-ferrite, and retained austenite",
            "number_of_phases": "4",
            "microstructure_counts": null,
            "microstructure_list": [
                {
                    "uuid": "uuid_h100_a",
                    "related_sequence": null,
                    "phases_present": [
                        {
                            "phase_name": "retained austenite",
                            "crystal_structure": null,
                            "volume_fraction": "12.9",
                            "morphology": null,
                            "grain_size": null,
                            "texture": null
                        },
                        {
                            "phase_name": "martensite",
                            "crystal_structure": null,
                            "volume_fraction": null,
                            "morphology": null,
                            "grain_size": null,
                            "texture": null
                        },
                        {
                            "phase_name": "delta-ferrite",
                            "crystal_structure": null,
                            "volume_fraction": null,
                            "morphology": null,
                            "grain_size": null,
                            "texture": null
                        },
                        {
                            "phase_name": "alpha-ferrite",
                            "crystal_structure": null,
                            "volume_fraction": null,
                            "morphology": null,
                            "grain_size": null,
                            "texture": null
                        }
                    ],
                    "defects": [
                        {
                            "type": "dislocations",
                            "porosity": null,
                            "inclusions": [],
                            "dislocation_density": "high in martensite",
                            "lattice_distortion": null
                        }
                    ],
                    "grain_structure": {
                        "average_grain_size": {
                            "value": null,
                            "unit": null
                        },
                        "grain_size_distribution": null,
                        "texture": null
                    },
                    "precipitates": []
                }
            ]
        }
    ],
    "interfaces": [
        {
            "interface_set_id": "intf_h70_01",
            "sample_id": "sample_fe8mn6al02c_h70",
            "phases": [
                {
                    "interface_id": "intf_h70_p1",
                    "microstructure_uuid": null,
                    "phase_1_name": "M5C2 carbide",
                    "phase_2_name": "delta-ferrite",
                    "coherence": null
                },
                {
                    "interface_id": "intf_h70_p2",
                    "microstructure_uuid": null,
                    "phase_1_name": "M5C2 carbide",
                    "phase_2_name": "martensite",
                    "coherence": null
                }
            ],
            "defect_interaction": [],
            "interface_notes": [],
            "phase_evolution": "M5C2 carbide distributed at delta-ferrite grain boundaries and among martensite laths."
        },
        {
            "interface_set_id": "intf_h90_01",
            "sample_id": "sample_fe8mn6al02c_h90",
            "phases": [
                {
                    "interface_id": "intf_h90_p1",
                    "microstructure_uuid": null,
                    "phase_1_name": "austenite",
                    "phase_2_name": "ferrite",
                    "coherence": null
                },
                {
                    "interface_id": "intf_h90_p2",
                    "microstructure_uuid": null,
                    "phase_1_name": "austenite",
                    "phase_2_name": "martensite",
                    "coherence": null
                }
            ],
            "defect_interaction": [
                {
                    "interaction_id": "intf_h90_d1",
                    "microstructure_uuid": null,
                    "interaction_type": "dislocation accumulation at phase boundary",
                    "quality_description": "Martensite formed inside austenite grains acts as a barrier for dislocation glide and as a site for dislocation accumulation and source of partial dislocations."
                }
            ],
            "interface_notes": [
                {
                    "stress_strain_distribution": "Blocky austenite at ferrite triple junction boundaries experiences triaxial stress state and transforms first; lath-like austenite undergoes rotations firstly during deformation."
                }
            ],
            "phase_evolution": "During tensile deformation, austenite volume fraction decreases while martensite volume fraction increases. Blocky austenite transforms first, lath-like austenite rotates first."
        }
    ],
    "properties": [
        {
            "property_set_id": "prop_h70_01",
            "sample_id": "sample_fe8mn6al02c_h70",
            "mechanical": {
                "tensile_properties": {
                    "yield_strength": [
                        {
                            "direction": "longitudinal",
                            "value": "642.1",
                            "unit": "MPa",
                            "others": {
                                "uncertainty": null
                            }
                        }
                    ],
                    "ultimate_tensile_strength": [
                        {
                            "direction": "longitudinal",
                            "value": "778.3",
                            "unit": "MPa",
                            "others": {
                                "uncertainty": null
                            }
                        }
                    ],
                    "elongation": [
                        {
                            "direction": "longitudinal",
                            "value": "23.0",
                            "unit": "%"
                        }
                    ],
                    "youngs_modulus": null,
                    "stress_strain_curves": null,
                    "stress_strain_distribution": [],
                    "strain_hardening_rate": []
                },
                "hardness": [
                    {
                        "region": "austenite",
                        "value": "275 ± 10",
                        "scale": "HV",
                        "unit": null
                    },
                    {
                        "region": "delta-ferrite",
                        "value": "314 ± 15",
                        "scale": "HV",
                        "unit": null
                    },
                    {
                        "region": "alpha-ferrite",
                        "value": "374 ± 10",
                        "scale": "HV",
                        "unit": null
                    },
                    {
                        "region": "martensite",
                        "value": "438 ± 15",
                        "scale": "HV",
                        "unit": null
                    }
                ],
                "fracture_toughness": {
                    "value": null,
                    "unit": null
                },
                "fatigue_properties": {
                    "fatigue_limit": null,
                    "cycles_to_failure": null
                },
                "creep_properties": {
                    "steady_state_creep_rate": null,
                    "rupture_life": null
                }
            },
            "physical": {
                "density": {
                    "value": "6.95",
                    "unit": "g/cm3"
                },
                "thermal_properties": {
                    "thermal_conductivity": null,
                    "thermal_expansion_coefficient": null,
                    "specific_heat": null
                },
                "electrical_properties": {
                    "electrical_conductivity": null,
                    "resistivity": null
                },
                "magnetic_properties": {
                    "magnetic_susceptibility": null,
                    "curie_temperature": null
                }
            },
            "chemical": {
                "corrosion_resistance": {
                    "test_medium": null,
                    "corrosion_rate": null,
                    "passivation_behavior": null
                },
                "oxidation_resistance": {
                    "oxidation_rate_constant": null,
                    "protective_scale": null
                }
            },
            "radiation_properties": {
                "void_swelling": null,
                "irradiation_hardening": null,
                "helium_embrittlement": null
            }
        },
        {
            "property_set_id": "prop_h80_01",
            "sample_id": "sample_fe8mn6al02c_h80",
