Repository: RiverYanggg/SteelDig_multimodal

# Evaluation Framework

这个目录实现当前的结构化抽取评估流程。它比较两套 `text_extraction.json`，数据来自 `outputs_exp/` 下各模型的抽取结果目录。

当前 `outputs_exp/` 中可用的模型目录示例：`deepseek`、`doubao`、`kimi`（以实际存在的子目录为准）。

- 真值（truth）：`outputs_exp/<truth_model>/<paper_id>/final/text_extraction.json`
- 预测（pred）：`outputs_exp/<pred_model>/<paper_id>/final/text_extraction.json`

通过 `--truth` 与 `--pred` 可任意指定哪套模型作为真值、哪套作为预测。例如 `--truth doubao --pred deepseek` 表示以 doubao 为真值、以 deepseek 为预测进行评估。

当前评估的核心原则是：

- 论文级配对由目录名决定，例如 `A0`、`A1`。
- 先做对象对齐，尤其是 `alloy/process/sample`。
- 对齐后由代码展开同一个 canonical object 下的同一个字段。
- 代码先做确定性判断；只有语义不确定的同字段值才交给 LLM judge。
- LLM judge 只输出 `true/false`，不负责计算指标。
- Precision/Recall/F1 全部由代码根据最终字段匹配结果计算。

---

File: evaluation_json2json/outputs_exp/kimi/A14/intermediate/text/text_extraction.txt
```json
{
  "papers": [
    {
      "paper_id": "A14",
      "doi": null,
      "title": "Strengthening mechanisms in Fe-Al based ferritic low-density steels",
      "authors": [
        "Sudipta Pramanik",
        "Suresh Koppoju",
        "A.V. Anupama",
        "Balaram Sahoo",
        "Satyam Suwas"
      ],
      "publication_year": null,
      "journal": null,
      "keywords": [
        "Low-density steel",
        "Strengthening mechanisms",
        "Mössbauer spectroscopy",
        "Small angle X-Ray scattering (SAXS)"
      ],
      "research_type": "experimental",
      "paper_scope": "Investigation of strengthening mechanisms in Fe-Al based ferritic low-density steels, focusing on Fe-6.8Al, through microstructural characterization (Mössbauer, SAXS, TEM, XRD) and mechanical testing to quantify contributions from grain size, dislocations, ordered phases, and solid solution."
    }
  ],
  "alloys": [
    {
      "alloy_id": "alloy_fe5al",
      "paper_id": "A14",
      "alloy_name": "Fe-5Al",
      "aliases": [],
      "base_element": "Fe",
      "alloying_elements": [
        "Al"
      ],
      "nominal_composition": [
        {
          "element": "Al",
          "weight_percent": "5",
          "atomic_percent": null
        },
        {
          "element": "Fe",
          "weight_percent": null,
          "atomic_percent": null
        }
      ],
      "alloys_notes": null
    },
    {
      "alloy_id": "alloy_fe6al",
      "paper_id": "A14",
      "alloy_name": "Fe-6Al",
      "aliases": [],
      "base_element": "Fe",
      "alloying_elements": [
        "Al"
      ],
      "nominal_composition": [
        {
          "element": "Al",
          "weight_percent": "6",
          "atomic_percent": null
        },
        {
          "element": "Fe",
          "weight_percent": null,
          "atomic_percent": null
        }
      ],
      "alloys_notes": null
    },
    {
      "alloy_id": "alloy_fe6p8al",
      "paper_id": "A14",
      "alloy_name": "Fe-6.8Al",
      "aliases": [],
      "base_element": "Fe",
      "alloying_elements": [
        "Al"
      ],
      "nominal_composition": [
        {
          "element": "Al",
          "weight_percent": "6.8",
          "atomic_percent": null
        },
        {
          "element": "Fe",
          "weight_percent": null,
          "atomic_percent": null
        }
      ],
      "alloys_notes": "Primary alloy studied for strengthening mechanisms; density reduction and single-phase ferrite stabilization reported."
    },
    {
      "alloy_id": "alloy_fe9al",
      "paper_id": "A14",
      "alloy_name": "Fe-9Al",
      "aliases": [],
      "base_element": "Fe",
      "alloying_elements": [
        "Al"
      ],
      "nominal_composition": [
        {
          "element": "Al",
          "weight_percent": "9",
          "atomic_percent": null
        },
        {
          "element": "Fe",
          "weight_percent": null,
          "atomic_percent": null
        }
      ],
      "alloys_notes": null
    }
  ],
  "processes": [
    {
      "process_id": "proc_fe5al_01",
      "paper_id": "A14",
      "alloy_id": "alloy_fe5al",
      "description": "Powder preparation by filing and stress-relief annealing at 600 °C for 60 min in vacuum for Mössbauer and SAXS characterization.",
      "processes_notes": null
    },
    {
      "process_id": "proc_fe6al_01",
      "paper_id": "A14",
      "alloy_id": "alloy_fe6al",
      "description": "Powder preparation by filing and stress-relief annealing at 600 °C for 60 min in vacuum for Mössbauer and SAXS characterization.",
      "processes_notes": null
    },
    {
      "process_id": "proc_fe6p8al_01",
      "paper_id": "A14",
      "alloy_id": "alloy_fe6p8al",
      "description": "Vacuum arc melting with 7-8 times remelting followed by cold rolling to 98% thickness reduction.",
      "processes_notes": "Buttons of diameter 10 cm and height 5 cm were produced."
    },
    {
      "process_id": "proc_fe6p8al_02",
      "paper_id": "A14",
      "alloy_id": "alloy_fe6p8al",
      "description": "98% cold rolled and isothermally annealed at 750 °C for 5 min.",
      "processes_notes": "Tensile, SEM, XRD, and TEM investigated conditions."
    },
    {
      "process_id": "proc_fe6p8al_03",
      "paper_id": "A14",
      "alloy_id": "alloy_fe6p8al",
      "description": "98% cold rolled and isothermally annealed at 750 °C for 60 min.",
      "processes_notes": null
    },
    {
      "process_id": "proc_fe6p8al_04",
      "paper_id": "A14",
      "alloy_id": "alloy_fe6p8al",
      "description": "Powder preparation by filing and stress-relief annealing at 600 °C for 60 min in vacuum for Mössbauer and SAXS characterization.",
      "processes_notes": null
    },
    {
      "process_id": "proc_fe9al_01",
      "paper_id": "A14",
      "alloy_id": "alloy_fe9al",
      "description": "Powder preparation by filing and stress-relief annealing at 600 °C for 60 min in vacuum for Mössbauer and SAXS characterization.",
      "processes_notes": null
    }
  ],
  "samples": [
    {
      "sample_id": "sample_fe5al_powder",
      "paper_id": "A14",
      "alloy_id": "alloy_fe5al",
      "process_id": "proc_fe5al_01"
    },
    {
      "sample_id": "sample_fe6al_powder",
      "paper_id": "A14",
      "alloy_id": "alloy_fe6al",
      "process_id": "proc_fe6al_01"
    },
    {
      "sample_id": "sample_fe6p8al_cr",
      "paper_id": "A14",
      "alloy_id": "alloy_fe6p8al",
      "process_id": "proc_fe6p8al_01"
    },
    {
      "sample_id": "sample_fe6p8al_a5m",
      "paper_id": "A14",
      "alloy_id": "alloy_fe6p8al",
      "process_id": "proc_fe6p8al_02"
    },
    {
      "sample_id": "sample_fe6p8al_a60m",
      "paper_id": "A14",
      "alloy_id": "alloy_fe6p8al",
      "process_id": "proc_fe6p8al_03"
    },
    {
      "sample_id": "sample_fe6p8al_powder",
      "paper_id": "A14",
      "alloy_id": "alloy_fe6p8al",
      "process_id": "proc_fe6p8al_04"
    },
    {
      "sample_id": "sample_fe9al_powder",
      "paper_id": "A14",
      "alloy_id": "alloy_fe9al",
      "process_id": "proc_fe9al_01"
    }
  ],
  "processing_steps": [
    {
      "sample_id": "sample_fe5al_powder",
      "paper_id": "A14",
      "sequence": "1",
      "type": "mechanical_processing",
      "method": "filing to powder",
      "temperature": null,
      "unit": null,
      "duration": null,
      "cooling_medium": null,
      "reduction_ratio": null,
      "processing_steps_notes": null
    },
    {
      "sample_id": "sample_fe5al_powder",
      "paper_id": "A14",
      "sequence": "2",
      "type": "heat_treatment",
      "method": "annealing",
      "temperature": "600",
      "unit": "°C",
      "duration": "60 min",
      "cooling_medium": null,
      "reduction_ratio": null,
      "processing_steps_notes": "Powder wrapped in copper foil and sealed in a glass tube under high vacuum (10^-5 mBar) to remove internal stress from filing."
    },
    {
      "sample_id": "sample_fe6al_powder",
      "paper_id": "A14",
      "sequence": "1",
      "type": "mechanical_processing",
      "method": "filing to powder",
      "temperature": null,
      "unit": null,
      "duration": null,
      "cooling_medium": null,
      "reduction_ratio": null,
      "processing_steps_notes": null
    },
    {
      "sample_id": "sample_fe6al_powder",
      "paper_id": "A14",
      "sequence": "2",
      "type": "heat_treatment",
      "method": "annealing",
      "temperature": "600",
      "unit": "°C",
      "duration": "60 min",
      "cooling_medium": null,
      "reduction_ratio": null,
      "processing_steps_notes": "Powder wrapped in copper foil and sealed in a glass tube under high vacuum (10^-5 mBar) to remove internal stress from filing."
    },
    {
      "sample_id": "sample_fe6p8al_cr",
      "paper_id": "A14",
      "sequence": "1",
      "type": "mechanical_processing",
      "method": "cold rolling",
      "temperature": null,
      "unit": null,
      "duration": null,
      "cooling_medium": null,
      "reduction_ratio": "98%",
      "processing_steps_notes": "Vacuum arc melted buttons remelted 7-8 times before rolling."
    },
    {
      "sample_id": "sample_fe6p8al_a5m",
      "paper_id": "A14",
      "sequence": "1",
      "type": "mechanical_processing",
      "method": "cold rolling",
      "temperature": null,
      "unit": null,
      "duration": null,
      "cooling_medium": null,
      "reduction_ratio": "98%",
      "processing_steps_notes": null
    },
    {
      "sample_id": "sample_fe6p8al_a5m",
      "paper_id": "A14",
      "sequence": "2",
      "type": "heat_treatment",
      "method": "isothermal annealing",
      "temperature": "750",
      "unit": "°C",
      "duration": "5 min",
      "cooling_medium": null,
      "reduction_ratio": null,
      "processing_steps_notes": null
    },
    {
      "sample_id": "sample_fe6p8al_a60m",
      "paper_id": "A14",
      "sequence": "1",
      "type": "mechanical_processing",
      "method": "cold rolling",
      "temperature": null,
      "unit": null,
      "duration": null,
      "cooling_medium": null,
      "reduction_ratio": "98%",
      "processing_steps_notes": null
    },
    {
      "sample_id": "sample_fe6p8al_a60m",
      "paper_id": "A14",
      "sequence": "2",
      "type": "heat_treatment",
      "method": "isothermal annealing",
      "temperature": "750",
      "unit": "°C",
      "duration": "60 min",
      "cooling_medium": null,
      "reduction_ratio": null,
      "processing_steps_notes": null
    },
    {
      "sample_id": "sample_fe6p8al_powder",
      "paper_id": "A14",
      "sequence": "1",
      "type": "mechanical_processing",
      "method": "filing to powder",
      "temperature": null,
      "unit": null,
      "duration": null,
      "cooling_medium": null,
      "reduction_ratio": null,
      "processing_steps_notes": null
    },
    {
      "sample_id": "sample_fe6p8al_powder",
      "paper_id": "A14",
      "sequence": "2",
      "type": "heat_treatment",
      "method": "annealing",
      "temperature": "600",
      "unit": "°C",
      "duration": "60 min",
      "cooling_medium": null,
      "reduction_ratio": null,
      "processing_steps_notes": "Powder wrapped in copper foil and sealed in a glass tube under high vacuum (10^-5 mBar) to remove internal stress from filing."
    },
    {
      "sample_id": "sample_fe9al_powder",
      "paper_id": "A14",
      "sequence": "1",
      "type": "mechanical_processing",
      "method": "filing to powder",
      "temperature": null,
      "unit": null,
      "duration": null,
      "cooling_medium": null,
      "reduction_ratio": null,
      "processing_steps_notes": null
    },
    {
      "sample_id": "sample_fe9al_powder",
      "paper_id": "A14",
      "sequence": "2",
      "type": "heat_treatment",
      "method": "annealing",
      "temperature": "600",
      "unit": "°C",
      "duration": "60 min",
      "cooling_medium": null,
      "reduction_ratio": null,
      "processing_steps_notes": "Powder wrapped in copper foil and sealed in a glass tube under high vacuum (10^-5 mBar) to remove internal stress from filing."
    }
  ],
  "structures": [
    {
      "structure_id": "struct_fe5al_powder",
      "sample_id": "sample_fe5al_powder",
      "overall_structure": "Ferrite matrix with nano-sized ordered Fe3Al (DO3) phase",
      "number_of_phases": "2",
      "microstructure_counts": null,
      "microstructure_list": [
        {
          "uuid": "uuid-ms-5al-001",
          "related_sequence": "2",
          "phases_present": [
            {
              "phase_name": "ferrite",
              "crystal_structure": "BCC",
              "volume_fraction": null,
              "morphology": null,
              "grain_size": null,
              "texture": null
            },
            {
              "phase_name": "Fe3Al",
              "crystal_structure": "DO3",
              "volume_fraction": null,
              "morphology": null,
              "grain_size": null,
              "texture": null
            }
          ],
          "defects": [
            {
              "type": null,
              "porosity": null,
              "inclusions": [],
              "dislocation_density": null,
              "lattice_distortion": null
            }
          ],
          "grain_structure": {
            "average_grain_size": {
              "value": null,
              "unit": null
            },
            "grain_size_distribution": null,
            "texture": null
          },
          "precipitates": [
            {
              "precipitate_id": "ppt_fe5al_001",
              "type": "Fe3Al DO3 ordered phase",
              "size": {
                "value": null,
                "unit": null
              },
              "distribution": null,
              "coherency": null
            }
          ]
        }
      ]
    },
    {
      "structure_id": "struct_fe6al_powder",
      "sample_id": "sample_fe6al_powder",
      "overall_structure": "Ferrite matrix with nano-sized ordered Fe3Al (DO3) phase",
      "number_of_phases": "2",
      "microstructure_counts": null,
      "microstructure_list": [
        {
          "uuid": "uuid-ms-6al-001",
          "related_sequence": "2",
          "phases_present": [
            {
              "phase_name": "ferrite",
              "crystal_structure": "BCC",
              "volume_fraction": null,
              "morphology": null,
              "grain_size": null,
              "texture": null
            },
            {
              "phase_name": "Fe3Al",
              "crystal_structure": "DO3",
              "volume_fraction": null,
              "morphology": null,
              "grain_size": null,
              "texture": null
            }
          ],
          "defects": [
            {
              "type": null,
              "porosity": null,
              "inclusions": [],
              "dislocation_density": null,
              "lattice_distortion": null
            }
          ],
          "grain_structure": {
            "average_grain_size": {
              "value": null,
              "unit": null
            },
            "grain_size_distribution": null,
            "texture": null
          },
          "precipitates": [
            {
              "precipitate_id": "ppt_fe6al_001",
              "type": "Fe3Al DO3 ordered phase",
              "size": {
                "value": null,
                "unit": null
              },
              "distribution": null,
              "coherency": null
            }
          ]
        }
      ]
    },
    {
      "structure_id": "struct_fe6p8al_cr",
      "sample_id": "sample_fe6p8al_cr",
      "overall_structure": "Heavily elongated and pancaked ferrite grains along rolling direction with shear bands at ~40° to RD; disordered ferrite matrix with very high dislocation density",
      "number_of_phases": "1",
      "microstructure_counts": null,
      "microstructure_list": [
        {
          "uuid": "uuid-bulk-cr-001",
          "related_sequence": "1",
          "phases_present": [
            {
              "phase_name": "ferrite",
              "crystal_structure": "BCC",
              "volume_fraction": null,
              "morphology": "elongated and pancaked grains",
              "grain_size": null,
              "texture": null
            }
          ],
          "defects": [
            {
              "type": "dislocations",
              "porosity": null,
              "inclusions": [],
              "dislocation_density": "~2.2 × 10^15 m^-2",
              "lattice_distortion": "micro-strain 1.46 × 10^-3"
            }
          ],
          "grain_structure": {
            "average_grain_size": {
              "value": "102.3 ± 9.8",
              "unit": "nm"
            },
            "grain_size_distribution": null,
            "texture": null
          },
          "precipitates": []
        }
      ]
    },
    {
      "structure_id": "struct_fe6p8al_a5m",
      "sample_id": "sample_fe6p8al_a5m",
      "overall_structure": "Equiaxed fully recrystallised ferrite grains with nano-sized ordered Fe3Al (DO3) precipitates",
      "number_of_phases": "2",
      "microstructure_counts": null,
      "microstructure_list": [
        {
          "uuid": "uuid-bulk-a5m-001",
          "related_sequence": "2",
          "phases_present": [
            {
              "phase_name": "ferrite",
              "crystal_structure": "BCC",
              "volume_fraction": null,
              "morphology": "equiaxed fully recrystallised grains",
              "grain_size": null,
              "texture": null
            },
            {
              "phase_name": "Fe3Al",
              "crystal_structure": "DO3",
              "volume_fraction": null,
              "morphology": "nano-sized ordered precipitates",
              "grain_size": null,
              "texture": null
            }
          ],
          "defects": [
            {
              "type": "dislocations",
              "porosity": null,
              "inclusions": [],
              "dislocation_density": null,
              "lattice_distortion": "micro-strain 9.46 × 10^-4"
            }
          ],
          "grain_structure": {
            "average_grain_size": {
              "value": "25.2 ± 5.0",
              "unit": "μm"
            },
            "grain_size_distribution": null,
            "texture": null
          },
          "precipitates": [
            {
              "precipitate_id": "ppt_a5m_001",
              "type": "Fe3Al DO3 ordered phase",
              "size": {
                "value": "2.1 ± 0.2",
                "unit": "nm"
              },
              "distribution": null,
              "coherency": null
            }
          ]
        }
      ]
    },
    {
      "structure_id": "struct_fe6p8al_a60m",
      "sample_id": "sample_fe6p8al_a60m",
      "overall_structure": "Equiaxed recrystallised ferrite grains with grain growth and nano-sized ordered Fe3Al (DO3) precipitates",
      "number_of_phases": "2",
      "microstructure_counts": null,
      "microstructure_list": [
        {
          "uuid": "uuid-bulk-a60m-001",
          "related_sequence": "2",
          "phases_present": [
            {
              "phase_name": "ferrite",
              "crystal_structure": "BCC",
              "volume_fraction": null,
              "morphology": "equiaxed grains with grain growth",
              "grain_size": null,
              "texture": null
            },
            {
              "phase_name": "Fe3Al",
              "crystal_structure": "DO3",
              "volume_fraction": null,
              "morphology": "nano-sized ordered precipitates",
              "grain_size": null,
              "texture": null
            }
          ],
          "defects": [
            {
              "type": "dislocations",
              "porosity": null,
              "inclusions": [],
              "dislocation_density": "~10^12 m^-2",
              "lattice_distortion": "micro-strain 1.46 × 10^-4"
            }
          ],
          "grain_structure": {
            "average_grain_size": {
              "value": "48.3 ± 1.2",
              "unit": "μm"
            },
            "grain_size_distribution": null,
            "texture": null
          },
          "precipitates": [
            {
              "precipitate_id": "ppt_a60m_001",
              "type": "Fe3Al DO3 ordered phase",
              "size": {
                "value": null,
                "unit": null
              },
              "distribution": null,
              "coherency": null
            }
          ]
        }
      ]
    },
    {
      "structure_id": "struct_fe6p8al_powder",
      "sample_id": "sample_fe6p8al_powder",
      "overall_structure": "Ferrite matrix with nano-sized ordered Fe3Al (DO3) phase",
      "number_of_phases": "2",
      "microstructure_counts": null,
      "microstructure_list": [
        {
          "uuid": "uuid-ms-6p8al-001",
          "related_sequence": "2",
          "phases_present": [
            {
              "phase_name": "ferrite",
              "crystal_structure": "BCC",
              "volume_fraction": null,
              "morphology": null,
              "grain_size": null,
              "texture": null
            },
            {
              "phase_name": "Fe3Al",
              "crystal_structure": "DO3",
              "volume_fraction": null,
              "morphology": null,
              "grain_size": null,
              "texture": null
            }
          ],
          "defects": [
            {
              "type": null,
              "porosity": null,
              "inclusions": [],
              "dislocation_density": null,
              "lattice_distortion": null
            }
          ],
          "grain_structure": {
            "average_grain_size": {
              "value": null,
              "unit": null
            },
            "grain_size_distribution": null,
            "texture": null
          },
          "precipitates": [
            {
              "precipitate_id": "ppt_ms_6p8al_001",
              "type": "Fe3Al DO3 ordered phase",
              "size": {
                "value": null,
                "unit": null
              },
              "distribution": null,
              "coherency": null
            }
          ]
        }
      ]
    },
    {
      "structure_id": "struct_fe9al_powder",
      "sample_id": "sample_fe9al_powder",
      "overall_structure": "Ferrite matrix with nano-sized ordered Fe3Al (DO3) phase",
      "number_of_phases": "2",
      "microstructure_counts": null,
      "microstructure_list": [
        {
          "uuid": "uuid-ms-9al-001",
          "related_sequence": "2",
          "phases_present": [
            {
              "phase_name": "ferrite",
              "crystal_structure": "BCC",
              "volume_fraction": null,
              "morphology": null,
              "grain_size": null,
              "texture": null
            },
            {
              "phase_name": "Fe3Al",
              "crystal_structure": "DO3",
              "volume_fraction": null,
              "morphology": null,
              "grain_size": null,
              "texture": null
            }
          ],
          "defects": [
            {
              "type": null,
              "porosity": null,
              "inclusions": [],
              "dislocation_density": null,
              "lattice_distortion": null
            }
          ],
          "grain_structure": {
            "average_grain_size": {
              "value": null,
              "unit": null
            },
            "grain_size_distribution": null,
            "texture": null
          },
          "precipitates": [
            {
              "precipitate_id": "ppt_fe9al_001",
              "type": "Fe3Al DO3 ordered phase",
              "size": {
                "value": null,
                "unit": null
              },
              "distribution": null,
              "coherency": null
            }
          ]
        }
      ]
    }
  ],
  "interfaces": [],
  "properties": [
    {
      "property_set_id": "prop_fe6p8al_cr",
      "sample_id": "sample_fe6p8al_cr",
      "mechanical": {
        "tensile_properties": {
          "yield_strength": [
            {
              "direction": "parallel to RD",
              "value": "1800",
              "unit": "MPa",
              "others": {
                "uncertainty": null
              }
            }
          ],
          "ultimate_tensile_strength": [],
          "elongation": [
            {
              "direction": "parallel to RD",
              "value": "1.2",
              "unit": "%"
            }
          ],
          "youngs_modulus": null,
          "stress_strain_curves": "Engineering stress-strain curve shown in Fig. 8a",
          "stress_strain_distribution": [],
          "strain_hardening_rate": []
        },
        "hardness": [],
        "fracture_toughness": {
          "value": null,
          "unit": null
        },
        "fatigue_properties": {
          "fatigue_limit": null,
          "cycles_to_failure": null
        },
        "creep_properties": {
          "steady_state_creep_rate": null,
          "rupture_life": null
        }
      },
      "physical": {
        "density": {
          "value": null,
          "unit": null
        },
        "thermal_properties": {
          "thermal_conductivity": null,
          "thermal_expansion_coefficient": null,
          "specific_heat": null
        },
        "electrical_properties": {
          "electrical_conductivity": null,
          "resistivity": null
        },
        "magnetic_properties": {
          "magnetic_susceptibility": null,
          "curie_temperature": null
        }
      },
      "chemical": {
        "corrosion_resistance": {
          "test_medium": null,
          "corrosion_rate": null,
          "passivation_behavior": null
        },
        "oxidation_resistance": {
          "oxidation_rate_constant": null,
          "protective_scale": null
        }
      },
      "radiation_properties": {
        "void_swelling": null,
        "irradiation_hardening": null,
        "helium_embrittlement": null
      }
    },
    {
      "property_set_id": "prop_fe6p8al_a5m",
      "sample_id": "sample_fe6p8al_a5m",
      "mechanical": {
        "tensile_properties": {
          "yield_strength": [
            {
              "direction": "parallel to RD",
              "value": "700",
              "unit": "MPa",
              "others": {
                "uncertainty": null
              }
            }
          ],
          "ultimate_tensile_strength": [
            {
              "direction": "parallel to RD",
              "value": "870",
              "unit": "MPa",
              "others": {
                "uncertainty": null
              }
            }
          ],
          "elongation": [
            {
              "direction": "parallel to RD",
              "value": "20.0",
              "unit": "%"
            }
          ],
          "youngs_modulus": null,
          "stress_strain_curves": "Engineering stress-strain curve shown in Fig. 8a",
          "stress_strain_distribution": [],
          "strain_hardening_rate": []
        },
        "hardness": [],
        "fracture_toughness": {
          "value": null,
          "unit": null
        },
        "fatigue_properties": {
          "fatigue_limit": null,
          "cycles_to_failure": null
        },
        "creep_properties": {
          "steady_state_creep_rate": null,
          "rupture_life": null
        }
      },
      "physical": {
        "density": {
          "value": null,
          "unit": null
        },
        "thermal_properties": {
          "thermal_conductivity": null,
          "thermal_expansion_coefficient": null,
          "specific_heat": null
        },
        "electrical_properties": {
          "electrical_conductivity": null,
          "resistivity": null
        },
        "magnetic_properties": {
          "magnetic_susceptibility": null,
          "curie_temperature": null
        }
      },
      "chemical": {
        "corrosion_resistance": {
          "test_medium": null,
          "corrosion_rate": null,
          "passivation_behavior": null
        },
        "oxidation_resistance": {
          "oxidation_rate_constant": null,
          "protective_scale": null
        }
      },
      "radiation_properties": {
        "void_swelling": null,
        "irradiation_hardening": null,
        "helium_embrittlement": null
      }
    },
    {
      "property_set_id": "prop_fe6p8al_a60m",
      "sample_id": "sample_fe6p8al_a60m",
      "mechanical": {
        "tensile_properties": {
          "yield_strength": [
            {
              "direction": "parallel to RD",
              "value": "265",
              "unit": "MPa",
              "others": {
                "uncertainty": null
              }
            }
          ],
          "ultimate_tensile_strength": [
            {
              "direction": "parallel to RD",
              "value": "394",
              "unit": "MPa",
              "others": {
                "uncertainty": null
              }
            }
          ],
          "elongation": [
            {
              "direction": "parallel to RD",
              "value": "29.8",
              "unit": "%"
            }
          ],
          "youngs_modulus": null,
          "stress_strain_curves": "Engineering stress-strain curve shown in Fig. 8a",
          "stress_strain_distribution": [],
          "strain_hardening_rate": []
        },
        "hardness": [],
        "fracture_toughness": {
          "value": null,
          "unit": null
        },
        "fatigue_properties": {
          "fatigue_limit": null,
          "cycles_to_failure": null
        },
        "creep_properties": {
          "steady_state_creep_rate": null,
          "rupture_life": null
        }
      },
      "physical": {
        "density": {
          "value": null,
          "unit": null
        },
        "thermal_properties": {
          "thermal_conductivity": null,
          "thermal_expansion_coefficient": null,
          "specific_heat": null
        },
        "electrical_properties": {
          "electrical_conductivity": null,
          "resistivity": null
        },
        "magnetic_properties": {
          "magnetic_susceptibility": null,
          "curie_temperature": null
        }
      },
      "chemical": {
        "corrosion_resistance": {
          "test_medium": null,
          "corrosion_rate": null,
          "passivation_behavior": null
        },
        "oxidation_resistance": {
          "oxidation_rate_constant": null,
          "protective_scale": null
        }
      },
      "radiation_properties": {
        "void_swelling": null,
        "irradiation_hardening": null,
        "helium_embrittlement": null
      }
    }
  ],
  "performance": [
    {
      "performance_id": "perf_fe6p8al_a5m",
      "sample_id": "sample_fe6p8al_a5m",
      "service_conditions": {
        "operating_temperature": {
          "min": null,
          "max": null,
          "unit": null
        },
        "stress_state": null,
        "environment": null
      },
      "lifetime_prediction": {
        "model_used": null,
        "predicted_lifetime": null,
        "confidence_interval": null
      },
      "comparative_performance": {
        "benchmark_alloy": "Fe-6.8Al (Rana et al. [3])",
        "benchmark_process_id": null,
        "benchmark_sample_id": null,
        "improvement_percentage": null
      }
    },
    {
      "performance_id": "perf_fe6p8al_a60m",
      "sample_id": "sample_fe6p8al_a60m",
      "service_conditions": {
        "operating_temperature": {
          "min": null,
          "max": null,
          "unit": null
        },
        "stress_state": null,
        "environment": null
      },
      "lifetime_prediction": {
        "model_used": null,
        "predicted_lifetime": null,
        "confidence_interval": null
      },
      "comparative_performance": {
        "benchmark_alloy": "Fe-6.8Al (Rana et al. [3])",
        "benchmark_process_id": null,
        "benchmark_sample_id": null,
        "improvement_percentage": null
      }
    }
  ],
  "characterization_methods": [
    {
      "characterization_id": "char_001",
      "sample_id": "sample_fe5al_powder",
      "microstructure_uuid": "uuid-ms-5al-001",
      "technique": "Mössbauer spectroscopy",
      "purpose": "Examine local atomic configurations and presence of ordered phases via hyperfine magnetic field distribution",
      "key_findings": "Probability distribution P(Bhf) shows peaks at 32.67 T and 30.65 T; local configurations consistent with disordered ferrite and minor DO3 environments."
    },
    {
      "characterization_id": "char_002",
      "sample_id": "sample_fe6al_powder",
      "microstructure_uuid": "uuid-ms-6al-001",
      "technique": "Mössbauer spectroscopy",
      "purpose": "Examine local atomic configurations and presence of ordered phases via hyperfine magnetic field distribution",
      "key_findings": "Multiple Bhf components observed including ~28.22 T, ~32.67 T, ~30.44 T; indicates mixed atomic configurations and possible low-volume DO3 phase."
    },
    {
      "characterization_id": "char_003",
      "sample_id": "sample_fe6p8al_powder",
      "microstructure_uuid": "uuid-ms-6p8al-001",
      "technique": "Mössbauer spectroscopy",
      "purpose": "Examine local atomic configurations and presence of ordered phases via hyperfine magnetic field distribution",
      "key_findings": "Bhf components include ~30.34 T, ~27.69 T, ~25.05 T, ~23.26 T, ~32.68 T; low-intensity peak at ~23 T is a possible indicator of Fe3Al (DO3) ordered phase with low volume fraction."
    },
    {
      "characterization_id": "char_004",
      "sample_id": "sample_fe9al_powder",
      "microstructure_uuid": "uuid-ms-9al-001",
      "technique": "Mössbauer spectroscopy",
      "purpose": "Examine local atomic configurations and presence of ordered phases via hyperfine magnetic field distribution",
      "key_findings": "Eight distinct Bhf components observed including ~27.54 T, ~25.21 T, ~23.31 T, ~32.62 T, ~30.31 T; indicates significant atomic ordering and higher volume fraction of ordered environments."
    },
    {
      "characterization_id": "char_005",
      "sample_id": "sample_fe5al_powder",
      "microstructure_uuid": "uuid-ms-5al-001",
      "technique": "Small angle X-ray scattering (SAXS)",
      "purpose": "Quantify size, volume fraction and number density of ordered DO3 phase",
      "key_findings": "Radially symmetric 2D profile; weak peak between q = 0.3-3 nm^-1 indicating nano-sized ordered phase scattering."
    },
    {
      "characterization_id": "char_006",
      "sample_id": "sample_fe6al_powder",
      "microstructure_uuid": "uuid-ms-6al-001",
      "technique": "Small angle X-ray scattering (SAXS)",
      "purpose": "Quantify size, volume fraction and number density of ordered DO3 phase",
      "key_findings": "Scattering intensity higher than Fe-5Al; Guinier region shifts towards lower q confirming larger ordered phase size."
    },
    {
      "characterization_id": "char_007",
      "sample_id": "sample_fe6p8al_powder",
      "microstructure_uuid": "uuid-ms-6p8al-001",
      "technique": "Small angle X-ray scattering (SAXS)",
      "purpose": "Quantify size, volume fraction and number density of ordered DO3 phase",
      "key_findings": "Scattering intensity increased relative to lower-Al alloys; fitted with log-normal size distribution model assuming spherical DO3 particles."
    },
    {
      "characterization_id": "char_008",
      "sample_id": "sample_fe9al_powder",
      "microstructure_uuid": "uuid-ms-9al-001",
      "technique": "Small angle X-ray scattering (SAXS)",
      "purpose": "Quantify size, volume fraction and number density of ordered DO3 phase",
      "key_findings": "Highest scattering intensity among studied alloys; largest Guinier region shift confirming the largest ordered phase size and volume fraction."
    },
    {
      "characterization_id": "char_009",
      "sample_id": "sample_fe6p8al_cr",
      "microstructure_uuid": "uuid-bulk-cr-001",
      "technique": "X-ray diffraction (XRD) with Cu-Kα radiation",
      "purpose": "Phase identification and dislocation density determination via variance method on (110) peak",
      "key_findings": "Ferrite phase confirmed; crystallite size 102.3 ± 9.8 nm; micro-strain 1.46 × 10^-3; significant peak broadening due to cold rolling."
    },
    {
      "characterization_id": "char_010",
      "sample_id": "sample_fe6p8al_a5m",
      "microstructure_uuid": "uuid-bulk-a5m-001",
      "technique": "X-ray diffraction (XRD) with Cu-Kα radiation",
      "purpose": "Phase identification and micro-strain evaluation via (110) peak profile analysis",
      "key_findings": "Ferrite phase confirmed; micro-strain reduced to 9.46 × 10^-4 after 5 min annealing indicating recrystallization."
    },
    {
      "characterization_id": "char_011",
      "sample_id": "sample_fe6p8al_a60m",
      "microstructure_uuid": "uuid-bulk-a60m-001",
      "technique": "X-ray diffraction (XRD) with Cu-Kα radiation",
      "purpose": "Phase identification and micro-strain evaluation via (110) peak profile analysis",
      "key_findings": "Ferrite phase confirmed; micro-strain further reduced to 1.46 × 10^-4 after 60 min annealing due to grain growth."
    },
    {
      "characterization_id": "char_012",
      "sample_id": "sample_fe6p8al_cr",
      "microstructure_uuid": null,
      "technique": "Scanning electron microscopy (SEM)",
      "purpose": "Microstructural imaging of cold rolled condition",
      "key_findings": "Heavily elongated and pancaked grains along rolling direction; shear bands observed at ~40° to RD; average deformed lamellae width 2.6 ± 1.2 μm."
    },
    {
      "characterization_id": "char_013",
      "sample_id": "sample_fe6p8al_a5m",
      "microstructure_uuid": null,
      "technique": "Scanning electron microscopy (SEM)",
      "purpose": "Microstructural imaging of annealed condition",
      "key_findings": "Equiaxed and fully recrystallised grains; average grain size 25.2 ± 5.0 μm."
    },
    {
      "characterization_id": "char_014",
      "sample_id": "sample_fe6p8al_a60m",
      "microstructure_uuid": null,
      "technique": "Scanning electron microscopy (SEM)",
      "purpose": "Microstructural imaging of annealed condition with grain growth",
      "key_findings": "Equiaxed fully recrystallised grains with grain growth; average grain size 48.3 ± 1.2 μm."
    },
    {
      "characterization_id": "char_015",
      "sample_id": "sample_fe6p8al_a5m",
      "microstructure_uuid": "uuid-bulk-a5m-001",
      "technique": "Transmission electron microscopy (TEM)",
      "purpose": "Detection and imaging of ordered phase",
      "key_findings": "Dark field image from weak 00 diffraction spots shows nano-sized ordered phase (bright) of size 2.1 ± 0.2 nm; diffraction pattern from [011] zone axis shows weak superlattice spots indicating ordered Fe3Al (DO3) phase."
    },
    {
      "characterization_id": "char_016",
      "sample_id": "sample_fe6p8al_cr",
      "microstructure_uuid": null,
      "technique": "Uniaxial tensile testing",
      "purpose": "Mechanical property evaluation",
      "key_findings": "Yield strength = 1800 MPa, uniform elongation = 1.2%; gauge parallel to rolling direction; strain rate 10^-3 s^-1."
    },
    {
      "characterization_id": "char_017",
      "sample_id": "sample_fe6p8al_a5m",
      "microstructure_uuid": null,
      "technique": "Uniaxial tensile testing",
      "purpose": "Mechanical property evaluation",
      "key_findings": "Yield strength = 700 MPa, UTS = 870 MPa, uniform elongation = 20.0%, yield ratio = 0.85; gauge parallel to rolling direction; strain rate 10^-3 s^-1."
    },
    {
      "characterization_id": "char_018",
      "sample_id": "sample_fe6p8al_a60m",
      "microstructure_uuid": null,
      "technique": "Uniaxial tensile testing",
      "purpose": "Mechanical property evaluation",
      "key_findings": "Yield strength = 265 MPa, UTS = 394 MPa, uniform elongation = 29.8%, yield ratio = 0.67; gauge parallel to rolling direction; strain rate 10^-3 s^-1."
    },
    {
      "characterization_id": "char_019",
      "sample_id": "sample_fe6p8al_cr",
      "microstructure_uuid": null,
      "technique": "Electron probe microanalysis (EPMA) with wavelength dispersive spectroscopy (WDS)",
      "purpose": "Chemical composition verification",
      "key_findings": "Final compositions examined at 15 kV accelerating voltage; reported in Ref. [15]."
    }
  ],
  "computational_details": [
    {
      "computation_id": "comp_01",
      "sample_id": null,
      "simulation_method": null,
      "software_used": "NORMOS (Mössbauer fitting), FIT2D (SAXS integration), MAUD (Rietveld refinement), ANIZC (dislocation contrast factor calculation)",
      "potential_model": null,
      "validation_against_experiment": "Analytical strengthening model predictions compared against measured yield strengths of Fe-6.8Al in 98% CR, 750 °C/5 min and 750 °C/60 min conditions.",
      "analytical_model": [
        {
          "model_name": "Hall-Petch equation",
          "equation_role": "Grain boundary strengthening",
          "parameters": "k_HP, D (grain diameter)",
          "model_note": "Applied using Hall-Petch constant for 99.95% pure iron from literature; grain sizes from SEM and XRD."
        },
        {
          "model_name": "Taylor equation",
          "equation_role": "Dislocation strengthening",
          "parameters": "M, α = 0.33, G = 82 GPa, b, ρ (dislocation density)",
          "model_note": "Dislocation density determined by XRD variance method on (110) peak profile."
        },
        {
          "model_name": "Solid solution strengthening equation",
          "equation_role": "Solid solution strengthening",
          "parameters": "G = 82 GPa, c = 6.8 wt%, ε_s = 0.45",
          "model_note": "Calculated τ_ss = 95.6 MPa for Fe-6.8Al; contribution increases from 67.8 MPa (5 wt% Al) to 127.2 MPa (9 wt% Al)."
        },
        {
          "model_name": "Peierls-Nabarro lattice frictional stress",
          "equation_role": "Lattice frictional stress",
          "parameters": "G = 82 GPa, v = 0.33, a = 2.02 Å, b = 2.48 Å",
          "model_note": "Calculated τ_PN ~154.34 MPa at 0 K; room temperature value taken as 41 MPa from Speich and Swann for 0.4 wt% C-steel due to lack of Fe-Al data."
        },
        {
          "model_name": "Order strengthening equation",
          "equation_role": "Ordered phase strengthening",
          "parameters": "G = 82 GPa, γ (antiphase boundary energy), b, f (volume fraction), r (radius)",
          "model_note": "Applied for nano-sized Fe3Al (DO3) ordered phase using size and volume fraction from TEM and SAXS."
        }
      ]
    }
  ],
  "unmapped_findings": [
    "Fig. 4 shows SAXS-based diameter and volume fraction of Fe3Al ordered phase as: Fe-5Al (~2.6 nm, 0.4%), Fe-6Al (~2.8 nm, 0.7%), Fe-6.8Al (~2.7 nm, 0.8% as 7 wt% Al in figure table), and Fe-9Al (~3.7 nm, 1.9%); the text quotes a general increase from 2.5 ± 0.15 nm to 3.75 ± 0.2 nm with increasing Al content.",
    "TEM investigation of Fe-6.8Al detected ordered phase size of 2.1 ± 0.2 nm, but the specific annealing condition (5 min or 60 min) of the TEM sample was not explicitly stated in the text; it was mapped to the 5 min sample as the primary studied condition.",
    "Dislocation density for the 98% CR sample was reported as ~2.2 × 10^15 m^-2 and for the 750 °C/60 min sample as ~10^12 m^-2; the exact value for the 750 °C/5 min sample was not explicitly stated but was described to show a three-order drop in magnitude upon annealing.",
    "The yield strength of Fe-6.8Al annealed at 750 °C for 5 min (700 MPa) is significantly higher than the 342 MPa reported by Rana et al. [3] for annealing at 900 °C for 1 min, attributed to the smaller ferrite grain size (25.2 ± 5.0 μm vs 69.2 ± 34.8 μm).",
    "Engineering stress-strain curves and strain hardening rate curves are shown in Fig. 8, but specific numerical values beyond those in Table 4 were not provided in the text; the strain hardening rate for the 60 min annealed sample was qualitatively described as higher than the 5 min sample initially, with a sudden increase followed by gradual decrease.",
    "Mössbauer spectroscopy indicated that the volume fractions of ordered phase observed by SAXS are lower than those of the DO3 phase observed by Mössbauer spectroscopy because SAXS probes ordered regions with sharper boundaries whereas Mössbauer traces all local environments including diffused boundaries.",
    "Density measurements were undertaken by Archimedes principle as reported in Ref. [15], but no numerical density values were provided in the present text.",
    "The paper mentions that for very fine ordered domains, solid solution strengthening contribution is difficult to separate from ordered phase strengthening and was therefore ignored in such cases."
  ]
}
```
