Repository: RiverYanggg/SteelDig_multimodal

# Evaluation Framework

这个目录实现当前的结构化抽取评估流程。它比较两套 `text_extraction.json`，数据来自 `outputs_exp/` 下各模型的抽取结果目录。

当前 `outputs_exp/` 中可用的模型目录示例：`deepseek`、`doubao`、`kimi`（以实际存在的子目录为准）。

- 真值（truth）：`outputs_exp/<truth_model>/<paper_id>/final/text_extraction.json`
- 预测（pred）：`outputs_exp/<pred_model>/<paper_id>/final/text_extraction.json`

通过 `--truth` 与 `--pred` 可任意指定哪套模型作为真值、哪套作为预测。例如 `--truth doubao --pred deepseek` 表示以 doubao 为真值、以 deepseek 为预测进行评估。

当前评估的核心原则是：

- 论文级配对由目录名决定，例如 `A0`、`A1`。
- 先做对象对齐，尤其是 `alloy/process/sample`。
- 对齐后由代码展开同一个 canonical object 下的同一个字段。
- 代码先做确定性判断；只有语义不确定的同字段值才交给 LLM judge。
- LLM judge 只输出 `true/false`，不负责计算指标。
- Precision/Recall/F1 全部由代码根据最终字段匹配结果计算。

---

File: evaluation_json2json/outputs_exp/kimi/A15/intermediate/text/text_extraction.txt (part 1 of 2)
```json
{
  "papers": [
    {
      "paper_id": "A15",
      "doi": null,
      "title": "Microstructure and mechanical properties of a Fe–28Mn–9Al-1.2C-(0, 3, 6, 9)Cr austenitic low-density steel",
      "authors": [
        "Yuxiang Liu",
        "Mingxiang Liu",
        "Jianlei Zhang",
        "Wei He",
        "Zhiping Luo",
        "Changjiang Song",
        "Qijie Zhai"
      ],
      "publication_year": null,
      "journal": null,
      "keywords": [
        "Low-density steel",
        "Mechanical property",
        "Near-rapid solidification",
        "Heat treatment",
        "Microstructure"
      ],
      "research_type": "experimental",
      "paper_scope": "Investigate effects of Cr addition (0–9 wt%) on microstructure, carbide formation and mechanical properties of Fe–28Mn–9Al–1.2C low-density steel strips fabricated under near-rapid solidification condition, including as-cast and annealed (550°C for 5 h) states."
    }
  ],
  "alloys": [
    {
      "alloy_id": "alloy_0cr",
      "paper_id": "A15",
      "alloy_name": "Fe–28Mn–9Al–1.2C",
      "aliases": [
        "0Cr"
      ],
      "base_element": "Fe",
      "alloying_elements": [
        "Mn",
        "Al",
        "C"
      ],
      "nominal_composition": [
        {
          "element": "Fe",
          "weight_percent": "Bal.",
          "atomic_percent": null
        },
        {
          "element": "Mn",
          "weight_percent": "28",
          "atomic_percent": null
        },
        {
          "element": "Al",
          "weight_percent": "9",
          "atomic_percent": null
        },
        {
          "element": "C",
          "weight_percent": "1.2",
          "atomic_percent": null
        },
        {
          "element": "Cr",
          "weight_percent": "0",
          "atomic_percent": null
        }
      ],
      "alloys_notes": "Measured composition (wt.%): Fe Bal., Mn 26.6, Al 9.1, C 1.2, Cr absent. Measured density 6.49 g/cm³."
    },
    {
      "alloy_id": "alloy_3cr",
      "paper_id": "A15",
      "alloy_name": "Fe–28Mn–9Al–1.2C–3Cr",
      "aliases": [
        "3Cr"
      ],
      "base_element": "Fe",
      "alloying_elements": [
        "Mn",
        "Al",
        "C",
        "Cr"
      ],
      "nominal_composition": [
        {
          "element": "Fe",
          "weight_percent": "Bal.",
          "atomic_percent": null
        },
        {
          "element": "Mn",
          "weight_percent": "28",
          "atomic_percent": null
        },
        {
          "element": "Al",
          "weight_percent": "9",
          "atomic_percent": null
        },
        {
          "element": "C",
          "weight_percent": "1.2",
          "atomic_percent": null
        },
        {
          "element": "Cr",
          "weight_percent": "3",
          "atomic_percent": null
        }
      ],
      "alloys_notes": "Measured composition (wt.%): Fe Bal., Mn 27.6, Al 8.4, C 1.3, Cr 2.8. Measured density 6.45 g/cm³."
    },
    {
      "alloy_id": "alloy_6cr",
      "paper_id": "A15",
      "alloy_name": "Fe–28Mn–9Al–1.2C–6Cr",
      "aliases": [
        "6Cr"
      ],
      "base_element": "Fe",
      "alloying_elements": [
        "Mn",
        "Al",
        "C",
        "Cr"
      ],
      "nominal_composition": [
        {
          "element": "Fe",
          "weight_percent": "Bal.",
          "atomic_percent": null
        },
        {
          "element": "Mn",
          "weight_percent": "28",
          "atomic_percent": null
        },
        {
          "element": "Al",
          "weight_percent": "9",
          "atomic_percent": null
        },
        {
          "element": "C",
          "weight_percent": "1.2",
          "atomic_percent": null
        },
        {
          "element": "Cr",
          "weight_percent": "6",
          "atomic_percent": null
        }
      ],
      "alloys_notes": "Measured composition (wt.%): Fe Bal., Mn 29.1, Al 9.9, C 1.2, Cr 6.8. Measured density 6.46 g/cm³."
    },
    {
      "alloy_id": "alloy_9cr",
      "paper_id": "A15",
      "alloy_name": "Fe–28Mn–9Al–1.2C–9Cr",
      "aliases": [
        "9Cr"
      ],
      "base_element": "Fe",
      "alloying_elements": [
        "Mn",
        "Al",
        "C",
        "Cr"
      ],
      "nominal_composition": [
        {
          "element": "Fe",
          "weight_percent": "Bal.",
          "atomic_percent": null
        },
        {
          "element": "Mn",
          "weight_percent": "28",
          "atomic_percent": null
        },
        {
          "element": "Al",
          "weight_percent": "9",
          "atomic_percent": null
        },
        {
          "element": "C",
          "weight_percent": "1.2",
          "atomic_percent": null
        },
        {
          "element": "Cr",
          "weight_percent": "9",
          "atomic_percent": null
        }
      ],
      "alloys_notes": "Measured composition (wt.%): Fe Bal., Mn 27.7, Al 9.5, C 1.3, Cr 9.3. Measured density 6.43 g/cm³."
    }
  ],
  "processes": [
    {
      "process_id": "proc_cast_01",
      "paper_id": "A15",
      "alloy_id": null,
      "description": "Near-rapid solidification by centrifugal casting into copper mold at 600 r/min in Ar atmosphere; calculated maximum cooling rate about 5×10³ K/s; strip size (60–80) mm × 60 mm × 2.5 mm.",
      "processes_notes": "Shared as-cast process for all studied strips. Alloy ingot reheated to melt by induction coil before pouring."
    },
    {
      "process_id": "proc_ann_01",
      "paper_id": "A15",
      "alloy_id": null,
      "description": "Annealing at 550°C for 5 h in a vacuum electric resistance furnace.",
      "processes_notes": "Shared annealing process used to compare properties of all strips after heat treatment."
    }
  ],
  "samples": [
    {
      "sample_id": "sample_0cr_cast",
      "paper_id": "A15",
      "alloy_id": "alloy_0cr",
      "process_id": "proc_cast_01"
    },
    {
      "sample_id": "sample_0cr_ann",
      "paper_id": "A15",
      "alloy_id": "alloy_0cr",
      "process_id": "proc_ann_01"
    },
    {
      "sample_id": "sample_3cr_cast",
      "paper_id": "A15",
      "alloy_id": "alloy_3cr",
      "process_id": "proc_cast_01"
    },
    {
      "sample_id": "sample_3cr_ann",
      "paper_id": "A15",
      "alloy_id": "alloy_3cr",
      "process_id": "proc_ann_01"
    },
    {
      "sample_id": "sample_6cr_cast",
      "paper_id": "A15",
      "alloy_id": "alloy_6cr",
      "process_id": "proc_cast_01"
    },
    {
      "sample_id": "sample_6cr_ann",
      "paper_id": "A15",
      "alloy_id": "alloy_6cr",
      "process_id": "proc_ann_01"
    },
    {
      "sample_id": "sample_9cr_cast",
      "paper_id": "A15",
      "alloy_id": "alloy_9cr",
      "process_id": "proc_cast_01"
    },
    {
      "sample_id": "sample_9cr_ann",
      "paper_id": "A15",
      "alloy_id": "alloy_9cr",
      "process_id": "proc_ann_01"
    }
  ],
  "processing_steps": [
    {
      "sample_id": "sample_0cr_cast",
      "paper_id": "A15",
      "sequence": "1",
      "type": "casting",
      "method": "centrifugal casting",
      "temperature": null,
      "unit": null,
      "duration": null,
      "cooling_medium": "copper mold",
      "reduction_ratio": null,
      "processing_steps_notes": "Melt poured into copper mold at 600 r/min in Ar atmosphere; maximum cooling rate about 5×10³ K/s."
    },
    {
      "sample_id": "sample_0cr_ann",
      "paper_id": "A15",
      "sequence": "1",
      "type": "casting",
      "method": "centrifugal casting",
      "temperature": null,
      "unit": null,
      "duration": null,
      "cooling_medium": "copper mold",
      "reduction_ratio": null,
      "processing_steps_notes": "Same as-cast step as all strips."
    },
    {
      "sample_id": "sample_0cr_ann",
      "paper_id": "A15",
      "sequence": "2",
      "type": "heat_treatment",
      "method": "annealing",
      "temperature": "550",
      "unit": "°C",
      "duration": "5",
      "cooling_medium": null,
      "reduction_ratio": null,
      "processing_steps_notes": "Vacuum electric resistance furnace; annealing time 5 h."
    },
    {
      "sample_id": "sample_3cr_cast",
      "paper_id": "A15",
      "sequence": "1",
      "type": "casting",
      "method": "centrifugal casting",
      "temperature": null,
      "unit": null,
      "duration": null,
      "cooling_medium": "copper mold",
      "reduction_ratio": null,
      "processing_steps_notes": "Melt poured into copper mold at 600 r/min in Ar atmosphere; maximum cooling rate about 5×10³ K/s."
    },
    {
      "sample_id": "sample_3cr_ann",
      "paper_id": "A15",
      "sequence": "1",
      "type": "casting",
      "method": "centrifugal casting",
      "temperature": null,
      "unit": null,
      "duration": null,
      "cooling_medium": "copper mold",
      "reduction_ratio": null,
      "processing_steps_notes": "Same as-cast step as all strips."
    },
    {
      "sample_id": "sample_3cr_ann",
      "paper_id": "A15",
      "sequence": "2",
      "type": "heat_treatment",
      "method": "annealing",
      "temperature": "550",
      "unit": "°C",
      "duration": "5",
      "cooling_medium": null,
      "reduction_ratio": null,
      "processing_steps_notes": "Vacuum electric resistance furnace; annealing time 5 h."
    },
    {
      "sample_id": "sample_6cr_cast",
      "paper_id": "A15",
      "sequence": "1",
      "type": "casting",
      "method": "centrifugal casting",
      "temperature": null,
      "unit": null,
      "duration": null,
      "cooling_medium": "copper mold",
      "reduction_ratio": null,
      "processing_steps_notes": "Melt poured into copper mold at 600 r/min in Ar atmosphere; maximum cooling rate about 5×10³ K/s."
    },
    {
      "sample_id": "sample_6cr_ann",
      "paper_id": "A15",
      "sequence": "1",
      "type": "casting",
      "method": "centrifugal casting",
      "temperature": null,
      "unit": null,
      "duration": null,
      "cooling_medium": "copper mold",
      "reduction_ratio": null,
      "processing_steps_notes": "Same as-cast step as all strips."
    },
    {
      "sample_id": "sample_6cr_ann",
      "paper_id": "A15",
      "sequence": "2",
      "type": "heat_treatment",
      "method": "annealing",
      "temperature": "550",
      "unit": "°C",
      "duration": "5",
      "cooling_medium": null,
      "reduction_ratio": null,
      "processing_steps_notes": "Vacuum electric resistance furnace; annealing time 5 h."
    },
    {
      "sample_id": "sample_9cr_cast",
      "paper_id": "A15",
      "sequence": "1",
      "type": "casting",
      "method": "centrifugal casting",
      "temperature": null,
      "unit": null,
      "duration": null,
      "cooling_medium": "copper mold",
      "reduction_ratio": null,
      "processing_steps_notes": "Melt poured into copper mold at 600 r/min in Ar atmosphere; maximum cooling rate about 5×10³ K/s."
    },
    {
      "sample_id": "sample_9cr_ann",
      "paper_id": "A15",
      "sequence": "1",
      "type": "casting",
      "method": "centrifugal casting",
      "temperature": null,
      "unit": null,
      "duration": null,
      "cooling_medium": "copper mold",
      "reduction_ratio": null,
      "processing_steps_notes": "Same as-cast step as all strips."
    },
    {
      "sample_id": "sample_9cr_ann",
      "paper_id": "A15",
      "sequence": "2",
      "type": "heat_treatment",
      "method": "annealing",
      "temperature": "550",
      "unit": "°C",
      "duration": "5",
      "cooling_medium": null,
      "reduction_ratio": null,
      "processing_steps_notes": "Vacuum electric resistance furnace; annealing time 5 h."
    }
  ],
  "structures": [
    {
      "structure_id": "str_0cr_cast",
      "sample_id": "sample_0cr_cast",
      "overall_structure": "Austenite matrix with uniformly distributed δ-ferrite and nano-scale κ-carbide precipitates; ferrite nucleated in austenite grain centers indicating FA solidification mode.",
      "number_of_phases": "2",
      "microstructure_counts": null,
      "microstructure_list": [
        {
          "uuid": "uuid_0cr_cast_micro",
          "related_sequence": "1",
          "phases_present": [
            {
              "phase_name": "austenite",
              "crystal_structure": "γ",
              "volume_fraction": null,
              "morphology": "matrix",
              "grain_size": null,
              "texture": null
            },
            {
              "phase_name": "ferrite",
              "crystal_structure": "δ",
              "volume_fraction": "10.2 vol%",
              "morphology": "rodlike",
              "grain_size": null,
              "texture": null
            }
          ],
          "defects": [
            {
              "type": "dislocation",
              "porosity": null,
              "inclusions": [],
              "dislocation_density": "low",
              "lattice_distortion": null
            }
          ],
          "grain_structure": {
            "average_grain_size": {
              "value": null,
              "unit": null
            },
            "grain_size_distribution": null,
            "texture": null
          },
          "precipitates": [
            {
              "precipitate_id": "kappa_0cr_cast",
              "type": "κ-carbide",
              "size": {
                "value": "8",
                "unit": "nm"
              },
              "distribution": "at austenite/ferrite phase boundary; superlattice visible in SADP",
              "coherency": null
            }
          ]
        }
      ]
    },
    {
      "structure_id": "str_0cr_ann",
      "sample_id": "sample_0cr_ann",
      "overall_structure": "Austenite and ferrite retained after annealing; increased κ-carbide precipitation in austenite; DO3 superlattice appears in ferrite after annealing.",
      "number_of_phases": "2",
      "microstructure_counts": null,
      "microstructure_list": [
        {
          "uuid": "uuid_0cr_ann_micro",
          "related_sequence": "2",
          "phases_present": [
            {
              "phase_name": "austenite",
              "crystal_structure": "γ",
              "volume_fraction": null,
              "morphology": "matrix with clear grain boundaries and dendritic structure",
              "grain_size": null,
              "texture": null
            },
            {
              "phase_name": "ferrite",
              "crystal_structure": "δ",
              "volume_fraction": "10.2 vol%",
              "morphology": "rodlike",
              "grain_size": null,
              "texture": null
            }
          ],
          "defects": [
            {
              "type": "dislocation",
              "porosity": null,
              "inclusions": [],
              "dislocation_density": "reduced compared to as-cast",
              "lattice_distortion": null
            }
          ],
          "grain_structure": {
            "average_grain_size": {
              "value": null,
              "unit": null
            },
            "grain_size_distribution": null,
            "texture": null
          },
          "precipitates": [
            {
              "precipitate_id": "kappa_0cr_ann",
              "type": "κ-carbide",
              "size": {
                "value": "14",
                "unit": "nm"
              },
              "distribution": "in austenite matrix; superlattice intensity increased in SADP",
              "coherency": null
            }
          ]
        }
      ]
    },
    {
      "structure_id": "str_3cr_cast",
      "sample_id": "sample_3cr_cast",
      "overall_structure": "Austenite matrix with δ-ferrite; weak κ-carbide superlattice; increased dislocation density compared to 0Cr.",
      "number_of_phases": "2",
      "microstructure_counts": null,
      "microstructure_list": [
        {
          "uuid": "uuid_3cr_cast_micro",
          "related_sequence": "1",
          "phases_present": [
            {
              "phase_name": "austenite",
              "crystal_structure": "γ",
              "volume_fraction": null,
              "morphology": "matrix",
              "grain_size": null,
              "texture": null
            },
            {
              "phase_name": "ferrite",
              "crystal_structure": "δ",
              "volume_fraction": "11.4 vol%",
              "morphology": "transition from rodlike toward blocklike",
              "grain_size": null,
              "texture": null
            }
          ],
          "defects": [
            {
              "type": "dislocation",
              "porosity": null,
              "inclusions": [],
              "dislocation_density": "increased",
              "lattice_distortion": null
            }
          ],
          "grain_structure": {
            "average_grain_size": {
              "value": null,
              "unit": null
            },
            "grain_size_distribution": null,
            "texture": null
          },
          "precipitates": [
            {
              "precipitate_id": "kappa_3cr_cast",
              "type": "κ-carbide",
              "size": {
                "value": "too small to identify",
                "unit": null
              },
              "distribution": "very weak superlattice in austenite SADP; suppressed precipitation",
              "coherency": null
            }
          ]
        }
      ]
    },
    {
      "structure_id": "str_3cr_ann",
      "sample_id": "sample_3cr_ann",
      "overall_structure": "Austenite and ferrite; κ-carbide superlattice still very weak; dislocation density reduced after annealing; DO3 phase observed in ferrite.",
      "number_of_phases": "2",
      "microstructure_counts": null,
      "microstructure_list": [
        {
          "uuid": "uuid_3cr_ann_micro",
          "related_sequence": "2",
          "phases_present": [
            {
              "phase_name": "austenite",
              "crystal_structure": "γ",
              "volume_fraction": null,
              "morphology": "matrix; grain boundaries not clearly observed",
              "grain_size": null,
              "texture": null
            },
            {
              "phase_name": "ferrite",
              "crystal_structure": "δ",
              "volume_fraction": "11.4 vol%",
              "morphology": "transition from rodlike toward blocklike",
              "grain_size": null,
              "texture": null
            }
          ],
          "defects": [
            {
              "type": "dislocation",
              "porosity": null,
              "inclusions": [],
              "dislocation_density": "reduced compared to as-cast 3Cr",
              "lattice_distortion": null
            }
          ],
          "grain_structure": {
            "average_grain_size": {
              "value": null,
              "unit": null
            },
            "grain_size_distribution": null,
            "texture": null
          },
          "precipitates": [
            {
              "precipitate_id": "kappa_3cr_ann",
              "type": "κ-carbide",
              "size": {
                "value": "very small",
                "unit": null
              },
              "distribution": "suppressed by Cr addition even after annealing",
              "coherency": null
            }
          ]
        }
      ]
    },
    {
      "structure_id": "str_6cr_cast",
      "sample_id": "sample_6cr_cast",
      "overall_structure": "Austenite matrix with δ-ferrite; very weak κ-carbide superlattice; DO3 phase in ferrite; high dislocation density.",
      "number_of_phases": "2",
      "microstructure_counts": null,
      "microstructure_list": [
        {
          "uuid": "uuid_6cr_cast_micro",
          "related_sequence": "1",
          "phases_present": [
            {
              "phase_name": "austenite",
              "crystal_structure": "γ",
              "volume_fraction": null,
              "morphology": "matrix",
              "grain_size": null,
              "texture": null
            },
            {
              "phase_name": "ferrite",
              "crystal_structure": "δ",
              "volume_fraction": "14.8 vol%",
              "morphology": "blocklike",
              "grain_size": null,
              "texture": null
            }
          ],
          "defects": [
            {
              "type": "dislocation",
              "porosity": null,
              "inclusions": [],
              "dislocation_density": "high",
              "lattice_distortion": null
            }
          ],
          "grain_structure": {
            "average_grain_size": {
              "value": null,
              "unit": null
            },
            "grain_size_distribution": null,
            "texture": null
          },
          "precipitates": [
            {
              "precipitate_id": "kappa_6cr_cast",
              "type": "κ-carbide",
              "size": {
                "value": "very small",
                "unit": null
              },
              "distribution": "very weak superlattice in austenite SADP",
              "coherency": null
            },
            {
              "precipitate_id": "do3_6cr_cast",
              "type": "DO3",
              "size": {
                "value": "nano-scale",
                "unit": null
              },
              "distribution": "in ferrite",
              "coherency": null
            }
          ]
        }
      ]
    },
    {
      "structure_id": "str_6cr_ann",
      "sample_id": "sample_6cr_ann",
      "overall_structure": "Austenite and ferrite; weak κ-carbide superlattice; reduced dislocation density after annealing; DO3 present in ferrite.",
      "number_of_phases": "2",
      "microstructure_counts": null,
      "microstructure_list": [
        {
          "uuid": "uuid_6cr_ann_micro",
          "related_sequence": "2",
          "phases_present": [
            {
              "phase_name": "austenite",
              "crystal_structure": "γ",
              "volume_fraction": null,
              "morphology": "matrix",
              "grain_size": null,
              "texture": null
            },
            {
              "phase_name": "ferrite",
              "crystal_structure": "δ",
              "volume_fraction": "14.8 vol%",
              "morphology": "blocklike",
              "grain_size": null,
              "texture": null
            }
          ],
          "defects": [
            {
              "type": "dislocation",
              "porosity": null,
              "inclusions": [],
              "dislocation_density": "reduced compared to as-cast 6Cr; still higher than annealed 0Cr",
              "lattice_distortion": null
            }
          ],
          "grain_structure": {
            "average_grain_size": {
              "value": null,
              "unit": null
            },
            "grain_size_distribution": null,
            "texture": null
          },
          "precipitates": [
            {
              "precipitate_id": "kappa_6cr_ann",
              "type": "κ-carbide",
              "size": {
                "value": "small",
                "unit": null
              },
              "distribution": "very weak superlattice; content lower than 0Cr",
              "coherency": null
            },
            {
              "precipitate_id": "do3_6cr_ann",
              "type": "DO3",
              "size": {
                "value": "nano-scale",
                "unit": null
              },
              "distribution": "in ferrite",
              "coherency": null
            }
          ]
        }
      ]
    },
    {
      "structure_id": "str_9cr_cast",
      "sample_id": "sample_9cr_cast",
      "overall_structure": "Austenite matrix with increased δ-ferrite fraction; no κ-carbide superlattice; Cr23C6 carbides at austenite grain boundaries; high dislocation density slightly lower than 6Cr.",
      "number_of_phases": "2",
      "microstructure_counts": null,
      "microstructure_list": [
        {
          "uuid": "uuid_9cr_cast_micro",
          "related_sequence": "1",
          "phases_present": [
            {
              "phase_name": "austenite",
              "crystal_structure": "γ",
              "volume_fraction": null,
              "morphology": "matrix",
              "grain_size": null,
              "texture": null
            },
            {
              "phase_name": "ferrite",
              "crystal_structure": "δ",
              "volume_fraction": "19.6 vol%",
              "morphology": "blocklike",
              "grain_size": null,
              "texture": null
            }
          ],
          "defects": [
            {
              "type": "dislocation",
              "porosity": null,
              "inclusions": [],
              "dislocation_density": "high; slightly lower than as-cast 6Cr",
              "lattice_distortion": null
            }
          ],
          "grain_structure": {
            "average_grain_size": {
              "value": null,
              "unit": null
            },
            "grain_size_distribution": null,
            "texture": null
          },
          "precipitates": [
            {
              "precipitate_id": "cr23c6_9cr_cast",
              "type": "Cr23C6",
              "size": {
                "value": "100",
                "unit": "nm"
              },
              "distribution": "at austenite grain boundaries; granular or banded shapes; cubic structure with lattice constant 1.054 nm",
              "coherency": null
            },
            {
              "precipitate_id": "do3_9cr_cast",
              "type": "DO3",
              "size": {
                "value": "nano-scale",
                "unit": null
              },
              "distribution": "in ferrite",
              "coherency": null
            }
          ]
        }
      ]
    },
    {
      "structure_id": "str_9cr_ann",
      "sample_id": "sample_9cr_ann",
      "overall_structure": "Austenite and ferrite; no κ-carbide superlattice; Cr23C6 carbides remain at grain boundaries; DO3 in ferrite; dislocation density reduced after annealing.",
      "number_of_phases": "2",
      "microstructure_counts": null,
      "microstructure_list": [
        {
          "uuid": "uuid_9cr_ann_micro",
          "related_sequence": "2",
          "phases_present": [
            {
              "phase_name": "austenite",
              "crystal_structure": "γ",
              "volume_fraction": null,
              "morphology": "matrix",
              "grain_size": null,
              "texture": null
            },
            {
              "phase_name": "ferrite",
              "crystal_structure": "δ",
              "volume_fraction": "19.6 vol%",
              "morphology": "blocklike",
              "grain_size": null,
              "texture": null
            }
          ],
          "defects": [
            {
              "type": "dislocation",
              "porosity": null,
              "inclusions": [],
              "dislocation_density": "reduced compared to as-cast 9Cr",
              "lattice_distortion": null
            }
          ],
          "grain_structure": {
            "average_grain_size": {
              "value": null,
              "unit": null
            },
            "grain_size_distribution": null,
            "texture": null
          },
          "precipitates": [
            {
              "precipitate_id": "cr23c6_9cr_ann",
              "type": "Cr23C6",
              "size": {
                "value": "200",
                "unit": "nm"
              },
              "distribution": "at austenite grain boundaries",
              "coherency": null
            },
            {
              "precipitate_id": "do3_9cr_ann",
              "type": "DO3",
              "size": {
                "value": "nano-scale",
                "unit": null
              },
              "distribution": "in ferrite",
              "coherency": null
            }
          ]
        }
      ]
    }
  ],
  "interfaces": [
    {
      "interface_set_id": "intf_0cr_cast",
      "sample_id": "sample_0cr_cast",
      "phases": [
        {
          "interface_id": "gamma_delta_0cr_cast",
          "microstructure_uuid": "uuid_0cr_cast_micro",
          "phase_1_name": "austenite",
          "phase_2_name": "ferrite",
          "coherence": null
        }
      ],
      "defect_interaction": [
        {
          "interaction_id": "disloc_kappa_0cr_cast",
          "microstructure_uuid": "uuid_0cr_cast_micro",
          "interaction_type": "dislocation blocking by κ-carbides",
          "quality_description": "κ-carbides obstruct dislocation glide and generate slip bands; glide plane softening effect yields lower strain hardening rate"
        }
      ],
      "interface_notes": [
        {
          "stress_strain_distribution": null
        },
        {
          "slippage_situation": "Slip bands observed during deformation; average slip band spacing ~90 nm after tensile fracture in as-cast 0Cr."
        }
      ],
      "phase_evolution": null
    },
    {
      "interface_set_id": "intf_6cr_cast",
      "sample_id": "sample_6cr_cast",
      "phases": [
        {
          "interface_id": "gamma_delta_6cr_cast",
          "microstructure_uuid": "uuid_6cr_cast_micro",
          "phase_1_name": "austenite",
          "phase_2_name": "ferrite",
          "coherence": null
        }
      ],
      "defect_interaction": [
        {
          "interaction_id": "disloc_kappa_6cr_cast",
          "microstructure_uuid": "uuid_6cr_cast_micro",
          "interaction_type": "dislocation blocking by reduced κ-carbides and high dislocation density",
          "quality_description": "Reduced nano-scale κ-carbides result in high strain hardening rate; increased dislocation density and phase-interface areas block dislocation propagation and reduce plasticity."
        }
      ],
      "interface_notes": [
        {
          "stress_strain_distribution": null
        },
        {
          "slippage_situation": "Slip bands observed; average spacing ~80 nm after tensile fracture in as-cast 6Cr; multi-directional shearing occurs due to smaller and less κ-carbides."
        }
      ],
      "phase_evolution": null
    },
    {
      "interface_set_id": "intf_9cr_cast",
      "sample_id": "sample_9cr_cast",
      "phases": [
        {
          "interface_id": "gamma_delta_9cr_cast",
          "microstructure_uuid": "uuid_9cr_cast_micro",
          "phase_1_name": "austenite",
          "phase_2_name": "ferrite",
          "coherence": null
        }
      ],
      "defect_interaction": [
        {
          "interaction_id": "cr23c6_gb_9cr_cast",
          "microstructure_uuid": "uuid_9cr_cast_micro",
          "interaction_type": "inter-granular cracking along coarsening carbides",
          "quality_description": "Cr23C6 carbides at austenite grain boundaries may lead to inter-granular cracking and are a reason for the lowest ductility."
        }
      ],
      "interface_notes": [
        {
          "stress_strain_distribution": null
        },
        {
          "slippage_situation": null
        }
      ],
      "phase_evolution": null
    },
    {
      "interface_set_id": "intf_0cr_ann",
      "sample_id": "sample_0cr_ann",
      "phases": [
        {
          "interface_id": "gamma_delta_0cr_ann",
          "microstructure_uuid": "uuid_0cr_ann_micro",
          "phase_1_name": "austenite",
          "phase_2_name": "ferrite",
          "coherence": null
        }
      ],
      "defect_interaction": [
        {
          "interaction_id": "disloc_kappa_0cr_ann",
          "microstructure_uuid": "uuid_0cr_ann_micro",
          "interaction_type": "dislocation blocking by coarsened κ-carbides",
          "quality_description": "Coarse κ-carbides (average 14 nm) act as barriers because dislocations can only pass through those smaller than 10 nm, reducing slip band formation and total elongation."
        }
      ],
      "interface_notes": [
        {
          "stress_strain_distribution": null
        },
        {
          "slippage_situation": "Average slip band spacing increases to ~190 nm after tensile fracture; slip band width 20.5 nm."
        }
      ],
      "phase_evolution": null
    },
    {
      "interface_set_id": "intf_6cr_ann",
      "sample_id": "sample_6cr_ann",
      "phases": [
        {
          "interface_id": "gamma_delta_6cr_ann",
          "microstructure_uuid": "uuid_6cr_ann_micro",
          "phase_1_name": "austenite",
          "phase_2_name": "ferrite",
          "coherence": null
        }
      ],
      "defect_interaction": [
        {
          "interaction_id": "disloc_kappa_6cr_ann",
          "microstructure_uuid": "uuid_6cr_ann_micro",
          "interaction_type": "dislocation glide through small κ-carbides",
          "quality_description": "Less and smaller κ-carbides can be easily passed through by dislocations; thermal stress and dislocations partially disappear after annealing, allowing more slip bands."
        }
      ],
      "interface_notes": [
        {
          "stress_strain_distribution": null
        },
        {
          "slippage_situation": "Average slip band spacing decreases to ~60 nm after tensile fracture; slip band width 7.9 nm; dynamic slip band refinement (DSBR) observed."
        }
      ],
      "phase_evolution": null
    }
  ],
  "properties": [
    {
      "property_set_id": "prop_0cr_cast",
      "sample_id": "sample_0cr_cast",
      "mechanical": {
        "tensile_properties": {
          "yield_strength": [
            {
              "direction": null,
              "value": "724 ± 16",
              "unit": "MPa",
              "others": {
                "uncertainty": "± 16 MPa"
              }
            }
          ],
          "ultimate_tensile_strength": [
            {
              "direction": null,
              "value": "924 ± 24",
              "unit": "MPa",
              "others": {
                "uncertainty": "± 24 MPa"
              }
            }
          ],
          "elongation": [
            {
              "direction": null,
              "value": "40.8 ± 8",
              "unit": "%"
            }
          ],
          "youngs_modulus": null,
          "stress_strain_curves": null,
          "stress_strain_distribution": [],
          "strain_hardening_rate": [
            {
              "property_id": "shr_0cr_cast",
              "direction": null,
              "value": "1626",
              "unit": "MPa"
            }
          ]
        },
        "hardness": [],
        "fracture_toughness": {
          "value": null,
          "unit": null
        },
        "fatigue_properties": {
          "fatigue_limit": null,
          "cycles_to_failure": null
        },
        "creep_properties": {
          "steady_state_creep_rate": null,
          "rupture_life": null
        }
      },
      "physical": {
        "density": {
          "value": "6.49",
          "unit": "g/cm³"
        },
        "thermal_properties": {
          "thermal_conductivity": null,
          "thermal_expansion_coefficient": null,
          "specific_heat": null
        },
        "electrical_properties": {
          "electrical_conductivity": null,
          "resistivity": null
        },
        "magnetic_properties": {
          "magnetic_susceptibility": null,
          "curie_temperature": null
        }
      },
      "chemical": {
        "corrosion_resistance": {
          "test_medium": null,
          "corrosion_rate": null,
          "passivation_behavior": null
        },
        "oxidation_resistance": {
          "oxidation_rate_constant": null,
          "protective_scale": null
        }
      },
      "radiation_properties": {
        "void_swelling": null,
        "irradiation_hardening": null,
        "helium_embrittlement": null
      }
    },
    {
      "property_set_id": "prop_0cr_ann",
      "sample_id": "sample_0cr_ann",
      "mechanical": {
        "tensile_properties": {
          "yield_strength": [
            {
              "direction": null,
              "value": "882 ± 6",
              "unit": "MPa",
              "others": {
                "uncertainty": "± 6 MPa"
              }
            }
          ],
          "ultimate_tensile_strength": [
            {
              "direction": null,
              "value": "934 ± 4",
              "unit": "MPa",
              "others": {
                "uncertainty": "± 4 MPa"
              }
            }
          ],
          "elongation": [
            {
              "direction": null,
              "value": "30.1 ± 2",
              "unit": "%"
            }
          ],
          "youngs_modulus": null,
          "stress_strain_curves": null,
          "stress_strain_distribution": [],
          "strain_hardening_rate": [
            {
              "property_id": "shr_0cr_ann",
              "direction": null,
              "value": null,
              "unit": "MPa"
            }
          ]
        },
        "hardness": [],
        "fracture_toughness": {
          "value": null,
          "unit": null
        },
        "fatigue_properties": {
          "fatigue_limit": null,
          "cycles_to_failure": null
        },
        "creep_properties": {
          "steady_state_creep_rate": null,
          "rupture_life": null
        }
      },
      "physical": {
        "density": {
          "value": "6.49",
          "unit": "g/cm³"
        },
        "thermal_properties": {
          "thermal_conductivity": null,
          "thermal_expansion_coefficient": null,
          "specific_heat": null
        },
        "electrical_properties": {
          "electrical_conductivity": null,
          "resistivity": null
        },
        "magnetic_properties": {
          "magnetic_susceptibility": null,
          "curie_temperature": null
        }
      },
      "chemical": {
        "corrosion_resistance": {
          "test_medium": null,
          "corrosion_rate": null,
          "passivation_behavior": null
        },
        "oxidation_resistance": {
          "oxidation_rate_constant": null,
          "protective_scale": null
        }
      },
      "radiation_properties": {
        "void_swelling": null,
        "irradiation_hardening": null,
        "helium_embrittlement": null
      }
    },
    {
      "property_set_id": "prop_3cr_cast",
      "sample_id": "sample_3cr_cast",
      "mechanical": {
        "tensile_properties": {
          "yield_strength": [
            {
              "direction": null,
              "value": "617 ± 4",
              "unit": "MPa",
              "others": {
                "uncertainty": "± 4 MPa"
              }
            }
          ],
          "ultimate_tensile_strength": [
            {
              "direction": null,
              "value": "896 ± 28",
              "unit": "MPa",
              "others": {
                "uncertainty": "± 28 MPa"
              }
            }
          ],
          "elongation": [
            {
              "direction": null,
              "value": "33.2 ± 7",
              "unit": "%"
            }
          ],
          "youngs_modulus": null,
          "stress_strain_curves": null,
          "stress_strain_distribution": [],
          "strain_hardening_rate": [
            {
              "property_id": "shr_3cr_cast",
              "direction": null,
              "value": "2048",
              "unit": "MPa"
            }
          ]
        },
        "hardness": [],
        "fracture_toughness": {
          "value": null,
          "unit": null
        },
        "fatigue_properties": {
          "fatigue_limit": null,
          "cycles_to_failure": null
        },
        "creep_properties": {
          "steady_state_creep_rate": null,
