Repository: RiverYanggg/SteelDig_multimodal

# Evaluation Framework

这个目录实现当前的结构化抽取评估流程。它比较两套 `text_extraction.json`，数据来自 `outputs_exp/` 下各模型的抽取结果目录。

当前 `outputs_exp/` 中可用的模型目录示例：`deepseek`、`doubao`、`kimi`（以实际存在的子目录为准）。

- 真值（truth）：`outputs_exp/<truth_model>/<paper_id>/final/text_extraction.json`
- 预测（pred）：`outputs_exp/<pred_model>/<paper_id>/final/text_extraction.json`

通过 `--truth` 与 `--pred` 可任意指定哪套模型作为真值、哪套作为预测。例如 `--truth doubao --pred deepseek` 表示以 doubao 为真值、以 deepseek 为预测进行评估。

当前评估的核心原则是：

- 论文级配对由目录名决定，例如 `A0`、`A1`。
- 先做对象对齐，尤其是 `alloy/process/sample`。
- 对齐后由代码展开同一个 canonical object 下的同一个字段。
- 代码先做确定性判断；只有语义不确定的同字段值才交给 LLM judge。
- LLM judge 只输出 `true/false`，不负责计算指标。
- Precision/Recall/F1 全部由代码根据最终字段匹配结果计算。

---

File: evaluation_json2json/outputs_exp/kimi/A18/intermediate/text/text_extraction.txt (part 1 of 3)
```json
{
  "papers": [
    {
      "paper_id": "A18",
      "doi": null,
      "title": "Effect of alloying content on microstructure and mechanical properties of Fe–Mn–Al–C low-density steels",
      "authors": [
        "Hui Wang",
        "Cunyu Wang",
        "Jianxiong Liang",
        "Andy Godfrey",
        "Yuhui Wang",
        "Yuqing Weng",
        "Wenquan Cao"
      ],
      "publication_year": null,
      "journal": null,
      "keywords": [
        "Low density steel",
        "Alloying effects",
        "Mechanical property",
        "Impact toughness",
        "κ-carbides"
      ],
      "research_type": "experimental",
      "paper_scope": "Systematic experimental investigation of the effects of C, Mn, and Al contents on the microstructure, density, tensile properties, and Charpy impact toughness of Fe-Mn-Al-C low-density steels after solution treatment."
    }
  ],
  "alloys": [
    {
      "alloy_id": "alloy_fe30mn11al06c",
      "paper_id": "A18",
      "alloy_name": "Fe30Mn11Al0.6C",
      "aliases": ["C-0.6"],
      "base_element": "Fe",
      "alloying_elements": ["Mn", "Al", "C"],
      "nominal_composition": [
        {"element": "Fe", "weight_percent": "Bal.", "atomic_percent": null},
        {"element": "Mn", "weight_percent": "30.10", "atomic_percent": null},
        {"element": "Al", "weight_percent": "11.11", "atomic_percent": null},
        {"element": "C", "weight_percent": "0.63", "atomic_percent": null}
      ],
      "alloys_notes": null
    },
    {
      "alloy_id": "alloy_fe30mn11al10c",
      "paper_id": "A18",
      "alloy_name": "Fe30Mn11Al1.0C",
      "aliases": ["C-1.0", "Mn-30", "Al-11"],
      "base_element": "Fe",
      "alloying_elements": ["Mn", "Al", "C"],
      "nominal_composition": [
        {"element": "Fe", "weight_percent": "Bal.", "atomic_percent": null},
        {"element": "Mn", "weight_percent": "30.07", "atomic_percent": null},
        {"element": "Al", "weight_percent": "11.07", "atomic_percent": null},
        {"element": "C", "weight_percent": "1.00", "atomic_percent": null}
      ],
      "alloys_notes": null
    },
    {
      "alloy_id": "alloy_fe30mn11al12c",
      "paper_id": "A18",
      "alloy_name": "Fe30Mn11Al1.2C",
      "aliases": ["C-1.2"],
      "base_element": "Fe",
      "alloying_elements": ["Mn", "Al", "C"],
      "nominal_composition": [
        {"element": "Fe", "weight_percent": "Bal.", "atomic_percent": null},
        {"element": "Mn", "weight_percent": "29.99", "atomic_percent": null},
        {"element": "Al", "weight_percent": "11.08", "atomic_percent": null},
        {"element": "C", "weight_percent": "1.20", "atomic_percent": null}
      ],
      "alloys_notes": null
    },
    {
      "alloy_id": "alloy_fe30mn11al15c",
      "paper_id": "A18",
      "alloy_name": "Fe30Mn11Al1.5C",
      "aliases": ["C-1.5"],
      "base_element": "Fe",
      "alloying_elements": ["Mn", "Al", "C"],
      "nominal_composition": [
        {"element": "Fe", "weight_percent": "Bal.", "atomic_percent": null},
        {"element": "Mn", "weight_percent": "29.67", "atomic_percent": null},
        {"element": "Al", "weight_percent": "11.21", "atomic_percent": null},
        {"element": "C", "weight_percent": "1.52", "atomic_percent": null}
      ],
      "alloys_notes": null
    },
    {
      "alloy_id": "alloy_fe20mn11al1c",
      "paper_id": "A18",
      "alloy_name": "Fe20Mn11Al1.0C",
      "aliases": ["Mn-20"],
      "base_element": "Fe",
      "alloying_elements": ["Mn", "Al", "C"],
      "nominal_composition": [
        {"element": "Fe", "weight_percent": "Bal.", "atomic_percent": null},
        {"element": "Mn", "weight_percent": "19.09", "atomic_percent": null},
        {"element": "Al", "weight_percent": "10.87", "atomic_percent": null},
        {"element": "C", "weight_percent": "1.01", "atomic_percent": null}
      ],
      "alloys_notes": null
    },
    {
      "alloy_id": "alloy_fe25mn11al1c",
      "paper_id": "A18",
      "alloy_name": "Fe25Mn11Al1.0C",
      "aliases": ["Mn-25"],
      "base_element": "Fe",
      "alloying_elements": ["Mn", "Al", "C"],
      "nominal_composition": [
        {"element": "Fe", "weight_percent": "Bal.", "atomic_percent": null},
        {"element": "Mn", "weight_percent": "24.56", "atomic_percent": null},
        {"element": "Al", "weight_percent": "11.12", "atomic_percent": null},
        {"element": "C", "weight_percent": "1.01", "atomic_percent": null}
      ],
      "alloys_notes": null
    },
    {
      "alloy_id": "alloy_fe35mn11al1c",
      "paper_id": "A18",
      "alloy_name": "Fe35Mn11Al1.0C",
      "aliases": ["Mn-35"],
      "base_element": "Fe",
      "alloying_elements": ["Mn", "Al", "C"],
      "nominal_composition": [
        {"element": "Fe", "weight_percent": "Bal.", "atomic_percent": null},
        {"element": "Mn", "weight_percent": "34.23", "atomic_percent": null},
        {"element": "Al", "weight_percent": "11.10", "atomic_percent": null},
        {"element": "C", "weight_percent": "1.00", "atomic_percent": null}
      ],
      "alloys_notes": null
    },
    {
      "alloy_id": "alloy_fe30mn6al1c",
      "paper_id": "A18",
      "alloy_name": "Fe30Mn6Al1.0C",
      "aliases": ["Al-6"],
      "base_element": "Fe",
      "alloying_elements": ["Mn", "Al", "C"],
      "nominal_composition": [
        {"element": "Fe", "weight_percent": "Bal.", "atomic_percent": null},
        {"element": "Mn", "weight_percent": "29.48", "atomic_percent": null},
        {"element": "Al", "weight_percent": "5.98", "atomic_percent": null},
        {"element": "C", "weight_percent": "0.99", "atomic_percent": null}
      ],
      "alloys_notes": null
    },
    {
      "alloy_id": "alloy_fe30mn8al1c",
      "paper_id": "A18",
      "alloy_name": "Fe30Mn8Al1.0C",
      "aliases": ["Al-8"],
      "base_element": "Fe",
      "alloying_elements": ["Mn", "Al", "C"],
      "nominal_composition": [
        {"element": "Fe", "weight_percent": "Bal.", "atomic_percent": null},
        {"element": "Mn", "weight_percent": "30.22", "atomic_percent": null},
        {"element": "Al", "weight_percent": "8.08", "atomic_percent": null},
        {"element": "C", "weight_percent": "0.98", "atomic_percent": null}
      ],
      "alloys_notes": null
    },
    {
      "alloy_id": "alloy_fe30mn10al1c",
      "paper_id": "A18",
      "alloy_name": "Fe30Mn10Al1.0C",
      "aliases": ["Al-10"],
      "base_element": "Fe",
      "alloying_elements": ["Mn", "Al", "C"],
      "nominal_composition": [
        {"element": "Fe", "weight_percent": "Bal.", "atomic_percent": null},
        {"element": "Mn", "weight_percent": "30.22", "atomic_percent": null},
        {"element": "Al", "weight_percent": "10.13", "atomic_percent": null},
        {"element": "C", "weight_percent": "1.01", "atomic_percent": null}
      ],
      "alloys_notes": null
    },
    {
      "alloy_id": "alloy_fe30mn12al1c",
      "paper_id": "A18",
      "alloy_name": "Fe30Mn12Al1.0C",
      "aliases": ["Al-12"],
      "base_element": "Fe",
      "alloying_elements": ["Mn", "Al", "C"],
      "nominal_composition": [
        {"element": "Fe", "weight_percent": "Bal.", "atomic_percent": null},
        {"element": "Mn", "weight_percent": "30.47", "atomic_percent": null},
        {"element": "Al", "weight_percent": "12.04", "atomic_percent": null},
        {"element": "C", "weight_percent": "1.02", "atomic_percent": null}
      ],
      "alloys_notes": null
    }
  ],
  "processes": [
    {
      "process_id": "proc_st1050",
      "paper_id": "A18",
      "alloy_id": null,
      "description": "Vacuum induction melting, homogenization at 1200°C for 5 h, hot rolling to 16 mm diameter rods, air cooling, solution treatment at 1050°C for 2 h, water quenching.",
      "processes_notes": "Standard solution treatment temperature used for the majority of specimens."
    },
    {
      "process_id": "proc_st1100",
      "paper_id": "A18",
      "alloy_id": null,
      "description": "Vacuum induction melting, homogenization at 1200°C for 5 h, hot rolling to 16 mm diameter rods, air cooling, solution treatment at 1100°C for 2 h, water quenching.",
      "processes_notes": "Elevated solution treatment temperature applied to selected Fe30Mn(x)Al1C specimens for comparison."
    }
  ],
  "samples": [
    {"sample_id": "sample_fe30mn11al06c_1050", "paper_id": "A18", "alloy_id": "alloy_fe30mn11al06c", "process_id": "proc_st1050"},
    {"sample_id": "sample_fe30mn11al10c_1050", "paper_id": "A18", "alloy_id": "alloy_fe30mn11al10c", "process_id": "proc_st1050"},
    {"sample_id": "sample_fe30mn11al12c_1050", "paper_id": "A18", "alloy_id": "alloy_fe30mn11al12c", "process_id": "proc_st1050"},
    {"sample_id": "sample_fe30mn11al15c_1050", "paper_id": "A18", "alloy_id": "alloy_fe30mn11al15c", "process_id": "proc_st1050"},
    {"sample_id": "sample_fe20mn11al1c_1050", "paper_id": "A18", "alloy_id": "alloy_fe20mn11al1c", "process_id": "proc_st1050"},
    {"sample_id": "sample_fe25mn11al1c_1050", "paper_id": "A18", "alloy_id": "alloy_fe25mn11al1c", "process_id": "proc_st1050"},
    {"sample_id": "sample_mn30_1050", "paper_id": "A18", "alloy_id": "alloy_fe30mn11al10c", "process_id": "proc_st1050"},
    {"sample_id": "sample_fe35mn11al1c_1050", "paper_id": "A18", "alloy_id": "alloy_fe35mn11al1c", "process_id": "proc_st1050"},
    {"sample_id": "sample_fe30mn6al1c_1050", "paper_id": "A18", "alloy_id": "alloy_fe30mn6al1c", "process_id": "proc_st1050"},
    {"sample_id": "sample_fe30mn8al1c_1050", "paper_id": "A18", "alloy_id": "alloy_fe30mn8al1c", "process_id": "proc_st1050"},
    {"sample_id": "sample_fe30mn10al1c_1050", "paper_id": "A18", "alloy_id": "alloy_fe30mn10al1c", "process_id": "proc_st1050"},
    {"sample_id": "sample_al11_1050", "paper_id": "A18", "alloy_id": "alloy_fe30mn11al10c", "process_id": "proc_st1050"},
    {"sample_id": "sample_fe30mn12al1c_1050", "paper_id": "A18", "alloy_id": "alloy_fe30mn12al1c", "process_id": "proc_st1050"},
    {"sample_id": "sample_fe30mn6al1c_1100", "paper_id": "A18", "alloy_id": "alloy_fe30mn6al1c", "process_id": "proc_st1100"},
    {"sample_id": "sample_fe30mn8al1c_1100", "paper_id": "A18", "alloy_id": "alloy_fe30mn8al1c", "process_id": "proc_st1100"},
    {"sample_id": "sample_fe30mn10al1c_1100", "paper_id": "A18", "alloy_id": "alloy_fe30mn10al1c", "process_id": "proc_st1100"},
    {"sample_id": "sample_al11_1100", "paper_id": "A18", "alloy_id": "alloy_fe30mn11al10c", "process_id": "proc_st1100"},
    {"sample_id": "sample_fe30mn12al1c_1100", "paper_id": "A18", "alloy_id": "alloy_fe30mn12al1c", "process_id": "proc_st1100"}
  ],
  "processing_steps": [
    {"sample_id": "sample_fe30mn11al06c_1050", "paper_id": "A18", "sequence": "1", "type": "melting", "method": "vacuum induction melting", "temperature": null, "unit": null, "duration": null, "cooling_medium": null, "reduction_ratio": null, "processing_steps_notes": "50 kg capacity, cast into 150 mm diameter ingot."},
    {"sample_id": "sample_fe30mn11al06c_1050", "paper_id": "A18", "sequence": "2", "type": "heat_treatment", "method": "homogenization", "temperature": "1200", "unit": "°C", "duration": "5 h", "cooling_medium": null, "reduction_ratio": null, "processing_steps_notes": null},
    {"sample_id": "sample_fe30mn11al06c_1050", "paper_id": "A18", "sequence": "3", "type": "thermomechanical_processing", "method": "hot rolling", "temperature": null, "unit": null, "duration": null, "cooling_medium": "air", "reduction_ratio": null, "processing_steps_notes": "Hot rolled into rods with diameter of 16 mm, then air-cooled to room temperature."},
    {"sample_id": "sample_fe30mn11al06c_1050", "paper_id": "A18", "sequence": "4", "type": "heat_treatment", "method": "solution treatment", "temperature": "1050", "unit": "°C", "duration": "2 h", "cooling_medium": "water", "reduction_ratio": null, "processing_steps_notes": "Water quenching."},
    {"sample_id": "sample_fe30mn11al10c_1050", "paper_id": "A18", "sequence": "1", "type": "melting", "method": "vacuum induction melting", "temperature": null, "unit": null, "duration": null, "cooling_medium": null, "reduction_ratio": null, "processing_steps_notes": "50 kg capacity, cast into 150 mm diameter ingot."},
    {"sample_id": "sample_fe30mn11al10c_1050", "paper_id": "A18", "sequence": "2", "type": "heat_treatment", "method": "homogenization", "temperature": "1200", "unit": "°C", "duration": "5 h", "cooling_medium": null, "reduction_ratio": null, "processing_steps_notes": null},
    {"sample_id": "sample_fe30mn11al10c_1050", "paper_id": "A18", "sequence": "3", "type": "thermomechanical_processing", "method": "hot rolling", "temperature": null, "unit": null, "duration": null, "cooling_medium": "air", "reduction_ratio": null, "processing_steps_notes": "Hot rolled into rods with diameter of 16 mm, then air-cooled to room temperature."},
    {"sample_id": "sample_fe30mn11al10c_1050", "paper_id": "A18", "sequence": "4", "type": "heat_treatment", "method": "solution treatment", "temperature": "1050", "unit": "°C", "duration": "2 h", "cooling_medium": "water", "reduction_ratio": null, "processing_steps_notes": "Water quenching."},
    {"sample_id": "sample_fe30mn11al12c_1050", "paper_id": "A18", "sequence": "1", "type": "melting", "method": "vacuum induction melting", "temperature": null, "unit": null, "duration": null, "cooling_medium": null, "reduction_ratio": null, "processing_steps_notes": "50 kg capacity, cast into 150 mm diameter ingot."},
    {"sample_id": "sample_fe30mn11al12c_1050", "paper_id": "A18", "sequence": "2", "type": "heat_treatment", "method": "homogenization", "temperature": "1200", "unit": "°C", "duration": "5 h", "cooling_medium": null, "reduction_ratio": null, "processing_steps_notes": null},
    {"sample_id": "sample_fe30mn11al12c_1050", "paper_id": "A18", "sequence": "3", "type": "thermomechanical_processing", "method": "hot rolling", "temperature": null, "unit": null, "duration": null, "cooling_medium": "air", "reduction_ratio": null, "processing_steps_notes": "Hot rolled into rods with diameter of 16 mm, then air-cooled to room temperature."},
    {"sample_id": "sample_fe30mn11al12c_1050", "paper_id": "A18", "sequence": "4", "type": "heat_treatment", "method": "solution treatment", "temperature": "1050", "unit": "°C", "duration": "2 h", "cooling_medium": "water", "reduction_ratio": null, "processing_steps_notes": "Water quenching."},
    {"sample_id": "sample_fe30mn11al15c_1050", "paper_id": "A18", "sequence": "1", "type": "melting", "method": "vacuum induction melting", "temperature": null, "unit": null, "duration": null, "cooling_medium": null, "reduction_ratio": null, "processing_steps_notes": "50 kg capacity, cast into 150 mm diameter ingot."},
    {"sample_id": "sample_fe30mn11al15c_1050", "paper_id": "A18", "sequence": "2", "type": "heat_treatment", "method": "homogenization", "temperature": "1200", "unit": "°C", "duration": "5 h", "cooling_medium": null, "reduction_ratio": null, "processing_steps_notes": null},
    {"sample_id": "sample_fe30mn11al15c_1050", "paper_id": "A18", "sequence": "3", "type": "thermomechanical_processing", "method": "hot rolling", "temperature": null, "unit": null, "duration": null, "cooling_medium": "air", "reduction_ratio": null, "processing_steps_notes": "Hot rolled into rods with diameter of 16 mm, then air-cooled to room temperature."},
    {"sample_id": "sample_fe30mn11al15c_1050", "paper_id": "A18", "sequence": "4", "type": "heat_treatment", "method": "solution treatment", "temperature": "1050", "unit": "°C", "duration": "2 h", "cooling_medium": "water", "reduction_ratio": null, "processing_steps_notes": "Water quenching."},
    {"sample_id": "sample_fe20mn11al1c_1050", "paper_id": "A18", "sequence": "1", "type": "melting", "method": "vacuum induction melting", "temperature": null, "unit": null, "duration": null, "cooling_medium": null, "reduction_ratio": null, "processing_steps_notes": "50 kg capacity, cast into 150 mm diameter ingot."},
    {"sample_id": "sample_fe20mn11al1c_1050", "paper_id": "A18", "sequence": "2", "type": "heat_treatment", "method": "homogenization", "temperature": "1200", "unit": "°C", "duration": "5 h", "cooling_medium": null, "reduction_ratio": null, "processing_steps_notes": null},
    {"sample_id": "sample_fe20mn11al1c_1050", "paper_id": "A18", "sequence": "3", "type": "thermomechanical_processing", "method": "hot rolling", "temperature": null, "unit": null, "duration": null, "cooling_medium": "air", "reduction_ratio": null, "processing_steps_notes": "Hot rolled into rods with diameter of 16 mm, then air-cooled to room temperature."},
    {"sample_id": "sample_fe20mn11al1c_1050", "paper_id": "A18", "sequence": "4", "type": "heat_treatment", "method": "solution treatment", "temperature": "1050", "unit": "°C", "duration": "2 h", "cooling_medium": "water", "reduction_ratio": null, "processing_steps_notes": "Water quenching."},
    {"sample_id": "sample_fe25mn11al1c_1050", "paper_id": "A18", "sequence": "1", "type": "melting", "method": "vacuum induction melting", "temperature": null, "unit": null, "duration": null, "cooling_medium": null, "reduction_ratio": null, "processing_steps_notes": "50 kg capacity, cast into 150 mm diameter ingot."},
    {"sample_id": "sample_fe25mn11al1c_1050", "paper_id": "A18", "sequence": "2", "type": "heat_treatment", "method": "homogenization", "temperature": "1200", "unit": "°C", "duration": "5 h", "cooling_medium": null, "reduction_ratio": null, "processing_steps_notes": null},
    {"sample_id": "sample_fe25mn11al1c_1050", "paper_id": "A18", "sequence": "3", "type": "thermomechanical_processing", "method": "hot rolling", "temperature": null, "unit": null, "duration": null, "cooling_medium": "air", "reduction_ratio": null, "processing_steps_notes": "Hot rolled into rods with diameter of 16 mm, then air-cooled to room temperature."},
    {"sample_id": "sample_fe25mn11al1c_1050", "paper_id": "A18", "sequence": "4", "type": "heat_treatment", "method": "solution treatment", "temperature": "1050", "unit": "°C", "duration": "2 h", "cooling_medium": "water", "reduction_ratio": null, "processing_steps_notes": "Water quenching."},
    {"sample_id": "sample_mn30_1050", "paper_id": "A18", "sequence": "1", "type": "melting", "method": "vacuum induction melting", "temperature": null, "unit": null, "duration": null, "cooling_medium": null, "reduction_ratio": null, "processing_steps_notes": "50 kg capacity, cast into 150 mm diameter ingot."},
    {"sample_id": "sample_mn30_1050", "paper_id": "A18", "sequence": "2", "type": "heat_treatment", "method": "homogenization", "temperature": "1200", "unit": "°C", "duration": "5 h", "cooling_medium": null, "reduction_ratio": null, "processing_steps_notes": null},
    {"sample_id": "sample_mn30_1050", "paper_id": "A18", "sequence": "3", "type": "thermomechanical_processing", "method": "hot rolling", "temperature": null, "unit": null, "duration": null, "cooling_medium": "air", "reduction_ratio": null, "processing_steps_notes": "Hot rolled into rods with diameter of 16 mm, then air-cooled to room temperature."},
    {"sample_id": "sample_mn30_1050", "paper_id": "A18", "sequence": "4", "type": "heat_treatment", "method": "solution treatment", "temperature": "1050", "unit": "°C", "duration": "2 h", "cooling_medium": "water", "reduction_ratio": null, "processing_steps_notes": "Water quenching."},
    {"sample_id": "sample_fe35mn11al1c_1050", "paper_id": "A18", "sequence": "1", "type": "melting", "method": "vacuum induction melting", "temperature": null, "unit": null, "duration": null, "cooling_medium": null, "reduction_ratio": null, "processing_steps_notes": "50 kg capacity, cast into 150 mm diameter ingot."},
    {"sample_id": "sample_fe35mn11al1c_1050", "paper_id": "A18", "sequence": "2", "type": "heat_treatment", "method": "homogenization", "temperature": "1200", "unit": "°C", "duration": "5 h", "cooling_medium": null, "reduction_ratio": null, "processing_steps_notes": null},
    {"sample_id": "sample_fe35mn11al1c_1050", "paper_id": "A18", "sequence": "3", "type": "thermomechanical_processing", "method": "hot rolling", "temperature": null, "unit": null, "duration": null, "cooling_medium": "air", "reduction_ratio": null, "processing_steps_notes": "Hot rolled into rods with diameter of 16 mm, then air-cooled to room temperature."},
    {"sample_id": "sample_fe35mn11al1c_1050", "paper_id": "A18", "sequence": "4", "type": "heat_treatment", "method": "solution treatment", "temperature": "1050", "unit": "°C", "duration": "2 h", "cooling_medium": "water", "reduction_ratio": null, "processing_steps_notes": "Water quenching."},
    {"sample_id": "sample_fe30mn6al1c_1050", "paper_id": "A18", "sequence": "1", "type": "melting", "method": "vacuum induction melting", "temperature": null, "unit": null, "duration": null, "cooling_medium": null, "reduction_ratio": null, "processing_steps_notes": "50 kg capacity, cast into 150 mm diameter ingot."},
    {"sample_id": "sample_fe30mn6al1c_1050", "paper_id": "A18", "sequence": "2", "type": "heat_treatment", "method": "homogenization", "temperature": "1200", "unit": "°C", "duration": "5 h", "cooling_medium": null, "reduction_ratio": null, "processing_steps_notes": null},
    {"sample_id": "sample_fe30mn6al1c_1050", "paper_id": "A18", "sequence": "3", "type": "thermomechanical_processing", "method": "hot rolling", "temperature": null, "unit": null, "duration": null, "cooling_medium": "air", "reduction_ratio": null, "processing_steps_notes": "Hot rolled into rods with diameter of 16 mm, then air-cooled to room temperature."},
    {"sample_id": "sample_fe30mn6al1c_1050", "paper_id": "A18", "sequence": "4", "type": "heat_treatment", "method": "solution treatment", "temperature": "1050", "unit": "°C", "duration": "2 h", "cooling_medium": "water", "reduction_ratio": null, "processing_steps_notes": "Water quenching."},
    {"sample_id": "sample_fe30mn8al1c_1050", "paper_id": "A18", "sequence": "1", "type": "melting", "method": "vacuum induction melting", "temperature": null, "unit": null, "duration": null, "cooling_medium": null, "reduction_ratio": null, "processing_steps_notes": "50 kg capacity, cast into 150 mm diameter ingot."},
    {"sample_id": "sample_fe30mn8al1c_1050", "paper_id": "A18", "sequence": "2", "type": "heat_treatment", "method": "homogenization", "temperature": "1200", "unit": "°C", "duration": "5 h", "cooling_medium": null, "reduction_ratio": null, "processing_steps_notes": null},
    {"sample_id": "sample_fe30mn8al1c_1050", "paper_id": "A18", "sequence": "3", "type": "thermomechanical_processing", "method": "hot rolling", "temperature": null, "unit": null, "duration": null, "cooling_medium": "air", "reduction_ratio": null, "processing_steps_notes": "Hot rolled into rods with diameter of 16 mm, then air-cooled to room temperature."},
    {"sample_id": "sample_fe30mn8al1c_1050", "paper_id": "A18", "sequence": "4", "type": "heat_treatment", "method": "solution treatment", "temperature": "1050", "unit": "°C", "duration": "2 h", "cooling_medium": "water", "reduction_ratio": null, "processing_steps_notes": "Water quenching."},
    {"sample_id": "sample_fe30mn10al1c_1050", "paper_id": "A18", "sequence": "1", "type": "melting", "method": "vacuum induction melting", "temperature": null, "unit": null, "duration": null, "cooling_medium": null, "reduction_ratio": null, "processing_steps_notes": "50 kg capacity, cast into 150 mm diameter ingot."},
    {"sample_id": "sample_fe30mn10al1c_1050", "paper_id": "A18", "sequence": "2", "type": "heat_treatment", "method": "homogenization", "temperature": "1200", "unit": "°C", "duration": "5 h", "cooling_medium": null, "reduction_ratio": null, "processing_steps_notes": null},
    {"sample_id": "sample_fe30mn10al1c_1050", "paper_id": "A18", "sequence": "3", "type": "thermomechanical_processing", "method": "hot rolling", "temperature": null, "unit": null, "duration": null, "cooling_medium": "air", "reduction_ratio": null, "processing_steps_notes": "Hot rolled into rods with diameter of 16 mm, then air-cooled to room temperature."},
    {"sample_id": "sample_fe30mn10al1c_1050", "paper_id": "A18", "sequence": "4", "type": "heat_treatment", "method": "solution treatment", "temperature": "1050", "unit": "°C", "duration": "2 h", "cooling_medium": "water", "reduction_ratio": null, "processing_steps_notes": "Water quenching."},
    {"sample_id": "sample_al11_1050", "paper_id": "A18", "sequence": "1", "type": "melting", "method": "vacuum induction melting", "temperature": null, "unit": null, "duration": null, "cooling_medium": null, "reduction_ratio": null, "processing_steps_notes": "50 kg capacity, cast into 150 mm diameter ingot."},
    {"sample_id": "sample_al11_1050", "paper_id": "A18", "sequence": "2", "type": "heat_treatment", "method": "homogenization", "temperature": "1200", "unit": "°C", "duration": "5 h", "cooling_medium": null, "reduction_ratio": null, "processing_steps_notes": null},
    {"sample_id": "sample_al11_1050", "paper_id": "A18", "sequence": "3", "type": "thermomechanical_processing", "method": "hot rolling", "temperature": null, "unit": null, "duration": null, "cooling_medium": "air", "reduction_ratio": null, "processing_steps_notes": "Hot rolled into rods with diameter of 16 mm, then air-cooled to room temperature."},
    {"sample_id": "sample_al11_1050", "paper_id": "A18", "sequence": "4", "type": "heat_treatment", "method": "solution treatment", "temperature": "1050", "unit": "°C", "duration": "2 h", "cooling_medium": "water", "reduction_ratio": null, "processing_steps_notes": "Water quenching."},
    {"sample_id": "sample_fe30mn12al1c_1050", "paper_id": "A18", "sequence": "1", "type": "melting", "method": "vacuum induction melting", "temperature": null, "unit": null, "duration": null, "cooling_medium": null, "reduction_ratio": null, "processing_steps_notes": "50 kg capacity, cast into 150 mm diameter ingot."},
    {"sample_id": "sample_fe30mn12al1c_1050", "paper_id": "A18", "sequence": "2", "type": "heat_treatment", "method": "homogenization", "temperature": "1200", "unit": "°C", "duration": "5 h", "cooling_medium": null, "reduction_ratio": null, "processing_steps_notes": null},
    {"sample_id": "sample_fe30mn12al1c_1050", "paper_id": "A18", "sequence": "3", "type": "thermomechanical_processing", "method": "hot rolling", "temperature": null, "unit": null, "duration": null, "cooling_medium": "air", "reduction_ratio": null, "processing_steps_notes": "Hot rolled into rods with diameter of 16 mm, then air-cooled to room temperature."},
    {"sample_id": "sample_fe30mn12al1c_1050", "paper_id": "A18", "sequence": "4", "type": "heat_treatment", "method": "solution treatment", "temperature": "1050", "unit": "°C", "duration": "2 h", "cooling_medium": "water", "reduction_ratio": null, "processing_steps_notes": "Water quenching."},
    {"sample_id": "sample_fe30mn6al1c_1100", "paper_id": "A18", "sequence": "1", "type": "melting", "method": "vacuum induction melting", "temperature": null, "unit": null, "duration": null, "cooling_medium": null, "reduction_ratio": null, "processing_steps_notes": "50 kg capacity, cast into 150 mm diameter ingot."},
    {"sample_id": "sample_fe30mn6al1c_1100", "paper_id": "A18", "sequence": "2", "type": "heat_treatment", "method": "homogenization", "temperature": "1200", "unit": "°C", "duration": "5 h", "cooling_medium": null, "reduction_ratio": null, "processing_steps_notes": null},
    {"sample_id": "sample_fe30mn6al1c_1100", "paper_id": "A18", "sequence": "3", "type": "thermomechanical_processing", "method": "hot rolling", "temperature": null, "unit": null, "duration": null, "cooling_medium": "air", "reduction_ratio": null, "processing_steps_notes": "Hot rolled into rods with diameter of 16 mm, then air-cooled to room temperature."},
    {"sample_id": "sample_fe30mn6al1c_1100", "paper_id": "A18", "sequence": "4", "type": "heat_treatment", "method": "solution treatment", "temperature": "1100", "unit": "°C", "duration": "2 h", "cooling_medium": "water", "reduction_ratio": null, "processing_steps_notes": "Water quenching."},
    {"sample_id": "sample_fe30mn8al1c_1100", "paper_id": "A18", "sequence": "1", "type": "melting", "method": "vacuum induction melting", "temperature": null, "unit": null, "duration": null, "cooling_medium": null, "reduction_ratio": null, "processing_steps_notes": "50 kg capacity, cast into 150 mm diameter ingot."},
    {"sample_id": "sample_fe30mn8al1c_1100", "paper_id": "A18", "sequence": "2", "type": "heat_treatment", "method": "homogenization", "temperature": "1200", "unit": "°C", "duration": "5 h", "cooling_medium": null, "reduction_ratio": null, "processing_steps_notes": null},
    {"sample_id": "sample_fe30mn8al1c_1100", "paper_id": "A18", "sequence": "3", "type": "thermomechanical_processing", "method": "hot rolling", "temperature": null, "unit": null, "duration": null, "cooling_medium": "air", "reduction_ratio": null, "processing_steps_notes": "Hot rolled into rods with diameter of 16 mm, then air-cooled to room temperature."},
    {"sample_id": "sample_fe30mn8al1c_1100", "paper_id": "A18", "sequence": "4", "type": "heat_treatment", "method": "solution treatment", "temperature": "1100", "unit": "°C", "duration": "2 h", "cooling_medium": "water", "reduction_ratio": null, "processing_steps_notes": "Water quenching."},
    {"sample_id": "sample_fe30mn10al1c_1100", "paper_id": "A18", "sequence": "1", "type": "melting", "method": "vacuum induction melting", "temperature": null, "unit": null, "duration": null, "cooling_medium": null, "reduction_ratio": null, "processing_steps_notes": "50 kg capacity, cast into 150 mm diameter ingot."},
    {"sample_id": "sample_fe30mn10al1c_1100", "paper_id": "A18", "sequence": "2", "type": "heat_treatment", "method": "homogenization", "temperature": "1200", "unit": "°C", "duration": "5 h", "cooling_medium": null, "reduction_ratio": null, "processing_steps_notes": null},
    {"sample_id": "sample_fe30mn10al1c_1100", "paper_id": "A18", "sequence": "3", "type": "thermomechanical_processing", "method": "hot rolling", "temperature": null, "unit": null, "duration": null, "cooling_medium": "air", "reduction_ratio": null, "processing_steps_notes": "Hot rolled into rods with diameter of 16 mm, then air-cooled to room temperature."},
    {"sample_id": "sample_fe30mn10al1c_1100", "paper_id": "A18", "sequence": "4", "type": "heat_treatment", "method": "solution treatment", "temperature": "1100", "unit": "°C", "duration": "2 h", "cooling_medium": "water", "reduction_ratio": null, "processing_steps_notes": "Water quenching."},
    {"sample_id": "sample_al11_1100", "paper_id": "A18", "sequence": "1", "type": "melting", "method": "vacuum induction melting", "temperature": null, "unit": null, "duration": null, "cooling_medium": null, "reduction_ratio": null, "processing_steps_notes": "50 kg capacity, cast into 150 mm diameter ingot."},
    {"sample_id": "sample_al11_1100", "paper_id": "A18", "sequence": "2", "type": "heat_treatment", "method": "homogenization", "temperature": "1200", "unit": "°C", "duration": "5 h", "cooling_medium": null, "reduction_ratio": null, "processing_steps_notes": null},
    {"sample_id": "sample_al11_1100", "paper_id": "A18", "sequence": "3", "type": "thermomechanical_processing", "method": "hot rolling", "temperature": null, "unit": null, "duration": null, "cooling_medium": "air", "reduction_ratio": null, "processing_steps_notes": "Hot rolled into rods with diameter of 16 mm, then air-cooled to room temperature."},
    {"sample_id": "sample_al11_1100", "paper_id": "A18", "sequence": "4", "type": "heat_treatment", "method": "solution treatment", "temperature": "1100", "unit": "°C", "duration": "2 h", "cooling_medium": "water", "reduction_ratio": null, "processing_steps_notes": "Water quenching."},
    {"sample_id": "sample_fe30mn12al1c_1100", "paper_id": "A18", "sequence": "1", "type": "melting", "method": "vacuum induction melting", "temperature": null, "unit": null, "duration": null, "cooling_medium": null, "reduction_ratio": null, "processing_steps_notes": "50 kg capacity, cast into 150 mm diameter ingot."},
    {"sample_id": "sample_fe30mn12al1c_1100", "paper_id": "A18", "sequence": "2", "type": "heat_treatment", "method": "homogenization", "temperature": "1200", "unit": "°C", "duration": "5 h", "cooling_medium": null, "reduction_ratio": null, "processing_steps_notes": null},
    {"sample_id": "sample_fe30mn12al1c_1100", "paper_id": "A18", "sequence": "3", "type": "thermomechanical_processing", "method": "hot rolling", "temperature": null, "unit": null, "duration": null, "cooling_medium": "air", "reduction_ratio": null, "processing_steps_notes": "Hot rolled into rods with diameter of 16 mm, then air-cooled to room temperature."},
    {"sample_id": "sample_fe30mn12al1c_1100", "paper_id": "A18", "sequence": "4", "type": "heat_treatment", "method": "solution treatment", "temperature": "1100", "unit": "°C", "duration": "2 h", "cooling_medium": "water", "reduction_ratio": null, "processing_steps_notes": "Water quenching."}
  ],
  "structures": [
    {
      "structure_id": "str_fe30mn11al06c_1050",
      "sample_id": "sample_fe30mn11al06c_1050",
      "overall_structure": "Duplex FCC austenite + BCC ferrite after solution treatment at 1050°C for 2 h.",
      "number_of_phases": "2",
      "microstructure_counts": null,
      "microstructure_list": [
        {
          "uuid": "uuid_fcc_c06",
          "related_sequence": "4",
          "phases_present": [
            {
              "phase_name": "austenite",
              "crystal_structure": "FCC",
              "volume_fraction": null,
              "morphology": null,
              "grain_size": "7.3 ± 1.2 μm",
              "texture": null
            },
            {
              "phase_name": "ferrite",
              "crystal_structure": "BCC",
              "volume_fraction": "30",
              "morphology": null,
              "grain_size": "5.5 ± 1.4 μm",
              "texture": null
            }
          ],
          "defects": [{"type": "twin boundaries", "porosity": null, "inclusions": [], "dislocation_density": null, "lattice_distortion": null}],
          "grain_structure": {
            "average_grain_size": {"value": "7.3 ± 1.2", "unit": "μm"},
            "grain_size_distribution": null,
            "texture": null
          },
          "precipitates": [
            {
              "precipitate_id": "k_carbide_c06",
              "type": "intragranular κ-carbide",
              "size": {"value": "1.0 ± 0.4", "unit": "nm"},
              "distribution": "uniformly distributed in austenite matrix",
              "coherency": "coherent"
            }
          ]
        }
      ]
    },
    {
      "structure_id": "str_fe30mn11al10c_1050",
      "sample_id": "sample_fe30mn11al10c_1050",
      "overall_structure": "Single-phase FCC austenite with coarser grains after solution treatment at 1050°C for 2 h.",
      "number_of_phases": "1",
      "microstructure_counts": null,
      "microstructure_list": [
        {
          "uuid": "uuid_fcc_c10",
          "related_sequence": "4",
          "phases_present": [
            {
              "phase_name": "austenite",
              "crystal_structure": "FCC",
              "volume_fraction": null,
              "morphology": null,
              "grain_size": "23.7 ± 1.3 μm",
              "texture": null
            }
          ],
          "defects": [{"type": "twin boundaries", "porosity": null, "inclusions": [], "dislocation_density": null, "lattice_distortion": null}],
          "grain_structure": {
            "average_grain_size": {"value": "23.7 ± 1.3", "unit": "μm"},
            "grain_size_distribution": null,
            "texture": null
          },
          "precipitates": [
            {
              "precipitate_id": "k_carbide_c10",
              "type": "intragranular κ-carbide",
              "size": {"value": "3.0 ± 0.6", "unit": "nm"},
              "distribution": "uniformly distributed in austenite matrix",
              "coherency": "coherent"
            }
          ]
        }
      ]
    },
    {
      "structure_id": "str_fe30mn11al12c_1050",
      "sample_id": "sample_fe30mn11al12c_1050",
      "overall_structure": "Single-phase FCC austenite after solution treatment at 1050°C for 2 h.",
      "number_of_phases": "1",
      "microstructure_counts": null,
      "microstructure_list": [
        {
          "uuid": "uuid_fcc_c12",
          "related_sequence": "4",
          "phases_present": [
            {
              "phase_name": "austenite",
              "crystal_structure": "FCC",
              "volume_fraction": null,
              "morphology": null,
              "grain_size": "22.5 ± 1.4 μm",
              "texture": null
            }
          ],
          "defects": [{"type": "twin boundaries", "porosity": null, "inclusions": [], "dislocation_density": null, "lattice_distortion": null}],
          "grain_structure": {
            "average_grain_size": {"value": "22.5 ± 1.4", "unit": "μm"},
            "grain_size_distribution": null,
            "texture": null
          },
          "precipitates": [
            {
              "precipitate_id": "k_carbide_c12",
              "type": "intragranular κ-carbide",
              "size": {"value": "20 ± 6", "unit": "nm"},
              "distribution": "uniformly distributed in austenite matrix",
              "coherency": "coherent"
            }
          ]
        }
      ]
    },
    {
      "structure_id": "str_fe30mn11al15c_1050",
      "sample_id": "sample_fe30mn11al15c_1050",
      "overall_structure": "Single-phase FCC austenite after solution treatment at 1050°C for 2 h.",
      "number_of_phases": "1",
      "microstructure_counts": null,
      "microstructure_list": [
        {
          "uuid": "uuid_fcc_c15",
          "related_sequence": "4",
          "phases_present": [
            {
              "phase_name": "austenite",
              "crystal_structure": "FCC",
              "volume_fraction": null,
              "morphology": null,
              "grain_size": "22.4 ± 1.4 μm",
              "texture": null
            }
          ],
          "defects": [{"type": "twin boundaries", "porosity": null, "inclusions": [], "dislocation_density": null, "lattice_distortion": null}],
          "grain_structure": {
            "average_grain_size": {"value": "22.4 ± 1.4", "unit": "μm"},
            "grain_size_distribution": null,
            "texture": null
          },
          "precipitates": [
            {
              "precipitate_id": "k_carbide_c15",
              "type": "intragranular κ-carbide",
              "size": {"value": "50 ± 18", "unit": "nm"},
              "distribution": "uniformly distributed in austenite matrix; regular rectangular shape observed",
              "coherency": "coherent"
            }
          ]
        }
      ]
    },
    {
      "structure_id": "str_fe20mn11al1c_1050",
      "sample_id": "sample_fe20mn11al1c_1050",
      "overall_structure": "Duplex FCC austenite + BCC ferrite after solution treatment at 1050°C for 2 h.",
      "number_of_phases": "2",
      "microstructure_counts": null,
      "microstructure_list": [
        {
          "uuid": "uuid_fcc_mn20",
          "related_sequence": "4",
          "phases_present": [
            {
              "phase_name": "austenite",
              "crystal_structure": "FCC",
              "volume_fraction": null,
              "morphology": null,
              "grain_size": "9.9 ± 1.3 μm",
              "texture": null
            },
            {
              "phase_name": "ferrite",
              "crystal_structure": "BCC",
              "volume_fraction": "3.3",
              "morphology": null,
              "grain_size": "4.1 ± 0.7 μm",
              "texture": null
            }
          ],
          "defects": [{"type": "twin boundaries", "porosity": null, "inclusions": [], "dislocation_density": null, "lattice_distortion": null}],
