Repository: RiverYanggg/SteelDig_multimodal

# Evaluation Framework

这个目录实现当前的结构化抽取评估流程。它比较两套 `text_extraction.json`，数据来自 `outputs_exp/` 下各模型的抽取结果目录。

当前 `outputs_exp/` 中可用的模型目录示例：`deepseek`、`doubao`、`kimi`（以实际存在的子目录为准）。

- 真值（truth）：`outputs_exp/<truth_model>/<paper_id>/final/text_extraction.json`
- 预测（pred）：`outputs_exp/<pred_model>/<paper_id>/final/text_extraction.json`

通过 `--truth` 与 `--pred` 可任意指定哪套模型作为真值、哪套作为预测。例如 `--truth doubao --pred deepseek` 表示以 doubao 为真值、以 deepseek 为预测进行评估。

当前评估的核心原则是：

- 论文级配对由目录名决定，例如 `A0`、`A1`。
- 先做对象对齐，尤其是 `alloy/process/sample`。
- 对齐后由代码展开同一个 canonical object 下的同一个字段。
- 代码先做确定性判断；只有语义不确定的同字段值才交给 LLM judge。
- LLM judge 只输出 `true/false`，不负责计算指标。
- Precision/Recall/F1 全部由代码根据最终字段匹配结果计算。

---

File: evaluation_json2json/outputs_exp/kimi/A19/intermediate/text/text_extraction.txt (part 1 of 2)
```json
{
  "papers": [
    {
      "paper_id": "A19",
      "doi": null,
      "title": "Effects of annealing temperature on microstructure and mechanical properties of a low density δ-TRIP steel plate via intercritical quenching-annealing process",
      "authors": [
        "Feifan Li",
        "Xueliang Shang",
        "Jingxiao Zhao",
        "Xuemin Wang",
        "Xiangyu Xu",
        "Zhongwen Wu"
      ],
      "publication_year": null,
      "journal": null,
      "keywords": [
        "Laminated microstructure",
        "Fe–Mn–Al–C steel",
        "Mechanical properties",
        "Austenitic stability"
      ],
      "research_type": "experimental",
      "paper_scope": "Investigated the effects of annealing temperature on microstructure, mechanical properties, austenite stability, and deformation behavior of Fe-9Mn-5Al-0.3C low-density steel plates processed by intercritical quenching-annealing, focusing on TRIP/TWIP effects and laminated microstructure evolution."
    }
  ],
  "alloys": [
    {
      "alloy_id": "alloy_fe9mn5al03c",
      "paper_id": "A19",
      "alloy_name": "Fe-9Mn-5Al-0.3C low density steel",
      "aliases": [
        "Fe–9Mn–5Al-0.3C",
        "Fe-8.9Mn-4.6Al-0.29C"
      ],
      "base_element": "Fe",
      "alloying_elements": [
        "Mn",
        "Al",
        "C"
      ],
      "nominal_composition": [
        {
          "element": "C",
          "weight_percent": "0.29",
          "atomic_percent": null
        },
        {
          "element": "Al",
          "weight_percent": "4.6",
          "atomic_percent": null
        },
        {
          "element": "Mn",
          "weight_percent": "8.9",
          "atomic_percent": null
        },
        {
          "element": "P",
          "weight_percent": "<0.005",
          "atomic_percent": null
        },
        {
          "element": "S",
          "weight_percent": "<0.005",
          "atomic_percent": null
        },
        {
          "element": "Fe",
          "weight_percent": "Balance",
          "atomic_percent": null
        }
      ],
      "alloys_notes": "Actual composition measured for the experimental steel prepared by vacuum induction furnace. Density measured as 7.34 g/cm³ by Drainage Method using Archimedes’ Principle, which is 6.7% lower than that of conventional low-carbon low-alloyed steels."
    }
  ],
  "processes": [
    {
      "process_id": "proc_fe9mn5al03c_hr",
      "paper_id": "A19",
      "alloy_id": "alloy_fe9mn5al03c",
      "description": "Hot-rolled state: ingot homogenized and forged, then reheated to 1100°C for 2 h, hot rolled from 80 mm to 12 mm in eight passes with initial rolling temperature ~1050°C and finishing ~950°C, followed by air cooling to room temperature.",
      "processes_notes": null
    },
    {
      "process_id": "proc_fe9mn5al03c_iq1050",
      "paper_id": "A19",
      "alloy_id": "alloy_fe9mn5al03c",
      "description": "Intercritical quenching at 1050°C: hot-rolled plate reheated to 1050°C in the ferrite-austenite dual-phase region for 1 h, followed by water quenching.",
      "processes_notes": null
    },
    {
      "process_id": "proc_fe9mn5al03c_qa620",
      "paper_id": "A19",
      "alloy_id": "alloy_fe9mn5al03c",
      "description": "Quenching-annealing at 620°C: water-quenched plate annealed at 620°C for 1 h, followed by air cooling.",
      "processes_notes": "Carbides precipitated in tempered martensite region at this annealing temperature."
    },
    {
      "process_id": "proc_fe9mn5al03c_qa680",
      "paper_id": "A19",
      "alloy_id": "alloy_fe9mn5al03c",
      "description": "Quenching-annealing at 680°C: water-quenched plate annealed at 680°C for 1 h, followed by air cooling.",
      "processes_notes": null
    },
    {
      "process_id": "proc_fe9mn5al03c_qa740",
      "paper_id": "A19",
      "alloy_id": "alloy_fe9mn5al03c",
      "description": "Quenching-annealing at 740°C: water-quenched plate annealed at 740°C for 1 h, followed by air cooling.",
      "processes_notes": "This condition produced the highest product of strength and elongation and the maximum uniform elongation among the QA series."
    },
    {
      "process_id": "proc_fe9mn5al03c_qa800",
      "paper_id": "A19",
      "alloy_id": "alloy_fe9mn5al03c",
      "description": "Quenching-annealing at 800°C: water-quenched plate annealed at 800°C for 1 h, followed by air cooling.",
      "processes_notes": "Some austenite underwent martensitic transformation during air cooling after annealing, resulting in new martensite in the tempered martensite region."
    }
  ],
  "samples": [
    {
      "sample_id": "sample_fe9mn5al03c_hr",
      "paper_id": "A19",
      "alloy_id": "alloy_fe9mn5al03c",
      "process_id": "proc_fe9mn5al03c_hr"
    },
    {
      "sample_id": "sample_fe9mn5al03c_iq1050",
      "paper_id": "A19",
      "alloy_id": "alloy_fe9mn5al03c",
      "process_id": "proc_fe9mn5al03c_iq1050"
    },
    {
      "sample_id": "sample_fe9mn5al03c_qa620",
      "paper_id": "A19",
      "alloy_id": "alloy_fe9mn5al03c",
      "process_id": "proc_fe9mn5al03c_qa620"
    },
    {
      "sample_id": "sample_fe9mn5al03c_qa680",
      "paper_id": "A19",
      "alloy_id": "alloy_fe9mn5al03c",
      "process_id": "proc_fe9mn5al03c_qa680"
    },
    {
      "sample_id": "sample_fe9mn5al03c_qa740",
      "paper_id": "A19",
      "alloy_id": "alloy_fe9mn5al03c",
      "process_id": "proc_fe9mn5al03c_qa740"
    },
    {
      "sample_id": "sample_fe9mn5al03c_qa800",
      "paper_id": "A19",
      "alloy_id": "alloy_fe9mn5al03c",
      "process_id": "proc_fe9mn5al03c_qa800"
    }
  ],
  "processing_steps": [
    {
      "sample_id": "sample_fe9mn5al03c_hr",
      "paper_id": "A19",
      "sequence": "1",
      "type": "heat_treatment",
      "method": "homogenization and forging",
      "temperature": "1100",
      "unit": "°C",
      "duration": "2 h",
      "cooling_medium": null,
      "reduction_ratio": null,
      "processing_steps_notes": "Ingot heated to 1100°C for 2 h and forged into a square forging ingot measuring 80 mm × 70 mm."
    },
    {
      "sample_id": "sample_fe9mn5al03c_hr",
      "paper_id": "A19",
      "sequence": "2",
      "type": "thermomechanical_processing",
      "method": "hot rolling",
      "temperature": "1100",
      "unit": "°C",
      "duration": "2 h",
      "cooling_medium": null,
      "reduction_ratio": "80 to 12 mm in eight passes",
      "processing_steps_notes": "Reheated to 1100°C and held for 2 h; initial rolling temperature approximately 1050°C and finishing rolling temperature approximately 950°C."
    },
    {
      "sample_id": "sample_fe9mn5al03c_hr",
      "paper_id": "A19",
      "sequence": "3",
      "type": "cooling",
      "method": "air cooling",
      "temperature": null,
      "unit": null,
      "duration": null,
      "cooling_medium": "air",
      "reduction_ratio": null,
      "processing_steps_notes": "Cooled to room temperature after hot rolling."
    },
    {
      "sample_id": "sample_fe9mn5al03c_iq1050",
      "paper_id": "A19",
      "sequence": "1",
      "type": "heat_treatment",
      "method": "intercritical heating",
      "temperature": "1050",
      "unit": "°C",
      "duration": "1 h",
      "cooling_medium": null,
      "reduction_ratio": null,
      "processing_steps_notes": "Reheated to 1050°C in the ferrite and austenite dual-phase region."
    },
    {
      "sample_id": "sample_fe9mn5al03c_iq1050",
      "paper_id": "A19",
      "sequence": "2",
      "type": "cooling",
      "method": "water quenching",
      "temperature": null,
      "unit": null,
      "duration": null,
      "cooling_medium": "water",
      "reduction_ratio": null,
      "processing_steps_notes": "Water quenched after holding at 1050°C."
    },
    {
      "sample_id": "sample_fe9mn5al03c_qa620",
      "paper_id": "A19",
      "sequence": "1",
      "type": "heat_treatment",
      "method": "intercritical heating",
      "temperature": "1050",
      "unit": "°C",
      "duration": "1 h",
      "cooling_medium": null,
      "reduction_ratio": null,
      "processing_steps_notes": "Hot-rolled plate reheated to 1050°C in the ferrite-austenite dual-phase region."
    },
    {
      "sample_id": "sample_fe9mn5al03c_qa620",
      "paper_id": "A19",
      "sequence": "2",
      "type": "cooling",
      "method": "water quenching",
      "temperature": null,
      "unit": null,
      "duration": null,
      "cooling_medium": "water",
      "reduction_ratio": null,
      "processing_steps_notes": "Water quenched after intercritical heating."
    },
    {
      "sample_id": "sample_fe9mn5al03c_qa620",
      "paper_id": "A19",
      "sequence": "3",
      "type": "heat_treatment",
      "method": "annealing",
      "temperature": "620",
      "unit": "°C",
      "duration": "1 h",
      "cooling_medium": null,
      "reduction_ratio": null,
      "processing_steps_notes": "Annealed at 620°C following water quenching."
    },
    {
      "sample_id": "sample_fe9mn5al03c_qa620",
      "paper_id": "A19",
      "sequence": "4",
      "type": "cooling",
      "method": "air cooling",
      "temperature": null,
      "unit": null,
      "duration": null,
      "cooling_medium": "air",
      "reduction_ratio": null,
      "processing_steps_notes": "Cooled to room temperature after annealing."
    },
    {
      "sample_id": "sample_fe9mn5al03c_qa680",
      "paper_id": "A19",
      "sequence": "1",
      "type": "heat_treatment",
      "method": "intercritical heating",
      "temperature": "1050",
      "unit": "°C",
      "duration": "1 h",
      "cooling_medium": null,
      "reduction_ratio": null,
      "processing_steps_notes": "Hot-rolled plate reheated to 1050°C in the ferrite-austenite dual-phase region."
    },
    {
      "sample_id": "sample_fe9mn5al03c_qa680",
      "paper_id": "A19",
      "sequence": "2",
      "type": "cooling",
      "method": "water quenching",
      "temperature": null,
      "unit": null,
      "duration": null,
      "cooling_medium": "water",
      "reduction_ratio": null,
      "processing_steps_notes": "Water quenched after intercritical heating."
    },
    {
      "sample_id": "sample_fe9mn5al03c_qa680",
      "paper_id": "A19",
      "sequence": "3",
      "type": "heat_treatment",
      "method": "annealing",
      "temperature": "680",
      "unit": "°C",
      "duration": "1 h",
      "cooling_medium": null,
      "reduction_ratio": null,
      "processing_steps_notes": "Annealed at 680°C following water quenching."
    },
    {
      "sample_id": "sample_fe9mn5al03c_qa680",
      "paper_id": "A19",
      "sequence": "4",
      "type": "cooling",
      "method": "air cooling",
      "temperature": null,
      "unit": null,
      "duration": null,
      "cooling_medium": "air",
      "reduction_ratio": null,
      "processing_steps_notes": "Cooled to room temperature after annealing."
    },
    {
      "sample_id": "sample_fe9mn5al03c_qa740",
      "paper_id": "A19",
      "sequence": "1",
      "type": "heat_treatment",
      "method": "intercritical heating",
      "temperature": "1050",
      "unit": "°C",
      "duration": "1 h",
      "cooling_medium": null,
      "reduction_ratio": null,
      "processing_steps_notes": "Hot-rolled plate reheated to 1050°C in the ferrite-austenite dual-phase region."
    },
    {
      "sample_id": "sample_fe9mn5al03c_qa740",
      "paper_id": "A19",
      "sequence": "2",
      "type": "cooling",
      "method": "water quenching",
      "temperature": null,
      "unit": null,
      "duration": null,
      "cooling_medium": "water",
      "reduction_ratio": null,
      "processing_steps_notes": "Water quenched after intercritical heating."
    },
    {
      "sample_id": "sample_fe9mn5al03c_qa740",
      "paper_id": "A19",
      "sequence": "3",
      "type": "heat_treatment",
      "method": "annealing",
      "temperature": "740",
      "unit": "°C",
      "duration": "1 h",
      "cooling_medium": null,
      "reduction_ratio": null,
      "processing_steps_notes": "Annealed at 740°C following water quenching."
    },
    {
      "sample_id": "sample_fe9mn5al03c_qa740",
      "paper_id": "A19",
      "sequence": "4",
      "type": "cooling",
      "method": "air cooling",
      "temperature": null,
      "unit": null,
      "duration": null,
      "cooling_medium": "air",
      "reduction_ratio": null,
      "processing_steps_notes": "Cooled to room temperature after annealing."
    },
    {
      "sample_id": "sample_fe9mn5al03c_qa800",
      "paper_id": "A19",
      "sequence": "1",
      "type": "heat_treatment",
      "method": "intercritical heating",
      "temperature": "1050",
      "unit": "°C",
      "duration": "1 h",
      "cooling_medium": null,
      "reduction_ratio": null,
      "processing_steps_notes": "Hot-rolled plate reheated to 1050°C in the ferrite-austenite dual-phase region."
    },
    {
      "sample_id": "sample_fe9mn5al03c_qa800",
      "paper_id": "A19",
      "sequence": "2",
      "type": "cooling",
      "method": "water quenching",
      "temperature": null,
      "unit": null,
      "duration": null,
      "cooling_medium": "water",
      "reduction_ratio": null,
      "processing_steps_notes": "Water quenched after intercritical heating."
    },
    {
      "sample_id": "sample_fe9mn5al03c_qa800",
      "paper_id": "A19",
      "sequence": "3",
      "type": "heat_treatment",
      "method": "annealing",
      "temperature": "800",
      "unit": "°C",
      "duration": "1 h",
      "cooling_medium": null,
      "reduction_ratio": null,
      "processing_steps_notes": "Annealed at 800°C following water quenching."
    },
    {
      "sample_id": "sample_fe9mn5al03c_qa800",
      "paper_id": "A19",
      "sequence": "4",
      "type": "cooling",
      "method": "air cooling",
      "temperature": null,
      "unit": null,
      "duration": null,
      "cooling_medium": "air",
      "reduction_ratio": null,
      "processing_steps_notes": "Cooled to room temperature after annealing; some austenite transformed to martensite during this air cooling."
    }
  ],
  "structures": [
    {
      "structure_id": "str_hr",
      "sample_id": "sample_fe9mn5al03c_hr",
      "overall_structure": "Laminated microstructure consisting of δ-ferrite bands and lath martensite, with retained austenite in martensite bands",
      "number_of_phases": "3",
      "microstructure_counts": null,
      "microstructure_list": [
        {
          "uuid": "uuid_hr_main",
          "related_sequence": null,
          "phases_present": [
            {
              "phase_name": "δ-ferrite",
              "crystal_structure": "BCC_A2",
              "volume_fraction": null,
              "morphology": "bands",
              "grain_size": null,
              "texture": null
            },
            {
              "phase_name": "α-ferrite",
              "crystal_structure": "BCC",
              "volume_fraction": null,
              "morphology": null,
              "grain_size": null,
              "texture": null
            },
            {
              "phase_name": "lath martensite",
              "crystal_structure": "BCT",
              "volume_fraction": null,
              "morphology": "laths",
              "grain_size": null,
              "texture": null
            },
            {
              "phase_name": "retained austenite",
              "crystal_structure": "FCC_A1",
              "volume_fraction": "~16% (by EBSD)",
              "morphology": "in martensite bands",
              "grain_size": null,
              "texture": null
            }
          ],
          "defects": [
            {
              "type": "geometrically necessary dislocations",
              "porosity": null,
              "inclusions": [],
              "dislocation_density": "BCC phase: 10.81 × 10^14 /m^2; FCC phase: 8.37 × 10^14 /m^2",
              "lattice_distortion": null
            }
          ],
          "grain_structure": {
            "average_grain_size": {
              "value": null,
              "unit": null
            },
            "grain_size_distribution": null,
            "texture": null
          },
          "precipitates": []
        }
      ]
    },
    {
      "structure_id": "str_iq1050",
      "sample_id": "sample_fe9mn5al03c_iq1050",
      "overall_structure": "Laminated microstructure inherited from hot-rolled state; δ-ferrite bands became thinner and discontinuous; prior austenite grain grew up",
      "number_of_phases": "3",
      "microstructure_counts": null,
      "microstructure_list": [
        {
          "uuid": "uuid_iq1050_main",
          "related_sequence": null,
          "phases_present": [
            {
              "phase_name": "δ-ferrite",
              "crystal_structure": "BCC_A2",
              "volume_fraction": null,
              "morphology": "thinner bands and discontinuous grains",
              "grain_size": null,
              "texture": null
            },
            {
              "phase_name": "lath martensite",
              "crystal_structure": "BCT",
              "volume_fraction": null,
              "morphology": "laths",
              "grain_size": null,
              "texture": null
            },
            {
              "phase_name": "retained austenite",
              "crystal_structure": "FCC_A1",
              "volume_fraction": "~7% (by EBSD)",
              "morphology": "fewer at room temperature",
              "grain_size": null,
              "texture": null
            }
          ],
          "defects": [
            {
              "type": "geometrically necessary dislocations",
              "porosity": null,
              "inclusions": [],
              "dislocation_density": "BCC phase: 8.23 × 10^14 /m^2; FCC phase: 5.01 × 10^14 /m^2",
              "lattice_distortion": null
            }
          ],
          "grain_structure": {
            "average_grain_size": {
              "value": null,
              "unit": null
            },
            "grain_size_distribution": null,
            "texture": null
          },
          "precipitates": []
        }
      ]
    },
    {
      "structure_id": "str_qa620",
      "sample_id": "sample_fe9mn5al03c_qa620",
      "overall_structure": "Laminated microstructure consisting of δ-ferrite bands and tempered martensite lamellar with fine reverted austenite grains and precipitated carbides",
      "number_of_phases": "4",
      "microstructure_counts": null,
      "microstructure_list": [
        {
          "uuid": "uuid_qa620_main",
          "related_sequence": "3",
          "phases_present": [
            {
              "phase_name": "δ-ferrite",
              "crystal_structure": "BCC_A2",
              "volume_fraction": null,
              "morphology": "bands",
              "grain_size": null,
              "texture": null
            },
            {
              "phase_name": "tempered martensite",
              "crystal_structure": "BCC",
              "volume_fraction": null,
              "morphology": "lamellar",
              "grain_size": null,
              "texture": null
            },
            {
              "phase_name": "retained/reverted austenite",
              "crystal_structure": "FCC_A1",
              "volume_fraction": "~33% (by XRD), ~28% (by EBSD)",
              "morphology": "fine grains among tempered martensitic laths",
              "grain_size": null,
              "texture": null
            },
            {
              "phase_name": "carbides",
              "crystal_structure": null,
              "volume_fraction": null,
              "morphology": "widely distributed in tempered martensite",
              "grain_size": null,
              "texture": null
            }
          ],
          "defects": [
            {
              "type": "geometrically necessary dislocations",
              "porosity": null,
              "inclusions": [],
              "dislocation_density": "BCC phase: 5.63 × 10^14 /m^2; FCC phase: 3.39 × 10^14 /m^2",
              "lattice_distortion": null
            }
          ],
          "grain_structure": {
            "average_grain_size": {
              "value": null,
              "unit": null
            },
            "grain_size_distribution": null,
            "texture": null
          },
          "precipitates": [
            {
              "precipitate_id": "ppt_qa620_cm",
              "type": "carbides (cementite)",
              "size": {
                "value": null,
                "unit": null
              },
              "distribution": "widely distributed in tempered martensite",
              "coherency": null
            }
          ]
        }
      ]
    },
    {
      "structure_id": "str_qa680",
      "sample_id": "sample_fe9mn5al03c_qa680",
      "overall_structure": "Laminated microstructure consisting of δ-ferrite bands and tempered martensite lamellar with fine reverted austenite grains",
      "number_of_phases": "3",
      "microstructure_counts": null,
      "microstructure_list": [
        {
          "uuid": "uuid_qa680_main",
          "related_sequence": "3",
          "phases_present": [
            {
              "phase_name": "δ-ferrite",
              "crystal_structure": "BCC_A2",
              "volume_fraction": null,
              "morphology": "bands",
              "grain_size": null,
              "texture": null
            },
            {
              "phase_name": "tempered martensite",
              "crystal_structure": "BCC",
              "volume_fraction": null,
              "morphology": "lamellar",
              "grain_size": null,
              "texture": null
            },
            {
              "phase_name": "retained/reverted austenite",
              "crystal_structure": "FCC_A1",
              "volume_fraction": "~37% (by XRD), ~35% (by EBSD)",
              "morphology": "fine grains among tempered martensitic laths",
              "grain_size": null,
              "texture": null
            }
          ],
          "defects": [
            {
              "type": "geometrically necessary dislocations",
              "porosity": null,
              "inclusions": [],
              "dislocation_density": "BCC phase: 4.93 × 10^14 /m^2; FCC phase: 2.98 × 10^14 /m^2",
              "lattice_distortion": null
            }
          ],
          "grain_structure": {
            "average_grain_size": {
              "value": null,
              "unit": null
            },
            "grain_size_distribution": null,
            "texture": null
          },
          "precipitates": []
        }
      ]
    },
    {
      "structure_id": "str_qa740",
      "sample_id": "sample_fe9mn5al03c_qa740",
      "overall_structure": "Laminated microstructure consisting of δ-ferrite bands and tempered martensite lamellar with fine reverted austenite grains",
      "number_of_phases": "3",
      "microstructure_counts": null,
      "microstructure_list": [
        {
          "uuid": "uuid_qa740_main",
          "related_sequence": "3",
          "phases_present": [
            {
              "phase_name": "δ-ferrite",
              "crystal_structure": "BCC_A2",
              "volume_fraction": null,
              "morphology": "bands",
              "grain_size": null,
              "texture": null
            },
            {
              "phase_name": "tempered martensite",
              "crystal_structure": "BCC",
              "volume_fraction": null,
              "morphology": "lamellar",
              "grain_size": null,
              "texture": null
            },
            {
              "phase_name": "retained/reverted austenite",
              "crystal_structure": "FCC_A1",
              "volume_fraction": "~51% (by XRD), ~50% (by EBSD)",
              "morphology": "fine grains among tempered martensitic laths",
              "grain_size": null,
              "texture": null
            }
          ],
          "defects": [
            {
              "type": "geometrically necessary dislocations",
              "porosity": null,
              "inclusions": [],
              "dislocation_density": "BCC phase: 4.84 × 10^14 /m^2; FCC phase: 2.79 × 10^14 /m^2",
              "lattice_distortion": null
            }
          ],
          "grain_structure": {
            "average_grain_size": {
              "value": null,
              "unit": null
            },
            "grain_size_distribution": null,
            "texture": null
          },
          "precipitates": []
        }
      ]
    },
    {
      "structure_id": "str_qa800",
      "sample_id": "sample_fe9mn5al03c_qa800",
      "overall_structure": "Laminated microstructure consisting of δ-ferrite bands and tempered martensite lamellar with fine reverted austenite grains and new martensite formed during air cooling",
      "number_of_phases": "4",
      "microstructure_counts": null,
      "microstructure_list": [
        {
          "uuid": "uuid_qa800_main",
          "related_sequence": "3",
          "phases_present": [
            {
              "phase_name": "δ-ferrite",
              "crystal_structure": "BCC_A2",
              "volume_fraction": null,
              "morphology": "bands",
              "grain_size": null,
              "texture": null
            },
            {
              "phase_name": "tempered martensite",
              "crystal_structure": "BCC",
              "volume_fraction": null,
              "morphology": "lamellar",
              "grain_size": null,
              "texture": null
            },
            {
              "phase_name": "retained/reverted austenite",
              "crystal_structure": "FCC_A1",
              "volume_fraction": "~48% (by XRD), ~49% (by EBSD)",
              "morphology": "fine grains among tempered martensitic laths",
              "grain_size": null,
              "texture": null
            },
            {
              "phase_name": "new martensite",
              "crystal_structure": "BCT",
              "volume_fraction": null,
              "morphology": "formed during air cooling after annealing",
              "grain_size": null,
              "texture": null
            }
          ],
          "defects": [
            {
              "type": "geometrically necessary dislocations",
              "porosity": null,
              "inclusions": [],
              "dislocation_density": "BCC phase: 4.63 × 10^14 /m^2; FCC phase: 2.66 × 10^14 /m^2",
              "lattice_distortion": null
            }
          ],
          "grain_structure": {
            "average_grain_size": {
              "value": null,
              "unit": null
            },
            "grain_size_distribution": null,
            "texture": null
          },
          "precipitates": []
        }
      ]
    }
  ],
  "interfaces": [
    {
      "interface_set_id": "if_hr",
      "sample_id": "sample_fe9mn5al03c_hr",
      "phases": [
        {
          "interface_id": "if_hr_p1",
          "microstructure_uuid": "uuid_hr_main",
          "phase_1_name": "δ-ferrite",
          "phase_2_name": "lath martensite",
          "coherence": null
        }
      ],
      "defect_interaction": [],
      "interface_notes": [
        {
          "stress_strain_distribution": null
        },
        {
          "slippage_situation": null
        }
      ],
      "phase_evolution": null
    },
    {
      "interface_set_id": "if_iq1050",
      "sample_id": "sample_fe9mn5al03c_iq1050",
      "phases": [
        {
          "interface_id": "if_iq1050_p1",
          "microstructure_uuid": "uuid_iq1050_main",
          "phase_1_name": "δ-ferrite",
          "phase_2_name": "lath martensite",
          "coherence": null
        }
      ],
      "defect_interaction": [],
      "interface_notes": [
        {
          "stress_strain_distribution": null
        },
        {
          "slippage_situation": null
        }
      ],
      "phase_evolution": null
    },
    {
      "interface_set_id": "if_qa620",
      "sample_id": "sample_fe9mn5al03c_qa620",
      "phases": [
        {
          "interface_id": "if_qa620_p1",
          "microstructure_uuid": "uuid_qa620_main",
          "phase_1_name": "δ-ferrite",
          "phase_2_name": "tempered martensite",
          "coherence": null
        }
      ],
      "defect_interaction": [],
      "interface_notes": [
        {
          "stress_strain_distribution": "Stress concentration prone to occur at interface between δ-ferrite band and tempered martensite lamellar due to hardness difference; second cracks initiated at these interfaces"
        },
        {
          "slippage_situation": null
        }
      ],
      "phase_evolution": null
    },
    {
      "interface_set_id": "if_qa680",
      "sample_id": "sample_fe9mn5al03c_qa680",
      "phases": [
        {
          "interface_id": "if_qa680_p1",
          "microstructure_uuid": "uuid_qa680_main",
          "phase_1_name": "δ-ferrite",
          "phase_2_name": "tempered martensite",
          "coherence": null
        }
      ],
      "defect_interaction": [],
      "interface_notes": [
        {
          "stress_strain_distribution": "Stress concentration prone to occur at interface between δ-ferrite band and tempered martensite lamellar due to hardness difference; second cracks initiated at these interfaces"
        },
        {
          "slippage_situation": null
        }
      ],
      "phase_evolution": null
    },
    {
      "interface_set_id": "if_qa740",
      "sample_id": "sample_fe9mn5al03c_qa740",
      "phases": [
        {
          "interface_id": "if_qa740_p1",
          "microstructure_uuid": "uuid_qa740_main",
          "phase_1_name": "δ-ferrite",
          "phase_2_name": "tempered martensite",
          "coherence": null
        }
      ],
      "defect_interaction": [],
      "interface_notes": [
        {
          "stress_strain_distribution": "Stress concentration prone to occur at interface between δ-ferrite band and tempered martensite lamellar due to hardness difference; second cracks initiated at these interfaces"
        },
        {
          "slippage_situation": null
        }
      ],
      "phase_evolution": null
    },
    {
      "interface_set_id": "if_qa800",
      "sample_id": "sample_fe9mn5al03c_qa800",
      "phases": [
        {
          "interface_id": "if_qa800_p1",
          "microstructure_uuid": "uuid_qa800_main",
          "phase_1_name": "δ-ferrite",
          "phase_2_name": "tempered martensite",
          "coherence": null
        }
      ],
      "defect_interaction": [],
      "interface_notes": [
        {
          "stress_strain_distribution": "Stress concentration prone to occur at interface between δ-ferrite band and tempered martensite lamellar due to hardness difference; second cracks initiated at these interfaces"
        },
        {
          "slippage_situation": null
        }
      ],
      "phase_evolution": null
    }
  ],
  "properties": [
    {
      "property_set_id": "prop_hr",
      "sample_id": "sample_fe9mn5al03c_hr",
      "mechanical": {
        "tensile_properties": {
          "yield_strength": [
            {
              "direction": "rolling direction",
              "value": "305 ± 11",
              "unit": "MPa",
              "others": {
                "uncertainty": null
              }
            }
          ],
          "ultimate_tensile_strength": [
            {
              "direction": "rolling direction",
              "value": "1107 ± 32",
              "unit": "MPa",
              "others": {
                "uncertainty": null
              }
            }
          ],
          "elongation": [
            {
              "direction": "rolling direction",
              "value": "5.6 ± 0.4",
              "unit": "%"
            }
          ],
          "youngs_modulus": null,
          "stress_strain_curves": "Engineering stress-strain curve shown in Fig. 5(a)",
          "stress_strain_distribution": [],
          "strain_hardening_rate": []
        },
        "hardness": [],
        "fracture_toughness": {
          "value": null,
          "unit": null
        },
        "fatigue_properties": {
          "fatigue_limit": null,
          "cycles_to_failure": null
        },
        "creep_properties": {
          "steady_state_creep_rate": null,
          "rupture_life": null
        }
      },
      "physical": {
        "density": {
          "value": "7.34",
          "unit": "g/cm³"
        },
        "thermal_properties": {
          "thermal_conductivity": null,
          "thermal_expansion_coefficient": null,
          "specific_heat": null
        },
        "electrical_properties": {
          "electrical_conductivity": null,
          "resistivity": null
        },
        "magnetic_properties": {
          "magnetic_susceptibility": null,
          "curie_temperature": null
        }
      },
      "chemical": {
        "corrosion_resistance": {
          "test_medium": null,
          "corrosion_rate": null,
          "passivation_behavior": null
        },
        "oxidation_resistance": {
          "oxidation_rate_constant": null,
          "protective_scale": null
        }
      },
      "radiation_properties": {
        "void_swelling": null,
        "irradiation_hardening": null,
        "helium_embrittlement": null
      }
    },
    {
      "property_set_id": "prop_iq1050",
      "sample_id": "sample_fe9mn5al03c_iq1050",
      "mechanical": {
        "tensile_properties": {
          "yield_strength": [
            {
              "direction": "rolling direction",
              "value": "575 ± 13",
              "unit": "MPa",
              "others": {
                "uncertainty": null
              }
            }
          ],
          "ultimate_tensile_strength": [
            {
              "direction": "rolling direction",
              "value": "929 ± 30",
              "unit": "MPa",
              "others": {
                "uncertainty": null
              }
            }
          ],
          "elongation": [
            {
              "direction": "rolling direction",
              "value": "2.0 ± 0.3",
              "unit": "%"
            }
          ],
          "youngs_modulus": null,
          "stress_strain_curves": "Engineering stress-strain curve shown in Fig. 5(a)",
          "stress_strain_distribution": [],
          "strain_hardening_rate": []
        },
        "hardness": [],
        "fracture_toughness": {
          "value": null,
          "unit": null
        },
        "fatigue_properties": {
          "fatigue_limit": null,
          "cycles_to_failure": null
        },
        "creep_properties": {
          "steady_state_creep_rate": null,
          "rupture_life": null
        }
      },
      "physical": {
        "density": {
          "value": "7.34",
          "unit": "g/cm³"
        },
        "thermal_properties": {
          "thermal_conductivity": null,
          "thermal_expansion_coefficient": null,
          "specific_heat": null
        },
        "electrical_properties": {
          "electrical_conductivity": null,
          "resistivity": null
        },
        "magnetic_properties": {
          "magnetic_susceptibility": null,
          "curie_temperature": null
        }
      },
      "chemical": {
        "corrosion_resistance": {
          "test_medium": null,
          "corrosion_rate": null,
          "passivation_behavior": null
        },
        "oxidation_resistance": {
          "oxidation_rate_constant": null,
          "protective_scale": null
        }
      },
      "radiation_properties": {
        "void_swelling": null,
        "irradiation_hardening": null,
        "helium_embrittlement": null
      }
    },
    {
      "property_set_id": "prop_qa620",
      "sample_id": "sample_fe9mn5al03c_qa620",
      "mechanical": {
        "tensile_properties": {
          "yield_strength": [
            {
              "direction": "rolling direction",
              "value": "614 ± 2",
              "unit": "MPa",
              "others": {
                "uncertainty": null
              }
            }
          ],
          "ultimate_tensile_strength": [
            {
              "direction": "rolling direction",
              "value": "864 ± 15",
              "unit": "MPa",
              "others": {
                "uncertainty": null
              }
            }
          ],
          "elongation": [
            {
              "direction": "rolling direction",
              "value": "44.0 ± 3.5",
              "unit": "%"
            }
          ],
          "youngs_modulus": null,
          "stress_strain_curves": "Engineering stress-strain curve shown in Fig. 5(a)",
          "stress_strain_distribution": [],
          "strain_hardening_rate": []
        },
        "hardness": [],
        "fracture_toughness": {
          "value": null,
          "unit": null
        },
        "fatigue_properties": {
          "fatigue_limit": null,
          "cycles_to_failure": null
        },
        "creep_properties": {
          "steady_state_creep_rate": null,
          "rupture_life": null
        }
      },
      "physical": {
        "density": {
          "value": "7.34",
          "unit": "g/cm³"
        },
        "thermal_properties": {
          "thermal_conductivity": null,
          "thermal_expansion_coefficient": null,
          "specific_heat": null
        },
        "electrical_properties": {
          "electrical_conductivity": null,
          "resistivity": null
        },
        "magnetic_properties": {
          "magnetic_susceptibility": null,
          "curie_temperature": null
        }
      },
      "chemical": {
        "corrosion_resistance": {
          "test_medium": null,
          "corrosion_rate": null,
          "passivation_behavior": null
        },
        "oxidation_resistance": {
          "oxidation_rate_constant": null,
          "protective_scale": null
        }
      },
      "radiation_properties": {
        "void_swelling": null,
        "irradiation_hardening": null,
        "helium_embrittlement": null
      }
    },
    {
      "property_set_id": "prop_qa680",
      "sample_id": "sample_fe9mn5al03c_qa680",
      "mechanical": {
        "tensile_properties": {
          "yield_strength": [
            {
              "direction": "rolling direction",
              "value": "542 ± 3",
              "unit": "MPa",
              "others": {
                "uncertainty": null
              }
            }
          ],
          "ultimate_tensile_strength": [
            {
              "direction": "rolling direction",
              "value": "735 ± 12",
              "unit": "MPa",
              "others": {
                "uncertainty": null
              }
            }
          ],
          "elongation": [
            {
              "direction": "rolling direction",
              "value": "45.6 ± 2.7",
              "unit": "%"
            }
          ],
          "youngs_modulus": null,
          "stress_strain_curves": "Engineering stress-strain curve shown in Fig. 5(a)",
          "stress_strain_distribution": [],
          "strain_hardening_rate": []
        },
        "hardness": [],
        "fracture_toughness": {
          "value": null,
          "unit": null
        },
        "fatigue_properties": {
          "fatigue_limit": null,
          "cycles_to_failure": null
        },
        "creep_properties": {
          "steady_state_creep_rate": null,
          "rupture_life": null
        }
      },
      "physical": {
        "density": {
          "value": "7.34",
          "unit": "g/cm³"
        },
        "thermal_properties": {
          "thermal_conductivity": null,
          "thermal_expansion_coefficient": null,
          "specific_heat": null
        },
        "electrical_properties": {
