Repository: RiverYanggg/SteelDig_multimodal

# Evaluation Framework

这个目录实现当前的结构化抽取评估流程。它比较两套 `text_extraction.json`，数据来自 `outputs_exp/` 下各模型的抽取结果目录。

当前 `outputs_exp/` 中可用的模型目录示例：`deepseek`、`doubao`、`kimi`（以实际存在的子目录为准）。

- 真值（truth）：`outputs_exp/<truth_model>/<paper_id>/final/text_extraction.json`
- 预测（pred）：`outputs_exp/<pred_model>/<paper_id>/final/text_extraction.json`

通过 `--truth` 与 `--pred` 可任意指定哪套模型作为真值、哪套作为预测。例如 `--truth doubao --pred deepseek` 表示以 doubao 为真值、以 deepseek 为预测进行评估。

当前评估的核心原则是：

- 论文级配对由目录名决定，例如 `A0`、`A1`。
- 先做对象对齐，尤其是 `alloy/process/sample`。
- 对齐后由代码展开同一个 canonical object 下的同一个字段。
- 代码先做确定性判断；只有语义不确定的同字段值才交给 LLM judge。
- LLM judge 只输出 `true/false`，不负责计算指标。
- Precision/Recall/F1 全部由代码根据最终字段匹配结果计算。

---

File: evaluation_json2json/outputs_exp/kimi/A22/intermediate/text/text_extraction.txt (part 1 of 2)
{
    "papers": [
        {
            "paper_id": "A22",
            "doi": null,
            "title": "Mechanical properties of Fe–Al–M–C (MZTi, V, Nb, Ta) alloys with strengthening carbides and Laves phase",
            "authors": [
                "L. Falat",
                "A. Schneider",
                "G. Sauthoff",
                "G. Frommeyer"
            ],
            "publication_year": "2005",
            "journal": null,
            "keywords": [
                "Iron aluminides (based on Fe3Al)",
                "Laves phases",
                "Mechanical properties at high temperatures",
                "Mechanical properties at ambient temperature",
                "Precipitates"
            ],
            "research_type": "experimental",
            "paper_scope": "Investigation of room- and elevated-temperature mechanical properties, hardness, and fracture behaviour of Fe-15Al and Fe-26Al based alloys containing carbide and/or Laves phase precipitates formed by additions of C with Ti, V, Nb, or Ta."
        }
    ],
    "alloys": [
        {
            "alloy_id": "alloy_fe15al",
            "paper_id": "A22",
            "alloy_name": "Fe-15Al",
            "aliases": [],
            "base_element": "Fe",
            "alloying_elements": ["Al"],
            "nominal_composition": [
                {"element": "Fe", "weight_percent": null, "atomic_percent": "balance"},
                {"element": "Al", "weight_percent": null, "atomic_percent": "15"}
            ],
            "alloys_notes": null
        },
        {
            "alloy_id": "alloy_fe15al2ti1c",
            "paper_id": "A22",
            "alloy_name": "Fe-15Al-2Ti-1C",
            "aliases": [],
            "base_element": "Fe",
            "alloying_elements": ["Al", "Ti", "C"],
            "nominal_composition": [
                {"element": "Fe", "weight_percent": null, "atomic_percent": "balance"},
                {"element": "Al", "weight_percent": null, "atomic_percent": "15"},
                {"element": "Ti", "weight_percent": null, "atomic_percent": "2"},
                {"element": "C", "weight_percent": null, "atomic_percent": "1"}
            ],
            "alloys_notes": null
        },
        {
            "alloy_id": "alloy_fe15al2v1c",
            "paper_id": "A22",
            "alloy_name": "Fe-15Al-2V-1C",
            "aliases": [],
            "base_element": "Fe",
            "alloying_elements": ["Al", "V", "C"],
            "nominal_composition": [
                {"element": "Fe", "weight_percent": null, "atomic_percent": "balance"},
                {"element": "Al", "weight_percent": null, "atomic_percent": "15"},
                {"element": "V", "weight_percent": null, "atomic_percent": "2"},
                {"element": "C", "weight_percent": null, "atomic_percent": "1"}
            ],
            "alloys_notes": null
        },
        {
            "alloy_id": "alloy_fe15al2nb1c",
            "paper_id": "A22",
            "alloy_name": "Fe-15Al-2Nb-1C",
            "aliases": [],
            "base_element": "Fe",
            "alloying_elements": ["Al", "Nb", "C"],
            "nominal_composition": [
                {"element": "Fe", "weight_percent": null, "atomic_percent": "balance"},
                {"element": "Al", "weight_percent": null, "atomic_percent": "15"},
                {"element": "Nb", "weight_percent": null, "atomic_percent": "2"},
                {"element": "C", "weight_percent": null, "atomic_percent": "1"}
            ],
            "alloys_notes": null
        },
        {
            "alloy_id": "alloy_fe15al2ta1c",
            "paper_id": "A22",
            "alloy_name": "Fe-15Al-2Ta-1C",
            "aliases": [],
            "base_element": "Fe",
            "alloying_elements": ["Al", "Ta", "C"],
            "nominal_composition": [
                {"element": "Fe", "weight_percent": null, "atomic_percent": "balance"},
                {"element": "Al", "weight_percent": null, "atomic_percent": "15"},
                {"element": "Ta", "weight_percent": null, "atomic_percent": "2"},
                {"element": "C", "weight_percent": null, "atomic_percent": "1"}
            ],
            "alloys_notes": null
        },
        {
            "alloy_id": "alloy_fe26al",
            "paper_id": "A22",
            "alloy_name": "Fe-26Al",
            "aliases": [],
            "base_element": "Fe",
            "alloying_elements": ["Al"],
            "nominal_composition": [
                {"element": "Fe", "weight_percent": null, "atomic_percent": "balance"},
                {"element": "Al", "weight_percent": null, "atomic_percent": "26"}
            ],
            "alloys_notes": null
        },
        {
            "alloy_id": "alloy_fe26al2ti1c",
            "paper_id": "A22",
            "alloy_name": "Fe-26Al-2Ti-1C",
            "aliases": [],
            "base_element": "Fe",
            "alloying_elements": ["Al", "Ti", "C"],
            "nominal_composition": [
                {"element": "Fe", "weight_percent": null, "atomic_percent": "balance"},
                {"element": "Al", "weight_percent": null, "atomic_percent": "26"},
                {"element": "Ti", "weight_percent": null, "atomic_percent": "2"},
                {"element": "C", "weight_percent": null, "atomic_percent": "1"}
            ],
            "alloys_notes": null
        },
        {
            "alloy_id": "alloy_fe26al4ti1c",
            "paper_id": "A22",
            "alloy_name": "Fe-26Al-4Ti-1C",
            "aliases": [],
            "base_element": "Fe",
            "alloying_elements": ["Al", "Ti", "C"],
            "nominal_composition": [
                {"element": "Fe", "weight_percent": null, "atomic_percent": "balance"},
                {"element": "Al", "weight_percent": null, "atomic_percent": "26"},
                {"element": "Ti", "weight_percent": null, "atomic_percent": "4"},
                {"element": "C", "weight_percent": null, "atomic_percent": "1"}
            ],
            "alloys_notes": null
        },
        {
            "alloy_id": "alloy_fe26al2v1c",
            "paper_id": "A22",
            "alloy_name": "Fe-26Al-2V-1C",
            "aliases": [],
            "base_element": "Fe",
            "alloying_elements": ["Al", "V", "C"],
            "nominal_composition": [
                {"element": "Fe", "weight_percent": null, "atomic_percent": "balance"},
                {"element": "Al", "weight_percent": null, "atomic_percent": "26"},
                {"element": "V", "weight_percent": null, "atomic_percent": "2"},
                {"element": "C", "weight_percent": null, "atomic_percent": "1"}
            ],
            "alloys_notes": null
        },
        {
            "alloy_id": "alloy_fe26al2nb1c",
            "paper_id": "A22",
            "alloy_name": "Fe-26Al-2Nb-1C",
            "aliases": [],
            "base_element": "Fe",
            "alloying_elements": ["Al", "Nb", "C"],
            "nominal_composition": [
                {"element": "Fe", "weight_percent": null, "atomic_percent": "balance"},
                {"element": "Al", "weight_percent": null, "atomic_percent": "26"},
                {"element": "Nb", "weight_percent": null, "atomic_percent": "2"},
                {"element": "C", "weight_percent": null, "atomic_percent": "1"}
            ],
            "alloys_notes": null
        },
        {
            "alloy_id": "alloy_fe26al4nb1c",
            "paper_id": "A22",
            "alloy_name": "Fe-26Al-4Nb-1C",
            "aliases": [],
            "base_element": "Fe",
            "alloying_elements": ["Al", "Nb", "C"],
            "nominal_composition": [
                {"element": "Fe", "weight_percent": null, "atomic_percent": "balance"},
                {"element": "Al", "weight_percent": null, "atomic_percent": "26"},
                {"element": "Nb", "weight_percent": null, "atomic_percent": "4"},
                {"element": "C", "weight_percent": null, "atomic_percent": "1"}
            ],
            "alloys_notes": null
        },
        {
            "alloy_id": "alloy_fe26al2ta1c",
            "paper_id": "A22",
            "alloy_name": "Fe-26Al-2Ta-1C",
            "aliases": [],
            "base_element": "Fe",
            "alloying_elements": ["Al", "Ta", "C"],
            "nominal_composition": [
                {"element": "Fe", "weight_percent": null, "atomic_percent": "balance"},
                {"element": "Al", "weight_percent": null, "atomic_percent": "26"},
                {"element": "Ta", "weight_percent": null, "atomic_percent": "2"},
                {"element": "C", "weight_percent": null, "atomic_percent": "1"}
            ],
            "alloys_notes": null
        }
    ],
    "processes": [
        {"process_id": "proc_fe15al_01", "paper_id": "A22", "alloy_id": "alloy_fe15al", "description": "Vacuum induction melting and casting into cylindrical copper moulds (32 mm diameter, 186 mm length)", "processes_notes": null},
        {"process_id": "proc_fe15al2ti1c_01", "paper_id": "A22", "alloy_id": "alloy_fe15al2ti1c", "description": "Vacuum induction melting and casting into cylindrical copper moulds (32 mm diameter, 186 mm length)", "processes_notes": null},
        {"process_id": "proc_fe15al2v1c_01", "paper_id": "A22", "alloy_id": "alloy_fe15al2v1c", "description": "Vacuum induction melting and casting into cylindrical copper moulds (32 mm diameter, 186 mm length)", "processes_notes": null},
        {"process_id": "proc_fe15al2nb1c_01", "paper_id": "A22", "alloy_id": "alloy_fe15al2nb1c", "description": "Vacuum induction melting and casting into cylindrical copper moulds (32 mm diameter, 186 mm length)", "processes_notes": null},
        {"process_id": "proc_fe15al2ta1c_01", "paper_id": "A22", "alloy_id": "alloy_fe15al2ta1c", "description": "Vacuum induction melting and casting into cylindrical copper moulds (32 mm diameter, 186 mm length)", "processes_notes": null},
        {"process_id": "proc_fe26al_01", "paper_id": "A22", "alloy_id": "alloy_fe26al", "description": "Vacuum induction melting and casting into cylindrical copper moulds (32 mm diameter, 186 mm length)", "processes_notes": null},
        {"process_id": "proc_fe26al2ti1c_01", "paper_id": "A22", "alloy_id": "alloy_fe26al2ti1c", "description": "Vacuum induction melting and casting into cylindrical copper moulds (32 mm diameter, 186 mm length)", "processes_notes": null},
        {"process_id": "proc_fe26al4ti1c_01", "paper_id": "A22", "alloy_id": "alloy_fe26al4ti1c", "description": "Vacuum induction melting and casting into cylindrical copper moulds (32 mm diameter, 186 mm length)", "processes_notes": null},
        {"process_id": "proc_fe26al2v1c_01", "paper_id": "A22", "alloy_id": "alloy_fe26al2v1c", "description": "Vacuum induction melting and casting into cylindrical copper moulds (32 mm diameter, 186 mm length)", "processes_notes": null},
        {"process_id": "proc_fe26al2nb1c_01", "paper_id": "A22", "alloy_id": "alloy_fe26al2nb1c", "description": "Vacuum induction melting and casting into cylindrical copper moulds (32 mm diameter, 186 mm length)", "processes_notes": null},
        {"process_id": "proc_fe26al4nb1c_01", "paper_id": "A22", "alloy_id": "alloy_fe26al4nb1c", "description": "Vacuum induction melting and casting into cylindrical copper moulds (32 mm diameter, 186 mm length)", "processes_notes": null},
        {"process_id": "proc_fe26al2ta1c_01", "paper_id": "A22", "alloy_id": "alloy_fe26al2ta1c", "description": "Vacuum induction melting and casting into cylindrical copper moulds (32 mm diameter, 186 mm length)", "processes_notes": null}
    ],
    "samples": [
        {"sample_id": "sample_fe15al_01", "paper_id": "A22", "alloy_id": "alloy_fe15al", "process_id": "proc_fe15al_01"},
        {"sample_id": "sample_fe15al2ti1c_01", "paper_id": "A22", "alloy_id": "alloy_fe15al2ti1c", "process_id": "proc_fe15al2ti1c_01"},
        {"sample_id": "sample_fe15al2v1c_01", "paper_id": "A22", "alloy_id": "alloy_fe15al2v1c", "process_id": "proc_fe15al2v1c_01"},
        {"sample_id": "sample_fe15al2nb1c_01", "paper_id": "A22", "alloy_id": "alloy_fe15al2nb1c", "process_id": "proc_fe15al2nb1c_01"},
        {"sample_id": "sample_fe15al2ta1c_01", "paper_id": "A22", "alloy_id": "alloy_fe15al2ta1c", "process_id": "proc_fe15al2ta1c_01"},
        {"sample_id": "sample_fe26al_01", "paper_id": "A22", "alloy_id": "alloy_fe26al", "process_id": "proc_fe26al_01"},
        {"sample_id": "sample_fe26al2ti1c_01", "paper_id": "A22", "alloy_id": "alloy_fe26al2ti1c", "process_id": "proc_fe26al2ti1c_01"},
        {"sample_id": "sample_fe26al4ti1c_01", "paper_id": "A22", "alloy_id": "alloy_fe26al4ti1c", "process_id": "proc_fe26al4ti1c_01"},
        {"sample_id": "sample_fe26al2v1c_01", "paper_id": "A22", "alloy_id": "alloy_fe26al2v1c", "process_id": "proc_fe26al2v1c_01"},
        {"sample_id": "sample_fe26al2nb1c_01", "paper_id": "A22", "alloy_id": "alloy_fe26al2nb1c", "process_id": "proc_fe26al2nb1c_01"},
        {"sample_id": "sample_fe26al4nb1c_01", "paper_id": "A22", "alloy_id": "alloy_fe26al4nb1c", "process_id": "proc_fe26al4nb1c_01"},
        {"sample_id": "sample_fe26al2ta1c_01", "paper_id": "A22", "alloy_id": "alloy_fe26al2ta1c", "process_id": "proc_fe26al2ta1c_01"}
    ],
    "processing_steps": [
        {
            "sample_id": "sample_fe15al_01", "paper_id": "A22", "sequence": "1", "type": "casting", "method": "vacuum induction melting and copper mould casting", "temperature": null, "unit": null, "duration": null, "cooling_medium": "copper mould", "reduction_ratio": null,
            "processing_steps_notes": "Cast into cylindrical copper moulds (32 mm diameter, 186 mm length). Specimens cut from cast ingots by spark erosion along the longitudinal axis. Compression samples: 6×6×10 mm³. Tensile samples: 3.5×5 mm² cross-section, 15 mm gauge length. Surfaces ground. Mechanical tests at deformation rate of 10^-4 s^-1 using ZWICK 1474."
        },
        {
            "sample_id": "sample_fe15al2ti1c_01", "paper_id": "A22", "sequence": "1", "type": "casting", "method": "vacuum induction melting and copper mould casting", "temperature": null, "unit": null, "duration": null, "cooling_medium": "copper mould", "reduction_ratio": null,
            "processing_steps_notes": "Cast into cylindrical copper moulds (32 mm diameter, 186 mm length). Specimens cut from cast ingots by spark erosion along the longitudinal axis. Compression samples: 6×6×10 mm³. Tensile samples: 3.5×5 mm² cross-section, 15 mm gauge length. Surfaces ground. Mechanical tests at deformation rate of 10^-4 s^-1 using ZWICK 1474."
        },
        {
            "sample_id": "sample_fe15al2v1c_01", "paper_id": "A22", "sequence": "1", "type": "casting", "method": "vacuum induction melting and copper mould casting", "temperature": null, "unit": null, "duration": null, "cooling_medium": "copper mould", "reduction_ratio": null,
            "processing_steps_notes": "Cast into cylindrical copper moulds (32 mm diameter, 186 mm length). Specimens cut from cast ingots by spark erosion along the longitudinal axis. Compression samples: 6×6×10 mm³. Tensile samples: 3.5×5 mm² cross-section, 15 mm gauge length. Surfaces ground. Mechanical tests at deformation rate of 10^-4 s^-1 using ZWICK 1474."
        },
        {
            "sample_id": "sample_fe15al2nb1c_01", "paper_id": "A22", "sequence": "1", "type": "casting", "method": "vacuum induction melting and copper mould casting", "temperature": null, "unit": null, "duration": null, "cooling_medium": "copper mould", "reduction_ratio": null,
            "processing_steps_notes": "Cast into cylindrical copper moulds (32 mm diameter, 186 mm length). Specimens cut from cast ingots by spark erosion along the longitudinal axis. Compression samples: 6×6×10 mm³. Tensile samples: 3.5×5 mm² cross-section, 15 mm gauge length. Surfaces ground. Mechanical tests at deformation rate of 10^-4 s^-1 using ZWICK 1474."
        },
        {
            "sample_id": "sample_fe15al2ta1c_01", "paper_id": "A22", "sequence": "1", "type": "casting", "method": "vacuum induction melting and copper mould casting", "temperature": null, "unit": null, "duration": null, "cooling_medium": "copper mould", "reduction_ratio": null,
            "processing_steps_notes": "Cast into cylindrical copper moulds (32 mm diameter, 186 mm length). Specimens cut from cast ingots by spark erosion along the longitudinal axis. Compression samples: 6×6×10 mm³. Tensile samples: 3.5×5 mm² cross-section, 15 mm gauge length. Surfaces ground. Mechanical tests at deformation rate of 10^-4 s^-1 using ZWICK 1474."
        },
        {
            "sample_id": "sample_fe26al_01", "paper_id": "A22", "sequence": "1", "type": "casting", "method": "vacuum induction melting and copper mould casting", "temperature": null, "unit": null, "duration": null, "cooling_medium": "copper mould", "reduction_ratio": null,
            "processing_steps_notes": "Cast into cylindrical copper moulds (32 mm diameter, 186 mm length). Specimens cut from cast ingots by spark erosion along the longitudinal axis. Compression samples: 6×6×10 mm³. Tensile samples: 3.5×5 mm² cross-section, 15 mm gauge length. Surfaces ground. Mechanical tests at deformation rate of 10^-4 s^-1 using ZWICK 1474."
        },
        {
            "sample_id": "sample_fe26al2ti1c_01", "paper_id": "A22", "sequence": "1", "type": "casting", "method": "vacuum induction melting and copper mould casting", "temperature": null, "unit": null, "duration": null, "cooling_medium": "copper mould", "reduction_ratio": null,
            "processing_steps_notes": "Cast into cylindrical copper moulds (32 mm diameter, 186 mm length). Specimens cut from cast ingots by spark erosion along the longitudinal axis. Compression samples: 6×6×10 mm³. Tensile samples: 3.5×5 mm² cross-section, 15 mm gauge length. Surfaces ground. Mechanical tests at deformation rate of 10^-4 s^-1 using ZWICK 1474."
        },
        {
            "sample_id": "sample_fe26al4ti1c_01", "paper_id": "A22", "sequence": "1", "type": "casting", "method": "vacuum induction melting and copper mould casting", "temperature": null, "unit": null, "duration": null, "cooling_medium": "copper mould", "reduction_ratio": null,
            "processing_steps_notes": "Cast into cylindrical copper moulds (32 mm diameter, 186 mm length). Specimens cut from cast ingots by spark erosion along the longitudinal axis. Compression samples: 6×6×10 mm³. Tensile samples: 3.5×5 mm² cross-section, 15 mm gauge length. Surfaces ground. Mechanical tests at deformation rate of 10^-4 s^-1 using ZWICK 1474."
        },
        {
            "sample_id": "sample_fe26al2v1c_01", "paper_id": "A22", "sequence": "1", "type": "casting", "method": "vacuum induction melting and copper mould casting", "temperature": null, "unit": null, "duration": null, "cooling_medium": "copper mould", "reduction_ratio": null,
            "processing_steps_notes": "Cast into cylindrical copper moulds (32 mm diameter, 186 mm length). Specimens cut from cast ingots by spark erosion along the longitudinal axis. Compression samples: 6×6×10 mm³. Tensile samples: 3.5×5 mm² cross-section, 15 mm gauge length. Surfaces ground. Mechanical tests at deformation rate of 10^-4 s^-1 using ZWICK 1474."
        },
        {
            "sample_id": "sample_fe26al2nb1c_01", "paper_id": "A22", "sequence": "1", "type": "casting", "method": "vacuum induction melting and copper mould casting", "temperature": null, "unit": null, "duration": null, "cooling_medium": "copper mould", "reduction_ratio": null,
            "processing_steps_notes": "Cast into cylindrical copper moulds (32 mm diameter, 186 mm length). Specimens cut from cast ingots by spark erosion along the longitudinal axis. Compression samples: 6×6×10 mm³. Tensile samples: 3.5×5 mm² cross-section, 15 mm gauge length. Surfaces ground. Mechanical tests at deformation rate of 10^-4 s^-1 using ZWICK 1474."
        },
        {
            "sample_id": "sample_fe26al4nb1c_01", "paper_id": "A22", "sequence": "1", "type": "casting", "method": "vacuum induction melting and copper mould casting", "temperature": null, "unit": null, "duration": null, "cooling_medium": "copper mould", "reduction_ratio": null,
            "processing_steps_notes": "Cast into cylindrical copper moulds (32 mm diameter, 186 mm length). Specimens cut from cast ingots by spark erosion along the longitudinal axis. Compression samples: 6×6×10 mm³. Tensile samples: 3.5×5 mm² cross-section, 15 mm gauge length. Surfaces ground. Mechanical tests at deformation rate of 10^-4 s^-1 using ZWICK 1474."
        },
        {
            "sample_id": "sample_fe26al2ta1c_01", "paper_id": "A22", "sequence": "1", "type": "casting", "method": "vacuum induction melting and copper mould casting", "temperature": null, "unit": null, "duration": null, "cooling_medium": "copper mould", "reduction_ratio": null,
            "processing_steps_notes": "Cast into cylindrical copper moulds (32 mm diameter, 186 mm length). Specimens cut from cast ingots by spark erosion along the longitudinal axis. Compression samples: 6×6×10 mm³. Tensile samples: 3.5×5 mm² cross-section, 15 mm gauge length. Surfaces ground. Mechanical tests at deformation rate of 10^-4 s^-1 using ZWICK 1474."
        }
    ],
    "structures": [
        {
            "structure_id": "str_fe15al_01", "sample_id": "sample_fe15al_01", "overall_structure": "Single-phase polygonal grains", "number_of_phases": "1", "microstructure_counts": null,
            "microstructure_list": [
                {
                    "uuid": "uuid_fe15al_01", "related_sequence": "1",
                    "phases_present": [{"phase_name": "Fe-Al matrix (A2 bcc)", "crystal_structure": "A2 bcc", "volume_fraction": null, "morphology": "polygonal grains", "grain_size": "500 μm", "texture": null}],
                    "defects": [],
                    "grain_structure": {"average_grain_size": {"value": "500", "unit": "μm"}, "grain_size_distribution": null, "texture": null},
                    "precipitates": []
                }
            ]
        },
        {
            "structure_id": "str_fe15al2ti1c_01", "sample_id": "sample_fe15al2ti1c_01", "overall_structure": "Two-phase dendritic structure with TiC precipitates", "number_of_phases": "2", "microstructure_counts": null,
            "microstructure_list": [
                {
                    "uuid": "uuid_fe15al2ti1c_01", "related_sequence": "1",
                    "phases_present": [
                        {"phase_name": "Fe-Al matrix (A2 bcc)", "crystal_structure": "A2 bcc", "volume_fraction": null, "morphology": "dendritic", "grain_size": "30, 30×80 μm", "texture": null},
                        {"phase_name": "TiC", "crystal_structure": null, "volume_fraction": null, "morphology": "fibrous, lamellar (in eutectic)", "grain_size": null, "texture": null}
                    ],
                    "defects": [],
                    "grain_structure": {"average_grain_size": {"value": null, "unit": null}, "grain_size_distribution": null, "texture": null},
                    "precipitates": [{"precipitate_id": "p1", "type": "TiC", "size": {"value": "1.5", "unit": "μm"}, "distribution": "fibrous, lamellar (in eutectic)", "coherency": null}]
                }
            ]
        },
        {
            "structure_id": "str_fe15al2v1c_01", "sample_id": "sample_fe15al2v1c_01", "overall_structure": "Two-phase columnar grains with VC precipitates", "number_of_phases": "2", "microstructure_counts": null,
            "microstructure_list": [
                {
                    "uuid": "uuid_fe15al2v1c_01", "related_sequence": "1",
                    "phases_present": [
                        {"phase_name": "Fe-Al matrix (A2 bcc)", "crystal_structure": "A2 bcc", "volume_fraction": null, "morphology": "columnar grains", "grain_size": "350×2000 μm", "texture": null},
                        {"phase_name": "VC", "crystal_structure": null, "volume_fraction": null, "morphology": "plate-like (needle-like)", "grain_size": null, "texture": null}
                    ],
                    "defects": [],
                    "grain_structure": {"average_grain_size": {"value": "350×2000", "unit": "μm"}, "grain_size_distribution": null, "texture": null},
                    "precipitates": [{"precipitate_id": "p1", "type": "VC", "size": {"value": "1×8", "unit": "μm"}, "distribution": "plate-like (needle-like)", "coherency": null}]
                }
            ]
        },
        {
            "structure_id": "str_fe15al2nb1c_01", "sample_id": "sample_fe15al2nb1c_01", "overall_structure": "Two-phase dendritic structure with NbC precipitates", "number_of_phases": "2", "microstructure_counts": null,
            "microstructure_list": [
                {
                    "uuid": "uuid_fe15al2nb1c_01", "related_sequence": "1",
                    "phases_present": [
                        {"phase_name": "Fe-Al matrix (A2 bcc)", "crystal_structure": "A2 bcc", "volume_fraction": null, "morphology": "dendritic", "grain_size": "30, 30×80 μm", "texture": null},
                        {"phase_name": "NbC", "crystal_structure": null, "volume_fraction": null, "morphology": "granular, lamellar (in eutectic)", "grain_size": null, "texture": null}
                    ],
                    "defects": [],
                    "grain_structure": {"average_grain_size": {"value": null, "unit": null}, "grain_size_distribution": null, "texture": null},
                    "precipitates": [{"precipitate_id": "p1", "type": "NbC", "size": {"value": "<1", "unit": "μm"}, "distribution": "granular, lamellar (in eutectic)", "coherency": null}]
                }
            ]
        },
        {
            "structure_id": "str_fe15al2ta1c_01", "sample_id": "sample_fe15al2ta1c_01", "overall_structure": "Two-phase dendritic structure with TaC precipitates", "number_of_phases": "2", "microstructure_counts": null,
            "microstructure_list": [
                {
                    "uuid": "uuid_fe15al2ta1c_01", "related_sequence": "1",
                    "phases_present": [
                        {"phase_name": "Fe-Al matrix (A2 bcc)", "crystal_structure": "A2 bcc", "volume_fraction": null, "morphology": "dendritic", "grain_size": "30, 30×80 μm", "texture": null},
                        {"phase_name": "TaC", "crystal_structure": null, "volume_fraction": null, "morphology": "fibrous, lamellar (in eutectic)", "grain_size": null, "texture": null}
                    ],
                    "defects": [],
                    "grain_structure": {"average_grain_size": {"value": null, "unit": null}, "grain_size_distribution": null, "texture": null},
                    "precipitates": [{"precipitate_id": "p1", "type": "TaC", "size": {"value": "<1", "unit": "μm"}, "distribution": "fibrous, lamellar (in eutectic)", "coherency": null}]
                }
            ]
        },
        {
            "structure_id": "str_fe26al_01", "sample_id": "sample_fe26al_01", "overall_structure": "Single-phase polygonal grains (ordered Fe3Al)", "number_of_phases": "1", "microstructure_counts": null,
            "microstructure_list": [
                {
                    "uuid": "uuid_fe26al_01", "related_sequence": "1",
                    "phases_present": [{"phase_name": "Fe3Al matrix (D03)", "crystal_structure": "D03", "volume_fraction": null, "morphology": "polygonal grains", "grain_size": "700 μm", "texture": null}],
                    "defects": [],
                    "grain_structure": {"average_grain_size": {"value": "700", "unit": "μm"}, "grain_size_distribution": null, "texture": null},
                    "precipitates": []
                }
            ]
        },
        {
            "structure_id": "str_fe26al2ti1c_01", "sample_id": "sample_fe26al2ti1c_01", "overall_structure": "Two-phase polygonal grains with TiC precipitates", "number_of_phases": "2", "microstructure_counts": null,
            "microstructure_list": [
                {
                    "uuid": "uuid_fe26al2ti1c_01", "related_sequence": "1",
                    "phases_present": [
                        {"phase_name": "Fe3Al matrix", "crystal_structure": "D03/B2", "volume_fraction": null, "morphology": "polygonal grains", "grain_size": "120 μm", "texture": null},
                        {"phase_name": "TiC", "crystal_structure": null, "volume_fraction": null, "morphology": "cube-like", "grain_size": null, "texture": null}
                    ],
                    "defects": [],
                    "grain_structure": {"average_grain_size": {"value": "120", "unit": "μm"}, "grain_size_distribution": null, "texture": null},
                    "precipitates": [{"precipitate_id": "p1", "type": "TiC", "size": {"value": "2", "unit": "μm"}, "distribution": "cube-like", "coherency": null}]
                }
            ]
        },
        {
            "structure_id": "str_fe26al4ti1c_01", "sample_id": "sample_fe26al4ti1c_01", "overall_structure": "Two-phase polygonal grains with TiC precipitates", "number_of_phases": "2", "microstructure_counts": null,
            "microstructure_list": [
                {
                    "uuid": "uuid_fe26al4ti1c_01", "related_sequence": "1",
                    "phases_present": [
                        {"phase_name": "Fe3Al matrix", "crystal_structure": "D03/B2", "volume_fraction": null, "morphology": "polygonal grains", "grain_size": "60 μm", "texture": null},
                        {"phase_name": "TiC", "crystal_structure": null, "volume_fraction": null, "morphology": "cube-like", "grain_size": null, "texture": null}
                    ],
                    "defects": [],
                    "grain_structure": {"average_grain_size": {"value": "60", "unit": "μm"}, "grain_size_distribution": null, "texture": null},
                    "precipitates": [{"precipitate_id": "p1", "type": "TiC", "size": {"value": "2", "unit": "μm"}, "distribution": "cube-like", "coherency": null}]
                }
            ]
        },
        {
            "structure_id": "str_fe26al2v1c_01", "sample_id": "sample_fe26al2v1c_01", "overall_structure": "Two-phase columnar grains with VC precipitates", "number_of_phases": "2", "microstructure_counts": null,
            "microstructure_list": [
                {
                    "uuid": "uuid_fe26al2v1c_01", "related_sequence": "1",
                    "phases_present": [
                        {"phase_name": "Fe3Al matrix", "crystal_structure": "D03/B2", "volume_fraction": null, "morphology": "columnar grains", "grain_size": "450×3000 μm", "texture": null},
                        {"phase_name": "VC", "crystal_structure": null, "volume_fraction": null, "morphology": "plate-like (needle-like)", "grain_size": null, "texture": null}
                    ],
                    "defects": [],
                    "grain_structure": {"average_grain_size": {"value": "450×3000", "unit": "μm"}, "grain_size_distribution": null, "texture": null},
                    "precipitates": [{"precipitate_id": "p1", "type": "VC", "size": {"value": "0.5×15", "unit": "μm"}, "distribution": "plate-like (needle-like)", "coherency": null}]
                }
            ]
        },
        {
            "structure_id": "str_fe26al2nb1c_01", "sample_id": "sample_fe26al2nb1c_01", "overall_structure": "Two-phase zig-zag grains with NbC precipitates", "number_of_phases": "2", "microstructure_counts": null,
            "microstructure_list": [
                {
                    "uuid": "uuid_fe26al2nb1c_01", "related_sequence": "1",
                    "phases_present": [
                        {"phase_name": "Fe3Al matrix", "crystal_structure": "D03/B2", "volume_fraction": null, "morphology": "zig-zag grains", "grain_size": "200 μm", "texture": null},
                        {"phase_name": "NbC", "crystal_structure": null, "volume_fraction": null, "morphology": "cube-like, script-like (in eutectic)", "grain_size": null, "texture": null}
                    ],
                    "defects": [],
                    "grain_structure": {"average_grain_size": {"value": "200", "unit": "μm"}, "grain_size_distribution": null, "texture": null},
                    "precipitates": [{"precipitate_id": "p1", "type": "NbC", "size": {"value": "2.5, 1×5", "unit": "μm"}, "distribution": "cube-like, script-like (in eutectic)", "coherency": null}]
                }
            ]
        },
        {
            "structure_id": "str_fe26al4nb1c_01", "sample_id": "sample_fe26al4nb1c_01", "overall_structure": "Three-phase polygonal grains with NbC and Laves phase precipitates", "number_of_phases": "3", "microstructure_counts": null,
            "microstructure_list": [
                {
                    "uuid": "uuid_fe26al4nb1c_01", "related_sequence": "1",
                    "phases_present": [
                        {"phase_name": "Fe3Al matrix", "crystal_structure": "D03/B2", "volume_fraction": null, "morphology": "polygonal grains", "grain_size": "60 μm", "texture": null},
                        {"phase_name": "NbC", "crystal_structure": null, "volume_fraction": null, "morphology": "cube-like", "grain_size": null, "texture": null},
                        {"phase_name": "(Fe,Al)2Nb Laves phase", "crystal_structure": null, "volume_fraction": null, "morphology": "plate-like", "grain_size": null, "texture": null}
                    ],
                    "defects": [],
                    "grain_structure": {"average_grain_size": {"value": "60", "unit": "μm"}, "grain_size_distribution": null, "texture": null},
                    "precipitates": [
                        {"precipitate_id": "p1", "type": "NbC", "size": {"value": "1.8", "unit": "μm"}, "distribution": "cube-like", "coherency": null},
                        {"precipitate_id": "p2", "type": "(Fe,Al)2Nb Laves phase", "size": {"value": "2×5", "unit": "μm"}, "distribution": "plate-like", "coherency": null}
                    ]
                }
            ]
        },
        {
            "structure_id": "str_fe26al2ta1c_01", "sample_id": "sample_fe26al2ta1c_01", "overall_structure": "Two-phase polygonal and partially zig-zag grains with TaC precipitates", "number_of_phases": "2", "microstructure_counts": null,
            "microstructure_list": [
                {
                    "uuid": "uuid_fe26al2ta1c_01", "related_sequence": "1",
                    "phases_present": [
                        {"phase_name": "Fe3Al matrix", "crystal_structure": "D03/B2", "volume_fraction": null, "morphology": "polygonal and partially zig-zag grains", "grain_size": "200 μm", "texture": null},
                        {"phase_name": "TaC", "crystal_structure": null, "volume_fraction": null, "morphology": "cube-like, script-like", "grain_size": null, "texture": null}
                    ],
                    "defects": [],
                    "grain_structure": {"average_grain_size": {"value": "200", "unit": "μm"}, "grain_size_distribution": null, "texture": null},
                    "precipitates": [{"precipitate_id": "p1", "type": "TaC", "size": {"value": "5, 1", "unit": "μm"}, "distribution": "cube-like, script-like", "coherency": null}]
                }
            ]
        }
    ],
    "interfaces": [],
    "properties": [
        {
            "property_set_id": "prop_fe15al_01", "sample_id": "sample_fe15al_01",
            "mechanical": {
                "tensile_properties": {
                    "yield_strength": [{"direction": null, "value": "344", "unit": "MPa", "others": {"uncertainty": null}}],
                    "ultimate_tensile_strength": [],
                    "elongation": [{"direction": null, "value": "16", "unit": "%"}],
                    "youngs_modulus": null,
                    "stress_strain_curves": null,
                    "stress_strain_distribution": [],
                    "strain_hardening_rate": []
                },
                "hardness": [{"region": "matrix", "value": "159", "scale": "HB", "unit": null}],
                "fracture_toughness": {"value": null, "unit": null},
                "fatigue_properties": {"fatigue_limit": null, "cycles_to_failure": null},
                "creep_properties": {"steady_state_creep_rate": null, "rupture_life": null}
            },
            "physical": {
                "density": {"value": null, "unit": null},
                "thermal_properties": {"thermal_conductivity": null, "thermal_expansion_coefficient": null, "specific_heat": null},
                "electrical_properties": {"electrical_conductivity": null, "resistivity": null},
                "magnetic_properties": {"magnetic_susceptibility": null, "curie_temperature": null}
            },
            "chemical": {
                "corrosion_resistance": {"test_medium": null, "corrosion_rate": null, "passivation_behavior": null},
                "oxidation_resistance": {"oxidation_rate_constant": null, "protective_scale": null}
            },
            "radiation_properties": {"void_swelling": null, "irradiation_hardening": null, "helium_embrittlement": null}
        },
        {
            "property_set_id": "prop_fe15al2ti1c_01", "sample_id": "sample_fe15al2ti1c_01",
            "mechanical": {
                "tensile_properties": {
                    "yield_strength": [{"direction": null, "value": "420", "unit": "MPa", "others": {"uncertainty": null}}],
                    "ultimate_tensile_strength": [],
                    "elongation": [{"direction": null, "value": "3.3", "unit": "%"}],
                    "youngs_modulus": null,
                    "stress_strain_curves": null,
                    "stress_strain_distribution": [],
                    "strain_hardening_rate": []
                },
                "hardness": [{"region": "matrix", "value": "197", "scale": "HB", "unit": null}],
                "fracture_toughness": {"value": null, "unit": null},
                "fatigue_properties": {"fatigue_limit": null, "cycles_to_failure": null},
                "creep_properties": {"steady_state_creep_rate": null, "rupture_life": null}
            },
            "physical": {
                "density": {"value": null, "unit": null},
                "thermal_properties": {"thermal_conductivity": null, "thermal_expansion_coefficient": null, "specific_heat": null},
                "electrical_properties": {"electrical_conductivity": null, "resistivity": null},
                "magnetic_properties": {"magnetic_susceptibility": null, "curie_temperature": null}
            },
            "chemical": {
                "corrosion_resistance": {"test_medium": null, "corrosion_rate": null, "passivation_behavior": null},
                "oxidation_resistance": {"oxidation_rate_constant": null, "protective_scale": null}
            },
            "radiation_properties": {"void_swelling": null, "irradiation_hardening": null, "helium_embrittlement": null}
        },
        {
            "property_set_id": "prop_fe15al2v1c_01", "sample_id": "sample_fe15al2v1c_01",
            "mechanical": {
                "tensile_properties": {
                    "yield_strength": [{"direction": null, "value": "374", "unit": "MPa", "others": {"uncertainty": null}}],
                    "ultimate_tensile_strength": [],
                    "elongation": [{"direction": null, "value": "0.6", "unit": "%"}],
                    "youngs_modulus": null,
                    "stress_strain_curves": null,
                    "stress_strain_distribution": [],
                    "strain_hardening_rate": []
                },
                "hardness": [{"region": "matrix", "value": "191", "scale": "HB", "unit": null}],
                "fracture_toughness": {"value": null, "unit": null},
                "fatigue_properties": {"fatigue_limit": null, "cycles_to_failure": null},
