Repository: RiverYanggg/SteelDig_multimodal

# Evaluation Framework

这个目录实现当前的结构化抽取评估流程。它比较两套 `text_extraction.json`，数据来自 `outputs_exp/` 下各模型的抽取结果目录。

当前 `outputs_exp/` 中可用的模型目录示例：`deepseek`、`doubao`、`kimi`（以实际存在的子目录为准）。

- 真值（truth）：`outputs_exp/<truth_model>/<paper_id>/final/text_extraction.json`
- 预测（pred）：`outputs_exp/<pred_model>/<paper_id>/final/text_extraction.json`

通过 `--truth` 与 `--pred` 可任意指定哪套模型作为真值、哪套作为预测。例如 `--truth doubao --pred deepseek` 表示以 doubao 为真值、以 deepseek 为预测进行评估。

当前评估的核心原则是：

- 论文级配对由目录名决定，例如 `A0`、`A1`。
- 先做对象对齐，尤其是 `alloy/process/sample`。
- 对齐后由代码展开同一个 canonical object 下的同一个字段。
- 代码先做确定性判断；只有语义不确定的同字段值才交给 LLM judge。
- LLM judge 只输出 `true/false`，不负责计算指标。
- Precision/Recall/F1 全部由代码根据最终字段匹配结果计算。

---

File: evaluation_json2json/outputs_exp/kimi/A27/intermediate/text/text_extraction.txt
{"papers":[{"paper_id":"A27","doi":null,"title":"Deformation behaviour of iron-rich iron-aluminum alloys at low temperatures","authors":["J. Herrmann","G. Inden","G. Sauthoff"],"publication_year":"2003","journal":"Acta Materialia","keywords":["Metal & Alloys (iron alloys)","Ordering (short range)","Mechanical properties (yield phenomena)"],"research_type":"experimental","paper_scope":"Investigation of deformation behaviour of binary monocrystalline and polycrystalline Fe-Al alloys with Al up to 18 at.% and low carbon impurities (<100 wt.ppm C) at room temperature and -100°C, focusing on effects of quenching, annealing, Al content, and short-range ordering on strength and ductility."}],"alloys":[{"alloy_id":"alloy_fe0al","paper_id":"A27","alloy_name":"Fe (pure)","aliases":[],"base_element":"Fe","alloying_elements":[],"nominal_composition":[],"alloys_notes":"Polycrystalline pure Fe prepared by electron-beam remelting. Impurities: C 100 wt.ppm."},{"alloy_id":"alloy_fe4al","paper_id":"A27","alloy_name":"Fe-4Al","aliases":[],"base_element":"Fe","alloying_elements":["Al"],"nominal_composition":[{"element":"Al","weight_percent":null,"atomic_percent":"4"}],"alloys_notes":"Polycrystal. Real composition: Al 4.1 at.% (2.0 wt.%). Impurities: C 60 wt.ppm, Si 100 wt.ppm, Ni <40 wt.ppm."},{"alloy_id":"alloy_fe6al","paper_id":"A27","alloy_name":"Fe-6Al","aliases":[],"base_element":"Fe","alloying_elements":["Al"],"nominal_composition":[{"element":"Al","weight_percent":null,"atomic_percent":"6"}],"alloys_notes":"Polycrystal. Real composition: Al 6.0 at.% (3.0 wt.%). Impurities: C 50 wt.ppm, Si 70 wt.ppm."},{"alloy_id":"alloy_fe7al","paper_id":"A27","alloy_name":"Fe-7Al","aliases":[],"base_element":"Fe","alloying_elements":["Al"],"nominal_composition":[{"element":"Al","weight_percent":null,"atomic_percent":"7"}],"alloys_notes":"Polycrystal. Real composition not determined."},{"alloy_id":"alloy_fe8al","paper_id":"A27","alloy_name":"Fe-8Al","aliases":[],"base_element":"Fe","alloying_elements":["Al"],"nominal_composition":[{"element":"Al","weight_percent":null,"atomic_percent":"8"}],"alloys_notes":"Polycrystal. Real composition: Al 7.9 at.% (4.0 wt.%). Impurities: C 50 wt.ppm, Si 80 wt.ppm."},{"alloy_id":"alloy_fe9al","paper_id":"A27","alloy_name":"Fe-9Al","aliases":[],"base_element":"Fe","alloying_elements":["Al"],"nominal_composition":[{"element":"Al","weight_percent":null,"atomic_percent":"9"}],"alloys_notes":"Polycrystal. Real composition: Al 9.1 at.% (4.6 wt.%). Impurities: C 60 wt.ppm, Si 80 wt.ppm."},{"alloy_id":"alloy_fe10al","paper_id":"A27","alloy_name":"Fe-10Al","aliases":[],"base_element":"Fe","alloying_elements":["Al"],"nominal_composition":[{"element":"Al","weight_percent":null,"atomic_percent":"10"}],"alloys_notes":"Polycrystal. Real composition not determined."},{"alloy_id":"alloy_fe11al","paper_id":"A27","alloy_name":"Fe-11Al","aliases":[],"base_element":"Fe","alloying_elements":["Al"],"nominal_composition":[{"element":"Al","weight_percent":null,"atomic_percent":"11"}],"alloys_notes":"Polycrystal. Real composition: Al 10.9 at.% (5.6 wt.%). Impurities: C 60 wt.ppm, Si 80 wt.ppm."},{"alloy_id":"alloy_fe12al","paper_id":"A27","alloy_name":"Fe-12Al","aliases":[],"base_element":"Fe","alloying_elements":["Al"],"nominal_composition":[{"element":"Al","weight_percent":null,"atomic_percent":"12"}],"alloys_notes":"Polycrystal. Real composition: Al 12.0 at.% (6.2 wt.%). Impurities: C 50–60 wt.ppm, Si 60–90 wt.ppm, Cu <40 wt.ppm."},{"alloy_id":"alloy_fe13al","paper_id":"A27","alloy_name":"Fe-13Al","aliases":[],"base_element":"Fe","alloying_elements":["Al"],"nominal_composition":[{"element":"Al","weight_percent":null,"atomic_percent":"13"}],"alloys_notes":"Polycrystal. Real composition: Al 12.9 at.% (6.7 wt.%). Impurities: C 70–80 wt.ppm, Si 70 wt.ppm, As <30 wt.ppm."},{"alloy_id":"alloy_fe14al","paper_id":"A27","alloy_name":"Fe-14Al","aliases":[],"base_element":"Fe","alloying_elements":["Al"],"nominal_composition":[{"element":"Al","weight_percent":null,"atomic_percent":"14"}],"alloys_notes":"Polycrystal. Real composition: Al 13.8–14.0 at.% (7.2–7.3 wt.%). Impurities: C 20–70 wt.ppm, Si 50–60 wt.ppm, Ni <40 wt.ppm, Cu <30 wt.ppm."},{"alloy_id":"alloy_fe16al_poly","paper_id":"A27","alloy_name":"Fe-16Al polycrystal","aliases":[],"base_element":"Fe","alloying_elements":["Al"],"nominal_composition":[{"element":"Al","weight_percent":null,"atomic_percent":"16"}],"alloys_notes":"Polycrystal. Real composition: Al 16.0–16.1 at.% (8.4–8.5 wt.%). Impurities: C <20–40 wt.ppm, Si <20–80 wt.ppm, Co <30 wt.ppm, Ni <40 wt.ppm, As <30 wt.ppm."},{"alloy_id":"alloy_fe17al_poly","paper_id":"A27","alloy_name":"Fe-17Al polycrystal","aliases":[],"base_element":"Fe","alloying_elements":["Al"],"nominal_composition":[{"element":"Al","weight_percent":null,"atomic_percent":"17"}],"alloys_notes":"Polycrystal. Real composition: Al 16.6–17.0 at.% (8.8–9.0 wt.%). Impurities: C <20–70 wt.ppm, Si 60–110 wt.ppm, As <50 wt.ppm, Ni <90 wt.ppm."},{"alloy_id":"alloy_fe18al","paper_id":"A27","alloy_name":"Fe-18Al","aliases":[],"base_element":"Fe","alloying_elements":["Al"],"nominal_composition":[{"element":"Al","weight_percent":null,"atomic_percent":"18"}],"alloys_notes":"Polycrystal. Real composition: Al 17.5–18.0 at.% (9.3–9.6 wt.%). Impurities: C 40–70 wt.ppm, Si <20–100 wt.ppm, As <70 wt.ppm, Ni <40 wt.ppm."},{"alloy_id":"alloy_fe16al_mono","paper_id":"A27","alloy_name":"Fe-16Al monocrystal","aliases":[],"base_element":"Fe","alloying_elements":["Al"],"nominal_composition":[{"element":"Al","weight_percent":"8.4","atomic_percent":"16.0"}],"alloys_notes":"Monocrystal. Real composition: Al 16.0 at.% (8.4 wt.%). Impurities: C 45 wt.ppm, Si 40 wt.ppm, O 60 wt.ppm."},{"alloy_id":"alloy_fe17al_mono","paper_id":"A27","alloy_name":"Fe-17Al monocrystal","aliases":[],"base_element":"Fe","alloying_elements":["Al"],"nominal_composition":[{"element":"Al","weight_percent":"8.9","atomic_percent":"16.8"}],"alloys_notes":"Monocrystal. Real composition: Al 16.8 at.% (8.9 wt.%). Impurities: C 70 wt.ppm, Si 140 wt.ppm, Cu 50 wt.ppm, Mo 90 wt.ppm."}],"processes":[{"process_id":"proc_fe0al_cast","paper_id":"A27","alloy_id":"alloy_fe0al","description":"Vacuum induction melting in Al2O3 crucible and solidification in Cu mould; as-cast polycrystalline material.","processes_notes":null},{"process_id":"proc_fe4al_cast","paper_id":"A27","alloy_id":"alloy_fe4al","description":"Vacuum induction melting in Al2O3 crucible and solidification in Cu mould; as-cast polycrystalline material.","processes_notes":null},{"process_id":"proc_fe6al_cast","paper_id":"A27","alloy_id":"alloy_fe6al","description":"Vacuum induction melting in Al2O3 crucible and solidification in Cu mould; as-cast polycrystalline material.","processes_notes":null},{"process_id":"proc_fe7al_cast","paper_id":"A27","alloy_id":"alloy_fe7al","description":"Vacuum induction melting in Al2O3 crucible and solidification in Cu mould; as-cast polycrystalline material.","processes_notes":null},{"process_id":"proc_fe8al_cast","paper_id":"A27","alloy_id":"alloy_fe8al","description":"Vacuum induction melting in Al2O3 crucible and solidification in Cu mould; as-cast polycrystalline material.","processes_notes":null},{"process_id":"proc_fe9al_cast","paper_id":"A27","alloy_id":"alloy_fe9al","description":"Vacuum induction melting in Al2O3 crucible and solidification in Cu mould; as-cast polycrystalline material.","processes_notes":null},{"process_id":"proc_fe10al_cast","paper_id":"A27","alloy_id":"alloy_fe10al","description":"Vacuum induction melting in Al2O3 crucible and solidification in Cu mould; as-cast polycrystalline material.","processes_notes":null},{"process_id":"proc_fe11al_cast","paper_id":"A27","alloy_id":"alloy_fe11al","description":"Vacuum induction melting in Al2O3 crucible and solidification in Cu mould; as-cast polycrystalline material.","processes_notes":null},{"process_id":"proc_fe12al_cast","paper_id":"A27","alloy_id":"alloy_fe12al","description":"Vacuum induction melting in Al2O3 crucible and solidification in Cu mould; as-cast polycrystalline material.","processes_notes":null},{"process_id":"proc_fe13al_cast","paper_id":"A27","alloy_id":"alloy_fe13al","description":"Vacuum induction melting in Al2O3 crucible and solidification in Cu mould; as-cast polycrystalline material.","processes_notes":null},{"process_id":"proc_fe14al_cast","paper_id":"A27","alloy_id":"alloy_fe14al","description":"Vacuum induction melting in Al2O3 crucible and solidification in Cu mould; as-cast polycrystalline material.","processes_notes":null},{"process_id":"proc_fe16al_poly_cast","paper_id":"A27","alloy_id":"alloy_fe16al_poly","description":"Vacuum induction melting in Al2O3 crucible and solidification in Cu mould; as-cast polycrystalline material.","processes_notes":null},{"process_id":"proc_fe17al_poly_cast","paper_id":"A27","alloy_id":"alloy_fe17al_poly","description":"Vacuum induction melting in Al2O3 crucible and solidification in Cu mould; as-cast polycrystalline material.","processes_notes":null},{"process_id":"proc_fe18al_cast","paper_id":"A27","alloy_id":"alloy_fe18al","description":"Vacuum induction melting in Al2O3 crucible and solidification in Cu mould; as-cast polycrystalline material.","processes_notes":null},{"process_id":"proc_fe16al_mono_grown","paper_id":"A27","alloy_id":"alloy_fe16al_mono","description":"Bridgman crystal growth at 10–15 mm/h pulling rate; as-grown monocrystal.","processes_notes":"Total growth and cooling period about 12 h; crystal length up to 10 cm."},{"process_id":"proc_fe16al_mono_ht","paper_id":"A27","alloy_id":"alloy_fe16al_mono","description":"Various heat treatments of Fe-16Al monocrystals at temperatures up to 1100 °C, including furnace cooling, interrupted furnace cooling with water quench, direct water quench, and annealing at 250–600 °C for various durations.","processes_notes":"Intended to vary short-range order and quenched-in vacancy concentrations."},{"process_id":"proc_fe17al_mono_grown","paper_id":"A27","alloy_id":"alloy_fe17al_mono","description":"Bridgman crystal growth at 10–15 mm/h pulling rate; as-grown monocrystal.","processes_notes":null},{"process_id":"proc_fe17al_mono_ht","paper_id":"A27","alloy_id":"alloy_fe17al_mono","description":"Heat treatment at 320 °C for 14 days under concurrent tensile loading.","processes_notes":"100 MPa loading in <111> direction."},{"process_id":"proc_fe12al_ht_fc","paper_id":"A27","alloy_id":"alloy_fe12al","description":"Furnace cooling from 1100 °C to room temperature, followed by compressive deformation.","processes_notes":"Used for TEM observation of dislocation structures after 5.5% compression at room temperature and 10^-4 s^-1."},{"process_id":"proc_fe12al_ht_q","paper_id":"A27","alloy_id":"alloy_fe12al","description":"Quenching from 1100 °C, followed by compressive deformation.","processes_notes":"Used for TEM observation of dislocation structures after 5.5% compression at room temperature and 10^-4 s^-1."},{"process_id":"proc_fe16al_poly_ht_fc","paper_id":"A27","alloy_id":"alloy_fe16al_poly","description":"Furnace cooling from 1100 °C to room temperature, followed by compressive deformation.","processes_notes":"Used for TEM observation of dislocation structures after 5.5% compression at room temperature and 10^-4 s^-1."},{"process_id":"proc_fe16al_poly_ht_q","paper_id":"A27","alloy_id":"alloy_fe16al_poly","description":"Quenching from 1100 °C, followed by compressive deformation.","processes_notes":"Used for TEM observation of dislocation structures after 5.5% compression at room temperature and 10^-4 s^-1."}],"samples":[{"sample_id":"sample_fe0al_as_cast","paper_id":"A27","alloy_id":"alloy_fe0al","process_id":"proc_fe0al_cast"},{"sample_id":"sample_fe4al_as_cast","paper_id":"A27","alloy_id":"alloy_fe4al","process_id":"proc_fe4al_cast"},{"sample_id":"sample_fe6al_as_cast","paper_id":"A27","alloy_id":"alloy_fe6al","process_id":"proc_fe6al_cast"},{"sample_id":"sample_fe7al_as_cast","paper_id":"A27","alloy_id":"alloy_fe7al","process_id":"proc_fe7al_cast"},{"sample_id":"sample_fe8al_as_cast","paper_id":"A27","alloy_id":"alloy_fe8al","process_id":"proc_fe8al_cast"},{"sample_id":"sample_fe9al_as_cast","paper_id":"A27","alloy_id":"alloy_fe9al","process_id":"proc_fe9al_cast"},{"sample_id":"sample_fe10al_as_cast","paper_id":"A27","alloy_id":"alloy_fe10al","process_id":"proc_fe10al_cast"},{"sample_id":"sample_fe11al_as_cast","paper_id":"A27","alloy_id":"alloy_fe11al","process_id":"proc_fe11al_cast"},{"sample_id":"sample_fe12al_as_cast","paper_id":"A27","alloy_id":"alloy_fe12al","process_id":"proc_fe12al_cast"},{"sample_id":"sample_fe13al_as_cast","paper_id":"A27","alloy_id":"alloy_fe13al","process_id":"proc_fe13al_cast"},{"sample_id":"sample_fe14al_as_cast","paper_id":"A27","alloy_id":"alloy_fe14al","process_id":"proc_fe14al_cast"},{"sample_id":"sample_fe16al_poly_as_cast","paper_id":"A27","alloy_id":"alloy_fe16al_poly","process_id":"proc_fe16al_poly_cast"},{"sample_id":"sample_fe17al_poly_as_cast","paper_id":"A27","alloy_id":"alloy_fe17al_poly","process_id":"proc_fe17al_poly_cast"},{"sample_id":"sample_fe18al_as_cast","paper_id":"A27","alloy_id":"alloy_fe18al","process_id":"proc_fe18al_cast"},{"sample_id":"sample_fe16al_as_grown","paper_id":"A27","alloy_id":"alloy_fe16al_mono","process_id":"proc_fe16al_mono_grown"},{"sample_id":"sample_fe16al_fc_rt","paper_id":"A27","alloy_id":"alloy_fe16al_mono","process_id":"proc_fe16al_mono_ht"},{"sample_id":"sample_fe16al_fc600cq","paper_id":"A27","alloy_id":"alloy_fe16al_mono","process_id":"proc_fe16al_mono_ht"},{"sample_id":"sample_fe16al_qstar","paper_id":"A27","alloy_id":"alloy_fe16al_mono","process_id":"proc_fe16al_mono_ht"},{"sample_id":"sample_fe16al_250c14d","paper_id":"A27","alloy_id":"alloy_fe16al_mono","process_id":"proc_fe16al_mono_ht"},{"sample_id":"sample_fe16al_300c6h","paper_id":"A27","alloy_id":"alloy_fe16al_mono","process_id":"proc_fe16al_mono_ht"},{"sample_id":"sample_fe16al_300c3d","paper_id":"A27","alloy_id":"alloy_fe16al_mono","process_id":"proc_fe16al_mono_ht"},{"sample_id":"sample_fe16al_300c14d","paper_id":"A27","alloy_id":"alloy_fe16al_mono","process_id":"proc_fe16al_mono_ht"},{"sample_id":"sample_fe16al_320c223d","paper_id":"A27","alloy_id":"alloy_fe16al_mono","process_id":"proc_fe16al_mono_ht"},{"sample_id":"sample_fe16al_400c6h","paper_id":"A27","alloy_id":"alloy_fe16al_mono","process_id":"proc_fe16al_mono_ht"},{"sample_id":"sample_fe16al_600c6h","paper_id":"A27","alloy_id":"alloy_fe16al_mono","process_id":"proc_fe16al_mono_ht"},{"sample_id":"sample_fe16al_qstar_300c14d","paper_id":"A27","alloy_id":"alloy_fe16al_mono","process_id":"proc_fe16al_mono_ht"},{"sample_id":"sample_fe17al_as_grown","paper_id":"A27","alloy_id":"alloy_fe17al_mono","process_id":"proc_fe17al_mono_grown"},{"sample_id":"sample_fe17al_320c14d_load","paper_id":"A27","alloy_id":"alloy_fe17al_mono","process_id":"proc_fe17al_mono_ht"},{"sample_id":"sample_fe12al_fc","paper_id":"A27","alloy_id":"alloy_fe12al","process_id":"proc_fe12al_ht_fc"},{"sample_id":"sample_fe12al_q","paper_id":"A27","alloy_id":"alloy_fe12al","process_id":"proc_fe12al_ht_q"},{"sample_id":"sample_fe16al_poly_fc","paper_id":"A27","alloy_id":"alloy_fe16al_poly","process_id":"proc_fe16al_poly_ht_fc"},{"sample_id":"sample_fe16al_poly_q","paper_id":"A27","alloy_id":"alloy_fe16al_poly","process_id":"proc_fe16al_poly_ht_q"}],"processing_steps":[{"sample_id":"sample_fe0al_as_cast","paper_id":"A27","sequence":"1","type":"casting","method":"vacuum induction melting in Al2O3 crucible and solidification in Cu mould","temperature":null,"unit":null,"duration":null,"cooling_medium":"Cu mould","reduction_ratio":null,"processing_steps_notes":"Fe 99.99% purity; as-cast polycrystalline."},{"sample_id":"sample_fe4al_as_cast","paper_id":"A27","sequence":"1","type":"casting","method":"vacuum induction melting in Al2O3 crucible and solidification in Cu mould","temperature":null,"unit":null,"duration":null,"cooling_medium":"Cu mould","reduction_ratio":null,"processing_steps_notes":"Fe 99.99% and Al 99.999% purity; as-cast polycrystalline."},{"sample_id":"sample_fe6al_as_cast","paper_id":"A27","sequence":"1","type":"casting","method":"vacuum induction melting in Al2O3 crucible and solidification in Cu mould","temperature":null,"unit":null,"duration":null,"cooling_medium":"Cu mould","reduction_ratio":null,"processing_steps_notes":"As-cast polycrystalline."},{"sample_id":"sample_fe7al_as_cast","paper_id":"A27","sequence":"1","type":"casting","method":"vacuum induction melting in Al2O3 crucible and solidification in Cu mould","temperature":null,"unit":null,"duration":null,"cooling_medium":"Cu mould","reduction_ratio":null,"processing_steps_notes":"As-cast polycrystalline."},{"sample_id":"sample_fe8al_as_cast","paper_id":"A27","sequence":"1","type":"casting","method":"vacuum induction melting in Al2O3 crucible and solidification in Cu mould","temperature":null,"unit":null,"duration":null,"cooling_medium":"Cu mould","reduction_ratio":null,"processing_steps_notes":"As-cast polycrystalline."},{"sample_id":"sample_fe9al_as_cast","paper_id":"A27","sequence":"1","type":"casting","method":"vacuum induction melting in Al2O3 crucible and solidification in Cu mould","temperature":null,"unit":null,"duration":null,"cooling_medium":"Cu mould","reduction_ratio":null,"processing_steps_notes":"As-cast polycrystalline."},{"sample_id":"sample_fe10al_as_cast","paper_id":"A27","sequence":"1","type":"casting","method":"vacuum induction melting in Al2O3 crucible and solidification in Cu mould","temperature":null,"unit":null,"duration":null,"cooling_medium":"Cu mould","reduction_ratio":null,"processing_steps_notes":"As-cast polycrystalline."},{"sample_id":"sample_fe11al_as_cast","paper_id":"A27","sequence":"1","type":"casting","method":"vacuum induction melting in Al2O3 crucible and solidification in Cu mould","temperature":null,"unit":null,"duration":null,"cooling_medium":"Cu mould","reduction_ratio":null,"processing_steps_notes":"As-cast polycrystalline."},{"sample_id":"sample_fe12al_as_cast","paper_id":"A27","sequence":"1","type":"casting","method":"vacuum induction melting in Al2O3 crucible and solidification in Cu mould","temperature":null,"unit":null,"duration":null,"cooling_medium":"Cu mould","reduction_ratio":null,"processing_steps_notes":"As-cast polycrystalline."},{"sample_id":"sample_fe13al_as_cast","paper_id":"A27","sequence":"1","type":"casting","method":"vacuum induction melting in Al2O3 crucible and solidification in Cu mould","temperature":null,"unit":null,"duration":null,"cooling_medium":"Cu mould","reduction_ratio":null,"processing_steps_notes":"As-cast polycrystalline."},{"sample_id":"sample_fe14al_as_cast","paper_id":"A27","sequence":"1","type":"casting","method":"vacuum induction melting in Al2O3 crucible and solidification in Cu mould","temperature":null,"unit":null,"duration":null,"cooling_medium":"Cu mould","reduction_ratio":null,"processing_steps_notes":"As-cast polycrystalline."},{"sample_id":"sample_fe16al_poly_as_cast","paper_id":"A27","sequence":"1","type":"casting","method":"vacuum induction melting in Al2O3 crucible and solidification in Cu mould","temperature":null,"unit":null,"duration":null,"cooling_medium":"Cu mould","reduction_ratio":null,"processing_steps_notes":"As-cast polycrystalline."},{"sample_id":"sample_fe17al_poly_as_cast","paper_id":"A27","sequence":"1","type":"casting","method":"vacuum induction melting in Al2O3 crucible and solidification in Cu mould","temperature":null,"unit":null,"duration":null,"cooling_medium":"Cu mould","reduction_ratio":null,"processing_steps_notes":"As-cast polycrystalline."},{"sample_id":"sample_fe18al_as_cast","paper_id":"A27","sequence":"1","type":"casting","method":"vacuum induction melting in Al2O3 crucible and solidification in Cu mould","temperature":null,"unit":null,"duration":null,"cooling_medium":"Cu mould","reduction_ratio":null,"processing_steps_notes":"As-cast polycrystalline."},{"sample_id":"sample_fe16al_as_grown","paper_id":"A27","sequence":"1","type":"crystal_growth","method":"Bridgman method","temperature":null,"unit":null,"duration":"about 12 h","cooling_medium":null,"reduction_ratio":null,"processing_steps_notes":"Pulling rate 10–15 mm/h; crystal length up to 10 cm; grown from melt in Al2O3 crucible."},{"sample_id":"sample_fe16al_fc_rt","paper_id":"A27","sequence":"1","type":"heat_treatment","method":"furnace cooling","temperature":"1100","unit":"°C","duration":"to room temperature","cooling_medium":"furnace","reduction_ratio":null,"processing_steps_notes":"Furnace cooling from 1100 °C to room temperature (FC RT)."},{"sample_id":"sample_fe16al_fc600cq","paper_id":"A27","sequence":"1","type":"heat_treatment","method":"furnace cooling","temperature":"1100","unit":"°C","duration":"to 600 °C","cooling_medium":"furnace","reduction_ratio":null,"processing_steps_notes":null},{"sample_id":"sample_fe16al_fc600cq","paper_id":"A27","sequence":"2","type":"heat_treatment","method":"water quench","temperature":"600","unit":"°C","duration":"quench","cooling_medium":"water","reduction_ratio":null,"processing_steps_notes":"Furnace cooling from 1100 °C down to 600 °C with subsequent water quench."},{"sample_id":"sample_fe16al_qstar","paper_id":"A27","sequence":"1","type":"heat_treatment","method":"water quench","temperature":"1100","unit":"°C","duration":"quench","cooling_medium":"water","reduction_ratio":null,"processing_steps_notes":"Direct water quench from 1100 °C (Q*)."},{"sample_id":"sample_fe16al_250c14d","paper_id":"A27","sequence":"1","type":"heat_treatment","method":"annealing","temperature":"250","unit":"°C","duration":"14 d","cooling_medium":null,"reduction_ratio":null,"processing_steps_notes":"Annealing at 250 °C for 14 days."},{"sample_id":"sample_fe16al_300c6h","paper_id":"A27","sequence":"1","type":"heat_treatment","method":"annealing","temperature":"300","unit":"°C","duration":"6 h","cooling_medium":null,"reduction_ratio":null,"processing_steps_notes":"Annealing at 300 °C for 6 h."},{"sample_id":"sample_fe16al_300c3d","paper_id":"A27","sequence":"1","type":"heat_treatment","method":"annealing","temperature":"300","unit":"°C","duration":"3 d","cooling_medium":null,"reduction_ratio":null,"processing_steps_notes":"Annealing at 300 °C for 3 days."},{"sample_id":"sample_fe16al_300c14d","paper_id":"A27","sequence":"1","type":"heat_treatment","method":"annealing","temperature":"300","unit":"°C","duration":"14 d","cooling_medium":null,"reduction_ratio":null,"processing_steps_notes":"Annealing at 300 °C for 14 days."},{"sample_id":"sample_fe16al_320c223d","paper_id":"A27","sequence":"1","type":"heat_treatment","method":"annealing","temperature":"320","unit":"°C","duration":"223 d","cooling_medium":null,"reduction_ratio":null,"processing_steps_notes":"Annealing at 320 °C for 223 days."},{"sample_id":"sample_fe16al_400c6h","paper_id":"A27","sequence":"1","type":"heat_treatment","method":"annealing","temperature":"400","unit":"°C","duration":"6 h","cooling_medium":null,"reduction_ratio":null,"processing_steps_notes":"Annealing at 400 °C for 6 h."},{"sample_id":"sample_fe16al_600c6h","paper_id":"A27","sequence":"1","type":"heat_treatment","method":"annealing","temperature":"600","unit":"°C","duration":"6 h","cooling_medium":null,"reduction_ratio":null,"processing_steps_notes":"Annealing at 600 °C for 6 h."},{"sample_id":"sample_fe16al_qstar_300c14d","paper_id":"A27","sequence":"1","type":"heat_treatment","method":"water quench","temperature":"1100","unit":"°C","duration":"quench","cooling_medium":"water","reduction_ratio":null,"processing_steps_notes":"Water quench from 1100 °C."},{"sample_id":"sample_fe16al_qstar_300c14d","paper_id":"A27","sequence":"2","type":"heat_treatment","method":"annealing","temperature":"300","unit":"°C","duration":"14 d","cooling_medium":null,"reduction_ratio":null,"processing_steps_notes":"Subsequent annealing at 300 °C for 14 days after quench."},{"sample_id":"sample_fe17al_as_grown","paper_id":"A27","sequence":"1","type":"crystal_growth","method":"Bridgman method","temperature":null,"unit":null,"duration":"about 12 h","cooling_medium":null,"reduction_ratio":null,"processing_steps_notes":"Pulling rate 10–15 mm/h."},{"sample_id":"sample_fe17al_320c14d_load","paper_id":"A27","sequence":"1","type":"heat_treatment","method":"annealing under load","temperature":"320","unit":"°C","duration":"14 d","cooling_medium":null,"reduction_ratio":null,"processing_steps_notes":"Concurrent 100 MPa loading in <111> direction."},{"sample_id":"sample_fe12al_fc","paper_id":"A27","sequence":"1","type":"heat_treatment","method":"furnace cooling","temperature":"1100","unit":"°C","duration":"to room temperature","cooling_medium":"furnace","reduction_ratio":null,"processing_steps_notes":null},{"sample_id":"sample_fe12al_fc","paper_id":"A27","sequence":"2","type":"mechanical_processing","method":"compression","temperature":"room temperature","unit":"°C","duration":null,"cooling_medium":null,"reduction_ratio":"5.5%","processing_steps_notes":"Compressive straining at 10^-4 s^-1 rate at room temperature."},{"sample_id":"sample_fe12al_q","paper_id":"A27","sequence":"1","type":"heat_treatment","method":"water quench","temperature":"1100","unit":"°C","duration":"quench","cooling_medium":"water","reduction_ratio":null,"processing_steps_notes":"Quenched from 1100 °C."},{"sample_id":"sample_fe12al_q","paper_id":"A27","sequence":"2","type":"mechanical_processing","method":"compression","temperature":"room temperature","unit":"°C","duration":null,"cooling_medium":null,"reduction_ratio":"5.5%","processing_steps_notes":"Compressive straining at 10^-4 s^-1 rate at room temperature."},{"sample_id":"sample_fe16al_poly_fc","paper_id":"A27","sequence":"1","type":"heat_treatment","method":"furnace cooling","temperature":"1100","unit":"°C","duration":"to room temperature","cooling_medium":"furnace","reduction_ratio":null,"processing_steps_notes":null},{"sample_id":"sample_fe16al_poly_fc","paper_id":"A27","sequence":"2","type":"mechanical_processing","method":"compression","temperature":"room temperature","unit":"°C","duration":null,"cooling_medium":null,"reduction_ratio":"5.5%","processing_steps_notes":"Compressive straining at 10^-4 s^-1 rate at room temperature."},{"sample_id":"sample_fe16al_poly_q","paper_id":"A27","sequence":"1","type":"heat_treatment","method":"water quench","temperature":"1100","unit":"°C","duration":"quench","cooling_medium":"water","reduction_ratio":null,"processing_steps_notes":"Quenched from 1100 °C."},{"sample_id":"sample_fe16al_poly_q","paper_id":"A27","sequence":"2","type":"mechanical_processing","method":"compression","temperature":"room temperature","unit":"°C","duration":null,"cooling_medium":null,"reduction_ratio":"5.5%","processing_steps_notes":"Compressive straining at 10^-4 s^-1 rate at room temperature."}],"structures":[{"structure_id":"str_fe12al_as_cast","sample_id":"sample_fe12al_as_cast","overall_structure":"Polycrystalline with coarse grain structure; as-cast alloys contained no second phases.","number_of_phases":"1","microstructure_counts":null,"microstructure_list":[{"uuid":"uuid-fe12al-ascast-grain","related_sequence":null,"phases_present":[{"phase_name":"ferrite","crystal_structure":"bcc","volume_fraction":"100","morphology":null,"grain_size":"about 1 mm","texture":null}],"defects":[{"type":null,"porosity":null,"inclusions":[],"dislocation_density":null,"lattice_distortion":null}],"grain_structure":{"average_grain_size":{"value":"1","unit":"mm"},"grain_size_distribution":"coarse grains of the order of 1 mm","texture":null},"precipitates":[]}]},{"structure_id":"str_fe16al_as_grown","sample_id":"sample_fe16al_as_grown","overall_structure":"Monocrystal with rare globular AlN inclusions.","number_of_phases":"1","microstructure_counts":null,"microstructure_list":[{"uuid":"uuid-fe16al-mono-asgrown","related_sequence":null,"phases_present":[{"phase_name":"ferrite","crystal_structure":"bcc","volume_fraction":"100","morphology":null,"grain_size":null,"texture":"(111) oriented"}],"defects":[{"type":null,"porosity":null,"inclusions":[{"type":"AlN","size":"up to 30 µm","distribution":"rare globular"}],"dislocation_density":null,"lattice_distortion":null}],"grain_structure":{"average_grain_size":null,"grain_size_distribution":null,"texture":"(111) oriented"},"precipitates":[]}]},{"structure_id":"str_fe17al_loaded","sample_id":"sample_fe17al_320c14d_load","overall_structure":"Monocrystal with thin carbides after heat treatment under load.","number_of_phases":"1","microstructure_counts":null,"microstructure_list":[{"uuid":"uuid-fe17al-loaded-carbides","related_sequence":"1","phases_present":[{"phase_name":"ferrite","crystal_structure":"bcc","volume_fraction":"100","morphology":null,"grain_size":null,"texture":null}],"defects":[{"type":null,"porosity":null,"inclusions":[],"dislocation_density":null,"lattice_distortion":null}],"grain_structure":{"average_grain_size":null,"grain_size_distribution":null,"texture":null},"precipitates":[{"precipitate_id":"ppt_fe17al_carbide","type":"carbides","size":{"value":"thin platelike or rod-like","unit":null},"distribution":"on grain boundaries","coherency":null}]}]},{"structure_id":"str_fe12al_q","sample_id":"sample_fe12al_q","overall_structure":"Glide bands with dislocation tangles between them after quenching and 5.5% compression.","number_of_phases":"1","microstructure_counts":null,"microstructure_list":[{"uuid":"uuid-fe12al-q-dislocation","related_sequence":"2","phases_present":[{"phase_name":"ferrite","crystal_structure":"bcc","volume_fraction":"100","morphology":null,"grain_size":null,"texture":null}],"defects":[{"type":"dislocation tangles","porosity":null,"inclusions":[],"dislocation_density":null,"lattice_distortion":null}],"grain_structure":null,"precipitates":[]}]},{"structure_id":"str_fe12al_fc","sample_id":"sample_fe12al_fc","overall_structure":"Cell formation after furnace cooling and 5.5% compression.","number_of_phases":"1","microstructure_counts":null,"microstructure_list":[{"uuid":"uuid-fe12al-fc-cell","related_sequence":"2","phases_present":[{"phase_name":"ferrite","crystal_structure":"bcc","volume_fraction":"100","morphology":null,"grain_size":null,"texture":null}],"defects":[{"type":"dislocation cells","porosity":null,"inclusions":[],"dislocation_density":null,"lattice_distortion":null}],"grain_structure":null,"precipitates":[]}]},{"structure_id":"str_fe16al_poly_q","sample_id":"sample_fe16al_poly_q","overall_structure":"Glide bands in various directions with primarily straight dislocations between them after quenching and 5.5% compression.","number_of_phases":"1","microstructure_counts":null,"microstructure_list":[{"uuid":"uuid-fe16al-poly-q-dislocation","related_sequence":"2","phases_present":[{"phase_name":"ferrite","crystal_structure":"bcc","volume_fraction":"100","morphology":null,"grain_size":null,"texture":null}],"defects":[{"type":"straight dislocations in glide bands","porosity":null,"inclusions":[],"dislocation_density":null,"lattice_distortion":null}],"grain_structure":null,"precipitates":[]}]},{"structure_id":"str_fe16al_poly_fc","sample_id":"sample_fe16al_poly_fc","overall_structure":"Dislocation tangles between glide bands after furnace cooling and 5.5% compression.","number_of_phases":"1","microstructure_counts":null,"microstructure_list":[{"uuid":"uuid-fe16al-poly-fc-tangles","related_sequence":"2","phases_present":[{"phase_name":"ferrite","crystal_structure":"bcc","volume_fraction":"100","morphology":null,"grain_size":null,"texture":null}],"defects":[{"type":"dislocation tangles between glide bands","porosity":null,"inclusions":[],"dislocation_density":null,"lattice_distortion":null}],"grain_structure":null,"precipitates":[]}]}],"interfaces":[],"properties":[{"property_set_id":"prop_fe0al","sample_id":"sample_fe0al_as_cast","mechanical":{"tensile_properties":{"yield_strength":[{"direction":null,"value":"50","unit":"MPa","others":{"uncertainty":null}}],"ultimate_tensile_strength":[],"elongation":[],"youngs_modulus":null,"stress_strain_curves":null,"stress_strain_distribution":[],"strain_hardening_rate":[]},"hardness":null,"fracture_toughness":null,"fatigue_properties":null,"creep_properties":null},"physical":null,"chemical":null,"radiation_properties":null},{"property_set_id":"prop_fe4al","sample_id":"sample_fe4al_as_cast","mechanical":{"tensile_properties":{"yield_strength":[{"direction":null,"value":"130","unit":"MPa","others":{"uncertainty":null}}],"ultimate_tensile_strength":[],"elongation":[],"youngs_modulus":null,"stress_strain_curves":null,"stress_strain_distribution":[],"strain_hardening_rate":[]},"hardness":null,"fracture_toughness":null,"fatigue_properties":null,"creep_properties":null},"physical":null,"chemical":null,"radiation_properties":null},{"property_set_id":"prop_fe6al","sample_id":"sample_fe6al_as_cast","mechanical":{"tensile_properties":{"yield_strength":[{"direction":null,"value":"180","unit":"MPa","others":{"uncertainty":null}}],"ultimate_tensile_strength":[],"elongation":[],"youngs_modulus":null,"stress_strain_curves":null,"stress_strain_distribution":[],"strain_hardening_rate":[]},"hardness":null,"fracture_toughness":null,"fatigue_properties":null,"creep_properties":null},"physical":null,"chemical":null,"radiation_properties":null},{"property_set_id":"prop_fe7al","sample_id":"sample_fe7al_as_cast","mechanical":{"tensile_properties":{"yield_strength":[{"direction":null,"value":"200","unit":"MPa","others":{"uncertainty":null}}],"ultimate_tensile_strength":[],"elongation":[],"youngs_modulus":null,"stress_strain_curves":null,"stress_strain_distribution":[],"strain_hardening_rate":[]},"hardness":null,"fracture_toughness":null,"fatigue_properties":null,"creep_properties":null},"physical":null,"chemical":null,"radiation_properties":null},{"property_set_id":"prop_fe8al","sample_id":"sample_fe8al_as_cast","mechanical":{"tensile_properties":{"yield_strength":[{"direction":null,"value":"210","unit":"MPa","others":{"uncertainty":null}}],"ultimate_tensile_strength":[],"elongation":[],"youngs_modulus":null,"stress_strain_curves":null,"stress_strain_distribution":[],"strain_hardening_rate":[]},"hardness":null,"fracture_toughness":null,"fatigue_properties":null,"creep_properties":null},"physical":null,"chemical":null,"radiation_properties":null},{"property_set_id":"prop_fe9al","sample_id":"sample_fe9al_as_cast","mechanical":{"tensile_properties":{"yield_strength":[{"direction":null,"value":"240","unit":"MPa","others":{"uncertainty":null}}],"ultimate_tensile_strength":[],"elongation":[],"youngs_modulus":null,"stress_strain_curves":null,"stress_strain_distribution":[],"strain_hardening_rate":[]},"hardness":null,"fracture_toughness":null,"fatigue_properties":null,"creep_properties":null},"physical":null,"chemical":null,"radiation_properties":null},{"property_set_id":"prop_fe10al","sample_id":"sample_fe10al_as_cast","mechanical":{"tensile_properties":{"yield_strength":[{"direction":null,"value":"250","unit":"MPa","others":{"uncertainty":null}}],"ultimate_tensile_strength":[],"elongation":[],"youngs_modulus":null,"stress_strain_curves":null,"stress_strain_distribution":[],"strain_hardening_rate":[]},"hardness":null,"fracture_toughness":null,"fatigue_properties":null,"creep_properties":null},"physical":null,"chemical":null,"radiation_properties":null},{"property_set_id":"prop_fe11al","sample_id":"sample_fe11al_as_cast","mechanical":{"tensile_properties":{"yield_strength":[{"direction":null,"value":"290","unit":"MPa","others":{"uncertainty":null}}],"ultimate_tensile_strength":[],"elongation":[],"youngs_modulus":null,"stress_strain_curves":null,"stress_strain_distribution":[],"strain_hardening_rate":[]},"hardness":null,"fracture_toughness":null,"fatigue_properties":null,"creep_properties":null},"physical":null,"chemical":null,"radiation_properties":null},{"property_set_id":"prop_fe12al","sample_id":"sample_fe12al_as_cast","mechanical":{"tensile_properties":{"yield_strength":[{"direction":null,"value":"310","unit":"MPa","others":{"uncertainty":null}}],"ultimate_tensile_strength":[],"elongation":[],"youngs_modulus":null,"stress_strain_curves":null,"stress_strain_distribution":[],"strain_hardening_rate":[]},"hardness":null,"fracture_toughness":null,"fatigue_properties":null,"creep_properties":null},"physical":null,"chemical":null,"radiation_properties":null},{"property_set_id":"prop_fe13al","sample_id":"sample_fe13al_as_cast","mechanical":{"tensile_properties":{"yield_strength":[{"direction":null,"value":"340","unit":"MPa","others":{"uncertainty":null}}],"ultimate_tensile_strength":[],"elongation":[],"youngs_modulus":null,"stress_strain_curves":null,"stress_strain_distribution":[],"strain_hardening_rate":[]},"hardness":null,"fracture_toughness":null,"fatigue_properties":null,"creep_properties":null},"physical":null,"chemical":null,"radiation_properties":null},{"property_set_id":"prop_fe14al","sample_id":"sample_fe14al_as_cast","mechanical":{"tensile_properties":{"yield_strength":[{"direction":null,"value":"360","unit":"MPa","others":{"uncertainty":null}}],"ultimate_tensile_strength":[],"elongation":[],"youngs_modulus":null,"stress_strain_curves":null,"stress_strain_distribution":[],"strain_hardening_rate":[]},"hardness":null,"fracture_toughness":null,"fatigue_properties":null,"creep_properties":null},"physical":null,"chemical":null,"radiation_properties":null},{"property_set_id":"prop_fe17al_poly","sample_id":"sample_fe17al_poly_as_cast","mechanical":{"tensile_properties":{"yield_strength":[{"direction":null,"value":"420","unit":"MPa","others":{"uncertainty":null}}],"ultimate_tensile_strength":[],"elongation":[],"youngs_modulus":null,"stress_strain_curves":null,"stress_strain_distribution":[],"strain_hardening_rate":[]},"hardness":null,"fracture_toughness":null,"fatigue_properties":null,"creep_properties":null},"physical":null,"chemical":null,"radiation_properties":null},{"property_set_id":"prop_fe18al","sample_id":"sample_fe18al_as_cast","mechanical":{"tensile_properties":{"yield_strength":[{"direction":null,"value":"470","unit":"MPa","others":{"uncertainty":null}}],"ultimate_tensile_strength":[],"elongation":[],"youngs_modulus":null,"stress_strain_curves":null,"stress_strain_distribution":[],"strain_hardening_rate":[]},"hardness":null,"fracture_toughness":null,"fatigue_properties":null,"creep_properties":null},"physical":null,"chemical":null,"radiation_properties":null},{"property_set_id":"prop_fe16al_as_grown","sample_id":"sample_fe16al_as_grown","mechanical":{"tensile_properties":null,"hardness":[{"region":"(111) oriented","value":"1985","scale":"HU","unit":"N/mm²"}],"fracture_toughness":null,"fatigue_properties":null,"creep_properties":null},"physical":null,"chemical":null,"radiation_properties":null},{"property_set_id":"prop_fe16al_fc_rt","sample_id":"sample_fe16al_fc_rt","mechanical":{"tensile_properties":null,"hardness":[{"region":"(111) oriented","value":"1990","scale":"HU","unit":"N/mm²"}],"fracture_toughness":null,"fatigue_properties":null,"creep_properties":null},"physical":null,"chemical":null,"radiation_properties":null},{"property_set_id":"prop_fe16al_fc600cq","sample_id":"sample_fe16al_fc600cq","mechanical":{"tensile_properties":null,"hardness":[{"region":"(111) oriented","value":"2045","scale":"HU","unit":"N/mm²"}],"fracture_toughness":null,"fatigue_properties":null,"creep_properties":null},"physical":null,"chemical":null,"radiation_properties":null},{"property_set_id":"prop_fe16al_qstar","sample_id":"sample_fe16al_qstar","mechanical":{"tensile_properties":null,"hardness":[{"region":"(111) oriented","value":"2100","scale":"HU","unit":"N/mm²"}],"fracture_toughness":null,"fatigue_properties":null,"creep_properties":null},"physical":null,"chemical":null,"radiation_properties":null},{"property_set_id":"prop_fe16al_250c14d","sample_id":"sample_fe16al_250c14d","mechanical":{"tensile_properties":null,"hardness":[{"region":"(111) oriented","value":"1975","scale":"HU","unit":"N/mm²"}],"fracture_toughness":null,"fatigue_properties":null,"creep_properties":null},"physical":null,"chemical":null,"radiation_properties":null},{"property_set_id":"prop_fe16al_300c6h","sample_id":"sample_fe16al_300c6h","mechanical":{"tensile_properties":null,"hardness":[{"region":"(111) oriented","value":"1975","scale":"HU","unit":"N/mm²"}],"fracture_toughness":null,"fatigue_properties":null,"creep_properties":null},"physical":null,"chemical":null,"radiation_properties":null},{"property_set_id":"prop_fe16al_300c3d","sample_id":"sample_fe16al_300c3d","mechanical":{"tensile_properties":null,"hardness":[{"region":"(111) oriented","value":"2000","scale":"HU","unit":"N/mm²"}],"fracture_toughness":null,"fatigue_properties":null,"creep_properties":null},"physical":null,"chemical":null,"radiation_properties":null},{"property_set_id":"prop_fe16al_300c14d","sample_id":"sample_fe16al_300c14d","mechanical":{"tensile_properties":null,"hardness":[{"region":"(111) oriented","value":"2005","scale":"HU","unit":"N/mm²"}],"fracture_toughness":null,"fatigue_properties":null,"creep_properties":null},"physical":null,"chemical":null,"radiation_properties":null},{"property_set_id":"prop_fe16al_320c223d","sample_id":"sample_fe16al_320c223d","mechanical":{"tensile_properties":null,"hardness":[{"region":"(111) oriented","value":"1875","scale":"HU","unit":"N/mm²"}],"fracture_toughness":null,"fatigue_properties":null,"creep_properties":null},"physical":null,"chemical":null,"radiation_properties":null},{"property_set_id":"prop_fe16al_400c6h","sample_id":"sample_fe16al_400c6h","mechanical":{"tensile_properties":null,"hardness":[{"region":"(111) oriented","value":"1895","scale":"HU","unit":"N/mm²"}],"fracture_toughness":null,"fatigue_properties":null,"creep_properties":null},"physical":null,"chemical":null,"radiation_properties":null},{"property_set_id":"prop_fe16al_600c6h","sample_id":"sample_fe16al_600c6h","mechanical":{"tensile_properties":null,"hardness":[{"region":"(111) oriented","value":"1945","scale":"HU","unit":"N/mm²"}],"fracture_toughness":null,"fatigue_properties":null,"creep_properties":null},"physical":null,"chemical":null,"radiation_properties":null},{"property_set_id":"prop_fe16al_qstar_300c14d","sample_id":"sample_fe16al_qstar_300c14d","mechanical":{"tensile_properties":null,"hardness":[{"region":"(111) oriented","value":"2085","scale":"HU","unit":"N/mm²"}],"fracture_toughness":null,"fatigue_properties":null,"creep_properties":null},"physical":null,"chemical":null,"radiation_properties":null}],"performance":[],"characterization_methods":[{"characterization_id":"char_optical","sample_id":"sample_fe12al_as_cast","microstructure_uuid":"uuid-fe12al-ascast-grain","technique":"optical microscopy","purpose":"metallographic inspection of grain boundaries and precipitates","key_findings":"Coarse grain structure of order 1 mm; as-cast alloys contained no second phases."},{"characterization_id":"char_sem","sample_id":"sample_fe12al_as_cast","microstructure_uuid":null,"technique":"scanning electron microscopy (SEM) with EDX","purpose":"fracture surface study and qualitative precipitate analysis","key_findings":"Carbides observed on grain boundaries after slow cooling or prolonged heat treatment at 320 °C; amount smaller for lower C contents."},{"characterization_id":"char_tem_fe12_q","sample_id":"sample_fe12al_q","microstructure_uuid":"uuid-fe12al-q-dislocation","technique":"transmission electron microscopy (TEM)","purpose":"dislocation distribution after quenching and compression","key_findings":"Glide bands with dislocation tangles between them after 5.5% compression in quenched Fe-12%Al."},{"characterization_id":"char_tem_fe12_fc","sample_id":"sample_fe12al_fc","microstructure_uuid":"uuid-fe12al-fc-cell","technique":"transmission electron microscopy (TEM)","purpose":"dislocation distribution after furnace cooling and compression","key_findings":"Cell formation after 5.5% compression in furnace-cooled Fe-12%Al."},{"characterization_id":"char_tem_fe16_q","sample_id":"sample_fe16al_poly_q","microstructure_uuid":"uuid-fe16al-poly-q-dislocation","technique":"transmission electron microscopy (TEM)","purpose":"dislocation distribution after quenching and compression","key_findings":"Glide bands in various directions with primarily straight dislocations between them after 5.5% compression in quenched Fe-16%Al."},{"characterization_id":"char_tem_fe16_fc","sample_id":"sample_fe16al_poly_fc","microstructure_uuid":"uuid-fe16al-poly-fc-tangles","technique":"transmission electron microscopy (TEM)","purpose":"dislocation distribution after furnace cooling and compression","key_findings":"Dislocation tangles between glide bands after 5.5% compression in furnace-cooled Fe-16%Al."},{"characterization_id":"char_hardness","sample_id":"sample_fe16al_as_grown","microstructure_uuid":null,"technique":"microhardness tester Fischerscope H100","purpose":"determination of universal hardness HU","key_findings":"HU values for various heat treatments of Fe-16Al monocrystals; averages of more than 40 measurements."},{"characterization_id":"char_icp","sample_id":"sample_fe12al_as_cast","microstructure_uuid":null,"technique":"inductively coupled plasma (ICP) analysis","purpose":"chemical composition determination","key_findings":"Real Al contents and impurity levels determined for studied alloys."}],"computational_details":[],"unmapped_findings":["Fig. 2 provides compressive stress-strain curves at room temperature (10^-4 s^-1) for [112] oriented Fe-16%Al monocrystals in as-grown, 600 °C quenched, and 300 °C/14d annealed states; stress values at 2-6% strain range from approximately 450 to 500 MPa depending on condition.","Fig. 4 presents tensile stress-strain curves at 10^-4 s^-1 for polycrystalline Fe-Al alloys at room temperature and -100 °C; Fe-18%Al shows coarse serrations due to deformation twinning at -100 °C, and Fe-4%Al exhibits a yield stress drop at -100 °C.","Fig. 5 provides tensile yield stress, ultimate tensile strength, strain before necking, and fracture strain at room temperature and -100 °C for as-cast polycrystalline Fe-Al alloys; exact numeric attribution of the tabulated Strength values in the caption to specific mechanical properties is ambiguous because of symbol rendering, though trends show linear yield stress increase with Al and ductility decrease.","Deformation twinning was observed in Fe-18%Al at room temperature under compression and for Al contents above about 11-14% at -100 °C under tension; twinning initiation stresses at -100 °C are plotted in Fig. 5(b).","The compressive yield stress values in Fig. 3 (room temperature) are reported to equal the tensile yield stress for the same rate and temperature; values range from 50 MPa (pure Fe) to 470 MPa (Fe-18Al) with a hardening coefficient of about 2.2 GPa.","Short-range ordering occurs below 600 °C in Fe-Al alloys with 13-18% Al, but has no major impact on hardness or stress-strain behaviour; only heat treatments above 600 °C affect mechanical behaviour significantly through quenched-in excess vacancies.","Excess vacancies introduced by quenching from 1100 °C contribute to hardening and embrittlement; they heal out only slowly during annealing below 400 °C."]}
