Repository: RiverYanggg/SteelDig_multimodal

# Evaluation Framework

这个目录实现当前的结构化抽取评估流程。它比较两套 `text_extraction.json`，数据来自 `outputs_exp/` 下各模型的抽取结果目录。

当前 `outputs_exp/` 中可用的模型目录示例：`deepseek`、`doubao`、`kimi`（以实际存在的子目录为准）。

- 真值（truth）：`outputs_exp/<truth_model>/<paper_id>/final/text_extraction.json`
- 预测（pred）：`outputs_exp/<pred_model>/<paper_id>/final/text_extraction.json`

通过 `--truth` 与 `--pred` 可任意指定哪套模型作为真值、哪套作为预测。例如 `--truth doubao --pred deepseek` 表示以 doubao 为真值、以 deepseek 为预测进行评估。

当前评估的核心原则是：

- 论文级配对由目录名决定，例如 `A0`、`A1`。
- 先做对象对齐，尤其是 `alloy/process/sample`。
- 对齐后由代码展开同一个 canonical object 下的同一个字段。
- 代码先做确定性判断；只有语义不确定的同字段值才交给 LLM judge。
- LLM judge 只输出 `true/false`，不负责计算指标。
- Precision/Recall/F1 全部由代码根据最终字段匹配结果计算。

---

File: evaluation_json2json/outputs_exp/kimi/A32/intermediate/text/text_extraction.txt
```json
{
  "papers": [
    {
      "paper_id": "A32",
      "doi": null,
      "title": "The influence of silicon and aluminum alloying on the lattice parameter and stacking fault energy of austenitic steel",
      "authors": [
        "G.R. Lehnhoff",
        "K.O. Findley",
        "B.C. De Cooman"
      ],
      "publication_year": "2014",
      "journal": "Acta Materialia",
      "keywords": [
        "Metastable austenitic steel",
        "Stacking fault energy",
        "Transmission electron microscopy (TEM)",
        "Lattice parameter"
      ],
      "research_type": "experimental",
      "paper_scope": "Experimental investigation of the effects of 2.5 wt.% Si and 2.5 wt.% Al alloying on the austenite lattice parameter and stacking fault energy in austenitic steels using XRD and weak-beam dark-field TEM."
    }
  ],
  "alloys": [
    {
      "alloy_id": "alloy_base",
      "paper_id": "A32",
      "alloy_name": "Base",
      "aliases": [
        "base alloy"
      ],
      "base_element": "Fe",
      "alloying_elements": [
        "C",
        "N",
        "Ni",
        "Cr",
        "Mn",
        "Si",
        "Al"
      ],
      "nominal_composition": [
        {
          "element": "C",
          "weight_percent": "0.028",
          "atomic_percent": null
        },
        {
          "element": "N",
          "weight_percent": "0.0034",
          "atomic_percent": null
        },
        {
          "element": "Ni",
          "weight_percent": "15.05",
          "atomic_percent": null
        },
        {
          "element": "Cr",
          "weight_percent": "11.06",
          "atomic_percent": null
        },
        {
          "element": "Mn",
          "weight_percent": "1.09",
          "atomic_percent": null
        },
        {
          "element": "Si",
          "weight_percent": "0.002",
          "atomic_percent": null
        },
        {
          "element": "Al",
          "weight_percent": "0.05",
          "atomic_percent": null
        }
      ],
      "alloys_notes": "Solution annealed at 1040°C for 1 h."
    },
    {
      "alloy_id": "alloy_2_5si",
      "paper_id": "A32",
      "alloy_name": "2.5 Si",
      "aliases": [
        "2.5 Si alloy"
      ],
      "base_element": "Fe",
      "alloying_elements": [
        "C",
        "N",
        "Ni",
        "Cr",
        "Mn",
        "Si",
        "Al"
      ],
      "nominal_composition": [
        {
          "element": "C",
          "weight_percent": "0.028",
          "atomic_percent": null
        },
        {
          "element": "N",
          "weight_percent": "0.0036",
          "atomic_percent": null
        },
        {
          "element": "Ni",
          "weight_percent": "14.99",
          "atomic_percent": null
        },
        {
          "element": "Cr",
          "weight_percent": "10.98",
          "atomic_percent": null
        },
        {
          "element": "Mn",
          "weight_percent": "1.10",
          "atomic_percent": null
        },
        {
          "element": "Si",
          "weight_percent": "2.50",
          "atomic_percent": null
        },
        {
          "element": "Al",
          "weight_percent": "0.06",
          "atomic_percent": null
        }
      ],
      "alloys_notes": "Solution annealed at 1075°C for 1 h."
    },
    {
      "alloy_id": "alloy_2_5al",
      "paper_id": "A32",
      "alloy_name": "2.5 Al",
      "aliases": [
        "2.5 Al alloy"
      ],
      "base_element": "Fe",
      "alloying_elements": [
        "C",
        "N",
        "Ni",
        "Cr",
        "Mn",
        "Si",
        "Al"
      ],
      "nominal_composition": [
        {
          "element": "C",
          "weight_percent": "0.030",
          "atomic_percent": null
        },
        {
          "element": "N",
          "weight_percent": "0.0034",
          "atomic_percent": null
        },
        {
          "element": "Ni",
          "weight_percent": "15.04",
          "atomic_percent": null
        },
        {
          "element": "Cr",
          "weight_percent": "11.02",
          "atomic_percent": null
        },
        {
          "element": "Mn",
          "weight_percent": "1.08",
          "atomic_percent": null
        },
        {
          "element": "Si",
          "weight_percent": "0.034",
          "atomic_percent": null
        },
        {
          "element": "Al",
          "weight_percent": "2.47",
          "atomic_percent": null
        }
      ],
      "alloys_notes": "Solution annealed at 1060°C for 1 h."
    }
  ],
  "processes": [
    {
      "process_id": "proc_base_01",
      "paper_id": "A32",
      "alloy_id": "alloy_base",
      "description": "Vacuum cast, homogenized at 1200°C for 20 h, hot rolled, and annealed at 1040°C for 1 h to achieve a coarse austenitic grain size of approximately 140 μm.",
      "processes_notes": null
    },
    {
      "process_id": "proc_2_5si_01",
      "paper_id": "A32",
      "alloy_id": "alloy_2_5si",
      "description": "Vacuum cast, homogenized at 1200°C for 20 h, hot rolled, and annealed at 1075°C for 1 h to achieve a coarse austenitic grain size of approximately 140 μm.",
      "processes_notes": null
    },
    {
      "process_id": "proc_2_5al_01",
      "paper_id": "A32",
      "alloy_id": "alloy_2_5al",
      "description": "Vacuum cast, homogenized at 1200°C for 20 h, hot rolled, and annealed at 1060°C for 1 h to achieve a coarse austenitic grain size of approximately 140 μm.",
      "processes_notes": null
    }
  ],
  "samples": [
    {
      "sample_id": "sample_base_01",
      "paper_id": "A32",
      "alloy_id": "alloy_base",
      "process_id": "proc_base_01"
    },
    {
      "sample_id": "sample_2_5si_01",
      "paper_id": "A32",
      "alloy_id": "alloy_2_5si",
      "process_id": "proc_2_5si_01"
    },
    {
      "sample_id": "sample_2_5al_01",
      "paper_id": "A32",
      "alloy_id": "alloy_2_5al",
      "process_id": "proc_2_5al_01"
    },
    {
      "sample_id": "sample_base_02",
      "paper_id": "A32",
      "alloy_id": "alloy_base",
      "process_id": "proc_base_01"
    },
    {
      "sample_id": "sample_2_5si_02",
      "paper_id": "A32",
      "alloy_id": "alloy_2_5si",
      "process_id": "proc_2_5si_01"
    },
    {
      "sample_id": "sample_2_5al_02",
      "paper_id": "A32",
      "alloy_id": "alloy_2_5al",
      "process_id": "proc_2_5al_01"
    }
  ],
  "processing_steps": [
    {
      "sample_id": "sample_base_01",
      "paper_id": "A32",
      "sequence": "1",
      "type": "heat_treatment",
      "method": "homogenization",
      "temperature": "1200",
      "unit": "°C",
      "duration": "20 h",
      "cooling_medium": null,
      "reduction_ratio": null,
      "processing_steps_notes": "Vacuum cast prior to homogenization."
    },
    {
      "sample_id": "sample_base_01",
      "paper_id": "A32",
      "sequence": "2",
      "type": "thermomechanical_processing",
      "method": "hot rolling",
      "temperature": null,
      "unit": null,
      "duration": null,
      "cooling_medium": null,
      "reduction_ratio": null,
      "processing_steps_notes": null
    },
    {
      "sample_id": "sample_base_01",
      "paper_id": "A32",
      "sequence": "3",
      "type": "heat_treatment",
      "method": "annealing",
      "temperature": "1040",
      "unit": "°C",
      "duration": "1 h",
      "cooling_medium": null,
      "reduction_ratio": null,
      "processing_steps_notes": "Annealed to achieve coarse austenitic grain structure."
    },
    {
      "sample_id": "sample_2_5si_01",
      "paper_id": "A32",
      "sequence": "1",
      "type": "heat_treatment",
      "method": "homogenization",
      "temperature": "1200",
      "unit": "°C",
      "duration": "20 h",
      "cooling_medium": null,
      "reduction_ratio": null,
      "processing_steps_notes": "Vacuum cast prior to homogenization."
    },
    {
      "sample_id": "sample_2_5si_01",
      "paper_id": "A32",
      "sequence": "2",
      "type": "thermomechanical_processing",
      "method": "hot rolling",
      "temperature": null,
      "unit": null,
      "duration": null,
      "cooling_medium": null,
      "reduction_ratio": null,
      "processing_steps_notes": null
    },
    {
      "sample_id": "sample_2_5si_01",
      "paper_id": "A32",
      "sequence": "3",
      "type": "heat_treatment",
      "method": "annealing",
      "temperature": "1075",
      "unit": "°C",
      "duration": "1 h",
      "cooling_medium": null,
      "reduction_ratio": null,
      "processing_steps_notes": "Annealed to achieve coarse austenitic grain structure."
    },
    {
      "sample_id": "sample_2_5al_01",
      "paper_id": "A32",
      "sequence": "1",
      "type": "heat_treatment",
      "method": "homogenization",
      "temperature": "1200",
      "unit": "°C",
      "duration": "20 h",
      "cooling_medium": null,
      "reduction_ratio": null,
      "processing_steps_notes": "Vacuum cast prior to homogenization."
    },
    {
      "sample_id": "sample_2_5al_01",
      "paper_id": "A32",
      "sequence": "2",
      "type": "thermomechanical_processing",
      "method": "hot rolling",
      "temperature": null,
      "unit": null,
      "duration": null,
      "cooling_medium": null,
      "reduction_ratio": null,
      "processing_steps_notes": null
    },
    {
      "sample_id": "sample_2_5al_01",
      "paper_id": "A32",
      "sequence": "3",
      "type": "heat_treatment",
      "method": "annealing",
      "temperature": "1060",
      "unit": "°C",
      "duration": "1 h",
      "cooling_medium": null,
      "reduction_ratio": null,
      "processing_steps_notes": "Annealed to achieve coarse austenitic grain structure."
    },
    {
      "sample_id": "sample_base_02",
      "paper_id": "A32",
      "sequence": "4",
      "type": "mechanical_processing",
      "method": "compression",
      "temperature": null,
      "unit": null,
      "duration": null,
      "cooling_medium": null,
      "reduction_ratio": "5% true strain",
      "processing_steps_notes": "Cylinders machined with axes parallel to rolling direction, compressed, then thin slices sectioned at 45° from compression axis for TEM foil preparation."
    },
    {
      "sample_id": "sample_2_5si_02",
      "paper_id": "A32",
      "sequence": "4",
      "type": "mechanical_processing",
      "method": "compression",
      "temperature": null,
      "unit": null,
      "duration": null,
      "cooling_medium": null,
      "reduction_ratio": "5% true strain",
      "processing_steps_notes": "Cylinders machined with axes parallel to rolling direction, compressed, then thin slices sectioned at 45° from compression axis for TEM foil preparation."
    },
    {
      "sample_id": "sample_2_5al_02",
      "paper_id": "A32",
      "sequence": "4",
      "type": "mechanical_processing",
      "method": "compression",
      "temperature": null,
      "unit": null,
      "duration": null,
      "cooling_medium": null,
      "reduction_ratio": "5% true strain",
      "processing_steps_notes": "Cylinders machined with axes parallel to rolling direction, compressed, then thin slices sectioned at 45° from compression axis for TEM foil preparation."
    }
  ],
  "structures": [
    {
      "structure_id": "str_base_01",
      "sample_id": "sample_base_01",
      "overall_structure": "Fully austenitic single-phase microstructure with coarse grains",
      "number_of_phases": "1",
      "microstructure_counts": null,
      "microstructure_list": [
        {
          "uuid": "uuid-base-01-austenite",
          "related_sequence": null,
          "phases_present": [
            {
              "phase_name": "austenite",
              "crystal_structure": "FCC",
              "volume_fraction": null,
              "morphology": null,
              "grain_size": null,
              "texture": null
            }
          ],
          "defects": [],
          "grain_structure": {
            "average_grain_size": {
              "value": "140",
              "unit": "μm"
            },
            "grain_size_distribution": null,
            "texture": null
          },
          "precipitates": []
        }
      ]
    },
    {
      "structure_id": "str_2_5si_01",
      "sample_id": "sample_2_5si_01",
      "overall_structure": "Fully austenitic single-phase microstructure with coarse grains",
      "number_of_phases": "1",
      "microstructure_counts": null,
      "microstructure_list": [
        {
          "uuid": "uuid-2_5si-01-austenite",
          "related_sequence": null,
          "phases_present": [
            {
              "phase_name": "austenite",
              "crystal_structure": "FCC",
              "volume_fraction": null,
              "morphology": null,
              "grain_size": null,
              "texture": null
            }
          ],
          "defects": [],
          "grain_structure": {
            "average_grain_size": {
              "value": "140",
              "unit": "μm"
            },
            "grain_size_distribution": null,
            "texture": null
          },
          "precipitates": []
        }
      ]
    },
    {
      "structure_id": "str_2_5al_01",
      "sample_id": "sample_2_5al_01",
      "overall_structure": "Fully austenitic single-phase microstructure with coarse grains",
      "number_of_phases": "1",
      "microstructure_counts": null,
      "microstructure_list": [
        {
          "uuid": "uuid-2_5al-01-austenite",
          "related_sequence": null,
          "phases_present": [
            {
              "phase_name": "austenite",
              "crystal_structure": "FCC",
              "volume_fraction": null,
              "morphology": null,
              "grain_size": null,
              "texture": null
            }
          ],
          "defects": [],
          "grain_structure": {
            "average_grain_size": {
              "value": "140",
              "unit": "μm"
            },
            "grain_size_distribution": null,
            "texture": null
          },
          "precipitates": []
        }
      ]
    },
    {
      "structure_id": "str_base_02",
      "sample_id": "sample_base_02",
      "overall_structure": "Single-phase austenite containing dissociated dislocations introduced by compression",
      "number_of_phases": "1",
      "microstructure_counts": null,
      "microstructure_list": [
        {
          "uuid": "uuid-base-02-dislocations",
          "related_sequence": "4",
          "phases_present": [
            {
              "phase_name": "austenite",
              "crystal_structure": "FCC",
              "volume_fraction": null,
              "morphology": null,
              "grain_size": null,
              "texture": "Grains with {111} planes nearly aligned with foil plane selected for imaging"
            }
          ],
          "defects": [
            {
              "type": "dissociated dislocations",
              "porosity": null,
              "inclusions": [],
              "dislocation_density": null,
              "lattice_distortion": null
            }
          ],
          "grain_structure": {
            "average_grain_size": {
              "value": "140",
              "unit": "μm"
            },
            "grain_size_distribution": null,
            "texture": null
          },
          "precipitates": []
        }
      ]
    },
    {
      "structure_id": "str_2_5si_02",
      "sample_id": "sample_2_5si_02",
      "overall_structure": "Single-phase austenite containing dissociated dislocations introduced by compression",
      "number_of_phases": "1",
      "microstructure_counts": null,
      "microstructure_list": [
        {
          "uuid": "uuid-2_5si-02-dislocations",
          "related_sequence": "4",
          "phases_present": [
            {
              "phase_name": "austenite",
              "crystal_structure": "FCC",
              "volume_fraction": null,
              "morphology": null,
              "grain_size": null,
              "texture": "Grains with {111} planes nearly aligned with foil plane selected for imaging"
            }
          ],
          "defects": [
            {
              "type": "dissociated dislocations",
              "porosity": null,
              "inclusions": [],
              "dislocation_density": null,
              "lattice_distortion": null
            }
          ],
          "grain_structure": {
            "average_grain_size": {
              "value": "140",
              "unit": "μm"
            },
            "grain_size_distribution": null,
            "texture": null
          },
          "precipitates": []
        }
      ]
    },
    {
      "structure_id": "str_2_5al_02",
      "sample_id": "sample_2_5al_02",
      "overall_structure": "Single-phase austenite containing dissociated dislocations introduced by compression",
      "number_of_phases": "1",
      "microstructure_counts": null,
      "microstructure_list": [
        {
          "uuid": "uuid-2_5al-02-dislocations",
          "related_sequence": "4",
          "phases_present": [
            {
              "phase_name": "austenite",
              "crystal_structure": "FCC",
              "volume_fraction": null,
              "morphology": null,
              "grain_size": null,
              "texture": "Grains with {111} planes nearly aligned with foil plane selected for imaging"
            }
          ],
          "defects": [
            {
              "type": "dissociated dislocations",
              "porosity": null,
              "inclusions": [],
              "dislocation_density": null,
              "lattice_distortion": null
            }
          ],
          "grain_structure": {
            "average_grain_size": {
              "value": "140",
              "unit": "μm"
            },
            "grain_size_distribution": null,
            "texture": null
          },
          "precipitates": []
        }
      ]
    }
  ],
  "interfaces": [],
  "properties": [],
  "performance": [],
  "characterization_methods": [
    {
      "characterization_id": "char_01",
      "sample_id": "sample_base_01",
      "microstructure_uuid": null,
      "technique": "X-ray diffraction (XRD)",
      "purpose": "Determine austenite lattice parameter",
      "key_findings": "Base alloy austenite lattice parameter is 0.3585 nm. Regression extrapolation to theta=90° using weighted cos²θ/sinθ plot of first four austenite peaks."
    },
    {
      "characterization_id": "char_02",
      "sample_id": "sample_2_5si_01",
      "microstructure_uuid": null,
      "technique": "X-ray diffraction (XRD)",
      "purpose": "Determine effect of Si alloying on austenite lattice parameter",
      "key_findings": "2.5 wt.% Si had minimal effect on austenite lattice parameter (0.3587 nm). Linear lattice parameter coefficient A_Si^LP = -0.018 × 10⁻³ nm wt.%⁻¹."
    },
    {
      "characterization_id": "char_03",
      "sample_id": "sample_2_5al_01",
      "microstructure_uuid": null,
      "technique": "X-ray diffraction (XRD)",
      "purpose": "Determine effect of Al alloying on austenite lattice parameter",
      "key_findings": "2.5 wt.% Al increased austenite lattice parameter by 1.41×10⁻³ nm to 0.3598 nm. Linear lattice parameter coefficient A_Al^LP = 0.582 × 10⁻³ nm wt.%⁻¹."
    },
    {
      "characterization_id": "char_04",
      "sample_id": "sample_base_02",
      "microstructure_uuid": "uuid-base-02-dislocations",
      "technique": "Weak-beam dark-field transmission electron microscopy (WBDF TEM)",
      "purpose": "Measure partial dislocation separation for stacking fault energy determination",
      "key_findings": "Base alloy stacking fault energy determined as 26.3 ± 3.0 mJ/m² using isotropic elastic properties (G = 74 GPa, ν = 0.3) and measured partial dislocation separations."
    },
    {
      "characterization_id": "char_05",
      "sample_id": "sample_2_5si_02",
      "microstructure_uuid": "uuid-2_5si-02-dislocations",
      "technique": "Weak-beam dark-field transmission electron microscopy (WBDF TEM)",
      "purpose": "Measure effect of Si alloying on austenite stacking fault energy",
      "key_findings": "2.5 wt.% Si alloying decreased SFE by 6.4 mJ/m² to 19.9 ± 2.0 mJ/m² (uncorrected). Linear SFE coefficient A_Si^SFE = -2.6 mJ m⁻² wt.%⁻¹."
    },
    {
      "characterization_id": "char_06",
      "sample_id": "sample_2_5al_02",
      "microstructure_uuid": "uuid-2_5al-02-dislocations",
      "technique": "Weak-beam dark-field transmission electron microscopy (WBDF TEM)",
      "purpose": "Measure effect of Al alloying on austenite stacking fault energy",
      "key_findings": "2.5 wt.% Al alloying increased SFE by 12.0 mJ/m² to 38.3 ± 6.1 mJ/m² (uncorrected). Upper-limit strain-field correction yields 44.0 ± 9.8 mJ/m². Linear SFE coefficient A_Al^SFE = 4.9 mJ m⁻² wt.%⁻¹."
    }
  ],
  "computational_details": [
    {
      "computation_id": "comp_01",
      "sample_id": null,
      "simulation_method": null,
      "software_used": "HighScore Plus 3.0.5",
      "potential_model": null,
      "validation_against_experiment": "XRD lattice parameters compared with linear empirical correlations from literature; TEM SFE values compared with literature data for similar Fe-Ni-Cr alloys.",
      "analytical_model": [
        {
          "model_name": "Partial dislocation separation SFE model",
          "equation_role": "Calculate stacking fault energy from measured partial dislocation separation and perfect dislocation character angle",
          "parameters": "Isotropic shear modulus G = 74 GPa, Poisson ratio ν = 0.3, lattice parameter a0 from XRD, partial dislocation separation d and character angle α from WBDF TEM",
          "model_note": "SFE = G*|a0|²*(2-ν)/(48*π*(1-ν)) * (1/d) * (1 - 2*ν*cos(2α)/(2-ν)). Elastic anisotropy correction evaluated (G=66 GPa, ν=0.43) but isotropic values used for primary results."
        },
        {
          "model_name": "Linear lattice parameter composition correlation",
          "equation_role": "Empirical correlation between austenite composition and lattice parameter",
          "parameters": "A_Si^LP = -0.018 × 10⁻³ nm wt.%⁻¹, A_Al^LP = 0.582 × 10⁻³ nm wt.%⁻¹",
          "model_note": "Form: a0 = Σ(A_i^LP * x_i), where x_i is wt.% of element i. Values agree with Dyson and Holmes."
        },
        {
          "model_name": "Linear SFE composition correlation",
          "equation_role": "Empirical correlation between austenite composition and stacking fault energy",
          "parameters": "A_Si^SFE = -2.6 mJ m⁻² wt.%⁻¹, A_Al^SFE = 4.9 mJ m⁻² wt.%⁻¹",
          "model_note": "Form: SFE = Σ(A_i^SFE * x_i), where x_i is wt.% of element i."
        }
      ]
    }
  ],
  "unmapped_findings": [
    "XRD analysis showed the base alloy austenite lattice parameter is 0.3585 nm. 2.5 wt.% Al alloying increased the austenite lattice parameter by 1.41×10⁻³ nm to 0.3598 nm, whereas 2.5 wt.% Si alloying had little effect (0.3587 nm).",
    "Ignoring Al alloying in austenite carbon content calculations based on lattice parameter may overestimate C content by 0.125 to 0.176 wt.% for 1 wt.% Al alloying, depending on the literature A_C^LP value used (3.30 to 4.67×10⁻³ nm wt.%⁻¹).",
    "Uncorrected weak-beam dark-field TEM measurements yielded stacking fault energies of 26.3 ± 3.0 mJ/m² for the base alloy, 38.3 ± 6.1 mJ/m² for the 2.5 Al alloy, and 19.9 ± 2.0 mJ/m² for the 2.5 Si alloy. Relative to the base alloy, 2.5 wt.% Al increased SFE by 12.0 mJ/m² and 2.5 wt.% Si decreased it by 6.4 mJ/m².",
    "The abstract and conclusion report SFE changes of 12–17 mJ/m² for 2.5 wt.% Al and 6–7 mJ/m² for 2.5 wt.% Si, likely reflecting the range including estimated upper-limit strain-field corrections (e.g., 44.0 ± 9.8 mJ/m² for the 2.5 Al alloy).",
    "Figure 2 and Table 2 present the calculated austenite lattice parameter and empirical linear elemental coefficients for Si and Al (A^LP and A^SFE).",
    "Figure 3(a) shows partial dislocation separation as a function of dislocation angle, and Figure 3(b) shows the dependence of SFE on relative Si and Al alloying, with solid lines representing average calculated SFE and dashed lines indicating upper and lower bounds from standard deviations."
  ]
}
```
