Repository: RiverYanggg/SteelDig_multimodal

# Evaluation Framework

这个目录实现当前的结构化抽取评估流程。它比较两套 `text_extraction.json`，数据来自 `outputs_exp/` 下各模型的抽取结果目录。

当前 `outputs_exp/` 中可用的模型目录示例：`deepseek`、`doubao`、`kimi`（以实际存在的子目录为准）。

- 真值（truth）：`outputs_exp/<truth_model>/<paper_id>/final/text_extraction.json`
- 预测（pred）：`outputs_exp/<pred_model>/<paper_id>/final/text_extraction.json`

通过 `--truth` 与 `--pred` 可任意指定哪套模型作为真值、哪套作为预测。例如 `--truth doubao --pred deepseek` 表示以 doubao 为真值、以 deepseek 为预测进行评估。

当前评估的核心原则是：

- 论文级配对由目录名决定，例如 `A0`、`A1`。
- 先做对象对齐，尤其是 `alloy/process/sample`。
- 对齐后由代码展开同一个 canonical object 下的同一个字段。
- 代码先做确定性判断；只有语义不确定的同字段值才交给 LLM judge。
- LLM judge 只输出 `true/false`，不负责计算指标。
- Precision/Recall/F1 全部由代码根据最终字段匹配结果计算。

---

File: evaluation_json2json/outputs_exp/kimi/A34/intermediate/text/text_extraction.txt
```json
{
    "papers": [
      {
        "paper_id": "A34",
        "doi": null,
        "title": "Dynamic recrystallization behavior and microstructure evolution of low-density high-strength Fe-Mn-Al-C steel",
        "authors": [
          "Peng Wan",
          "Tao Kang",
          "Feng Li",
          "Pengfei Gao",
          "Lei Zhang",
          "Zhengzhi Zhao"
        ],
        "publication_year": "2021",
        "journal": null,
        "keywords": [
          "Low-density high-strength steel",
          "Microstructure evolution",
          "Dynamic recrystallization state diagram",
          "Hot deformation",
          "Grain size"
        ],
        "research_type": "experimental",
        "paper_scope": "Experimental study of hot deformation behavior, dynamic recrystallization kinetics, and microstructure evolution of low-density high-strength Fe-Mn-Al-C steel using Gleeble-3500 thermo-mechanical simulator, including activation energy, Zener-Hollomon parameter modeling, DRX state diagram, and grain size prediction model."
      }
    ],
    "alloys": [
      {
        "alloy_id": "alloy_fe25mn10al1c",
        "paper_id": "A34",
        "alloy_name": "Fe-Mn-Al-C steel",
        "aliases": [
          "low-density high-strength Fe-Mn-Al-C steel"
        ],
        "base_element": "Fe",
        "alloying_elements": [
          "Mn",
          "Al",
          "C",
          "Nb"
        ],
        "nominal_composition": [
          {
            "element": "Fe",
            "weight_percent": "balance",
            "atomic_percent": null
          },
          {
            "element": "C",
            "weight_percent": "1.46",
            "atomic_percent": null
          },
          {
            "element": "Mn",
            "weight_percent": "25.14",
            "atomic_percent": null
          },
          {
            "element": "Al",
            "weight_percent": "10",
            "atomic_percent": null
          },
          {
            "element": "Nb",
            "weight_percent": "0.053",
            "atomic_percent": null
          }
        ],
        "alloys_notes": null
      }
    ],
    "processes": [
      {
        "process_id": "proc_fe25mn10al1c_01",
        "paper_id": "A34",
        "alloy_id": "alloy_fe25mn10al1c",
        "description": "Isothermal constant strain rate hot compression on Gleeble-3500 thermo-mechanical simulator at 900-1150°C and 0.01-10 s⁻¹ to 60% height reduction, following heating to 1200°C, homogenization, controlled cooling to test temperature, holding, and post-compression water quenching.",
        "processes_notes": null
      }
    ],
    "samples": [
      {
        "sample_id": "sample_fe25mn10al1c_01",
        "paper_id": "A34",
        "alloy_id": "alloy_fe25mn10al1c",
        "process_id": "proc_fe25mn10al1c_01"
      }
    ],
    "processing_steps": [
      {
        "sample_id": "sample_fe25mn10al1c_01",
        "paper_id": "A34",
        "sequence": "1",
        "type": "heat_treatment",
        "method": "heating",
        "temperature": "1200",
        "unit": "°C",
        "duration": null,
        "cooling_medium": null,
        "reduction_ratio": null,
        "processing_steps_notes": "Heating rate 10 °C/s to homogenization temperature."
      },
      {
        "sample_id": "sample_fe25mn10al1c_01",
        "paper_id": "A34",
        "sequence": "2",
        "type": "heat_treatment",
        "method": "homogenization",
        "temperature": "1200",
        "unit": "°C",
        "duration": "120 s",
        "cooling_medium": null,
        "reduction_ratio": null,
        "processing_steps_notes": "Holding for temperature uniformity before cooling."
      },
      {
        "sample_id": "sample_fe25mn10al1c_01",
        "paper_id": "A34",
        "sequence": "3",
        "type": "cooling",
        "method": "controlled cooling",
        "temperature": null,
        "unit": "°C",
        "duration": null,
        "cooling_medium": null,
        "reduction_ratio": null,
        "processing_steps_notes": "Cooled from 1200 °C to the set deformation temperature at 5 °C/s."
      },
      {
        "sample_id": "sample_fe25mn10al1c_01",
        "paper_id": "A34",
        "sequence": "4",
        "type": "heat_treatment",
        "method": "holding",
        "temperature": "900-1150",
        "unit": "°C",
        "duration": "15 s",
        "cooling_medium": null,
        "reduction_ratio": null,
        "processing_steps_notes": "Holding at the set deformation temperature to equalize internal and external temperature before compression."
      },
      {
        "sample_id": "sample_fe25mn10al1c_01",
        "paper_id": "A34",
        "sequence": "5",
        "type": "thermomechanical_processing",
        "method": "isothermal constant strain rate compression",
        "temperature": "900-1150",
        "unit": "°C",
        "duration": null,
        "cooling_medium": null,
        "reduction_ratio": "60%",
        "processing_steps_notes": "Strain rates: 0.01, 0.1, 1, and 10 s⁻¹; maximum true strain 0.92; mica foils with high-temperature lubricants applied to end faces to reduce friction and deformation non-uniformity."
      },
      {
        "sample_id": "sample_fe25mn10al1c_01",
        "paper_id": "A34",
        "sequence": "6",
        "type": "cooling",
        "method": "water quenching",
        "temperature": null,
        "unit": "°C",
        "duration": null,
        "cooling_medium": "water",
        "reduction_ratio": null,
        "processing_steps_notes": "Sprayed with water immediately after compression to cool the sample."
      }
    ],
    "structures": [
      {
        "structure_id": "struct_01",
        "sample_id": "sample_fe25mn10al1c_01",
        "overall_structure": "Polycrystalline microstructure exhibiting dynamic recrystallization behavior; deformation induces heterogeneous microstructure across difficult, small, and large deformation zones.",
        "number_of_phases": null,
        "microstructure_counts": null,
        "microstructure_list": [
          {
            "uuid": "uuid_initial_microstructure",
            "related_sequence": null,
            "phases_present": [
              {
                "phase_name": null,
                "crystal_structure": null,
                "volume_fraction": null,
                "morphology": null,
                "grain_size": null,
                "texture": null
              }
            ],
            "defects": [
              {
                "type": null,
                "porosity": null,
                "inclusions": [],
                "dislocation_density": null,
                "lattice_distortion": null
              }
            ],
            "grain_structure": {
              "average_grain_size": {
                "value": null,
                "unit": "μm"
              },
              "grain_size_distribution": null,
              "texture": null
            },
            "precipitates": []
          },
          {
            "uuid": "uuid_drx_microstructure",
            "related_sequence": "5",
            "phases_present": [
              {
                "phase_name": null,
                "crystal_structure": null,
                "volume_fraction": null,
                "morphology": "DRX grains distributed along elongated original grain boundaries as small equiaxed necklace structures; grain boundaries serrated in large deformation zone",
                "grain_size": null,
                "texture": null
              }
            ],
            "defects": [
              {
                "type": "dislocations",
                "porosity": null,
                "inclusions": [],
                "dislocation_density": null,
                "lattice_distortion": null
              }
            ],
            "grain_structure": {
              "average_grain_size": {
                "value": "varies 4 to 75",
                "unit": "μm"
              },
              "grain_size_distribution": "Fine and uniform at 950-1000 °C / 0.01-0.1 s⁻¹ and 1050-1100 °C / 1-10 s⁻¹; coarse at 1150 °C / 0.01 s⁻¹ exceeding 70 μm; heterogeneous with insufficient DRX at low temperature and high strain rate",
              "texture": null
            },
            "precipitates": []
          }
        ]
      }
    ],
    "interfaces": [],
    "properties": [
      {
        "property_set_id": "prop_01",
        "sample_id": "sample_fe25mn10al1c_01",
        "mechanical": {
          "tensile_properties": {
            "yield_strength": [],
            "ultimate_tensile_strength": [],
            "elongation": [],
            "youngs_modulus": null,
            "stress_strain_curves": "Rheological stress curves under hot compression at 900-1150 °C and 0.01-10 s⁻¹ exhibit peak stress behavior characteristic of dynamic recrystallization, with flow stress decreasing as temperature increases or strain rate decreases.",
            "stress_strain_distribution": [],
            "strain_hardening_rate": []
          },
          "hardness": [],
          "fracture_toughness": {
            "value": null,
            "unit": null
          },
          "fatigue_properties": {
            "fatigue_limit": null,
            "cycles_to_failure": null
          },
          "creep_properties": {
            "steady_state_creep_rate": null,
            "rupture_life": null
          }
        },
        "physical": {
          "density": {
            "value": null,
            "unit": null
          },
          "thermal_properties": {
            "thermal_conductivity": null,
            "thermal_expansion_coefficient": null,
            "specific_heat": null
          },
          "electrical_properties": {
            "electrical_conductivity": null,
            "resistivity": null
          },
          "magnetic_properties": {
            "magnetic_susceptibility": null,
            "curie_temperature": null
          }
        },
        "chemical": {
          "corrosion_resistance": {
            "test_medium": null,
            "corrosion_rate": null,
            "passivation_behavior": null
          },
          "oxidation_resistance": {
            "oxidation_rate_constant": null,
            "protective_scale": null
          }
        },
        "radiation_properties": {
          "void_swelling": null,
          "irradiation_hardening": null,
          "helium_embrittlement": null
        }
      }
    ],
    "performance": [
      {
        "performance_id": "perf_01",
        "sample_id": "sample_fe25mn10al1c_01",
        "service_conditions": {
          "operating_temperature": {
            "min": "900",
            "max": "1150",
            "unit": "°C"
          },
          "stress_state": "hot compression",
          "environment": "laboratory air"
        },
        "lifetime_prediction": {
          "model_used": null,
          "predicted_lifetime": null,
          "confidence_interval": null
        },
        "comparative_performance": {
          "benchmark_alloy": null,
          "benchmark_process_id": null,
          "benchmark_sample_id": null,
          "improvement_percentage": null
        }
      }
    ],
    "characterization_methods": [
      {
        "characterization_id": "char_01",
        "sample_id": "sample_fe25mn10al1c_01",
        "microstructure_uuid": "uuid_drx_microstructure",
        "technique": "laser confocal microscopy (LEXT OLS4000)",
        "purpose": "Microstructure observation of initial and deformed samples after etching",
        "key_findings": "Observed heterogeneous deformation zones (difficult, small, large); DRX grains appear as necklace structures along original grain boundaries in large deformation zone; grain size varies with temperature and strain rate."
      },
      {
        "characterization_id": "char_02",
        "sample_id": "sample_fe25mn10al1c_01",
        "microstructure_uuid": null,
        "technique": "Gleeble-3500 thermo-mechanical simulator",
        "purpose": "Isothermal constant strain rate thermal compression experiments and rheological stress measurement",
        "key_findings": "Obtained rheological stress curves under 900-1150 °C and 0.01-10 s⁻¹; confirmed reproducibility; material is negative temperature-sensitive and positive strain rate-sensitive."
      }
    ],
    "computational_details": [
      {
        "computation_id": "comp_01",
        "sample_id": "sample_fe25mn10al1c_01",
        "simulation_method": "finite element simulation (DEFORM-3D)",
        "software_used": "DEFORM-3D",
        "potential_model": null,
        "validation_against_experiment": "Grain size prediction model validated against experimental data with correlation coefficient R = 0.996 and mean relative error MRE = 4.53%; absolute error mostly within 3 μm.",
        "analytical_model": [
          {
            "model_name": "Arrhenius hyperbolic sine function",
            "equation_role": "Constitutive relationship between peak stress, temperature, and strain rate for DRX activation energy calculation",
            "parameters": "α = 0.00599, Q_p = 669.844 kJ/mol, R = 8.314 J/(mol·K); average slopes k1 = 5.135 and k2 = 15.690 from linear fitting",
            "model_note": "Used to calculate dynamic recrystallization activation energy and Zener-Hollomon parameter Z."
          },
          {
            "model_name": "Cingara-McQueen equation",
            "equation_role": "Determination of critical strain for dynamic recrystallization",
            "parameters": "Material constant C; εc/εp ≈ 0.452",
            "model_note": "Critical strain identified via inflection point on work hardening rate curves; result consistent with literature for low-density high-strength steel."
          },
          {
            "model_name": "DRX average grain size prediction model",
            "equation_role": "Predict dynamic recrystallization average grain size under hot deformation conditions",
            "parameters": "d_rex = 807743.63 * ε_dot^(-0.1903) * exp(-120648.47 / RT) + 4.338",
            "model_note": "Derived using Levenberg-Marquardt optimization; initial grain size and strain treated as fixed values; friction coefficient 0.3 and convection coefficient 0.02 N/(s·mm·°C) used in DEFORM-3D setup."
          }
        ]
      }
    ],
    "unmapped_findings": [
      "The dynamic recrystallization activation energy of Fe-Mn-Al-C steel is calculated as 669.844 kJ mol⁻¹ based on the Arrhenius hyperbolic sine constitutive equation and linear fitting of lnε_dot-ln[sinh(ασp)] and ln[sinh(ασp)]-1000/T plots.",
      "At strain rate 0.01 s⁻¹, peak stress decreased from 305.4 MPa at 900 °C to 53.8 MPa at 1150 °C, a reduction of 82%; at 10 s⁻¹, peak stress decreased by 73% over the same temperature range, indicating that peak stress is more sensitive to strain rate than to temperature within the tested ranges.",
      "Zener-Hollomon parameter Z increases with increasing strain rate or decreasing temperature; calculated lnZ values range from 52.01 (1150 °C / 0.01 s⁻¹) to 70.99 (900 °C / 10 s⁻¹).",
      "Functional relationships between characteristic rheological stress values and lnZ were established by multiple linear regression: εc = 0.0093 lnZ - 0.43; σc = 1.0048(lnZ)² - 97.23 lnZ + 2379.08; εp = 0.020 lnZ - 0.94; σp = 0.98(lnZ)² - 94.21 lnZ + 2291.34; εs = 0.034 lnZ - 1.53; σs = 0.55(lnZ)² - 46.96 lnZ + 984.67.",
      "Dynamic recrystallization state diagram (Fig. 7) identifies zone A (work hardening), zone B (partial DRX), and zone C (complete DRX); with increasing Z parameter, the initiation and completion of DRX become more difficult.",
      "Microstructure after compression shows three deformation zones: 1-difficult deformation zone, 2-small deformation zone, 3-large deformation zone; DRX degree follows zone 3 > zone 2 > zone 1.",
      "DRX average grain size data (μm) measured from the large deformation zone core (Fig. 10) under different temperatures and strain rates: 900 °C: 12, 8, 6, 4; 950 °C: 18, 12, 8, 6; 1000 °C: 26, 18, 12, 8; 1050 °C: 34, 28, 16, 10; 1100 °C: 50, 38, 22, 14; 1150 °C: 75, 54, 32, 22 (for 0.01, 0.1, 1, 10 s⁻¹ respectively). At 1150 °C / 0.01 s⁻¹ grain size exceeds 70 μm and the structure is coarse; at low temperature and high strain rate, grains are small but DRX is insufficient and original large grains remain, leading to poor homogeneity.",
      "Fine and uniform grain structure can be obtained by hot working in the range of 950-1000 °C / 0.01-0.1 s⁻¹ and 1050-1100 °C / 1-10 s⁻¹, where full DRX occurs with relatively fine and uniform grains.",
      "The steel is a negative temperature-sensitive and positive strain rate-sensitive material; decreasing strain rate or increasing temperature reduces rheological stress by promoting DRX and dynamic recovery.",
      "Post-compression water quenching preserves the high-temperature deformed microstructure for metallographic analysis; samples were etched with 30% nitric acid alcohol solution (volume fraction)."
    ]
  }
```

File: evaluation_json2json/outputs_exp/kimi/A35/intermediate/text/text_extraction.txt
{"papers":[{"paper_id":"A35","doi":null,"title":"Improving impact toughness of Fe–20Mn–9Al-1.5C–2Ni–3Cr low-density steel by optimizing grain boundaries via multi-stage heat treatment without compromising high strength and ductility","authors":["Lei Xiao","Yanjun Zhou","Chuheng Zhang","Yangyang Wang","Xiangtao Deng","Zhaodong Wang"],"publication_year":null,"journal":null,"keywords":["Low-density steel","Multi-stage heat treatment","Strengthening mechanism","Toughness","Grain boundaries","Grain size"],"research_type":"experimental","paper_scope":"Investigating the relationship between microstructure and mechanical properties of Fe-Mn-Al-C-Ni-Cr low-density steel, focusing on improving impact toughness via multi-stage heat treatment through grain boundary engineering while maintaining high strength and ductility."}],"alloys":[{"alloy_id":"alloy_fe20mn9al1_5c2ni3cr","paper_id":"A35","alloy_name":"Fe-20Mn-9Al-1.5C-2Ni-3Cr low-density steel","aliases":[],"base_element":"Fe","alloying_elements":["Mn","Al","C","Ni","Cr"],"nominal_composition":[{"element":"Fe","weight_percent":"Bal.","atomic_percent":null},{"element":"Mn","weight_percent":"20","atomic_percent":null},{"element":"Al","weight_percent":"9","atomic_percent":null},{"element":"C","weight_percent":"1.5","atomic_percent":null},{"element":"Ni","weight_percent":"2","atomic_percent":null},{"element":"Cr","weight_percent":"3","atomic_percent":null}],"alloys_notes":"Analyzed composition Fe-20.3Mn-8.6Al-1.4C-2.1Ni-2.9Cr in wt.%. Density measured by drainage method is 6.78 g/cm³, about 14% lower than pure iron (7.87 g/cm³). Ingot homogenized at 1200°C for 2 h then hot-rolled at 1050–950°C to 6 mm sheet followed by air cooling."}],"processes":[{"process_id":"proc_fe20mn9al_01","paper_id":"A35","alloy_id":"alloy_fe20mn9al1_5c2ni3cr","description":"Single-stage heat treatment at 1000°C for 3 min followed by quenching to room temperature (S1000).","processes_notes":"Shared pre-processing: homogenization at 1200°C for 2 h, hot-rolling at 1050–950°C to 6 mm sheet, air cooling to room temperature."},{"process_id":"proc_fe20mn9al_02","paper_id":"A35","alloy_id":"alloy_fe20mn9al1_5c2ni3cr","description":"Single-stage heat treatment at 1050°C for 3 min followed by quenching to room temperature (S1050).","processes_notes":null},{"process_id":"proc_fe20mn9al_03","paper_id":"A35","alloy_id":"alloy_fe20mn9al1_5c2ni3cr","description":"Single-stage heat treatment at 1100°C for 3 min followed by quenching to room temperature (S1100).","processes_notes":"Used for tensile property comparison only."},{"process_id":"proc_fe20mn9al_04","paper_id":"A35","alloy_id":"alloy_fe20mn9al1_5c2ni3cr","description":"Multi-stage heat treatment (MHT): first stage at 1000°C for 3 min quenched, second stage at 750°C for 15 min quenched, third stage at 1050°C for 3 min quenched.","processes_notes":null}],"samples":[{"sample_id":"sample_fe20mn9al_s1000","paper_id":"A35","alloy_id":"alloy_fe20mn9al1_5c2ni3cr","process_id":"proc_fe20mn9al_01"},{"sample_id":"sample_fe20mn9al_s1050","paper_id":"A35","alloy_id":"alloy_fe20mn9al1_5c2ni3cr","process_id":"proc_fe20mn9al_02"},{"sample_id":"sample_fe20mn9al_s1100","paper_id":"A35","alloy_id":"alloy_fe20mn9al1_5c2ni3cr","process_id":"proc_fe20mn9al_03"},{"sample_id":"sample_fe20mn9al_mht","paper_id":"A35","alloy_id":"alloy_fe20mn9al1_5c2ni3cr","process_id":"proc_fe20mn9al_04"}],"processing_steps":[{"sample_id":"sample_fe20mn9al_s1000","paper_id":"A35","sequence":"1","type":"heat_treatment","method":"austenitization and quenching","temperature":"1000","unit":"°C","duration":"3 min","cooling_medium":"quenching to room temperature","reduction_ratio":null,"processing_steps_notes":"Designated S1000."},{"sample_id":"sample_fe20mn9al_s1050","paper_id":"A35","sequence":"1","type":"heat_treatment","method":"austenitization and quenching","temperature":"1050","unit":"°C","duration":"3 min","cooling_medium":"quenching to room temperature","reduction_ratio":null,"processing_steps_notes":"Designated S1050."},{"sample_id":"sample_fe20mn9al_s1100","paper_id":"A35","sequence":"1","type":"heat_treatment","method":"austenitization and quenching","temperature":"1100","unit":"°C","duration":"3 min","cooling_medium":"quenching to room temperature","reduction_ratio":null,"processing_steps_notes":"Designated S1100."},{"sample_id":"sample_fe20mn9al_mht","paper_id":"A35","sequence":"1","type":"heat_treatment","method":"austenitization and quenching","temperature":"1000","unit":"°C","duration":"3 min","cooling_medium":"quenching to room temperature","reduction_ratio":null,"processing_steps_notes":"First stage of multi-stage heat treatment (MHT)."},{"sample_id":"sample_fe20mn9al_mht","paper_id":"A35","sequence":"2","type":"heat_treatment","method":"intermediate aging and quenching","temperature":"750","unit":"°C","duration":"15 min","cooling_medium":"quenching to room temperature","reduction_ratio":null,"processing_steps_notes":"Secondary stage of MHT; leads to precipitate distribution at grain boundaries that promotes twin nucleation."},{"sample_id":"sample_fe20mn9al_mht","paper_id":"A35","sequence":"3","type":"heat_treatment","method":"austenitization and quenching","temperature":"1050","unit":"°C","duration":"3 min","cooling_medium":"quenching to room temperature","reduction_ratio":null,"processing_steps_notes":"Tertiary stage of MHT."}],"structures":[{"structure_id":"str_s1000_01","sample_id":"sample_fe20mn9al_s1000","overall_structure":"Austenite matrix with intergranular Cr7C3 precipitates and coherent nanoscale κ-carbides","number_of_phases":"3","microstructure_counts":null,"microstructure_list":[{"uuid":"uuid_s1000_main","related_sequence":null,"phases_present":[{"phase_name":"austenite","crystal_structure":"FCC","volume_fraction":null,"morphology":"equiaxed grains with annealing twins","grain_size":"3.17 μm (effective grain size including twin boundaries)","texture":null},{"phase_name":"Cr7C3","crystal_structure":null,"volume_fraction":null,"morphology":"elongated stripe-like precipitates along austenite grain boundaries","grain_size":null,"texture":null},{"phase_name":"κ-carbide","crystal_structure":"perovskite-like (coherent with austenite)","volume_fraction":null,"morphology":"nanoscale particles","grain_size":"3–10 nm","texture":"[011]γ // [011]κ orientation relationship"}],"defects":[{"type":"dislocations","porosity":null,"inclusions":[],"dislocation_density":null,"lattice_distortion":null}],"grain_structure":{"average_grain_size":{"value":"3.17","unit":"μm"},"grain_size_distribution":null,"texture":null},"precipitates":[{"precipitate_id":"ppt_cr7c3_s1000","type":"Cr7C3","size":{"value":null,"unit":null},"distribution":"along austenite grain boundaries","coherency":"incoherent"},{"precipitate_id":"ppt_kappa_s1000","type":"κ-carbide","size":{"value":"3–10","unit":"nm"},"distribution":"coherently precipitated within austenite grains","coherency":"coherent"}]}]},{"structure_id":"str_s1050_01","sample_id":"sample_fe20mn9al_s1050","overall_structure":"Austenite matrix with dissolved intergranular precipitates, B2 phase and κ-carbides","number_of_phases":"3","microstructure_counts":null,"microstructure_list":[{"uuid":"uuid_s1050_main","related_sequence":null,"phases_present":[{"phase_name":"austenite","crystal_structure":"FCC","volume_fraction":null,"morphology":"equiaxed grains with annealing twins","grain_size":"3.84 μm (effective grain size including twin boundaries)","texture":null},{"phase_name":"B2","crystal_structure":"B2","volume_fraction":null,"morphology":"nanoscale particles in austenite","grain_size":"20–160 nm","texture":null},{"phase_name":"κ-carbide","crystal_structure":"perovskite-like (coherent with austenite)","volume_fraction":null,"morphology":"nanoscale particles","grain_size":"3–10 nm","texture":"[011]γ // [011]κ orientation relationship"}],"defects":[{"type":"dislocations","porosity":null,"inclusions":[],"dislocation_density":null,"lattice_distortion":null}],"grain_structure":{"average_grain_size":{"value":"3.84","unit":"μm"},"grain_size_distribution":null,"texture":null},"precipitates":[{"precipitate_id":"ppt_b2_s1050","type":"B2","size":{"value":"20–160","unit":"nm"},"distribution":"within austenite grains","coherency":"unshearable precipitate"},{"precipitate_id":"ppt_kappa_s1050","type":"κ-carbide","size":{"value":"3–10","unit":"nm"},"distribution":"coherently precipitated within austenite grains","coherency":"coherent"}]}]},{"structure_id":"str_mht_01","sample_id":"sample_fe20mn9al_mht","overall_structure":"Austenite matrix with dissolved intergranular precipitates, B2 phase and κ-carbides","number_of_phases":"3","microstructure_counts":null,"microstructure_list":[{"uuid":"uuid_mht_main","related_sequence":null,"phases_present":[{"phase_name":"austenite","crystal_structure":"FCC","volume_fraction":null,"morphology":"equiaxed grains with increased number of smaller annealing twins","grain_size":"7.31 μm (effective grain size including twin boundaries)","texture":null},{"phase_name":"B2","crystal_structure":"B2","volume_fraction":null,"morphology":"nanoscale particles in austenite","grain_size":"slightly smaller than in S1050","texture":null},{"phase_name":"κ-carbide","crystal_structure":"perovskite-like (coherent with austenite)","volume_fraction":null,"morphology":"nanoscale particles","grain_size":"3–10 nm","texture":"[011]γ // [011]κ orientation relationship"}],"defects":[{"type":"dislocations","porosity":null,"inclusions":[],"dislocation_density":null,"lattice_distortion":null}],"grain_structure":{"average_grain_size":{"value":"7.31","unit":"μm"},"grain_size_distribution":null,"texture":null},"precipitates":[{"precipitate_id":"ppt_b2_mht","type":"B2","size":{"value":"slightly smaller than in S1050","unit":null},"distribution":"within austenite grains","coherency":"unshearable precipitate"},{"precipitate_id":"ppt_kappa_mht","type":"κ-carbide","size":{"value":"3–10","unit":"nm"},"distribution":"coherently precipitated within austenite grains","coherency":"coherent"}]}]},{"structure_id":"str_s1100_01","sample_id":"sample_fe20mn9al_s1100","overall_structure":"Austenite matrix (inferred from process; microstructural details not explicitly reported)","number_of_phases":null,"microstructure_counts":null,"microstructure_list":[{"uuid":"uuid_s1100_main","related_sequence":null,"phases_present":[{"phase_name":"austenite","crystal_structure":"FCC","volume_fraction":null,"morphology":null,"grain_size":null,"texture":null}],"defects":[],"grain_structure":{"average_grain_size":{"value":null,"unit":null},"grain_size_distribution":null,"texture":null},"precipitates":[]}]}],"interfaces":[{"interface_set_id":"int_set_s1000","sample_id":"sample_fe20mn9al_s1000","phases":[{"interface_id":"int_s1000_gb_precip","microstructure_uuid":"uuid_s1000_main","phase_1_name":"austenite","phase_2_name":"Cr7C3","coherence":"incoherent intergranular precipitate"},{"interface_id":"int_s1000_twin","microstructure_uuid":"uuid_s1000_main","phase_1_name":"austenite","phase_2_name":"austenite (twin)","coherence":"Σ3 coherent twin boundary (special boundary, low energy)"}],"defect_interaction":[{"interaction_id":"int_s1000_crack","microstructure_uuid":"uuid_s1000_main","interaction_type":"crack propagation along random high-angle grain boundaries","quality_description":"Cracks nucleate preferentially at grain boundaries due to Cr7C3 precipitates and propagate along RHAGBs; special boundaries have limited effect on changing crack propagation or deflection because of intergranular precipitates."}],"interface_notes":[{"stress_strain_distribution":null},{"slippage_situation":"Slip bands on quasi-cleavage planes observed in impact fracture; microcracks and microvoids observed where slip band interaction is significant."}],"phase_evolution":"Cr7C3 precipitates present along austenite grain boundaries; special boundary proportion 71.7%."},{"interface_set_id":"int_set_s1050","sample_id":"sample_fe20mn9al_s1050","phases":[{"interface_id":"int_s1050_b2","microstructure_uuid":"uuid_s1050_main","phase_1_name":"austenite","phase_2_name":"B2","coherence":"unshearable precipitate"},{"interface_id":"int_s1050_twin","microstructure_uuid":"uuid_s1050_main","phase_1_name":"austenite","phase_2_name":"austenite (twin)","coherence":"Σ3 coherent twin boundary (special boundary, low energy)"}],"defect_interaction":[{"interaction_id":"int_s1050_crack","microstructure_uuid":"uuid_s1050_main","interaction_type":"crack deflection at special boundaries","quality_description":"Elimination of intergranular precipitates allows special boundaries to interfere with RHAGBs; cracks propagate along or are deflected by special boundaries, producing mixed intergranular and transgranular fracture."}],"interface_notes":[{"stress_strain_distribution":null},{"slippage_situation":"Quasi-cleavage planes with slip bands present in impact fracture; ductile features increase compared with S1000."}],"phase_evolution":"Cr7C3 dissolves at 1050°C; B2 phase precipitates within austenite; special boundary proportion decreases to 68.3%."},{"interface_set_id":"int_set_mht","sample_id":"sample_fe20mn9al_mht","phases":[{"interface_id":"int_mht_b2","microstructure_uuid":"uuid_mht_main","phase_1_name":"austenite","phase_2_name":"B2","coherence":"unshearable precipitate"},{"interface_id":"int_mht_twin","microstructure_uuid":"uuid_mht_main","phase_1_name":"austenite","phase_2_name":"austenite (twin)","coherence":"Σ3 coherent twin boundary (special boundary, low energy)"}],"defect_interaction":[{"interaction_id":"int_mht_crack","microstructure_uuid":"uuid_mht_main","interaction_type":"crack deflection and zigzag propagation across special boundaries","quality_description":"Larger grain size and higher frequency of special boundaries impede dislocations from crack tip; crack paths constantly cross special boundaries, are deflected and propagate in zigzag manner, increasing effective crack length and energy dissipation."}],"interface_notes":[{"stress_strain_distribution":null},{"slippage_situation":"Impact fracture shows ductile dimple morphology; no quasi-cleavage planes; microcracks disappear."}],"phase_evolution":"Multi-stage treatment dissolves intergranular Cr7C3; intermediate 750°C stage promotes twin nucleation; final stage yields 71.2% special boundaries with larger grain size."},{"interface_set_id":"int_set_s1100","sample_id":"sample_fe20mn9al_s1100","phases":[],"defect_interaction":[],"interface_notes":[],"phase_evolution":null}],"properties":[{"property_set_id":"props_s1000","sample_id":"sample_fe20mn9al_s1000","mechanical":{"tensile_properties":{"yield_strength":[{"direction":"rolling direction","value":"955","unit":"MPa","others":{"uncertainty":"± 7"}}],"ultimate_tensile_strength":[{"direction":"rolling direction","value":"1126","unit":"MPa","others":{"uncertainty":"± 3"}}],"elongation":[{"direction":"rolling direction","value":"55.5 ± 1.3","unit":"%"}],"youngs_modulus":null,"stress_strain_curves":null,"stress_strain_distribution":[],"strain_hardening_rate":[{"property_id":"stage_2_peak","direction":null,"value":"2000","unit":"MPa"}]},"hardness":[],"fracture_toughness":{"value":null,"unit":null},"fatigue_properties":{"fatigue_limit":null,"cycles_to_failure":null},"creep_properties":{"steady_state_creep_rate":null,"rupture_life":null}},"physical":{"density":{"value":"6.78","unit":"g/cm³"},"thermal_properties":{"thermal_conductivity":null,"thermal_expansion_coefficient":null,"specific_heat":null},"electrical_properties":{"electrical_conductivity":null,"resistivity":null},"magnetic_properties":{"magnetic_susceptibility":null,"curie_temperature":null}},"chemical":{"corrosion_resistance":{"test_medium":null,"corrosion_rate":null,"passivation_behavior":null},"oxidation_resistance":{"oxidation_rate_constant":null,"protective_scale":null}},"radiation_properties":{"void_swelling":null,"irradiation_hardening":null,"helium_embrittlement":null}},{"property_set_id":"props_s1050","sample_id":"sample_fe20mn9al_s1050","mechanical":{"tensile_properties":{"yield_strength":[{"direction":"rolling direction","value":"945","unit":"MPa","others":{"uncertainty":"± 14"}}],"ultimate_tensile_strength":[{"direction":"rolling direction","value":"1113","unit":"MPa","others":{"uncertainty":"± 3"}}],"elongation":[{"direction":"rolling direction","value":"55.8 ± 0.4","unit":"%"}],"youngs_modulus":null,"stress_strain_curves":null,"stress_strain_distribution":[],"strain_hardening_rate":[{"property_id":"stage_2_peak","direction":null,"value":"2000","unit":"MPa"}]},"hardness":[],"fracture_toughness":{"value":null,"unit":null},"fatigue_properties":{"fatigue_limit":null,"cycles_to_failure":null},"creep_properties":{"steady_state_creep_rate":null,"rupture_life":null}},"physical":{"density":{"value":"6.78","unit":"g/cm³"},"thermal_properties":{"thermal_conductivity":null,"thermal_expansion_coefficient":null,"specific_heat":null},"electrical_properties":{"electrical_conductivity":null,"resistivity":null},"magnetic_properties":{"magnetic_susceptibility":null,"curie_temperature":null}},"chemical":{"corrosion_resistance":{"test_medium":null,"corrosion_rate":null,"passivation_behavior":null},"oxidation_resistance":{"oxidation_rate_constant":null,"protective_scale":null}},"radiation_properties":{"void_swelling":null,"irradiation_hardening":null,"helium_embrittlement":null}},{"property_set_id":"props_mht","sample_id":"sample_fe20mn9al_mht","mechanical":{"tensile_properties":{"yield_strength":[{"direction":"rolling direction","value":"910","unit":"MPa","others":{"uncertainty":"± 7"}}],"ultimate_tensile_strength":[{"direction":"rolling direction","value":"1076","unit":"MPa","others":{"uncertainty":"± 2"}}],"elongation":[{"direction":"rolling direction","value":"50.9 ± 3.0","unit":"%"}],"youngs_modulus":null,"stress_strain_curves":null,"stress_strain_distribution":[],"strain_hardening_rate":[{"property_id":"stage_2_peak","direction":null,"value":"2000","unit":"MPa"}]},"hardness":[],"fracture_toughness":{"value":null,"unit":null},"fatigue_properties":{"fatigue_limit":null,"cycles_to_failure":null},"creep_properties":{"steady_state_creep_rate":null,"rupture_life":null}},"physical":{"density":{"value":"6.78","unit":"g/cm³"},"thermal_properties":{"thermal_conductivity":null,"thermal_expansion_coefficient":null,"specific_heat":null},"electrical_properties":{"electrical_conductivity":null,"resistivity":null},"magnetic_properties":{"magnetic_susceptibility":null,"curie_temperature":null}},"chemical":{"corrosion_resistance":{"test_medium":null,"corrosion_rate":null,"passivation_behavior":null},"oxidation_resistance":{"oxidation_rate_constant":null,"protective_scale":null}},"radiation_properties":{"void_swelling":null,"irradiation_hardening":null,"helium_embrittlement":null}},{"property_set_id":"props_s1100","sample_id":"sample_fe20mn9al_s1100","mechanical":{"tensile_properties":{"yield_strength":[{"direction":"rolling direction","value":"827","unit":"MPa","others":{"uncertainty":null}}],"ultimate_tensile_strength":[{"direction":"rolling direction","value":"998","unit":"MPa","others":{"uncertainty":null}}],"elongation":[],"youngs_modulus":null,"stress_strain_curves":null,"stress_strain_distribution":[],"strain_hardening_rate":[]},"hardness":[],"fracture_toughness":{"value":null,"unit":null},"fatigue_properties":{"fatigue_limit":null,"cycles_to_failure":null},"creep_properties":{"steady_state_creep_rate":null,"rupture_life":null}},"physical":{"density":{"value":"6.78","unit":"g/cm³"},"thermal_properties":{"thermal_conductivity":null,"thermal_expansion_coefficient":null,"specific_heat":null},"electrical_properties":{"electrical_conductivity":null,"resistivity":null},"magnetic_properties":{"magnetic_susceptibility":null,"curie_temperature":null}},"chemical":{"corrosion_resistance":{"test_medium":null,"corrosion_rate":null,"passivation_behavior":null},"oxidation_resistance":{"oxidation_rate_constant":null,"protective_scale":null}},"radiation_properties":{"void_swelling":null,"irradiation_hardening":null,"helium_embrittlement":null}}],"performance":[{"performance_id":"perf_s1000","sample_id":"sample_fe20mn9al_s1000","service_conditions":{"operating_temperature":{"min":"25","max":"25","unit":"°C"},"stress_state":"uniaxial tension and Charpy V-notch impact at ambient temperature","environment":"ambient air"},"lifetime_prediction":{"model_used":null,"predicted_lifetime":null,"confidence_interval":null},"comparative_performance":{"benchmark_alloy":null,"benchmark_process_id":null,"benchmark_sample_id":null,"improvement_percentage":null}},{"performance_id":"perf_s1050","sample_id":"sample_fe20mn9al_s1050","service_conditions":{"operating_temperature":{"min":"25","max":"25","unit":"°C"},"stress_state":"uniaxial tension and Charpy V-notch impact at ambient temperature","environment":"ambient air"},"lifetime_prediction":{"model_used":null,"predicted_lifetime":null,"confidence_interval":null},"comparative_performance":{"benchmark_alloy":null,"benchmark_process_id":null,"benchmark_sample_id":null,"improvement_percentage":null}},{"performance_id":"perf_mht","sample_id":"sample_fe20mn9al_mht","service_conditions":{"operating_temperature":{"min":"25","max":"25","unit":"°C"},"stress_state":"uniaxial tension and Charpy V-notch impact at ambient temperature","environment":"ambient air"},"lifetime_prediction":{"model_used":null,"predicted_lifetime":null,"confidence_interval":null},"comparative_performance":{"benchmark_alloy":"Fe-20Mn-9Al-1.5C-2Ni-3Cr","benchmark_process_id":"proc_fe20mn9al_01","benchmark_sample_id":"sample_fe20mn9al_s1000","improvement_percentage":"88.6"}},{"performance_id":"perf_s1100","sample_id":"sample_fe20mn9al_s1100","service_conditions":{"operating_temperature":{"min":"25","max":"25","unit":"°C"},"stress_state":"uniaxial tension at ambient temperature","environment":"ambient air"},"lifetime_prediction":{"model_used":null,"predicted_lifetime":null,"confidence_interval":null},"comparative_performance":{"benchmark_alloy":null,"benchmark_process_id":null,"benchmark_sample_id":null,"improvement_percentage":null}}],"characterization_methods":[{"characterization_id":"char_sem_ebsd_s1000","sample_id":"sample_fe20mn9al_s1000","microstructure_uuid":"uuid_s1000_main","technique":"SEM and EBSD","purpose":"Microstructure observation, grain boundary mapping, and effective grain size measurement","key_findings":"Effective grain size deff = 3.17 μm; 71.7% special boundaries (Σ ≤ 29); elongated stripe-like Cr7C3 precipitates along grain boundaries; random high-angle grain boundaries and special boundaries distinguished."},{"characterization_id":"char_tem_s1000","sample_id":"sample_fe20mn9al_s1000","microstructure_uuid":"uuid_s1000_main","technique":"TEM and SAED","purpose":"Phase identification and precipitate morphology characterization","key_findings":"κ-carbide particles (3–10 nm) coherently precipitated in austenite with [011]γ // [011]κ orientation relationship; Cr7C3 confirmed at grain boundaries."},{"characterization_id":"char_sem_ebsd_s1050","sample_id":"sample_fe20mn9al_s1050","microstructure_uuid":"uuid_s1050_main","technique":"SEM and EBSD","purpose":"Microstructure observation and grain boundary analysis","key_findings":"Effective grain size deff = 3.84 μm; 68.3% special boundaries (Σ ≤ 29); intergranular precipitates dissolved."},{"characterization_id":"char_tem_s1050","sample_id":"sample_fe20mn9al_s1050","microstructure_uuid":"uuid_s1050_main","technique":"TEM and SAED","purpose":"Phase identification and precipitate characterization","key_findings":"B2 phase particles (20–160 nm) present in austenite; κ-carbide retained."},{"characterization_id":"char_sem_ebsd_mht","sample_id":"sample_fe20mn9al_mht","microstructure_uuid":"uuid_mht_main","technique":"SEM and EBSD","purpose":"Microstructure observation and grain boundary analysis","key_findings":"Effective grain size deff = 7.31 μm; 71.2% special boundaries (Σ ≤ 29); increased number of smaller twins; intergranular precipitates dissolved."},{"characterization_id":"char_tem_mht","sample_id":"sample_fe20mn9al_mht","microstructure_uuid":"uuid_mht_main","technique":"TEM and SAED","purpose":"Phase identification and precipitate characterization","key_findings":"B2 phase present with slightly smaller size than in S1050; κ-carbide retained."},{"characterization_id":"char_eds_s1000","sample_id":"sample_fe20mn9al_s1000","microstructure_uuid":null,"technique":"EDS in SEM","purpose":"Chemical composition measurement of austenite","key_findings":"Mn 20.97±0.34, Al 9.30±0.02, Ni 2.04±0.26, Cr 3.24±0.78, C 1.17±0.13 (wt.%)."},{"characterization_id":"char_eds_s1050","sample_id":"sample_fe20mn9al_s1050","microstructure_uuid":null,"technique":"EDS in SEM","purpose":"Chemical composition measurement of austenite","key_findings":"Mn 21.09±0.86, Al 9.00±0.11, Ni 2.19±0.16, Cr 3.16±0.17, C 1.22±0.03 (wt.%)."},{"characterization_id":"char_eds_mht","sample_id":"sample_fe20mn9al_mht","microstructure_uuid":null,"technique":"EDS in SEM","purpose":"Chemical composition measurement of austenite","key_findings":"Mn 20.76±0.61, Al 9.46±0.33, Ni 2.01±0.25, Cr 3.10±0.57, C 1.15±0.07 (wt.%)."},{"characterization_id":"char_tensile_s1000","sample_id":"sample_fe20mn9al_s1000","microstructure_uuid":null,"technique":"Uniaxial tensile test","purpose":"Mechanical property evaluation at room temperature","key_findings":"YS = 955 ± 7 MPa, UTS = 1126 ± 3 MPa, total elongation = 55.5 ± 1.3 %."},{"characterization_id":"char_tensile_s1050","sample_id":"sample_fe20mn9al_s1050","microstructure_uuid":null,"technique":"Uniaxial tensile test","purpose":"Mechanical property evaluation at room temperature","key_findings":"YS = 945 ± 14 MPa, UTS = 1113 ± 3 MPa, total elongation = 55.8 ± 0.4 %."},{"characterization_id":"char_tensile_mht","sample_id":"sample_fe20mn9al_mht","microstructure_uuid":null,"technique":"Uniaxial tensile test","purpose":"Mechanical property evaluation at room temperature","key_findings":"YS = 910 ± 7 MPa, UTS = 1076 ± 2 MPa, total elongation = 50.9 ± 3.0 %."},{"characterization_id":"char_tensile_s1100","sample_id":"sample_fe20mn9al_s1100","microstructure_uuid":null,"technique":"Uniaxial tensile test","purpose":"Mechanical property evaluation at room temperature","key_findings":"YS = 827 MPa, UTS = 998 MPa."},{"characterization_id":"char_impact_s1000","sample_id":"sample_fe20mn9al_s1000","microstructure_uuid":null,"technique":"Charpy V-notch impact test","purpose":"Impact toughness evaluation at ambient temperature","key_findings":"Impact energy = 29.2 ± 2.0 J; instrumented test distinguishes crack initiation and propagation energies."},{"characterization_id":"char_impact_s1050","sample_id":"sample_fe20mn9al_s1050","microstructure_uuid":null,"technique":"Charpy V-notch impact test","purpose":"Impact toughness evaluation at ambient temperature","key_findings":"Impact energy = 42.8 ± 0.4 J."},{"characterization_id":"char_impact_mht","sample_id":"sample_fe20mn9al_mht","microstructure_uuid":null,"technique":"Charpy V-notch impact test","purpose":"Impact toughness evaluation at ambient temperature","key_findings":"Impact energy = 55.1 ± 2.2 J; 88.6 % higher than S1000."},{"characterization_id":"char_frac_tensile_s1000","sample_id":"sample_fe20mn9al_s1000","microstructure_uuid":null,"technique":"SEM","purpose":"Tensile fracture morphology observation","key_findings":"Dimples observed; non-uniform size."},{"characterization_id":"char_frac_tensile_s1050","sample_id":"sample_fe20mn9al_s1050","microstructure_uuid":null,"technique":"SEM","purpose":"Tensile fracture morphology observation","key_findings":"Dimples observed; non-uniform size."},{"characterization_id":"char_frac_tensile_mht","sample_id":"sample_fe20mn9al_mht","microstructure_uuid":null,"technique":"SEM","purpose":"Tensile fracture morphology observation","key_findings":"Underdeveloped dimples; plasticity slightly reduced compared with S1000 and S1050."},{"characterization_id":"char_frac_impact_s1000","sample_id":"sample_fe20mn9al_s1000","microstructure_uuid":null,"technique":"SEM","purpose":"Impact fracture morphology observation","key_findings":"Quasi-cleavage planes with slip bands; microcracks and microvoids; apparent grain boundaries with no obvious deformation indicating intergranular fracture characteristics."},{"characterization_id":"char_frac_impact_s1050","sample_id":"sample_fe20mn9al_s1050","microstructure_uuid":null,"technique":"SEM","purpose":"Impact fracture morphology observation","key_findings":"Quasi-cleavage planes and slip bands; mixed intergranular and transgranular fracture mode."},{"characterization_id":"char_frac_impact_mht","sample_id":"sample_fe20mn9al_mht","microstructure_uuid":null,"technique":"SEM","purpose":"Impact fracture morphology observation","key_findings":"Dimples increase and microcracks disappear; no quasi-cleavage planes; ductile fracture morphology."}],"computational_details":[{"computation_id":"comp_strengthening_model","sample_id":null,"simulation_method":null,"software_used":null,"potential_model":null,"validation_against_experiment":"Calculated yield strength contributions compared with experimental YS of S1000 (955 MPa), S1050 (945 MPa), and MHT (910 MPa); calculated precipitation strengthening contributions are similar (209, 216, 248 MPa).","analytical_model":[{"model_name":"Yield strength superposition model","equation_role":"σYS = σ0 + σGR + σPPT","parameters":"σ0 = 97 + 279·C + 1.5·Mn + 20.5·Al + 2.9·Ni + 3.9·Cr (MPa, element contents in wt.%); σGR = K·deff^(-1/2) with K = 461 MPa·μm^(1/2)","model_note":"Used to decompose strengthening contributions. Grain-boundary strengths: S1000 145 MPa, S1050 120 MPa, MHT 63 MPa. Solid-solution strengthening effects: S1000 601 MPa, S1050 609 MPa, MHT 599 MPa."},{"model_name":"Austenite lattice parameter equations","equation_role":"Calculate carbon content in austenite from lattice parameter and other element contents","parameters":"Equation (1): αγ = λ√(h²+k²+l²)/2sinθ; Equation (2): αγ = 3.578 + 0.033Xc + 0.00095XMn - 0.0002XNi + 0.0006XCr + 0.0056XAl","model_note":"Employed because EDS does not provide reliable carbon content values."}]}],"unmapped_findings":["The strain-hardening rate of S1000, S1050, and MHT undergoes three stages: an initial sharp decrease attributed to dynamic recovery, a second stage increase reaching a maximum of 2000 MPa at a strain interval of 0.20–0.22, and a third stage decrease with increasing strain.","Instrumented Charpy impact test details: S1000 crack initiation energy comparable to MHT (~18 J) and slightly higher than S1050 (~16 J); crack propagation energies are S1000 9.87 J, S1050 26.64 J, MHT 36.78 J. Impact displacements: S1000 4.55 mm, S1050 6.30 mm, MHT 8.04 mm. Note: Fig. 5(b) bar chart displays slightly different propagation energy values (S1000 ~12 J, S1050 ~26 J, MHT ~39 J) compared with the explicit text values.","Cross-sectional crack propagation zone observations (Fig. 8): S1000 cracks follow random high-angle grain boundaries with aggregated micropores at precipitate-containing boundaries; S1050 cracks deflect at special boundaries producing mixed fracture; MHT exhibits zigzag crack paths crossing special boundaries with increased effective crack length and energy dissipation.","The intermediate heat treatment at 750°C in MHT leads to closely spaced precipitates at grain boundaries, increasing stress in non-twinned regions and promoting a larger number of twin nucleation sites, which ultimately increases the frequency of special boundaries that interfere with random high-angle grain boundaries.","Table 1 mechanical properties summary: S1000 (grain size 3.17 μm, YS 955±7 MPa, UTS 1126±3 MPa, El 55.5±1.3 %, impact 29.2±2.0 J); S1050 (grain size 3.84 μm, YS 945±14 MPa, UTS 1113±3 MPa, El 55.8±0.4 %, impact 42.8±0.4 J); MHT (grain size 7.31 μm, YS 910±7 MPa, UTS 1076±2 MPa, El 50.9±3.0 %, impact 55.1±2.2 J).","S1100 (1100°C single-stage) tensile properties: yield strength 827 MPa and ultimate tensile strength 998 MPa, included as supplementary comparison in Fig. 4 but microstructure not fully characterized in the text.","Toughening mechanism summary: the increased impact toughness in MHT is derived from the synergistic effect of eliminating intergranular Cr7C3 precipitates and maintaining a high proportion (~71.2%) of low-energy special grain boundaries (Σ ≤ 29), together with larger effective grain size, which increases crack propagation energy by promoting crack deflection and zigzag propagation paths."]}
