Repository: RiverYanggg/SteelDig_multimodal

# Evaluation Framework

这个目录实现当前的结构化抽取评估流程。它比较两套 `text_extraction.json`，数据来自 `outputs_exp/` 下各模型的抽取结果目录。

当前 `outputs_exp/` 中可用的模型目录示例：`deepseek`、`doubao`、`kimi`（以实际存在的子目录为准）。

- 真值（truth）：`outputs_exp/<truth_model>/<paper_id>/final/text_extraction.json`
- 预测（pred）：`outputs_exp/<pred_model>/<paper_id>/final/text_extraction.json`

通过 `--truth` 与 `--pred` 可任意指定哪套模型作为真值、哪套作为预测。例如 `--truth doubao --pred deepseek` 表示以 doubao 为真值、以 deepseek 为预测进行评估。

当前评估的核心原则是：

- 论文级配对由目录名决定，例如 `A0`、`A1`。
- 先做对象对齐，尤其是 `alloy/process/sample`。
- 对齐后由代码展开同一个 canonical object 下的同一个字段。
- 代码先做确定性判断；只有语义不确定的同字段值才交给 LLM judge。
- LLM judge 只输出 `true/false`，不负责计算指标。
- Precision/Recall/F1 全部由代码根据最终字段匹配结果计算。

---

File: evaluation_json2json/outputs_exp/kimi/A36/intermediate/text/text_extraction.txt
```json
{
  "papers": [
    {
      "paper_id": "A36",
      "doi": null,
      "title": "Enhancing strength and ductility in Fe–20Mn–9Al-1.5C austenitic low-density steels through Ni and Cr alloying synergy adding",
      "authors": [
        "Yanjun Zhou",
        "Lei Xiao",
        "Xiaolin Li",
        "Xiangliang Wan",
        "Liujie Xu",
        "Xiangtao Deng",
        "Zhaodong Wang"
      ],
      "publication_year": null,
      "journal": null,
      "keywords": [
        "Austenitic lightweight steels",
        "Ni & Cr alloyed",
        "Mechanical properties",
        "Deformation mechanism"
      ],
      "research_type": "mixed",
      "paper_scope": "Design of Fe-20Mn-9Al-1.5C austenitic low-density steels by Ni and Cr synergistic alloying with thermo-mechanical processing and ultrafast cooling, elucidating precipitation control of nanoscale κ-carbides and LRO domains, deformation mechanisms (HDDA and DSBR), and strength-ductility synergy."
    }
  ],
  "alloys": [
    {
      "alloy_id": "alloy_3cr",
      "paper_id": "A36",
      "alloy_name": "Fe-20Mn-9Al-1.5C-3Cr",
      "aliases": [
        "3Cr steel"
      ],
      "base_element": "Fe",
      "alloying_elements": [
        "Mn",
        "Al",
        "C",
        "Cr"
      ],
      "nominal_composition": [
        {
          "element": "Fe",
          "weight_percent": "Bal.",
          "atomic_percent": null
        },
        {
          "element": "Mn",
          "weight_percent": "20",
          "atomic_percent": null
        },
        {
          "element": "Al",
          "weight_percent": "9",
          "atomic_percent": null
        },
        {
          "element": "C",
          "weight_percent": "1.5",
          "atomic_percent": null
        },
        {
          "element": "Cr",
          "weight_percent": "3",
          "atomic_percent": null
        },
        {
          "element": "Ni",
          "weight_percent": "0",
          "atomic_percent": null
        }
      ],
      "alloys_notes": "Measured composition (wt.%): C 1.31, Si 0.36, Mn 20.1, P 0.011, S 0.002, Al 8.21, Mo 0.51, Ni 0.18, Cr 2.88, Ti 0.01, Nb 0.03, Fe Bal."
    },
    {
      "alloy_id": "alloy_2ni",
      "paper_id": "A36",
      "alloy_name": "Fe-20Mn-9Al-1.5C-2Ni",
      "aliases": [
        "2Ni steel"
      ],
      "base_element": "Fe",
      "alloying_elements": [
        "Mn",
        "Al",
        "C",
        "Ni"
      ],
      "nominal_composition": [
        {
          "element": "Fe",
          "weight_percent": "Bal.",
          "atomic_percent": null
        },
        {
          "element": "Mn",
          "weight_percent": "20",
          "atomic_percent": null
        },
        {
          "element": "Al",
          "weight_percent": "9",
          "atomic_percent": null
        },
        {
          "element": "C",
          "weight_percent": "1.5",
          "atomic_percent": null
        },
        {
          "element": "Ni",
          "weight_percent": "2",
          "atomic_percent": null
        },
        {
          "element": "Cr",
          "weight_percent": "0",
          "atomic_percent": null
        }
      ],
      "alloys_notes": "Measured composition (wt.%): C 1.23, Si 0.35, Mn 21.0, P 0.010, S 0.001, Al 9.35, Mo 0.57, Ni 2.05, Cr 0.05, Ti 0.01, Nb 0.03, Fe Bal."
    },
    {
      "alloy_id": "alloy_2ni3cr",
      "paper_id": "A36",
      "alloy_name": "Fe-20Mn-9Al-1.5C-2Ni-3Cr",
      "aliases": [
        "2Ni3Cr steel"
      ],
      "base_element": "Fe",
      "alloying_elements": [
        "Mn",
        "Al",
        "C",
        "Ni",
        "Cr"
      ],
      "nominal_composition": [
        {
          "element": "Fe",
          "weight_percent": "Bal.",
          "atomic_percent": null
        },
        {
          "element": "Mn",
          "weight_percent": "20",
          "atomic_percent": null
        },
        {
          "element": "Al",
          "weight_percent": "9",
          "atomic_percent": null
        },
        {
          "element": "C",
          "weight_percent": "1.5",
          "atomic_percent": null
        },
        {
          "element": "Ni",
          "weight_percent": "2",
          "atomic_percent": null
        },
        {
          "element": "Cr",
          "weight_percent": "3",
          "atomic_percent": null
        }
      ],
      "alloys_notes": "Measured composition (wt.%): C 1.41, Si 0.35, Mn 20.3, P 0.009, S 0.002, Al 8.63, Mo 0.53, Ni 2.11, Cr 2.89, Ti 0.01, Nb 0.03, Fe Bal."
    },
    {
      "alloy_id": "alloy_2ni5cr",
      "paper_id": "A36",
      "alloy_name": "Fe-20Mn-9Al-1.5C-2Ni-5Cr",
      "aliases": [
        "2Ni5Cr steel"
      ],
      "base_element": "Fe",
      "alloying_elements": [
        "Mn",
        "Al",
        "C",
        "Ni",
        "Cr"
      ],
      "nominal_composition": [
        {
          "element": "Fe",
          "weight_percent": "Bal.",
          "atomic_percent": null
        },
        {
          "element": "Mn",
          "weight_percent": "20",
          "atomic_percent": null
        },
        {
          "element": "Al",
          "weight_percent": "9",
          "atomic_percent": null
        },
        {
          "element": "C",
          "weight_percent": "1.5",
          "atomic_percent": null
        },
        {
          "element": "Ni",
          "weight_percent": "2",
          "atomic_percent": null
        },
        {
          "element": "Cr",
          "weight_percent": "5",
          "atomic_percent": null
        }
      ],
      "alloys_notes": "Measured composition (wt.%): C 1.34, Si 0.37, Mn 20.8, P 0.010, S 0.002, Al 9.09, Mo 0.56, Ni 2.08, Cr 4.90, Ti 0.01, Nb 0.03, Fe Bal."
    }
  ],
  "processes": [
    {
      "process_id": "proc_3cr_01",
      "paper_id": "A36",
      "alloy_id": "alloy_3cr",
      "description": "Vacuum induction melting, homogenization at 1200°C for 2 h, hot-rolled from 1040–1060°C to 950–970°C to 4 mm-thick sheets with 95% thickness reduction, then online ultrafast cooled (UFC) to ambient temperature at ~40°C/s.",
      "processes_notes": null
    },
    {
      "process_id": "proc_2ni_01",
      "paper_id": "A36",
      "alloy_id": "alloy_2ni",
      "description": "Vacuum induction melting, homogenization at 1200°C for 2 h, hot-rolled from 1040–1060°C to 950–970°C to 4 mm-thick sheets with 95% thickness reduction, then online ultrafast cooled (UFC) to ambient temperature at ~40°C/s.",
      "processes_notes": null
    },
    {
      "process_id": "proc_2ni3cr_01",
      "paper_id": "A36",
      "alloy_id": "alloy_2ni3cr",
      "description": "Vacuum induction melting, homogenization at 1200°C for 2 h, hot-rolled from 1040–1060°C to 950–970°C to 4 mm-thick sheets with 95% thickness reduction, then online ultrafast cooled (UFC) to ambient temperature at ~40°C/s.",
      "processes_notes": null
    },
    {
      "process_id": "proc_2ni5cr_01",
      "paper_id": "A36",
      "alloy_id": "alloy_2ni5cr",
      "description": "Vacuum induction melting, homogenization at 1200°C for 2 h, hot-rolled from 1040–1060°C to 950–970°C to 4 mm-thick sheets with 95% thickness reduction, then online ultrafast cooled (UFC) to ambient temperature at ~40°C/s.",
      "processes_notes": null
    }
  ],
  "samples": [
    {
      "sample_id": "sample_3cr_01",
      "paper_id": "A36",
      "alloy_id": "alloy_3cr",
      "process_id": "proc_3cr_01"
    },
    {
      "sample_id": "sample_2ni_01",
      "paper_id": "A36",
      "alloy_id": "alloy_2ni",
      "process_id": "proc_2ni_01"
    },
    {
      "sample_id": "sample_2ni3cr_01",
      "paper_id": "A36",
      "alloy_id": "alloy_2ni3cr",
      "process_id": "proc_2ni3cr_01"
    },
    {
      "sample_id": "sample_2ni5cr_01",
      "paper_id": "A36",
      "alloy_id": "alloy_2ni5cr",
      "process_id": "proc_2ni5cr_01"
    }
  ],
  "processing_steps": [
    {
      "sample_id": "sample_3cr_01",
      "paper_id": "A36",
      "sequence": "1",
      "type": "heat_treatment",
      "method": "homogenization",
      "temperature": "1200",
      "unit": "°C",
      "duration": "2 h",
      "cooling_medium": null,
      "reduction_ratio": null,
      "processing_steps_notes": null
    },
    {
      "sample_id": "sample_3cr_01",
      "paper_id": "A36",
      "sequence": "2",
      "type": "thermomechanical_processing",
      "method": "hot rolling",
      "temperature": "1040–1060 to 950–970",
      "unit": "°C",
      "duration": null,
      "cooling_medium": null,
      "reduction_ratio": "95%",
      "processing_steps_notes": "Initial rolling temperature 1040–1060°C, finishing rolling temperature 950–970°C; rolled to 4 mm-thick sheets."
    },
    {
      "sample_id": "sample_3cr_01",
      "paper_id": "A36",
      "sequence": "3",
      "type": "heat_treatment",
      "method": "ultrafast cooling",
      "temperature": "ambient",
      "unit": "°C",
      "duration": null,
      "cooling_medium": "water (ADCOS-PM UFC device)",
      "reduction_ratio": null,
      "processing_steps_notes": "Online ultrafast cooled to ambient temperature; cooling rate ~40°C/s."
    },
    {
      "sample_id": "sample_2ni_01",
      "paper_id": "A36",
      "sequence": "1",
      "type": "heat_treatment",
      "method": "homogenization",
      "temperature": "1200",
      "unit": "°C",
      "duration": "2 h",
      "cooling_medium": null,
      "reduction_ratio": null,
      "processing_steps_notes": null
    },
    {
      "sample_id": "sample_2ni_01",
      "paper_id": "A36",
      "sequence": "2",
      "type": "thermomechanical_processing",
      "method": "hot rolling",
      "temperature": "1040–1060 to 950–970",
      "unit": "°C",
      "duration": null,
      "cooling_medium": null,
      "reduction_ratio": "95%",
      "processing_steps_notes": "Initial rolling temperature 1040–1060°C, finishing rolling temperature 950–970°C; rolled to 4 mm-thick sheets."
    },
    {
      "sample_id": "sample_2ni_01",
      "paper_id": "A36",
      "sequence": "3",
      "type": "heat_treatment",
      "method": "ultrafast cooling",
      "temperature": "ambient",
      "unit": "°C",
      "duration": null,
      "cooling_medium": "water (ADCOS-PM UFC device)",
      "reduction_ratio": null,
      "processing_steps_notes": "Online ultrafast cooled to ambient temperature; cooling rate ~40°C/s."
    },
    {
      "sample_id": "sample_2ni3cr_01",
      "paper_id": "A36",
      "sequence": "1",
      "type": "heat_treatment",
      "method": "homogenization",
      "temperature": "1200",
      "unit": "°C",
      "duration": "2 h",
      "cooling_medium": null,
      "reduction_ratio": null,
      "processing_steps_notes": null
    },
    {
      "sample_id": "sample_2ni3cr_01",
      "paper_id": "A36",
      "sequence": "2",
      "type": "thermomechanical_processing",
      "method": "hot rolling",
      "temperature": "1040–1060 to 950–970",
      "unit": "°C",
      "duration": null,
      "cooling_medium": null,
      "reduction_ratio": "95%",
      "processing_steps_notes": "Initial rolling temperature 1040–1060°C, finishing rolling temperature 950–970°C; rolled to 4 mm-thick sheets."
    },
    {
      "sample_id": "sample_2ni3cr_01",
      "paper_id": "A36",
      "sequence": "3",
      "type": "heat_treatment",
      "method": "ultrafast cooling",
      "temperature": "ambient",
      "unit": "°C",
      "duration": null,
      "cooling_medium": "water (ADCOS-PM UFC device)",
      "reduction_ratio": null,
      "processing_steps_notes": "Online ultrafast cooled to ambient temperature; cooling rate ~40°C/s."
    },
    {
      "sample_id": "sample_2ni5cr_01",
      "paper_id": "A36",
      "sequence": "1",
      "type": "heat_treatment",
      "method": "homogenization",
      "temperature": "1200",
      "unit": "°C",
      "duration": "2 h",
      "cooling_medium": null,
      "reduction_ratio": null,
      "processing_steps_notes": null
    },
    {
      "sample_id": "sample_2ni5cr_01",
      "paper_id": "A36",
      "sequence": "2",
      "type": "thermomechanical_processing",
      "method": "hot rolling",
      "temperature": "1040–1060 to 950–970",
      "unit": "°C",
      "duration": null,
      "cooling_medium": null,
      "reduction_ratio": "95%",
      "processing_steps_notes": "Initial rolling temperature 1040–1060°C, finishing rolling temperature 950–970°C; rolled to 4 mm-thick sheets."
    },
    {
      "sample_id": "sample_2ni5cr_01",
      "paper_id": "A36",
      "sequence": "3",
      "type": "heat_treatment",
      "method": "ultrafast cooling",
      "temperature": "ambient",
      "unit": "°C",
      "duration": null,
      "cooling_medium": "water (ADCOS-PM UFC device)",
      "reduction_ratio": null,
      "processing_steps_notes": "Online ultrafast cooled to ambient temperature; cooling rate ~40°C/s."
    }
  ],
  "structures": [
    {
      "structure_id": "str_3cr_01",
      "sample_id": "sample_3cr_01",
      "overall_structure": "Fully recrystallized single-phase equiaxed FCC γ-austenite with a high fraction of Σ3 twin boundaries; no BCC B2 phase detected.",
      "number_of_phases": "1",
      "microstructure_counts": null,
      "microstructure_list": [
        {
          "uuid": "uuid_micro_3cr_01",
          "related_sequence": null,
          "phases_present": [
            {
              "phase_name": "γ-austenite",
              "crystal_structure": "FCC",
              "volume_fraction": "~100%",
              "morphology": "equiaxed",
              "grain_size": null,
              "texture": null
            }
          ],
          "defects": [],
          "grain_structure": {
            "average_grain_size": {
              "value": "7.63",
              "unit": "μm"
            },
            "grain_size_distribution": "Excluding twin boundaries: 7.63 μm; including twin boundaries: 3.51 μm",
            "texture": null
          },
          "precipitates": [
            {
              "precipitate_id": "ppt_3cr_lro",
              "type": "LRO domains (long-range ordering domains)",
              "size": {
                "value": "1.75",
                "unit": "nm"
              },
              "distribution": "Homogeneously distributed, ellipsoidal, interconnected morphology typical of spinodal decomposition",
              "coherency": "coherent"
            }
          ]
        }
      ]
    },
    {
      "structure_id": "str_2ni_01",
      "sample_id": "sample_2ni_01",
      "overall_structure": "Fully recrystallized single-phase equiaxed FCC γ-austenite with a high fraction of Σ3 twin boundaries; no BCC B2 phase detected.",
      "number_of_phases": "1",
      "microstructure_counts": null,
      "microstructure_list": [
        {
          "uuid": "uuid_micro_2ni_01",
          "related_sequence": null,
          "phases_present": [
            {
              "phase_name": "γ-austenite",
              "crystal_structure": "FCC",
              "volume_fraction": "~100%",
              "morphology": "equiaxed",
              "grain_size": null,
              "texture": null
            }
          ],
          "defects": [],
          "grain_structure": {
            "average_grain_size": {
              "value": "8.95",
              "unit": "μm"
            },
            "grain_size_distribution": "Excluding twin boundaries: 8.95 μm; including twin boundaries: 3.73 μm",
            "texture": null
          },
          "precipitates": [
            {
              "precipitate_id": "ppt_2ni_kappa",
              "type": "κ-carbides (orthorhombic, E2_1/perovskite structure)",
              "size": {
                "value": "10.5",
                "unit": "nm"
              },
              "distribution": "Intragranular, cuboidal morphology; largest average size among the four steels",
              "coherency": "coherent"
            }
          ]
        }
      ]
    },
    {
      "structure_id": "str_2ni3cr_01",
      "sample_id": "sample_2ni3cr_01",
      "overall_structure": "Fully recrystallized single-phase equiaxed FCC γ-austenite with a high fraction of Σ3 twin boundaries; no BCC B2 phase detected.",
      "number_of_phases": "1",
      "microstructure_counts": null,
      "microstructure_list": [
        {
          "uuid": "uuid_micro_2ni3cr_01",
          "related_sequence": null,
          "phases_present": [
            {
              "phase_name": "γ-austenite",
              "crystal_structure": "FCC",
              "volume_fraction": "~100%",
              "morphology": "equiaxed",
              "grain_size": null,
              "texture": null
            }
          ],
          "defects": [],
          "grain_structure": {
            "average_grain_size": {
              "value": "8.57",
              "unit": "μm"
            },
            "grain_size_distribution": "Excluding twin boundaries: 8.57 μm; including twin boundaries: 3.72 μm",
            "texture": null
          },
          "precipitates": [
            {
              "precipitate_id": "ppt_2ni3cr_kappa",
              "type": "κ-carbides (orthorhombic, E2_1/perovskite structure)",
              "size": {
                "value": "5.4",
                "unit": "nm"
              },
              "distribution": "Intragranular, cuboidal morphology",
              "coherency": "coherent"
            }
          ]
        }
      ]
    },
    {
      "structure_id": "str_2ni5cr_01",
      "sample_id": "sample_2ni5cr_01",
      "overall_structure": "Fully recrystallized single-phase equiaxed FCC γ-austenite with a high fraction of Σ3 twin boundaries; no BCC B2 phase detected.",
      "number_of_phases": "1",
      "microstructure_counts": null,
      "microstructure_list": [
        {
          "uuid": "uuid_micro_2ni5cr_01",
          "related_sequence": null,
          "phases_present": [
            {
              "phase_name": "γ-austenite",
              "crystal_structure": "FCC",
              "volume_fraction": "~100%",
              "morphology": "equiaxed",
              "grain_size": null,
              "texture": null
            }
          ],
          "defects": [],
          "grain_structure": {
            "average_grain_size": {
              "value": "7.60",
              "unit": "μm"
            },
            "grain_size_distribution": "Excluding twin boundaries: 7.60 μm; including twin boundaries: 2.2 μm",
            "texture": null
          },
          "precipitates": [
            {
              "precipitate_id": "ppt_2ni5cr_lro",
              "type": "LRO domains (long-range ordering domains)",
              "size": {
                "value": "2.14",
                "unit": "nm"
              },
              "distribution": "Homogeneously distributed, ellipsoidal, interconnected morphology typical of spinodal decomposition",
              "coherency": "coherent"
            }
          ]
        }
      ]
    }
  ],
  "interfaces": [
    {
      "interface_set_id": "int_3cr_01",
      "sample_id": "sample_3cr_01",
      "phases": [
        {
          "interface_id": "intph_3cr_lro_gamma",
          "microstructure_uuid": "uuid_micro_3cr_01",
          "phase_1_name": "γ-austenite",
          "phase_2_name": "LRO domains",
          "coherence": "coherent"
        }
      ],
      "defect_interaction": [],
      "interface_notes": [],
      "phase_evolution": "Cr addition increases nucleation energy barrier, suppressing κ-carbide growth and favoring smaller LRO domains."
    },
    {
      "interface_set_id": "int_2ni_01",
      "sample_id": "sample_2ni_01",
      "phases": [
        {
          "interface_id": "intph_2ni_kappa_gamma",
          "microstructure_uuid": "uuid_micro_2ni_01",
          "phase_1_name": "γ-austenite",
          "phase_2_name": "κ-carbides",
          "coherence": "coherent"
        }
      ],
      "defect_interaction": [
        {
          "interaction_id": "di_2ni_01",
          "microstructure_uuid": "uuid_micro_2ni_01",
          "interaction_type": "dislocation shearing of precipitates",
          "quality_description": "Moving dislocations shear the κ-carbides; shear strengthening is the predominant precipitation strengthening mechanism."
        }
      ],
      "interface_notes": [],
      "phase_evolution": "Ni addition reduces nucleation energy barrier via AlNi3C formation, promoting κ-carbide nucleation and growth."
    },
    {
      "interface_set_id": "int_2ni3cr_01",
      "sample_id": "sample_2ni3cr_01",
      "phases": [
        {
          "interface_id": "intph_2ni3cr_kappa_gamma",
          "microstructure_uuid": "uuid_micro_2ni3cr_01",
          "phase_1_name": "γ-austenite",
          "phase_2_name": "κ-carbides",
          "coherence": "coherent"
        }
      ],
      "defect_interaction": [
        {
          "interaction_id": "di_2ni3cr_01",
          "microstructure_uuid": "uuid_micro_2ni3cr_01",
          "interaction_type": "dislocation shearing of precipitates",
          "quality_description": "Moving dislocations shear the κ-carbides; shear strengthening is the predominant precipitation strengthening mechanism."
        }
      ],
      "interface_notes": [],
      "phase_evolution": "Combined Ni and Cr synergistically control precipitate size between pure Ni and pure Cr effects."
    },
    {
      "interface_set_id": "int_2ni5cr_01",
      "sample_id": "sample_2ni5cr_01",
      "phases": [
        {
          "interface_id": "intph_2ni5cr_lro_gamma",
          "microstructure_uuid": "uuid_micro_2ni5cr_01",
          "phase_1_name": "γ-austenite",
          "phase_2_name": "LRO domains",
          "coherence": "coherent"
        }
      ],
      "defect_interaction": [],
      "interface_notes": [],
      "phase_evolution": "Higher Cr content further suppresses κ-carbide formation, resulting in finer LRO domains compared to 3Cr."
    }
  ],
  "properties": [
    {
      "property_set_id": "prop_3cr_01",
      "sample_id": "sample_3cr_01",
      "mechanical": {
        "tensile_properties": {
          "yield_strength": [
            {
              "direction": "rolling direction (RD)",
              "value": "969",
              "unit": "MPa",
              "others": {
                "uncertainty": null
              }
            }
          ],
          "ultimate_tensile_strength": [
            {
              "direction": "rolling direction (RD)",
              "value": "1141",
              "unit": "MPa",
              "others": {
                "uncertainty": null
              }
            }
          ],
          "elongation": [
            {
              "direction": "rolling direction (RD)",
              "value": "54.4",
              "unit": "%"
            }
          ],
          "youngs_modulus": null,
          "stress_strain_curves": "Engineering stress-strain and true stress-strain curves shown in Fig. 4a and 4b; strain hardening curve in Fig. 4c shows three stages (I, II, III).",
          "stress_strain_distribution": [],
          "strain_hardening_rate": []
        },
        "hardness": [],
        "fracture_toughness": null,
        "fatigue_properties": {
          "fatigue_limit": null,
          "cycles_to_failure": null
        },
        "creep_properties": {
          "steady_state_creep_rate": null,
          "rupture_life": null
        }
      },
      "physical": {
        "density": {
          "value": null,
          "unit": null
        },
        "thermal_properties": {
          "thermal_conductivity": null,
          "thermal_expansion_coefficient": null,
          "specific_heat": null
        },
        "electrical_properties": {
          "electrical_conductivity": null,
          "resistivity": null
        },
        "magnetic_properties": {
          "magnetic_susceptibility": null,
          "curie_temperature": null
        }
      },
      "chemical": {
        "corrosion_resistance": {
          "test_medium": null,
          "corrosion_rate": null,
          "passivation_behavior": null
        },
        "oxidation_resistance": {
          "oxidation_rate_constant": null,
          "protective_scale": null
        }
      },
      "radiation_properties": {
        "void_swelling": null,
        "irradiation_hardening": null,
        "helium_embrittlement": null
      }
    },
    {
      "property_set_id": "prop_2ni_01",
      "sample_id": "sample_2ni_01",
      "mechanical": {
        "tensile_properties": {
          "yield_strength": [
            {
              "direction": "rolling direction (RD)",
              "value": "1202",
              "unit": "MPa",
              "others": {
                "uncertainty": null
              }
            }
          ],
          "ultimate_tensile_strength": [
            {
              "direction": "rolling direction (RD)",
              "value": "1283",
              "unit": "MPa",
              "others": {
                "uncertainty": null
              }
            }
          ],
          "elongation": [
            {
              "direction": "rolling direction (RD)",
              "value": "34.1",
              "unit": "%"
            }
          ],
          "youngs_modulus": null,
          "stress_strain_curves": "Engineering stress-strain and true stress-strain curves shown in Fig. 4a and 4b; strain hardening curve in Fig. 4c shows three stages (I, II, III).",
          "stress_strain_distribution": [],
          "strain_hardening_rate": []
        },
        "hardness": [],
        "fracture_toughness": null,
        "fatigue_properties": {
          "fatigue_limit": null,
          "cycles_to_failure": null
        },
        "creep_properties": {
          "steady_state_creep_rate": null,
          "rupture_life": null
        }
      },
      "physical": {
        "density": {
          "value": null,
          "unit": null
        },
        "thermal_properties": {
          "thermal_conductivity": null,
          "thermal_expansion_coefficient": null,
          "specific_heat": null
        },
        "electrical_properties": {
          "electrical_conductivity": null,
          "resistivity": null
        },
        "magnetic_properties": {
          "magnetic_susceptibility": null,
          "curie_temperature": null
        }
      },
      "chemical": {
        "corrosion_resistance": {
          "test_medium": null,
          "corrosion_rate": null,
          "passivation_behavior": null
        },
        "oxidation_resistance": {
          "oxidation_rate_constant": null,
          "protective_scale": null
        }
      },
      "radiation_properties": {
        "void_swelling": null,
        "irradiation_hardening": null,
        "helium_embrittlement": null
      }
    },
    {
      "property_set_id": "prop_2ni3cr_01",
      "sample_id": "sample_2ni3cr_01",
      "mechanical": {
        "tensile_properties": {
          "yield_strength": [
            {
              "direction": "rolling direction (RD)",
              "value": "1110",
              "unit": "MPa",
              "others": {
                "uncertainty": null
              }
            }
          ],
          "ultimate_tensile_strength": [
            {
              "direction": "rolling direction (RD)",
              "value": "1206",
              "unit": "MPa",
              "others": {
                "uncertainty": null
              }
            }
          ],
          "elongation": [
            {
              "direction": "rolling direction (RD)",
              "value": "45.9",
              "unit": "%"
            }
          ],
          "youngs_modulus": null,
          "stress_strain_curves": "Engineering stress-strain and true stress-strain curves shown in Fig. 4a and 4b; strain hardening curve in Fig. 4c shows three stages (I, II, III).",
          "stress_strain_distribution": [],
          "strain_hardening_rate": []
        },
        "hardness": [],
        "fracture_toughness": null,
        "fatigue_properties": {
          "fatigue_limit": null,
          "cycles_to_failure": null
        },
        "creep_properties": {
          "steady_state_creep_rate": null,
          "rupture_life": null
        }
      },
      "physical": {
        "density": {
          "value": null,
          "unit": null
        },
        "thermal_properties": {
          "thermal_conductivity": null,
          "thermal_expansion_coefficient": null,
          "specific_heat": null
        },
        "electrical_properties": {
          "electrical_conductivity": null,
          "resistivity": null
        },
        "magnetic_properties": {
          "magnetic_susceptibility": null,
          "curie_temperature": null
        }
      },
      "chemical": {
        "corrosion_resistance": {
          "test_medium": null,
          "corrosion_rate": null,
          "passivation_behavior": null
        },
        "oxidation_resistance": {
          "oxidation_rate_constant": null,
          "protective_scale": null
        }
      },
      "radiation_properties": {
        "void_swelling": null,
        "irradiation_hardening": null,
        "helium_embrittlement": null
      }
    },
    {
      "property_set_id": "prop_2ni5cr_01",
      "sample_id": "sample_2ni5cr_01",
      "mechanical": {
        "tensile_properties": {
          "yield_strength": [
            {
              "direction": "rolling direction (RD)",
              "value": "1071",
              "unit": "MPa",
              "others": {
                "uncertainty": null
              }
            }
          ],
          "ultimate_tensile_strength": [
            {
              "direction": "rolling direction (RD)",
              "value": "1187",
              "unit": "MPa",
              "others": {
                "uncertainty": null
              }
            }
          ],
          "elongation": [
            {
              "direction": "rolling direction (RD)",
              "value": "50.5",
              "unit": "%"
            }
          ],
          "youngs_modulus": null,
          "stress_strain_curves": "Engineering stress-strain and true stress-strain curves shown in Fig. 4a and 4b; strain hardening curve in Fig. 4c shows three stages (I, II, III).",
          "stress_strain_distribution": [],
          "strain_hardening_rate": []
        },
        "hardness": [],
        "fracture_toughness": null,
        "fatigue_properties": {
          "fatigue_limit": null,
          "cycles_to_failure": null
        },
        "creep_properties": {
          "steady_state_creep_rate": null,
          "rupture_life": null
        }
      },
      "physical": {
        "density": {
          "value": null,
          "unit": null
        },
        "thermal_properties": {
          "thermal_conductivity": null,
          "thermal_expansion_coefficient": null,
          "specific_heat": null
        },
        "electrical_properties": {
          "electrical_conductivity": null,
          "resistivity": null
        },
        "magnetic_properties": {
          "magnetic_susceptibility": null,
          "curie_temperature": null
        }
      },
      "chemical": {
        "corrosion_resistance": {
          "test_medium": null,
          "corrosion_rate": null,
          "passivation_behavior": null
        },
        "oxidation_resistance": {
          "oxidation_rate_constant": null,
          "protective_scale": null
        }
      },
      "radiation_properties": {
        "void_swelling": null,
        "irradiation_hardening": null,
        "helium_embrittlement": null
      }
    }
  ],
  "performance": [
    {
      "performance_id": "perf_3cr_01",
      "sample_id": "sample_3cr_01",
      "service_conditions": {
        "operating_temperature": {
          "min": null,
          "max": null,
          "unit": null
        },
        "stress_state": "uniaxial tension",
        "environment": "ambient"
      },
      "lifetime_prediction": {
        "model_used": null,
        "predicted_lifetime": null,
        "confidence_interval": null
      },
      "comparative_performance": {
        "benchmark_alloy": "Fe-28Mn-12Al-1C TRIPLEX steel (YS 700 MPa, UTS 881 MPa, TEL 66%)",
        "benchmark_process_id": null,
        "benchmark_sample_id": null,
        "improvement_percentage": null
      }
    },
    {
      "performance_id": "perf_2ni_01",
      "sample_id": "sample_2ni_01",
      "service_conditions": {
        "operating_temperature": {
          "min": null,
          "max": null,
          "unit": null
        },
        "stress_state": "uniaxial tension",
        "environment": "ambient"
      },
      "lifetime_prediction": {
        "model_used": null,
        "predicted_lifetime": null,
        "confidence_interval": null
      },
      "comparative_performance": {
        "benchmark_alloy": "Fe-28Mn-12Al-1C TRIPLEX steel (YS 700 MPa, UTS 881 MPa, TEL 66%)",
        "benchmark_process_id": null,
        "benchmark_sample_id": null,
        "improvement_percentage": null
      }
    },
    {
      "performance_id": "perf_2ni3cr_01",
      "sample_id": "sample_2ni3cr_01",
      "service_conditions": {
        "operating_temperature": {
          "min": null,
          "max": null,
          "unit": null
        },
        "stress_state": "uniaxial tension",
        "environment": "ambient"
      },
      "lifetime_prediction": {
        "model_used": null,
        "predicted_lifetime": null,
        "confidence_interval": null
      },
      "comparative_performance": {
        "benchmark_alloy": "Fe-28Mn-12Al-1C TRIPLEX steel (YS 700 MPa, UTS 881 MPa, TEL 66%)",
        "benchmark_process_id": null,
        "benchmark_sample_id": null,
        "improvement_percentage": null
      }
    },
    {
      "performance_id": "perf_2ni5cr_01",
      "sample_id": "sample_2ni5cr_01",
      "service_conditions": {
        "operating_temperature": {
          "min": null,
          "max": null,
          "unit": null
        },
        "stress_state": "uniaxial tension",
        "environment": "ambient"
      },
      "lifetime_prediction": {
        "model_used": null,
        "predicted_lifetime": null,
        "confidence_interval": null
      },
      "comparative_performance": {
        "benchmark_alloy": "Fe-28Mn-12Al-1C TRIPLEX steel (YS 700 MPa, UTS 881 MPa, TEL 66%)",
        "benchmark_process_id": null,
        "benchmark_sample_id": null,
        "improvement_percentage": null
      }
    }
  ],
  "characterization_methods": [
    {
      "characterization_id": "char_3cr_ebsd_xrd",
      "sample_id": "sample_3cr_01",
      "microstructure_uuid": "uuid_micro_3cr_01",
      "technique": "EBSD and XRD",
      "purpose": "Phase identification, grain structure, and twin boundary characterization",
      "key_findings": "Fully recrystallized single FCC γ phase; high fraction of Σ3 twin boundaries; no BCC B2 phase. Average grain sizes: 7.63 μm (excl. twins) and 3.51 μm (incl. twins)."
    },
    {
      "characterization_id": "char_3cr_tem",
      "sample_id": "sample_3cr_01",
      "microstructure_uuid": "uuid_micro_3cr_01",
      "technique": "TEM, HRTEM, IFFT, and SAED",
      "purpose": "Precipitate morphology, crystal structure, and size measurement",
      "key_findings": "Nanoscale LRO domains (~1.75 nm) homogeneously distributed in γ matrix; ellipsoidal interconnected morphology; faint superlattice reflections at 1/2{0-22}γ and/or 1/2{200}γ positions."
    },
    {
      "characterization_id": "char_3cr_tensile",
      "sample_id": "sample_3cr_01",
      "microstructure_uuid": null,
      "technique": "Uniaxial tensile testing with laser extensometer",
      "purpose": "Mechanical property evaluation along rolling direction",
      "key_findings": "YS 969 MPa, UTS 1141 MPa, TEL 54.4%; crosshead speed 3 mm/min; ductile dimple fracture."
    },
    {
      "characterization_id": "char_2ni_ebsd_xrd",
      "sample_id": "sample_2ni_01",
      "microstructure_uuid": "uuid_micro_2ni_01",
      "technique": "EBSD and XRD",
      "purpose": "Phase identification, grain structure, and twin boundary characterization",
      "key_findings": "Fully recrystallized single FCC γ phase; high fraction of Σ3 twin boundaries; no BCC B2 phase. Average grain sizes: 8.95 μm (excl. twins) and 3.73 μm (incl. twins)."
    },
    {
      "characterization_id": "char_2ni_tem",
      "sample_id": "sample_2ni_01",
      "microstructure_uuid": "uuid_micro_2ni_01",
      "technique": "TEM, HRTEM, IFFT, and SAED",
      "purpose": "Precipitate morphology, crystal structure, and size measurement",
      "key_findings": "Orthorhombic κ-carbides (~10.5 nm average) with cuboidal morphology distributed in γ matrix; superlattice diffraction confirms ordered structure; volume fraction is very low."
    },
    {
      "characterization_id": "char_2ni_tensile",
      "sample_id": "sample_2ni_01",
      "microstructure_uuid": null,
      "technique": "Uniaxial tensile testing with laser extensometer",
      "purpose": "Mechanical property evaluation along rolling direction",
      "key_findings": "YS 1202 MPa, UTS 1283 MPa, TEL 34.1%; crosshead speed 3 mm/min; ductile dimple fracture."
    },
    {
      "characterization_id": "char_2ni3cr_ebsd_xrd",
      "sample_id": "sample_2ni3cr_01",
      "microstructure_uuid": "uuid_micro_2ni3cr_01",
      "technique": "EBSD and XRD",
      "purpose": "Phase identification, grain structure, and twin boundary characterization",
      "key_findings": "Fully recrystallized single FCC γ phase; high fraction of Σ3 twin boundaries; no BCC B2 phase. Average grain sizes: 8.57 μm (excl. twins) and 3.72 μm (incl. twins)."
    },
    {
      "characterization_id": "char_2ni3cr_tem",
      "sample_id": "sample_2ni3cr_01",
      "microstructure_uuid": "uuid_micro_2ni3cr_01",
      "technique": "TEM, HRTEM, IFFT, and SAED",
      "purpose": "Precipitate morphology, crystal structure, and size measurement",
      "key_findings": "Orthorhombic κ-carbides (~5.4 nm average) with cuboidal morphology distributed in γ matrix; superlattice diffraction confirms ordered structure."
    },
    {
      "characterization_id": "char_2ni3cr_tensile",
      "sample_id": "sample_2ni3cr_01",
      "microstructure_uuid": null,
      "technique": "Uniaxial tensile testing with laser extensometer",
      "purpose": "Mechanical property evaluation along rolling direction",
      "key_findings": "YS 1110 MPa, UTS 1206 MPa, TEL 45.9%; crosshead speed 3 mm/min; ductile dimple fracture."
    },
    {
      "characterization_id": "char_2ni5cr_ebsd_xrd",
      "sample_id": "sample_2ni5cr_01",
      "microstructure_uuid": "uuid_micro_2ni5cr_01",
      "technique": "EBSD and XRD",
      "purpose": "Phase identification, grain structure, and twin boundary characterization",
      "key_findings": "Fully recrystallized single FCC γ phase; high fraction of Σ3 twin boundaries; no BCC B2 phase. Average grain sizes: 7.60 μm (excl. twins) and 2.2 μm (incl. twins)."
    },
    {
      "characterization_id": "char_2ni5cr_tem",
      "sample_id": "sample_2ni5cr_01",
      "microstructure_uuid": "uuid_micro_2ni5cr_01",
      "technique": "TEM, HRTEM, IFFT, and SAED",
      "purpose": "Precipitate morphology, crystal structure, and size measurement",
      "key_findings": "Nanoscale LRO domains (~2.14 nm) homogeneously distributed in γ matrix; ellipsoidal interconnected morphology; faint superlattice reflections and no satellite spots around γ diffraction spots."
    },
    {
      "characterization_id": "char_2ni5cr_tensile",
      "sample_id": "sample_2ni5cr_01",
      "microstructure_uuid": null,
      "technique": "Uniaxial tensile testing with laser extensometer",
      "purpose": "Mechanical property evaluation along rolling direction",
      "key_findings": "YS 1071 MPa, UTS 1187 MPa, TEL 50.5%; crosshead speed 3 mm/min; ductile dimple fracture."
    }
  ],
  "computational_details": [
    {
      "computation_id": "comp_01",
      "sample_id": null,
      "simulation_method": "Density functional theory (DFT) using generalized gradient approximation (GGA) with Perdew-Burke-Ernzerhof (PBE) functional",
      "software_used": "Materials Project database (https://legacy.materialsproject.org/)",
      "potential_model": "GGA-PBE",
      "validation_against_experiment": "Predicted yield strengths from analytical strengthening model agree very well with tensile test results (Fig. 11); calculated formation energies explain observed κ-carbide/LRO size trends.",
      "analytical_model": [
        {
          "model_name": "Yield strength superposition (σys = σ0 + σss + σgb + σprep)",
          "equation_role": "Predict yield strength from solid solution, grain boundary, and precipitation strengthening contributions.",
          "parameters": "σ0=42 MPa, KHP=446.8 MPa·μm^0.5, As=0.64, M=3.06, G=70 GPa, ΔG=23.3 GPa, b=0.264 nm, αε=2.6, m=0.85, εc=0.9%, γAPB=0.35 J/m²",
          "model_note": "Precipitation strengthening treated by shearing mechanism (ordering, coherency, modulus mismatch); transition from ordering to coherency+modulus dominance depends on precipitate radius (Fig. 10)."
        }
      ]
    }
  ],
  "unmapped_findings": [
    "The total elongation of 2Ni5Cr steel is ~16% higher than that of the no-Cr 2Ni steel, while its yield strength decreases from 1202 MPa (2Ni) to 1071 MPa.",
    "Compared to 3Cr steel, 2Ni3Cr steel shows a yield strength increase of ~141 MPa due to Ni addition.",
    "Strain hardening curves (Fig. 4c) exhibit three stages: Stage I – sharp decrease in strain hardening rate; Stage II – increasing rate, prolonged with increasing Cr content among 2Ni/2Ni3Cr/2Ni5Cr; Stage III – decreasing rate, with 2Ni5Cr > 2Ni3Cr > 2Ni in work hardening rate.",
    "Deformation substructure of 3Cr steel near final failure (54% strain) shows high-density dislocation arrays (HDDA), very fine slip bands, deformation twins, and stacking faults; twins appear only near fracture surfaces with limited contribution to overall ductility.",
    "2Ni steel deformation is dominated by planar slip, slip band multiplication, and dynamic slip band refinement (DSBR); no deformation twins detected throughout plastic deformation; stacking faults appear only at very high strain near final failure.",
    "First-principles formation energies: (Fe,Mn)3AlC κ-carbide = -0.160 eV/atom; Cr21(FeC3)2 = -0.049 eV/atom (0.111 eV/atom higher than (Fe,Mn)3AlC); AlNi3C = -0.181 eV/atom; Fe2NiC = +0.082 eV/atom. Cr increases nucleation energy barrier, suppressing κ-carbide growth and favoring LRO domains; Ni reduces barrier, promoting κ-carbide formation via AlNi3C.",
    "Calculated strengthening contributions: σ0 = 42 MPa; σgb = 238.5 MPa (3Cr), 231.3 MPa (2Ni), 231.7 MPa (2Ni3Cr), 301.2 MPa (2Ni5Cr); σss = 515.4 MPa (3Cr), 509.5 MPa (2Ni), 557.2 MPa (2Ni3Cr), 554.1 MPa (2Ni5Cr); σprep varies with precipitate size distribution.",
    "TS × TEL values: 3Cr = 62.07 GPa-%, 2Ni = 43.75 GPa-%, 2Ni3Cr = 55.36 GPa-%, 2Ni5Cr = 59.94 GPa-%. The present steels distinguish themselves from Fe-Al, Fe-Mn, Fe-Mn-C, Fe-Mn-Al-C TRIPLEX, and stainless steels by significantly increased yield strength at equivalent TS×TEL (Fig. 4d and Table 2).",
    "Fracture surface SEM images (Fig. 5) show a large number of dimples in the fibre zone for all four steels, indicating ductile fracture mode.",
    "The interrupted tensile tests were performed to engineering strains of 3% (or 5%) and 10% to reveal microstructural evolution during straining; tensile specimens were cut along the rolling direction with gauge length 25 mm, thickness 3 mm, width 7 mm."
  ]
}
```
