Repository: RiverYanggg/SteelDig_multimodal

# Evaluation Framework

这个目录实现当前的结构化抽取评估流程。它比较两套 `text_extraction.json`，数据来自 `outputs_exp/` 下各模型的抽取结果目录。

当前 `outputs_exp/` 中可用的模型目录示例：`deepseek`、`doubao`、`kimi`（以实际存在的子目录为准）。

- 真值（truth）：`outputs_exp/<truth_model>/<paper_id>/final/text_extraction.json`
- 预测（pred）：`outputs_exp/<pred_model>/<paper_id>/final/text_extraction.json`

通过 `--truth` 与 `--pred` 可任意指定哪套模型作为真值、哪套作为预测。例如 `--truth doubao --pred deepseek` 表示以 doubao 为真值、以 deepseek 为预测进行评估。

当前评估的核心原则是：

- 论文级配对由目录名决定，例如 `A0`、`A1`。
- 先做对象对齐，尤其是 `alloy/process/sample`。
- 对齐后由代码展开同一个 canonical object 下的同一个字段。
- 代码先做确定性判断；只有语义不确定的同字段值才交给 LLM judge。
- LLM judge 只输出 `true/false`，不负责计算指标。
- Precision/Recall/F1 全部由代码根据最终字段匹配结果计算。

---

File: evaluation_json2json/outputs_exp/kimi/A38/intermediate/text/text_extraction.txt
```json
{
  "papers": [
    {
      "paper_id": "A38",
      "doi": null,
      "title": "Microstructure and mechanical properties of Fe–30Mn–9Al–C–3Ni low-density steel manufactured by selective laser melting",
      "authors": [
        "Jiawei Liu",
        "Tian Xie",
        "Yinlong Xie",
        "Le Xiao",
        "Yuan Lin",
        "Yu Dai",
        "Jian Wu"
      ],
      "publication_year": null,
      "journal": null,
      "keywords": [
        "Selective laser melting",
        "Fe–Mn–Al–C low-density steel",
        "Mechanical property",
        "Austenite"
      ],
      "research_type": "experimental",
      "paper_scope": "First-time fabrication of Fe-30Mn-9Al-C-3Ni low-density steel by selective laser melting (SLM) using PREP-prepared powder, systematically investigating the influence of laser power on microstructure and mechanical properties."
    }
  ],
  "alloys": [
    {
      "alloy_id": "alloy_fe30mn9al3ni",
      "paper_id": "A38",
      "alloy_name": "Fe–30Mn–9Al–C–3Ni",
      "aliases": [],
      "base_element": "Fe",
      "alloying_elements": [
        "Mn",
        "Al",
        "C",
        "Ni"
      ],
      "nominal_composition": [
        {
          "element": "Mn",
          "weight_percent": "29.95",
          "atomic_percent": null
        },
        {
          "element": "Al",
          "weight_percent": "8.63",
          "atomic_percent": null
        },
        {
          "element": "C",
          "weight_percent": "1.20",
          "atomic_percent": null
        },
        {
          "element": "Ni",
          "weight_percent": "3.45",
          "atomic_percent": null
        },
        {
          "element": "O",
          "weight_percent": "0.01",
          "atomic_percent": null
        },
        {
          "element": "Fe",
          "weight_percent": "Bal.",
          "atomic_percent": null
        }
      ],
      "alloys_notes": "Spherical PREP-prepared powder with particle diameter 15–53 μm, D50 = 35.69 μm, Hall flowability 14 s/50 g, low oxygen content, and solid particles without hollow structures."
    }
  ],
  "processes": [
    {
      "process_id": "proc_fe30mn9al3ni_70",
      "paper_id": "A38",
      "alloy_id": "alloy_fe30mn9al3ni",
      "description": "Selective laser melting at laser power 70 W with energy density 58.33 J/mm³",
      "processes_notes": "Scanning speed 750 mm/s, spot diameter 0.1 mm, layer thickness 0.02 mm, hatch space 0.08 mm, substrate preheated to 200 °C, Ar (99.99%) protection, oxygen in chamber <300 ppm, 67° layer rotation strategy."
    },
    {
      "process_id": "proc_fe30mn9al3ni_90",
      "paper_id": "A38",
      "alloy_id": "alloy_fe30mn9al3ni",
      "description": "Selective laser melting at laser power 90 W with energy density 75.00 J/mm³",
      "processes_notes": "Scanning speed 750 mm/s, spot diameter 0.1 mm, layer thickness 0.02 mm, hatch space 0.08 mm, substrate preheated to 200 °C, Ar (99.99%) protection, oxygen in chamber <300 ppm, 67° layer rotation strategy."
    },
    {
      "process_id": "proc_fe30mn9al3ni_110",
      "paper_id": "A38",
      "alloy_id": "alloy_fe30mn9al3ni",
      "description": "Selective laser melting at laser power 110 W with energy density 91.67 J/mm³",
      "processes_notes": "Scanning speed 750 mm/s, spot diameter 0.1 mm, layer thickness 0.02 mm, hatch space 0.08 mm, substrate preheated to 200 °C, Ar (99.99%) protection, oxygen in chamber <300 ppm, 67° layer rotation strategy."
    },
    {
      "process_id": "proc_fe30mn9al3ni_130",
      "paper_id": "A38",
      "alloy_id": "alloy_fe30mn9al3ni",
      "description": "Selective laser melting at laser power 130 W with energy density 108.33 J/mm³",
      "processes_notes": "Scanning speed 750 mm/s, spot diameter 0.1 mm, layer thickness 0.02 mm, hatch space 0.08 mm, substrate preheated to 200 °C, Ar (99.99%) protection, oxygen in chamber <300 ppm, 67° layer rotation strategy."
    },
    {
      "process_id": "proc_fe30mn9al3ni_150",
      "paper_id": "A38",
      "alloy_id": "alloy_fe30mn9al3ni",
      "description": "Selective laser melting at laser power 150 W with energy density 125.00 J/mm³",
      "processes_notes": "Scanning speed 750 mm/s, spot diameter 0.1 mm, layer thickness 0.02 mm, hatch space 0.08 mm, substrate preheated to 200 °C, Ar (99.99%) protection, oxygen in chamber <300 ppm, 67° layer rotation strategy."
    },
    {
      "process_id": "proc_fe30mn9al3ni_cast",
      "paper_id": "A38",
      "alloy_id": "alloy_fe30mn9al3ni",
      "description": "As-cast processing",
      "processes_notes": "Conventional casting used as a benchmark; detailed process parameters not provided in the text."
    }
  ],
  "samples": [
    {
      "sample_id": "sample_fe30mn9al3ni_70",
      "paper_id": "A38",
      "alloy_id": "alloy_fe30mn9al3ni",
      "process_id": "proc_fe30mn9al3ni_70"
    },
    {
      "sample_id": "sample_fe30mn9al3ni_90",
      "paper_id": "A38",
      "alloy_id": "alloy_fe30mn9al3ni",
      "process_id": "proc_fe30mn9al3ni_90"
    },
    {
      "sample_id": "sample_fe30mn9al3ni_110",
      "paper_id": "A38",
      "alloy_id": "alloy_fe30mn9al3ni",
      "process_id": "proc_fe30mn9al3ni_110"
    },
    {
      "sample_id": "sample_fe30mn9al3ni_130",
      "paper_id": "A38",
      "alloy_id": "alloy_fe30mn9al3ni",
      "process_id": "proc_fe30mn9al3ni_130"
    },
    {
      "sample_id": "sample_fe30mn9al3ni_150",
      "paper_id": "A38",
      "alloy_id": "alloy_fe30mn9al3ni",
      "process_id": "proc_fe30mn9al3ni_150"
    },
    {
      "sample_id": "sample_fe30mn9al3ni_cast",
      "paper_id": "A38",
      "alloy_id": "alloy_fe30mn9al3ni",
      "process_id": "proc_fe30mn9al3ni_cast"
    }
  ],
  "processing_steps": [
    {
      "sample_id": "sample_fe30mn9al3ni_70",
      "paper_id": "A38",
      "sequence": "1",
      "type": "additive_manufacturing",
      "method": "selective laser melting (SLM)",
      "temperature": "200",
      "unit": "°C",
      "duration": null,
      "cooling_medium": "Argon (99.99% pure)",
      "reduction_ratio": null,
      "processing_steps_notes": "Laser power: 70 W, energy density: 58.33 J/mm³, scanning speed: 750 mm/s, spot diameter: 0.1 mm, layer thickness: 0.02 mm, hatch space: 0.08 mm, oxygen content in forming chamber <300 ppm, 67° layer rotation strategy."
    },
    {
      "sample_id": "sample_fe30mn9al3ni_90",
      "paper_id": "A38",
      "sequence": "1",
      "type": "additive_manufacturing",
      "method": "selective laser melting (SLM)",
      "temperature": "200",
      "unit": "°C",
      "duration": null,
      "cooling_medium": "Argon (99.99% pure)",
      "reduction_ratio": null,
      "processing_steps_notes": "Laser power: 90 W, energy density: 75.00 J/mm³, scanning speed: 750 mm/s, spot diameter: 0.1 mm, layer thickness: 0.02 mm, hatch space: 0.08 mm, oxygen content in forming chamber <300 ppm, 67° layer rotation strategy."
    },
    {
      "sample_id": "sample_fe30mn9al3ni_110",
      "paper_id": "A38",
      "sequence": "1",
      "type": "additive_manufacturing",
      "method": "selective laser melting (SLM)",
      "temperature": "200",
      "unit": "°C",
      "duration": null,
      "cooling_medium": "Argon (99.99% pure)",
      "reduction_ratio": null,
      "processing_steps_notes": "Laser power: 110 W, energy density: 91.67 J/mm³, scanning speed: 750 mm/s, spot diameter: 0.1 mm, layer thickness: 0.02 mm, hatch space: 0.08 mm, oxygen content in forming chamber <300 ppm, 67° layer rotation strategy."
    },
    {
      "sample_id": "sample_fe30mn9al3ni_130",
      "paper_id": "A38",
      "sequence": "1",
      "type": "additive_manufacturing",
      "method": "selective laser melting (SLM)",
      "temperature": "200",
      "unit": "°C",
      "duration": null,
      "cooling_medium": "Argon (99.99% pure)",
      "reduction_ratio": null,
      "processing_steps_notes": "Laser power: 130 W, energy density: 108.33 J/mm³, scanning speed: 750 mm/s, spot diameter: 0.1 mm, layer thickness: 0.02 mm, hatch space: 0.08 mm, oxygen content in forming chamber <300 ppm, 67° layer rotation strategy."
    },
    {
      "sample_id": "sample_fe30mn9al3ni_150",
      "paper_id": "A38",
      "sequence": "1",
      "type": "additive_manufacturing",
      "method": "selective laser melting (SLM)",
      "temperature": "200",
      "unit": "°C",
      "duration": null,
      "cooling_medium": "Argon (99.99% pure)",
      "reduction_ratio": null,
      "processing_steps_notes": "Laser power: 150 W, energy density: 125.00 J/mm³, scanning speed: 750 mm/s, spot diameter: 0.1 mm, layer thickness: 0.02 mm, hatch space: 0.08 mm, oxygen content in forming chamber <300 ppm, 67° layer rotation strategy."
    }
  ],
  "structures": [
    {
      "structure_id": "struct_p70",
      "sample_id": "sample_fe30mn9al3ni_70",
      "overall_structure": "Austenite matrix with nano-sized κ carbide precipitates and equiaxed grains",
      "number_of_phases": "2",
      "microstructure_counts": null,
      "microstructure_list": [
        {
          "uuid": "uuid_p70_cross",
          "related_sequence": "1",
          "phases_present": [
            {
              "phase_name": "γ-Fe(M) austenite",
              "crystal_structure": null,
              "volume_fraction": null,
              "morphology": "equiaxed grains",
              "grain_size": "8.1 μm",
              "texture": "random orientation"
            },
            {
              "phase_name": "κ carbide",
              "crystal_structure": null,
              "volume_fraction": null,
              "morphology": "nanoscale particles",
              "grain_size": null,
              "texture": null
            }
          ],
          "defects": [
            {
              "type": "porosity and lack of fusion",
              "porosity": "4.75%",
              "inclusions": [
                "unfused powder particles"
              ],
              "dislocation_density": null,
              "lattice_distortion": null
            }
          ],
          "grain_structure": {
            "average_grain_size": {
              "value": "8.1",
              "unit": "μm"
            },
            "grain_size_distribution": null,
            "texture": "random orientation"
          },
          "precipitates": [
            {
              "precipitate_id": "kappa_p70",
              "type": "κ carbide",
              "size": {
                "value": "nanoscale",
                "unit": null
              },
              "distribution": "uniformly distributed in austenite matrix",
              "coherency": null
            }
          ]
        }
      ]
    },
    {
      "structure_id": "struct_p90",
      "sample_id": "sample_fe30mn9al3ni_90",
      "overall_structure": "Austenite matrix with nano-sized κ carbide precipitates and equiaxed grains",
      "number_of_phases": "2",
      "microstructure_counts": null,
      "microstructure_list": [
        {
          "uuid": "uuid_p90_cross",
          "related_sequence": "1",
          "phases_present": [
            {
              "phase_name": "γ-Fe(M) austenite",
              "crystal_structure": null,
              "volume_fraction": null,
              "morphology": "equiaxed grains",
              "grain_size": "10.6 μm",
              "texture": "random orientation"
            },
            {
              "phase_name": "κ carbide",
              "crystal_structure": null,
              "volume_fraction": null,
              "morphology": "nanoscale particles",
              "grain_size": null,
              "texture": null
            }
          ],
          "defects": [
            {
              "type": "porosity",
              "porosity": "0.25%",
              "inclusions": [],
              "dislocation_density": null,
              "lattice_distortion": null
            }
          ],
          "grain_structure": {
            "average_grain_size": {
              "value": "10.6",
              "unit": "μm"
            },
            "grain_size_distribution": null,
            "texture": "random orientation"
          },
          "precipitates": [
            {
              "precipitate_id": "kappa_p90",
              "type": "κ carbide",
              "size": {
                "value": "nanoscale",
                "unit": null
              },
              "distribution": "uniformly distributed in austenite matrix",
              "coherency": null
            }
          ]
        }
      ]
    },
    {
      "structure_id": "struct_p110",
      "sample_id": "sample_fe30mn9al3ni_110",
      "overall_structure": "Austenite matrix with nano-sized κ carbide; equiaxed grains in cross-section and columnar grains in longitudinal section",
      "number_of_phases": "2",
      "microstructure_counts": null,
      "microstructure_list": [
        {
          "uuid": "uuid_p110_cross",
          "related_sequence": "1",
          "phases_present": [
            {
              "phase_name": "γ-Fe(M) austenite",
              "crystal_structure": null,
              "volume_fraction": null,
              "morphology": "equiaxed grains",
              "grain_size": "11.0 μm",
              "texture": "random orientation"
            },
            {
              "phase_name": "κ carbide",
              "crystal_structure": null,
              "volume_fraction": null,
              "morphology": "nanoscale particles",
              "grain_size": null,
              "texture": null
            }
          ],
          "defects": [
            {
              "type": "porosity",
              "porosity": "0.13%",
              "inclusions": [],
              "dislocation_density": "high",
              "lattice_distortion": null
            }
          ],
          "grain_structure": {
            "average_grain_size": {
              "value": "11.0",
              "unit": "μm"
            },
            "grain_size_distribution": null,
            "texture": "random orientation"
          },
          "precipitates": [
            {
              "precipitate_id": "kappa_p110",
              "type": "κ carbide",
              "size": {
                "value": "nanoscale",
                "unit": null
              },
              "distribution": "uniformly distributed in austenite matrix",
              "coherency": null
            }
          ]
        },
        {
          "uuid": "uuid_p110_long",
          "related_sequence": "1",
          "phases_present": [
            {
              "phase_name": "γ-Fe(M) austenite",
              "crystal_structure": null,
              "volume_fraction": null,
              "morphology": "columnar grains",
              "grain_size": "14.9 μm",
              "texture": "columnar along deposition direction"
            }
          ],
          "defects": [],
          "grain_structure": {
            "average_grain_size": {
              "value": "14.9",
              "unit": "μm"
            },
            "grain_size_distribution": null,
            "texture": "columnar grains along deposition direction"
          },
          "precipitates": []
        }
      ]
    },
    {
      "structure_id": "struct_p130",
      "sample_id": "sample_fe30mn9al3ni_130",
      "overall_structure": "Austenite matrix with nano-sized κ carbide precipitates and equiaxed grains",
      "number_of_phases": "2",
      "microstructure_counts": null,
      "microstructure_list": [
        {
          "uuid": "uuid_p130_cross",
          "related_sequence": "1",
          "phases_present": [
            {
              "phase_name": "γ-Fe(M) austenite",
              "crystal_structure": null,
              "volume_fraction": null,
              "morphology": "equiaxed grains",
              "grain_size": "13.9 μm",
              "texture": "random orientation"
            },
            {
              "phase_name": "κ carbide",
              "crystal_structure": null,
              "volume_fraction": null,
              "morphology": "nanoscale particles",
              "grain_size": null,
              "texture": null
            }
          ],
          "defects": [
            {
              "type": "porosity and balling",
              "porosity": "0.28%",
              "inclusions": [
                "spheroidized splashes"
              ],
              "dislocation_density": null,
              "lattice_distortion": null
            }
          ],
          "grain_structure": {
            "average_grain_size": {
              "value": "13.9",
              "unit": "μm"
            },
            "grain_size_distribution": null,
            "texture": "random orientation"
          },
          "precipitates": [
            {
              "precipitate_id": "kappa_p130",
              "type": "κ carbide",
              "size": {
                "value": "nanoscale",
                "unit": null
              },
              "distribution": "uniformly distributed in austenite matrix",
              "coherency": null
            }
          ]
        }
      ]
    },
    {
      "structure_id": "struct_p150",
      "sample_id": "sample_fe30mn9al3ni_150",
      "overall_structure": "Austenite matrix with nano-sized κ carbide precipitates and equiaxed grains",
      "number_of_phases": "2",
      "microstructure_counts": null,
      "microstructure_list": [
        {
          "uuid": "uuid_p150_cross",
          "related_sequence": "1",
          "phases_present": [
            {
              "phase_name": "γ-Fe(M) austenite",
              "crystal_structure": null,
              "volume_fraction": null,
              "morphology": "equiaxed grains",
              "grain_size": "14.3 μm",
              "texture": "random orientation"
            },
            {
              "phase_name": "κ carbide",
              "crystal_structure": null,
              "volume_fraction": null,
              "morphology": "nanoscale particles",
              "grain_size": null,
              "texture": null
            }
          ],
          "defects": [
            {
              "type": "porosity, cracks and balling",
              "porosity": "0.35%",
              "inclusions": [
                "spheroidized splashes"
              ],
              "dislocation_density": null,
              "lattice_distortion": null
            }
          ],
          "grain_structure": {
            "average_grain_size": {
              "value": "14.3",
              "unit": "μm"
            },
            "grain_size_distribution": null,
            "texture": "random orientation"
          },
          "precipitates": [
            {
              "precipitate_id": "kappa_p150",
              "type": "κ carbide",
              "size": {
                "value": "nanoscale",
                "unit": null
              },
              "distribution": "uniformly distributed in austenite matrix",
              "coherency": null
            }
          ]
        }
      ]
    },
    {
      "structure_id": "struct_cast",
      "sample_id": "sample_fe30mn9al3ni_cast",
      "overall_structure": null,
      "number_of_phases": null,
      "microstructure_counts": null,
      "microstructure_list": []
    }
  ],
  "interfaces": [],
  "properties": [
    {
      "property_set_id": "prop_p70",
      "sample_id": "sample_fe30mn9al3ni_70",
      "mechanical": {
        "tensile_properties": {
          "yield_strength": [
            {
              "direction": null,
              "value": "776.9",
              "unit": "MPa",
              "others": {
                "uncertainty": null
              }
            }
          ],
          "ultimate_tensile_strength": [
            {
              "direction": null,
              "value": "986.4",
              "unit": "MPa",
              "others": {
                "uncertainty": null
              }
            }
          ],
          "elongation": [
            {
              "direction": null,
              "value": "23.10",
              "unit": "%"
            }
          ],
          "youngs_modulus": null,
          "stress_strain_curves": "Fig. 12",
          "stress_strain_distribution": [],
          "strain_hardening_rate": []
        },
        "hardness": [
          {
            "region": "cross-section",
            "value": "278",
            "scale": "HV",
            "unit": null
          },
          {
            "region": "longitudinal section",
            "value": "279",
            "scale": "HV",
            "unit": null
          }
        ],
        "fracture_toughness": {
          "value": null,
          "unit": null
        },
        "fatigue_properties": {
          "fatigue_limit": null,
          "cycles_to_failure": null
        },
        "creep_properties": {
          "steady_state_creep_rate": null,
          "rupture_life": null
        }
      },
      "physical": {
        "density": {
          "value": null,
          "unit": null
        },
        "thermal_properties": {
          "thermal_conductivity": null,
          "thermal_expansion_coefficient": null,
          "specific_heat": null
        },
        "electrical_properties": {
          "electrical_conductivity": null,
          "resistivity": null
        },
        "magnetic_properties": {
          "magnetic_susceptibility": null,
          "curie_temperature": null
        }
      },
      "chemical": {
        "corrosion_resistance": {
          "test_medium": null,
          "corrosion_rate": null,
          "passivation_behavior": null
        },
        "oxidation_resistance": {
          "oxidation_rate_constant": null,
          "protective_scale": null
        }
      },
      "radiation_properties": {
        "void_swelling": null,
        "irradiation_hardening": null,
        "helium_embrittlement": null
      }
    },
    {
      "property_set_id": "prop_p90",
      "sample_id": "sample_fe30mn9al3ni_90",
      "mechanical": {
        "tensile_properties": {
          "yield_strength": [
            {
              "direction": null,
              "value": "802.4",
              "unit": "MPa",
              "others": {
                "uncertainty": null
              }
            }
          ],
          "ultimate_tensile_strength": [
            {
              "direction": null,
              "value": "1067.8",
              "unit": "MPa",
              "others": {
                "uncertainty": null
              }
            }
          ],
          "elongation": [
            {
              "direction": null,
              "value": "39.68",
              "unit": "%"
            }
          ],
          "youngs_modulus": null,
          "stress_strain_curves": "Fig. 12",
          "stress_strain_distribution": [],
          "strain_hardening_rate": []
        },
        "hardness": [
          {
            "region": "cross-section",
            "value": "285",
            "scale": "HV",
            "unit": null
          },
          {
            "region": "longitudinal section",
            "value": "289",
            "scale": "HV",
            "unit": null
          }
        ],
        "fracture_toughness": {
          "value": null,
          "unit": null
        },
        "fatigue_properties": {
          "fatigue_limit": null,
          "cycles_to_failure": null
        },
        "creep_properties": {
          "steady_state_creep_rate": null,
          "rupture_life": null
        }
      },
      "physical": {
        "density": {
          "value": null,
          "unit": null
        },
        "thermal_properties": {
          "thermal_conductivity": null,
          "thermal_expansion_coefficient": null,
          "specific_heat": null
        },
        "electrical_properties": {
          "electrical_conductivity": null,
          "resistivity": null
        },
        "magnetic_properties": {
          "magnetic_susceptibility": null,
          "curie_temperature": null
        }
      },
      "chemical": {
        "corrosion_resistance": {
          "test_medium": null,
          "corrosion_rate": null,
          "passivation_behavior": null
        },
        "oxidation_resistance": {
          "oxidation_rate_constant": null,
          "protective_scale": null
        }
      },
      "radiation_properties": {
        "void_swelling": null,
        "irradiation_hardening": null,
        "helium_embrittlement": null
      }
    },
    {
      "property_set_id": "prop_p110",
      "sample_id": "sample_fe30mn9al3ni_110",
      "mechanical": {
        "tensile_properties": {
          "yield_strength": [
            {
              "direction": null,
              "value": "887.1",
              "unit": "MPa",
              "others": {
                "uncertainty": null
              }
            }
          ],
          "ultimate_tensile_strength": [
            {
              "direction": null,
              "value": "1076.8",
              "unit": "MPa",
              "others": {
                "uncertainty": null
              }
            }
          ],
          "elongation": [
            {
              "direction": null,
              "value": "40.80",
              "unit": "%"
            }
          ],
          "youngs_modulus": null,
          "stress_strain_curves": "Fig. 12",
          "stress_strain_distribution": [],
          "strain_hardening_rate": []
        },
        "hardness": [
          {
            "region": "cross-section",
            "value": "292",
            "scale": "HV",
            "unit": null
          },
          {
            "region": "longitudinal section",
            "value": "294",
            "scale": "HV",
            "unit": null
          }
        ],
        "fracture_toughness": {
          "value": null,
          "unit": null
        },
        "fatigue_properties": {
          "fatigue_limit": null,
          "cycles_to_failure": null
        },
        "creep_properties": {
          "steady_state_creep_rate": null,
          "rupture_life": null
        }
      },
      "physical": {
        "density": {
          "value": null,
          "unit": null
        },
        "thermal_properties": {
          "thermal_conductivity": null,
          "thermal_expansion_coefficient": null,
          "specific_heat": null
        },
        "electrical_properties": {
          "electrical_conductivity": null,
          "resistivity": null
        },
        "magnetic_properties": {
          "magnetic_susceptibility": null,
          "curie_temperature": null
        }
      },
      "chemical": {
        "corrosion_resistance": {
          "test_medium": null,
          "corrosion_rate": null,
          "passivation_behavior": null
        },
        "oxidation_resistance": {
          "oxidation_rate_constant": null,
          "protective_scale": null
        }
      },
      "radiation_properties": {
        "void_swelling": null,
        "irradiation_hardening": null,
        "helium_embrittlement": null
      }
    },
    {
      "property_set_id": "prop_p130",
      "sample_id": "sample_fe30mn9al3ni_130",
      "mechanical": {
        "tensile_properties": {
          "yield_strength": [
            {
              "direction": null,
              "value": "782.2",
              "unit": "MPa",
              "others": {
                "uncertainty": null
              }
            }
          ],
          "ultimate_tensile_strength": [
            {
              "direction": null,
              "value": "1039.6",
              "unit": "MPa",
              "others": {
                "uncertainty": null
              }
            }
          ],
          "elongation": [
            {
              "direction": null,
              "value": "39.72",
              "unit": "%"
            }
          ],
          "youngs_modulus": null,
          "stress_strain_curves": "Fig. 12",
          "stress_strain_distribution": [],
          "strain_hardening_rate": []
        },
        "hardness": [
          {
            "region": "cross-section",
            "value": "283",
            "scale": "HV",
            "unit": null
          },
          {
            "region": "longitudinal section",
            "value": "284",
            "scale": "HV",
            "unit": null
          }
        ],
        "fracture_toughness": {
          "value": null,
          "unit": null
        },
        "fatigue_properties": {
          "fatigue_limit": null,
          "cycles_to_failure": null
        },
        "creep_properties": {
          "steady_state_creep_rate": null,
          "rupture_life": null
        }
      },
      "physical": {
        "density": {
          "value": null,
          "unit": null
        },
        "thermal_properties": {
          "thermal_conductivity": null,
          "thermal_expansion_coefficient": null,
          "specific_heat": null
        },
        "electrical_properties": {
          "electrical_conductivity": null,
          "resistivity": null
        },
        "magnetic_properties": {
          "magnetic_susceptibility": null,
          "curie_temperature": null
        }
      },
      "chemical": {
        "corrosion_resistance": {
          "test_medium": null,
          "corrosion_rate": null,
          "passivation_behavior": null
        },
        "oxidation_resistance": {
          "oxidation_rate_constant": null,
          "protective_scale": null
        }
      },
      "radiation_properties": {
        "void_swelling": null,
        "irradiation_hardening": null,
        "helium_embrittlement": null
      }
    },
    {
      "property_set_id": "prop_p150",
      "sample_id": "sample_fe30mn9al3ni_150",
      "mechanical": {
        "tensile_properties": {
          "yield_strength": [
            {
              "direction": null,
              "value": "771.5",
              "unit": "MPa",
              "others": {
                "uncertainty": null
              }
            }
          ],
          "ultimate_tensile_strength": [
            {
              "direction": null,
              "value": "1032.0",
              "unit": "MPa",
              "others": {
                "uncertainty": null
              }
            }
          ],
          "elongation": [
            {
              "direction": null,
              "value": "28.28",
              "unit": "%"
            }
          ],
          "youngs_modulus": null,
          "stress_strain_curves": "Fig. 12",
          "stress_strain_distribution": [],
          "strain_hardening_rate": []
        },
        "hardness": [
          {
            "region": "cross-section",
            "value": "281",
            "scale": "HV",
            "unit": null
          },
          {
            "region": "longitudinal section",
            "value": "283",
            "scale": "HV",
            "unit": null
          }
        ],
        "fracture_toughness": {
          "value": null,
          "unit": null
        },
        "fatigue_properties": {
          "fatigue_limit": null,
          "cycles_to_failure": null
        },
        "creep_properties": {
          "steady_state_creep_rate": null,
          "rupture_life": null
        }
      },
      "physical": {
        "density": {
          "value": null,
          "unit": null
        },
        "thermal_properties": {
          "thermal_conductivity": null,
          "thermal_expansion_coefficient": null,
          "specific_heat": null
        },
        "electrical_properties": {
          "electrical_conductivity": null,
          "resistivity": null
        },
        "magnetic_properties": {
          "magnetic_susceptibility": null,
          "curie_temperature": null
        }
      },
      "chemical": {
        "corrosion_resistance": {
          "test_medium": null,
          "corrosion_rate": null,
          "passivation_behavior": null
        },
        "oxidation_resistance": {
          "oxidation_rate_constant": null,
          "protective_scale": null
        }
      },
      "radiation_properties": {
        "void_swelling": null,
        "irradiation_hardening": null,
        "helium_embrittlement": null
      }
    },
    {
      "property_set_id": "prop_cast",
      "sample_id": "sample_fe30mn9al3ni_cast",
      "mechanical": {
        "tensile_properties": {
          "yield_strength": [
            {
              "direction": null,
              "value": "772.3",
              "unit": "MPa",
              "others": {
                "uncertainty": null
              }
            }
          ],
          "ultimate_tensile_strength": [
            {
              "direction": null,
              "value": "879.0",
              "unit": "MPa",
              "others": {
                "uncertainty": null
              }
            }
          ],
          "elongation": [
            {
              "direction": null,
              "value": "20.53",
              "unit": "%"
            }
          ],
          "youngs_modulus": null,
          "stress_strain_curves": "Fig. 12",
          "stress_strain_distribution": [],
          "strain_hardening_rate": []
        },
        "hardness": [],
        "fracture_toughness": {
          "value": null,
          "unit": null
        },
        "fatigue_properties": {
          "fatigue_limit": null,
          "cycles_to_failure": null
        },
        "creep_properties": {
          "steady_state_creep_rate": null,
          "rupture_life": null
        }
      },
      "physical": {
        "density": {
          "value": null,
          "unit": null
        },
        "thermal_properties": {
          "thermal_conductivity": null,
          "thermal_expansion_coefficient": null,
          "specific_heat": null
        },
        "electrical_properties": {
          "electrical_conductivity": null,
          "resistivity": null
        },
        "magnetic_properties": {
          "magnetic_susceptibility": null,
          "curie_temperature": null
        }
      },
      "chemical": {
        "corrosion_resistance": {
          "test_medium": null,
          "corrosion_rate": null,
          "passivation_behavior": null
        },
        "oxidation_resistance": {
          "oxidation_rate_constant": null,
          "protective_scale": null
        }
      },
      "radiation_properties": {
        "void_swelling": null,
        "irradiation_hardening": null,
        "helium_embrittlement": null
      }
    }
  ],
  "performance": [],
  "characterization_methods": [
    {
      "characterization_id": "char_micro_p70",
      "sample_id": "sample_fe30mn9al3ni_70",
      "microstructure_uuid": "uuid_p70_cross",
      "technique": "OM, SEM, EBSD, XRD",
      "purpose": "Microstructure, phase identification and grain morphology analysis",
      "key_findings": "Mainly austenite γ-Fe(M) without α-Fe(M); average grain size 8.1 μm; random orientation; porosity 4.75%; relative density 98.27%; surface roughness 20.71 μm."
    },
    {
      "characterization_id": "char_mech_p70",
      "sample_id": "sample_fe30mn9al3ni_70",
      "microstructure_uuid": null,
      "technique": "Tensile testing and microhardness measurement",
      "purpose": "Room-temperature mechanical properties evaluation",
      "key_findings": "Yield strength 776.9 MPa, tensile strength 986.4 MPa, elongation 23.10%; hardness 278 HV (cross-section) and 279 HV (longitudinal section)."
    },
    {
      "characterization_id": "char_micro_p90",
      "sample_id": "sample_fe30mn9al3ni_90",
      "microstructure_uuid": "uuid_p90_cross",
      "technique": "OM, SEM, EBSD, XRD",
      "purpose": "Microstructure, phase identification and grain morphology analysis",
      "key_findings": "Mainly austenite γ-Fe(M) without α-Fe(M); average grain size 10.6 μm; random orientation; porosity 0.25%; relative density 99.16%; surface roughness 9.19 μm."
    },
    {
      "characterization_id": "char_mech_p90",
      "sample_id": "sample_fe30mn9al3ni_90",
      "microstructure_uuid": null,
      "technique": "Tensile testing and microhardness measurement",
      "purpose": "Room-temperature mechanical properties evaluation",
      "key_findings": "Yield strength 802.4 MPa, tensile strength 1067.8 MPa, elongation 39.68%; hardness 285 HV (cross-section) and 289 HV (longitudinal section)."
    },
    {
      "characterization_id": "char_micro_p110",
      "sample_id": "sample_fe30mn9al3ni_110",
      "microstructure_uuid": "uuid_p110_cross",
      "technique": "OM, SEM, EBSD, XRD",
      "purpose": "Microstructure, phase identification and grain morphology analysis",
      "key_findings": "Mainly austenite γ-Fe(M) without α-Fe(M); average grain size 11.0 μm (cross-section) and 14.9 μm (longitudinal); random orientation in cross-section, columnar grains in longitudinal section; porosity 0.13%; relative density 99.34%; surface roughness 5.29 μm."
    },
    {
      "characterization_id": "char_tem_p110",
      "sample_id": "sample_fe30mn9al3ni_110",
      "microstructure_uuid": null,
      "technique": "TEM, HRTEM, SADP, dark-field imaging",
      "purpose": "Fine microstructure, dislocation and precipitation analysis",
      "key_findings": "Dislocation tangles in austenite; nano-sized κ carbide uniformly distributed in austenite matrix; SADP confirms [011]γ and [011]κ relationship; HRTEM shows interplanar spacings of (200) 0.262 nm and (1-11) 0.223 nm; no ferrite detected due to rapid cooling."
    },
    {
      "characterization_id": "char_mech_p110",
      "sample_id": "sample_fe30mn9al3ni_110",
      "microstructure_uuid": null,
      "technique": "Tensile testing and microhardness measurement",
      "purpose": "Room-temperature mechanical properties evaluation",
      "key_findings": "Yield strength 887.1 MPa, tensile strength 1076.8 MPa, elongation 40.80%; hardness 292 HV (cross-section) and 294 HV (longitudinal section); best comprehensive mechanical properties among all samples."
    },
    {
      "characterization_id": "char_micro_p130",
      "sample_id": "sample_fe30mn9al3ni_130",
      "microstructure_uuid": "uuid_p130_cross",
      "technique": "OM, SEM, EBSD, XRD",
      "purpose": "Microstructure, phase identification and grain morphology analysis",
      "key_findings": "Mainly austenite γ-Fe(M) without α-Fe(M); average grain size 13.9 μm; random orientation; porosity 0.28%; relative density 99.12%; surface roughness 4.65 μm; localized balling observed."
    },
    {
      "characterization_id": "char_mech_p130",
      "sample_id": "sample_fe30mn9al3ni_130",
      "microstructure_uuid": null,
      "technique": "Tensile testing and microhardness measurement",
      "purpose": "Room-temperature mechanical properties evaluation",
      "key_findings": "Yield strength 782.2 MPa, tensile strength 1039.6 MPa, elongation 39.72%; hardness 283 HV (cross-section) and 284 HV (longitudinal section)."
    },
    {
      "characterization_id": "char_micro_p150",
      "sample_id": "sample_fe30mn9al3ni_150",
      "microstructure_uuid": "uuid_p150_cross",
      "technique": "OM, SEM, EBSD, XRD",
      "purpose": "Microstructure, phase identification and grain morphology analysis",
      "key_findings": "Mainly austenite γ-Fe(M) without α-Fe(M); average grain size 14.3 μm; random orientation; porosity 0.35%; relative density 99.07%; surface roughness 4.19 μm; cracks and balling observed."
    },
    {
      "characterization_id": "char_mech_p150",
      "sample_id": "sample_fe30mn9al3ni_150",
      "microstructure_uuid": null,
      "technique": "Tensile testing and microhardness measurement",
      "purpose": "Room-temperature mechanical properties evaluation",
      "key_findings": "Yield strength 771.5 MPa, tensile strength 1032.0 MPa, elongation 28.28%; hardness 281 HV (cross-section) and 283 HV (longitudinal section)."
    },
    {
      "characterization_id": "char_mech_cast",
      "sample_id": "sample_fe30mn9al3ni_cast",
      "microstructure_uuid": null,
      "technique": "Tensile testing",
      "purpose": "Benchmark mechanical properties",
      "key_findings": "Yield strength 772.3 MPa, tensile strength 879.0 MPa, elongation 20.53%; lower strength and plasticity than SLM samples due to coarse grains."
    }
  ],
  "computational_details": [],
  "unmapped_findings": [
    "PREP-prepared Fe-30Mn-9Al-C-3Ni powder has a median particle size D50 of 35.69 μm, Hall flowability of 14 s/50 g, and solid particles without hollow structures.",
    "The minimum density among SLM-printed samples is 6.78 g/cm³, which is much lower than that of 304 stainless steel (7.93 g/cm³).",
    "FWHM values of the (111) diffraction peaks for P-70, P-90, P-110, P-130, and P-150 are 0.289, 0.274, 0.263, 0.255, and 0.237 respectively, indicating increasing grain size with increasing laser energy density.",
    "Reduction of area (Z) from Table 2: P-70 25.79%, P-90 35.48%, P-110 35.16%, P-130 34.84%, P-150 32.22%, as-cast 17.10%.",
    "Tensile fracture surfaces: P-70 shows lack of fusion and internal cracks; P-90 and P-110 exhibit dominant ductile dimples; P-130 and P-150 show internal pores, cracks, and balling leading to reduced plasticity.",
    "XRD pattern of PREP powder shows diffraction peaks for both γ-Fe(M) and α-Fe(M) phases, while SLM-printed samples contain only austenite γ-Fe(M) due to rapid cooling suppressing ferrite formation.",
    "Detailed grain-size distributions for all SLM samples are provided in Fig. 8; grain size continuously increases from 8.1 μm (P-70) to 14.3 μm (P-150) in the cross-section.",
    "The side surface of SLM-printed samples was observed to be softer than the top surface in hardness measurements."
  ]
}
```
