Repository: RiverYanggg/SteelDig_multimodal

# Evaluation Framework

这个目录实现当前的结构化抽取评估流程。它比较两套 `text_extraction.json`，数据来自 `outputs_exp/` 下各模型的抽取结果目录。

当前 `outputs_exp/` 中可用的模型目录示例：`deepseek`、`doubao`、`kimi`（以实际存在的子目录为准）。

- 真值（truth）：`outputs_exp/<truth_model>/<paper_id>/final/text_extraction.json`
- 预测（pred）：`outputs_exp/<pred_model>/<paper_id>/final/text_extraction.json`

通过 `--truth` 与 `--pred` 可任意指定哪套模型作为真值、哪套作为预测。例如 `--truth doubao --pred deepseek` 表示以 doubao 为真值、以 deepseek 为预测进行评估。

当前评估的核心原则是：

- 论文级配对由目录名决定，例如 `A0`、`A1`。
- 先做对象对齐，尤其是 `alloy/process/sample`。
- 对齐后由代码展开同一个 canonical object 下的同一个字段。
- 代码先做确定性判断；只有语义不确定的同字段值才交给 LLM judge。
- LLM judge 只输出 `true/false`，不负责计算指标。
- Precision/Recall/F1 全部由代码根据最终字段匹配结果计算。

---

File: evaluation_json2json/outputs_exp/kimi/A13/preprocess/cleaned_input.md
# Microstructure and tensile behavior of Fe-8Mn-6Al-0.2C low density steel

Xuan Li, Renbo Song⁎ , Naipeng Zhou, Jiajia Li

School of Materials Science and Engineering, University of Science and Technology Beijing, Beijing 100083, China

![](images/41a4d9b8f2f47c230bddabacf120b53fb369c26f63e47566ad35f3c1780aaab6.jpg)
RK

# A R T I C L E I N F O

Keywords:

Fe-Mn-Al-C steel

Microstructure

Tensile behavior

TRIP effect

# A B S T R A C T

The microstructure and tensile behavior of Fe-8Mn-6Al-0.2C low density steel were investigated in the present study. The results show that, after being solution treated at 900 °C for 1 h, the steel has a duplex microstructure consisting of ferrite and \~ 30% austenite, and it exhibits an excellent combination in mechanical properties, with a tensile strength of 846 MPa and a total elongation of 32%, which were attributed to significant contribution of TRIP effect and three stages work hardening behavior. During tensile test, the work hardening behavior can be defined as three-stage characteristics, in which the stage 2(S2) was linked to the TRIP effect. In S2, with the increase of tensile strain, austenite volume fraction decreased while martensite volume fraction increased gradually. During this process, some austenite grains, positioned at grain boundaries among multiple ferrite grains, were the first ones to transform, while, some austenite grains, located between ferrite laths or embedded in large ferrite grains were often found to undergo rotations. The TRIP effect and the high dislocation density in ferrite and martensite significantly contributed to the excellent mechanical property. In addition, the volume fraction of small angle grain boundaries increased greatly, with a value of over 51% being observed at the true strain of 0.27. The steel possessed a density of 6.95 g/cm3 , which is about 11% lower than pure iron.

# 1. Introduction

The Fe-Mn-Al-C system was recently studied as a promising automotive steel because of its low density, high strength and extended ductility [1,2]. The extraordinary comprehensive performance was contributed to the microstructural evolution, mechanical performance as well as the deformation mechanism. It is generally acknowledged that, the dominant deformation mechanisms of Fe-Mn-Al-C low density steels can be classified to transformation-induced plasticity (TRIP), twining-induced plasticity (TWIP) and dislocation gliding (DG) [3–12].

As for medium Mn (5–12%), medium Al (1–8%) Fe-Mn-Al-C steel, a duplex phase of ferrite + austenite has been obtained due to the addition of Al, while austenite is utilized as a secondary phase in ferrite matrix. Thus, the excellent mechanical properties are largely attributed to the TRIP effect of retained austenite. It has been reported that such hardening mechanism is determined by reactions with the adjacent ferrite and mechanical stability [13,14], and the austenite stability was associated with element composition, grain size, grain morphology and so on [15,16]. Moreover, the orientation of retained austenite (Schmid factors) was proved an important factor in determining the mechanical stability of retained austenite upon deformation, in addition to the heterogeneity of grain size [11]. Besides, deformation mechanism can be changed by the increasing of strain rate [12].

From the perspective of med-Mn, med-Al Fe-Mn-Al-C steel, much research has been focused on the evaluation of alloy design, microstructural evolution and process control, emphasizing the improvement of properties that TRIP effect has bring for it. For example, Li et al. [17] reported that, because of significant contribution of TRIP effect and high dislocation density in austenite, Fe-6.1Mn-1.6Al-0.2 C steel can achieve a tensile strength of 1038 MPa and a total elongation of 42% after water quenching from 625 °C. Park et al. [18] compared the microstructure and tensile behavior of two duplex low-density steel containing different Mn content, an alloy obtained under a specific heat treatment condition showed TRIP effect, which yielded excellent mechanical properties of a high tensile strength of > 900 MPa and a high total elongation of > 50%.

However, few studies have been carried out to reveal the austenite/ martensite transformation rule retained austenite during the deformation in Fe-Mn-Al-C TRIP steels [19,20]. In general, types of retained austenite grains can be divided into three kinds. The first type of austenite grains were positioned at the ferrite triple edges. The second type contained twin faults, and the third type was completely embedded in a single ferrite grain [21].

In this study, the microstructure and tensile behavior of Fe-8Mn-6Al-0.2C low density steel were investigated with respect to transformation characteristic and mechanical stability of retained austenite. Additionally, the work hardening behavior and fracture mechanism were analyzed here.

Table 1 Chemical composition of the investigated alloys (wt%).

<table><tr><td>C</td><td>Mn</td><td>Al</td><td>P</td><td>S</td><td>Fe</td></tr><tr><td>0.15</td><td>7.35</td><td>6.00</td><td>&lt; 0.005</td><td>0.01</td><td>Bal.</td></tr></table>

# 2. Experimental

The chemical composition of the steel used in this study is listed in Table 1. The steel was casted using a vacuum induction furnace and heated at 1150 °C for 2 h, and then hot forged to rods with a section plane of 35 mm × 70 mm × 100 mm, which is followed by air cooling to room temperature. Then, was after being homogenized at $1 2 0 0 ^ { \circ } \mathrm { C }$ for $^ { 2 \mathrm { h } , }$ the ingot was hot rolled to 3 mm thickness steel sheet through 6 passes. The start rolling and finish rolling temperatures were $1 1 5 0 ~ ^ { \circ } \mathrm { C }$ and $8 5 0 ^ { \circ } \mathrm { C } ,$ respectively. The hot-rolled steel was subsequently water quenched to $5 5 0 ^ { \circ } \mathrm { C } ,$ , followed by air cooling to room temperature. Finally, solution treatment experiments were performed at 700–1000 °C for 1 h with a water quenching followed. For convenience, the specimens being solution treated at 700, 800, 900 and $1 0 0 0 ^ { \circ } \mathrm { C }$ are referred to as H70, H80, H90 and H100, respectively. For tensile tests, specimens with a gauge width of 12.5 mm and a gauge length of 50 mm were machined from the solution-treated sheets along the longitudinal direction. The microstructure was analyzed by scanning electron microscopy (SEM), transmission electron microscopy (TEM) and electron back-scatter diffraction (EBSD). Energy dispersive spectrometer (EDS) was used to investigate the element distribution in austenite and ferrite. The volume fraction of austenite was determined by X-ray diffraction (XRD) with $\mathrm { C u K } _ { \mathrm { a } }$ radiation, and the direct comparison method was adopted, in which the integrated intensities of the peaks of (200)α and (211)α are recognized as ferrite, and those of the peaks of (220)γ and (311)γ are regarded as austenite [22]. The density of the steel was measured by a densitometry based on the Archimedes Principle. The density of the present steel is about 6.95 g/cm3 , which is about 11% lower than pure Fe. The C content in austenite was measured by the XRD method using the following equation [23]:

$$
\alpha_ {\gamma} = 3. 5 7 8 + 0. 0 3 3 0 \mathrm{X} _ {\mathrm{C}} + 0. 0 0 5 6 \mathrm{X} _ {\mathrm{Al}} + 0. 0 0 0 9 5 \mathrm{X} _ {\mathrm{Mn}} \tag {1}
$$

where $\alpha _ { \gamma }$ is austenite lattice parameter, in $\mathbf { A } ,$ , and $\Chi _ { \mathrm { C } } , \mathrm { X _ { M n } }$ and $\mathbf { X } _ { \mathbf { A l } }$ are concentrations of C, Mn and $\mathbf { A l } ,$ respectively, in wt%. The austenite lattice parameter $( \alpha _ { \gamma } )$ was determined from a d-spacing of (220)γ position.

# 3. Results

# 3.1. Microstructure

The microstructure of the hot-rolled steel after being solution treated at 700–1000 °C for 1 h is shown in Fig. 1. For H70 (shown in Fig. 1a), nearly all the original austenite phase decomposed to martensite and spheroidal M C -carbide, with a volume fraction of 12.2% being retained. $\mathbf { M } _ { 5 } \mathbf { C } _ { 2 }$ -carbide phase widely distributed both at δ-ferrite grain boundaries and among martensite laths. For H80 (shown in Fig. 1b), $\mathbf { M } _ { 5 } \mathbf { C } _ { 2 }$ -carbide disappeared, martensite has reverse-transformed to austenite. Large amount of strip ferrite, which is termed as α-ferrite in order to distinguish it from δ-ferrite that is formed at high temperature, was observed. For H90, with the solution temperature increasing to ${ 9 0 0 } ^ { \circ } \mathrm { C } ,$ , the microstructure of specimen was mainly consisted of α-ferrite, δ-ferrite and austenite, as shown in Fig. 1c. Besides, the morphology of α-ferrite changed from strip shape into fine blocky shape and the volume fraction of austenite increased to 33.8%. For H100, martensite appeared again with only 12.9% austenite retained. The calculated austenite volume fractions for these steels are listed in Table 3. The phases were distinguished according to the Vickers microhardness as is presented in Table 2. And $\mathrm { M } _ { 5 } \mathrm { C } _ { 2 }$ -carbide was identified according to EDS.

# 3.2. Properties and work hardening behavior

After tensile tests, the mechanical performance is shown in Table 3. In H70, ultimate tensile strength (UTS) was 778.3 MPa, while total elongation (TE) was 23%. For H80, TE increased apparently but UTS decreased. In comparison, H90 steel had much higher UTS of 846.4 MPa and also an enhanced TE of 32%. H100 owns the first-rank UTS of 860.3 MPa but the worst TE of 15%. With the increase of solution temperature, yield strength (YS) decreases gradually, which was 642.1 MPa, 587.8 MPa, 473.6 MPa and 398.3 MPa, respectively.

True stress-strain curves and the corresponding work hardening rate-true strain curves are plotted in Fig. 2. As shown in Fig. 2a, there is no yield point phenomenon occurring under all the solution treatment conditions. With the increase of solution temperature, both the critical stress for uniform deformation and the work hardening rate decreased obviously. However, for H90, true stress increased abruptly at a true strain $\mathbf { o f } \sim 0 . 0 3 ,$ , and both the UTS and TE were the highest among the four steels. As shown in Fig. 3b, the steels possesses an obvious threestage work hardening (WH) characteristics: in stage 1, WH rate decreased rapidly, which was mainly associated with the deformation of ferrite; In stage 2, the slight decrease of the WH rate is a consequence of the strong hardening mechanism, such as TRIP or TWIP effect [24]; In stage 3, the WH rate decreased quickly again, and this was presumably associated with the deformation localization of ferrite or martensite. For H90, the formation of mechanical twining were not observed from SEM analyses. It can be inferred that, possibly, TRIP effect was the main mechanism for high tensile strength and excellent ductility. In stage 2, the WH rate increased with strain in the true strain range 0.03–0.15, because martensitic transformation took place when a critical stress was attained. After true strain of 0.15, the WH rate began to decrease gently, which was the consequence of a potential competition between the increased stress and stress relaxation induced by the TRIP effect.

# 3.3. Tensile behavior and austenite stability

In order to observe the TRIP effect, the EBSD analysis was carried out on H90 under different true strains of 0.03, 0.10, 0.20 and, 0.27, respectively. Fig. 3 shows the superimposed maps of phase distribution map and band contrast map, which can be used not only to distinguish ferrite and austenite grains from martensite grains, but also to measure the volume fractions of austenite. Martensite grains usually show a poor band contrast because of their high dislocation density, indicated in black. Austenite was marked in green and ferrite was marked in gray. At various strain stages, the calculated austenite volume fractions were 31.4%, 22.3%, 10.1% and 4.7%, respectively. It can be concluded that deformation induced martensite transformation occurred continuously with the increase of true strain, which was consistent with the above inference. Both blocky and lath-like retained austenite grains were observed at a true strain of 0.03. Blocky retained austenite was mainly located at the triple junction boundaries, as shown in square region, while lath-like retained austenite was always distributed between ferrite laths or embedded in a single ferrite grain, as shown in ellipse region. Along with the deformation, blocky austenite grains disappeared gradually and only a few were retained at a true strain of 0.20. However, at a true strain of 0.27, almost the whole retained austenite was lath-like austenite. In addition, a large portion of small angle grain boundaries (green line) yielding to 51% was observed at this strain rate, while the values of those under other strains (0.03, 0.10 and 0.20 in turn) were 26%, 31%, 45%, respectively. It has been reported that abundant small angle grain boundaries can significantly improve the deformation ability of the material [25].

Besides, the orientation of retained austenite relative to the loading direction (Schmid factors) was also investigated, and the Schmid factor maps are presented in Fig. 4. The Schmid factor were always used to measure the relative ease with each grain slips. It is well known that grains with the higher Schmid factor will undergo deformation faster because the slip planes in these grains do not need to undergo much rotation before the resolved shear stress reaches a critical value [26]. In this paper, the grains with a high Schmid factor were indicated in red, whereas those with a very low Schmid factor were indicated in blue using rainbow coloring. As shown in Fig. 4a, the relative volume fraction of retained austenite with Schmid factors of 0.45–0.48 was more than 70% at the true strain of 0.03. When the true strain increased to 0.10, the average factor decreased apparently, the majority retained austenite had Schmid factors of 0.39–0.42. With true strain increased to 0.20, over 60% retained austenite had Schmid factors smaller than 0.40, the average Schmid factor of the retained austenite is less than

![](images/e0486b4a9dd046ec3115d6dbc69526aa11a8fe1c71992f5e3c9e0c00c47ea9b1.jpg)

<details>
<summary>text_image</summary>

(a)
δ-F
M₅C₂
M
10 µm
Mag = 1.09 K X Signal A = SE2 Date :12 Jun 2017
WD = 8.7 mm EHT = 15.00 kV Time :18:28:26
</details>

![](images/09d1f363bdd9c91295c7aa0fc9c753a33baaa83a5a2377cfad88642d4b604e1e.jpg)

<details>
<summary>text_image</summary>

(b)
A
δ-F
α-F
10 µm
Mag = 1.09 K X Signal A = SE2 Date :12 Jun 2017
WD = 9.1 mm EHT = 15.00 kV Time :18:53:13
</details>

![](images/080c7f802cbecbe8b7d9012da3284e9a2218813a530800ca4152df75a15d25f0.jpg)

<details>
<summary>text_image</summary>

(c)
A
α-F
δ-F
10 µm
Mag = 1.01 K X Signal A = SE2 Date :12 Jun 2017
WD = 9.1 mm EHT = 15.00 kV Time :19:41:41
</details>

![](images/a7b2279f144e6f29c7bceddcfeadcf1ab8ed1adb3dea1c3c8762e4154b361ca8.jpg)

<details>
<summary>text_image</summary>

(d)
M
δ-F
α-F
A
10 µm
Mag = 1.07 K X Signal A = SE2 Date :12 Jun 2017
WD = 8.9 mm EHT = 15.00 kV Time :19:19:25
</details>

Fig. 1. SEM micrographs of the (a) H70, (b) H80, (c) H90, (d) H100.

Table 2 Vickers microhardness of different phases.

<table><tr><td>Phase</td><td>Vickers microhardness, HV</td></tr><tr><td>Austenite</td><td>275 ± 10</td></tr><tr><td>δ-ferrite</td><td>314 ± 15</td></tr><tr><td>α-ferrite</td><td>374 ± 10</td></tr><tr><td>Martensite</td><td>438 ± 15</td></tr></table>

Table 3 Tensile properties and volume fraction of austenite of the solution treated specimens.

<table><tr><td>Specimen</td><td>Solution temperature (°C)</td><td>YS (MPa)</td><td>UTS (MPa)</td><td>TE (%)</td><td> $f_y$ (%)</td></tr><tr><td>H70</td><td>700</td><td>642.1</td><td>778.3</td><td>23.0</td><td>12.2</td></tr><tr><td>H80</td><td>800</td><td>587.8</td><td>724.5</td><td>30.5</td><td>20.7</td></tr><tr><td>H90</td><td>900</td><td>473.6</td><td>846.4</td><td>32.0</td><td>33.8</td></tr><tr><td>H100</td><td>1000</td><td>398.3</td><td>860.3</td><td>15.0</td><td>12.9</td></tr></table>

0.34. However, at the true strain of 0.27, the volume fraction of retained austenite with Schmid factors less than 0.34 decreased to 5%. This means retained austenite possessing relatively small Schmid factors tends to remain untransformed during tensile deformation. This tendency is clearly depicted in Fig. 4e.

# 3.4. Fracture mechanism

Fig. 5a shows the fracture morphology of H90 steel, which possesses the common features of quasi-cleavage fracture under different solution treatment conditions. There were some flat "class cleavage" facets, micropores, tear edges, secondary cracks and a little dimples. The river pattern was short and curved with less tributaries, and the herringbone crack showed the direction of crack propagation. Generally, the failure mode of quasi-cleavage fracture is thought to be a mixed fracture characteristics, in which the ductile fracture area is mainly deduced from austenite deformation and that the quasi-fracture area is mainly correlated with ferrite deformation [27]. Fig. 5b and c present typical TEM microsgraphs of H90 in the vicinity of fracture area. It is obvious that a small amount of austenite was still remaining after the strong TRIP effect during tensile deformation. Moreover, high density dislocation were observed in both ferrite and martensite, which could play an active role in enhancing the mechanical property.

# 4. Discussions

# 4.1. The relationship between microstructure and mechanical performance

The mechanical performance varied with different solution temperature, which is definitely related to the microstructural evolution. Due to the Al addition, a duplex microstructure of δ-ferrite and austenite was obtained at high temperature. Some δ-ferrite phase was

![](images/9edf7cd2e5b6e63f463732cedceb70e350bca16b6cd2ce6b336d2cc0bc1dbfea.jpg)

<details>
<summary>line</summary>

| Temperature | Ture strain/ε | Ture stress/MPa |
| ----------- | ------------- | --------------- |
| 700°C       | 0.00          | 400             |
| 700°C       | 0.15          | 600             |
| 700°C       | 0.30          | 800             |
| 800°C       | 0.00          | 600             |
| 800°C       | 0.15          | 800             |
| 800°C       | 0.30          | 950             |
| 900°C       | 0.00          | 400             |
| 900°C       | 0.15          | 600             |
| 900°C       | 0.30          | 1100            |
</details>

![](images/350e5e126c86036272ea6ff044eca0fd26b8dfe9ecc55ee8e5306cef856aef98.jpg)

<details>
<summary>line</summary>

| Turre strain/ε | dσ/dε (S1) | dσ/dε (S2) | dσ/dε (S3) |
| -------------- | ---------- | ---------- | ---------- |
| 0.00           | 8000       | 2000       | 0          |
| 0.05           | 7000       | 2500       | 0          |
| 0.10           | 500        | 2800       | 0          |
| 0.15           | 200        | 2900       | 0          |
| 0.20           | 150        | 2700       | 0          |
| 0.25           | 120        | 2400       | 0          |
| 0.30           | 100        | 1800       | 0          |
| 0.35           | 50         | 1200       | 0          |
| 0.40           | 0          | 500        | 0          |
</details>

Fig. 2. (a) True stress-strain curves, (b) work hardening rate.

![](images/ea78482a1eead5a2d7d997eeebe330629682f4f5336bda92343de1badfa5987e.jpg)

<details>
<summary>natural_image</summary>

Microstructure image showing grain boundaries with green and gray regions, marked by red boxes and circled features (no text or symbols)
</details>

![](images/8e35aa196cd2b269fd3038e77bf1a5db278c13675f4afe4075fb088853f9dc57.jpg)

<details>
<summary>natural_image</summary>

Microstructure image showing grain boundaries and colored regions (no text or symbols)
</details>

![](images/51cfbcede6f184e8752257c4725a043305fb2b50b6f0faf744ea44339b6ebf89.jpg)

<details>
<summary>natural_image</summary>

Microstructure image showing grain boundaries and phases with green and red highlights, scale bar 5 μm (no text or symbols)
</details>

![](images/3a56c5ea23aada5a399a35d92919b37afa3920d6534fa4a91975686fee63b228.jpg)

<details>
<summary>text_image</summary>

(d)
small angle grain boundaries
5 um
</details>

Fig. 3. The combined band contrast maps and phase identification maps under different true strain (a) 0.03, (b) 0.10, (c) 0.20, (d) 0.27. (For interpretation of the references to color in this figure, the reader is referred to the web version of this article).

![](images/afcc782bb98746ffd1fcdf8c1ac984ed6028c575c127624bc729b6a6886eeb8d.jpg)

<details>
<summary>bar</summary>

| Region | Number (Flux) |
|---|---|
| 0.25-0.30 | 0.00 |
| 0.30-0.35 | 0.01 |
| 0.35-0.40 | 0.02 |
| 0.40-0.45 | 0.18 |
| 0.45-0.50 | 0.17 |
| 0.50-0.55 | 0.06 |
| 0.55-0.60 | 0.03 |
</details>

![](images/05d261cbfd89c411fc884563d0bcf5dcc1666b7952bffc945ba4b309bfbd6a10.jpg)

<details>
<summary>bar</summary>

| Region | Number of particles |
|---|---|
| 1 | 0.25 |
| 2 | 0.30 |
| 3 | 0.35 |
| 4 | 0.40 |
| 5 | 0.45 |
| 6 | 0.50 |
| 7 | 0.30 |
| 8 | 0.25 |
| 9 | 0.20 |
| 10 | 0.15 |
| 11 | 0.10 |
| 12 | 0.05 |
| 13 | 0.02 |
| 14 | 0.01 |
| 15 | 0.005 |
| 16 | 0.002 |
| 17 | 0.001 |
| 18 | 0.0005 |
| 19 | 0.0002 |
| 20 | 0.0001 |
| 21 | 0.00005 |
| 22 | 0.00002 |
| 23 | 0.00001 |
| 24 | 0.000005 |
| 25 | 0.000002 |
| 26 | 0.000001 |
| 27 | 0.0000005 |
| 28 | 0.0000002 |
| 29 | 0.0000001 |
| 30 | 0.00000005 |
| 31 | 0.00000002 |
| 32 | 0.00000001 |
| 33 | 0.000000005 |
| 34 | 0.000000002 |
| 35 | 0.000000001 |
| 36 | 0.0000000005 |
| 37 | 0.0000000002 |
| 38 | 0.0000000001 |
| 39 | 0.00000000005 |
| 40 | 0.25 |
| 41 | 1.5
</details>

![](images/f123589324a792b70a29d23803148033b5ed3688300255d2613aa0eab4be571c.jpg)

<details>
<summary>bar</summary>

| Region | Number Fraction |
|--------|-----------------|
| 0.25   | 0.00            |
| 0.30   | 0.05            |
| 0.35   | 0.15            |
| 0.40   | 0.25            |
| 0.45   | 0.10            |
| 0.50   | 0.05            |
</details>

![](images/096193279e14f3e11183d85e65d2d8ba3f9a40ac2b71627b006d3b472040cc03.jpg)

<details>
<summary>bar</summary>

| Region | SCD Value |
|---|---|
| 1-2 | 1.0 |
| 3-4 | 1.5 |
| 5-6 | 2.0 |
| 7-8 | 2.5 |
| 9-10 | 3.0 |
| 11-12 | 3.5 |
| 13-14 | 4.0 |
| 15-16 | 4.5 |
| 17-18 | 5.0 |
| 19-20 | 5.5 |
| 21-22 | 6.0 |
| 23-24 | 6.5 |
| 25-26 | 7.0 |
| 27-28 | 7.5 |
| 29-30 | 8.0 |
| 31-32 | 8.5 |
| 33-34 | 9.0 |
| 35-36 | 9.5 |
| 37-38 | 10.0 |
| 39-40 | 10.5 |
| 41-42 | 11.0 |
| 43-44 | 11.5 |
| 45-46 | 12.0 |
| 47-48 | 12.5 |
| 49-50 | 13.0 |
| 51-52 | 13.5 |
| 53-54 | 14.0 |
| 55-56 | 14.5 |
| 57-58 | 15.0 |
| 59-60 | 15.5 |
| 61-62 | 16.0 |
| 63-64 | 16.5 |
| 65-66 | 17.0 |
| 67-68 | 17.5 |
| 69-70 | 18.0 |
| 71-72 | 18.5 |
| 73-74 | 19.0 |
| 75-76 | 19.5 |
| 77-78 | 20.0 |
| 79-80 | 20.5 |
| 81-82 | 21.0 |
| 83-84 | 21.5 |
| 85-86 | 22.0 |
| 87-88 | 22.5 |
| 89-90 | 23.0 |
| 91-92 | 23.5 |
| 93-94 | 24.0 |
| 95-96 | 24.5 |
| 97-98 | 25.0 |
| 99-100 | 25.5 |
</details>

![](images/c5a1dd4c1a12ca941818173f5819662ba6c4267dada9596f5b429eb7c9ec823a.jpg)

<details>
<summary>text_image</summary>

Face Centered Cubic
1 1 1
0 0 1
1 0 1
</details>

![](images/b06588595f5ae577c3e82a9148d46f5758ba9d2e7a141ca7b699cf9f3ecea33f.jpg)

<details>
<summary>line</summary>

| strain | ε=0.03 | ε=0.10 | ε=0.20 | ε=0.27 |
| ------ | ------ | ------ | ------ | ------ |
| 0.30   | 0.000  | 0.000  | 0.000  | 0.000  |
| 0.35   | 0.000  | 0.000  | 0.000  | 0.000  |
| 0.40   | 0.000  | 0.000  | 0.052  | 0.156  |
| 0.45   | 0.156  | 0.156  | 0.156  | 0.27   |
| 0.50   | 0.27   | 0.27   | 0.27   | 0.27   |
| 0.55   | 0.27   | 0.27   | 0.27   | 0.27   |
| 0.60   | 0.27   | 0.27   | 0.27   | 0.27   |
| 0.65   | 0.27   | 0.27   | 0.27   | 0.27   |
| 0.70   | 0.27   | 0.27   | 0.27   | 0.27   |
| 0.75   | 0.27   | 0.27   | 0.27   | 0.27   |
| 0.80   | 0.27   | 0.27   | 0.27   | 0.27   |
| 0.85   | 0.27   | 0.27   | 0.27   | 0.27   |
| 0.90   | 0.27   | 0.27   | 0.27   | 0.27   |
| 0.95   | 0.27   | 0.27   | 0.27   | 0.27   |
| 1.00   | 0.27   | 0.27   | 0.27   | 0.27   |
</details>

Fig. 4. The combined band contrast maps and Schmid factor maps under different true strain (a) 0.03, (b) 0.10, (c) 0.20, (d) 0.27, (e) the changed trend of Schmid factor under different strain. (For interpretation of the references to color in this figure, the reader is referred to the web version of this article).

![](images/ccfbd49d6289edd3e5f11b191b39529bf38b9bc6e8b3a72b921534272f3c3c9d.jpg)

<details>
<summary>text_image</summary>

(a)
the herringbone crack
dimples
the river pattern
secondary crack
(b)
HV mode det mag WD vac node 6/23/2017 50 µm
20.00 kV SE ETD 2.000 x 8.3 mm High vacuum 3:46:36 PM Quanta FEG
(c)
retained austenite
δ-F
δ-F
martensite
40 µm
30 µm
</details>

Fig. 5. SEM fractograph and TEM microsgraphs after tensile deformation in H90 steel. (a) fractograph, (b) dislocation morphology in ferrite, (c) dislocation morphology in martensite.

![](images/5a513c4f15842b008c211f817ff3cb9553cf70d791d0f06c0d8e5cc8860e28a4.jpg)

<details>
<summary>text_image</summary>

(a)
(b)
A
A
A
F
A
A
A
M
F
M
</details>

Fig. 6. A schematic illustration of martensitic transformation in experimental steel. (a) before deformation, (b) deformation induces austenite rotation and transformation (Aaustenite, F-ferrite, M-martensite). (For interpretation of the references to color in this figure, the reader is referred to the web version of this article).

Table 4 The elements fraction and $\mathrm { M } _ { s } , \mathrm { M } _ { \mathrm { d } 3 0 }$ temperature.

<table><tr><td>Specimen</td><td> $C^a$  (mass%)</td><td> $Mn^b$  (mass%)</td><td> $Al^b$  (mass%)</td><td> $M_s$  (°C)</td><td> $M_{d30}$  (°C)</td></tr><tr><td>H70</td><td>0.556</td><td>8.91</td><td>5.22</td><td>33</td><td>168</td></tr><tr><td>H80</td><td>0.479</td><td>8.85</td><td>5.1</td><td>67</td><td>204</td></tr><tr><td>H90</td><td>0.391</td><td>8.34</td><td>4.67</td><td>120</td><td>249</td></tr></table>

a Content of C measured from the XRD analysis.
b Contents of Mn and Al measured from the EDS analysis.

retained during the subsequent solution treatment process, while austenite transformed to different phases under various conditions. For H70, UTS was high attributed to the secondary phase and martensite strengthening, while TE was low because of low austenite fraction. For H80, with the austenite volume fraction increasing to 20.7%, TE increased apparently but UTS decreased. For H90, the excellent combination of UTS and TE was obtained not only attributed to the most austenite fraction with higher hardenability than that of ferrite but uniform microstructure. As is seen, banded ferrite grains had been crushed and separated, austenite grains kept equiaxed and the uniformity was enhanced dramatically. Furthermore, good coordination of austenite and ferrite during deformation was another vital factor to improve mechanical performance [28]. For H100, the best UTS was attributed to the appearing of martensite while lowest austenite volume fraction led to the worst TE. With the increase of solution temperature, YS decreases gradually. On the one hand, plastic deformation generally begins with the softest phase, higher austenite volume fraction will induce plastic deformation easily, and high solution temperature forces the softening of microstructure, leading to yield more prone to occur. On the other hand, it can be explained by asymmetric distribution of ferrite and coarsening of the grains due to the Hall–Petch relation.

# 4.2. The deformation mechanism in association with austenite stability

Two types of austenite grains were carefully analyzed in the present work. Some austenite grains were blocky with a high Schmid factor, and were positioned at the ferrite triple edges. The other ones were lath-like and were located between ferrite laths or embedded in a single ferrite grain with a lower Schmid factor. Fig. 6 shows a schematic illustration of martensitic transformation during tensile deformation for the experimental steel, in which martensite were marked in blue, ferrite delineated in gray, blocky austenite in white and lath-like austenite in red. With the increase of tensile strain, the blocky austenite took the initiative to transform into martensite, which can be attributed to the higher localized stress. It has been accepted that there exist high free energy and atomic activity at grain boundaries and phase boundaries. Consequently, a triaxial state of stress and more strain can be favored on these blocky austenite grains during deformation. In this case, martensitic transformation is prone to take place at ferrite triple junction boundaries [29]. However, for lath-like austenite grains with lower Schmid factor, they would undergo rotations firstly during deformation, which were dependent on the crystallographic orientation of the grains with respect to the straining direction.

![](images/efd66e71f83cd8becd41e7cad7c3c17269b3ad7062345ceda6ec0144f07e0f02.jpg)

<details>
<summary>line</summary>

| Temperature | Peak Label | Intensitycps |
| ----------- | ---------- | ------------ |
| 900°C-F     | (110)      | ~12000       |
| 800°C-F     | (200)      | ~11000       |
| 700°C-F     | (211)      | ~10500       |
| 900°C       | (111)      | ~8500        |
| 800°C       | (200)      | ~7500        |
| 700°C       | (220)      | ~6500        |
| 900°C       | (311)      | ~5500        |
| 800°C       | (220)      | ~4500        |
| 700°C       | (111)      | ~3500        |
</details>

![](images/641c2e8b2cb32a202e640b53a4bdb384a995606fd75695ab8bdcc7fd2ebd87e9.jpg)

<details>
<summary>bar_line</summary>

(b)
| Steel | Before deformation (%) | After deformation (%) | Martenite transformation ratio (%) |
| :--- | :--- | :--- | :--- |
| H70 | 12.2 | 4.5 | 0.631 |
| H80 | 20.7 | 5.8 | 0.719 |
| H90 | 33.8 | 3.4 | 0.899 |
</details>

Fig. 7. (a) The XRD profiles and (b) the corresponding austenite fractions for the steels before and after tensile deformation. Note that, in b, the martensitic transformation ratios for the three steels are also plotted. (F - after fraction).

From the perspective of dislocation glide, both the austenite and ferrite were deformed by the dislocation slip at the beginning of deformation. Next, martensite was independently formed inside austenite grain, not only acting as a barrier for dislocation glide but also as a site for dislocation accumulation and as a source of partial dislocations. As the deformation continues, dislocation multiplied constantly in martensite, while wavy glide in ferrite leading to the formation of complicated dislocation structure. This is why high density dislocation were observed in both ferrite and martensite, as shown in Fig. 5b and c. Thus, the dynamic recovery and dislocation climbing were restricted, and the strength performance were enhanced eventually [30–33].

Austenite stability among H70\~H90 steel was discussed here, which can be explained by the difference in chemical composition of austenite. Table 4 shows the contents of elements of austenite and $\mathbf { M } _ { s } ,$ $\mathbf { M } _ { \mathbf { d } 3 0 }$ temperature in different specimen. Content of C measured from the XRD analysis and Contents of Mn and Al measured from the EDS analysis. $\mathbf { M } _ { s }$ is the martensitic transformation starting temperature, and $\mathbf { M } _ { \mathbf { d } 3 0 }$ is the temperature at which point 50% of austenite has been transformed into martensite at a true strain of 30%: where the elemental contents are in mass percentage [34,35]. According to Eqs. (2) and (3), the calculated $\mathbf { M } _ { s }$ and $\mathbf { M } _ { \mathbf { d } 3 0 }$ temperatures differ in various solution conditions: H90 were ${ 1 2 0 ~ ^ { \circ } \mathrm { C } }$ and ${ 2 4 9 } ^ { \circ } \mathrm { C } ,$ H80 were $6 7 ^ { \circ } \mathrm { C }$ and 204 ${ } ^ { \circ } \mathbf { C } ,$ and H70 were $3 3 ^ { \circ } \mathrm { C }$ and 268 °C, respectively. Due to the lower C and Mn contents, the corresponding temperature in H90 was much higher than that in other cases. It can be concluded that C content plays a significant role in austenite stability, and that lower C content enables austenite a metastable state to induce martensite transformation in this paper.

$$
\mathrm{M} _ {\mathrm{s}} \left(^ {\circ} \mathrm{C}\right) = 5 3 9 - 4 2 3 \mathrm{C} - 3 0. 4 \mathrm{Mn} - 1 2. 1 \mathrm{Cr} - 1 7. 7 \mathrm{Ni} - 7. 5 \mathrm{Mo} + 1 0 \mathrm{Co} - 7. 3 \mathrm{Si} \tag {2}
$$

$$
\mathrm{M} _ {\mathrm{d} 3 0} (^ {\circ} \mathrm{C}) = 4 9 7 - 4 6 2 (\mathrm{C} + \mathrm{N}) - 2 0 \mathrm{Ni} - 1 8. 5 \mathrm{Mo} - 1 3. 7 \mathrm{Cr} - 8. 1 \mathrm{Mn} - 9. 2 \mathrm{Si} \tag {3}
$$

The austenite volume fractions were measured by XRD analysis before and after deformation, as illustrated in Fig. 7. Fig. 7a plotted the XRD profile and the calculated results are plotted in Fig. 7b. In all steels, the austenite volume fraction decreased after tensile tests. As the solution temperature increasing in the range $7 0 0 { - } 9 0 0 \ { ^ { \circ } } \mathrm { C } ,$ the martensite transformation ratio increased gradually, with a peak value of 89.9% in H90. This also suggests an enhanced TRIP effects in association with a metastable stability of austenite.

# 5. Conclusions

In the present study, the tensile behavior of Fe-8Mn-6Al-0.2C low density steel was investigated in relation to microstructural evolution and deformation mechanisms, showing the operation of TRIP effect.

(1) The hot-rolled steel solution treated at $9 0 0 ~ ^ { \circ } \mathrm { C }$ for 1 h, possessing a dual-phase microstructure consisting of ferrite and over 30% austenite, exhibited best combination of mechanical properties, and was characterized by excellent combination of UTS of 836.4 MPa, YS of 473.6 MPa, and TE of 32%.
(2) The TRIP effect and the high dislocation density in ferrite and martensite significantly contributed to the excellent combination in mechanical performance. The considerable C and Mn enrichment in austenite, as well as its high volume fraction, enables the metastable austenite to transform into martensite during tensile deformation. Because of the variation in element partitioning, the martensitic transformation ratio increased with the solution temperature in the range $7 0 0 { - } 9 0 0 \ { ^ { \circ } } \mathrm { C }$ . Moreover, $\mathbf { M } _ { s }$ temperature was another factor influencing the austenite stability.
(3) During tensile test, the steel exhibited an obvious three-stage work hardening characteristics, in which the S2 was linked to the TRIP effect. With the increase of tensile strain, the austenite volume fraction decreased while martensite volume fraction increased gradually. The austenite grains positioned at grain boundaries between multiple ferrite grains took the initiative to transform, whereas some other austenite grains, which were located in ferrite laths or embedded in larger ferrite grains, were often found to undergo rotations. In addition, the volume fraction of small angle grain boundaries increased greatly, with a value of over 51% being observed at the true strain of 0.27.

# References

[7] A. Imandoust, A. Zarei-Hanzaki, S. Heshmati-Manesh, S. Moemeni, P. Changizian, Mater. Des. 53 (2014) 99–105.
[8] M.H. Razmpoosh, M. Shamanian, M. Esmailzadeh, Mater. Des. 67 (2015) 571–576.
[9] J. Krajnik, K. Wojciechowski, B. Perzyna, Z. Krzyzański, A. Laczkowski, B. Jachimowicz, D. Kaźmierczak, K. Nowicka, Mater. Sci. Eng. A 586 (2013) 276–283.
[10] P. Lan, J. Zhang, Mater. Sci. Eng. A 700 (2017) 250–258.
[11] Y.B. Xu, Y. Zou, Z.P. Hu, D.T. Han, S.Q. Chen, R.D.K. Misra, Mater. Sci. Eng. A 698 (2017) 126–135.
[12] X.F. Zhang, H. Yang, D.P. Leng, L. Zhang, Z.Y. Huang, G. Chen, J. Iron Steel Res. 23 (2016) 963–972.
[13] S.S. Sohn, K. Choi, J.H. Kwak, N.J. Kim, S. Lee, Acta Mater. 78 (2014) 181–189.
[14] Sunggeun Lee, Soonken Nam, Int. J. Mod. Phys. A 26 (2011) 1073–1096.
[15] S.S. Sohn, B.J. Lee, S. Lee, N.J. Kim, J.H. Kwak, Acta Mater. 61 (2013) 5050–5066.
[16] P.J. Gibbs, E.D. Moor, M.J. Merwin, B. Clausen, J.G. Speer, D.K. Matlock, Metall. Mater. Trans. A 42 (2011) 3691–3702.
[17] Z.C. Li, H. Ding, R.D.K. Misra, Z.H. Cai, Mater. Sci. Eng. A 682 (2017) 211–219.
[18] S.J. Park, B. Hwang, K.H. Lee, T.H. Lee, D.W. Suh, H.N. Han, Scr. Mater. 68 (2013) 365–369.
[19] F. Yang, R. Song, Y. Li, T. Sun, K. Wang, Mater. Des. 76 (2015) 32–39.
[20] J.K. Kim, B.C.D. Cooman, Mater. Sci. Eng. A676 (2016) 216–231.
