Repository: RiverYanggg/SteelDig_multimodal

# Evaluation Framework

这个目录实现当前的结构化抽取评估流程。它比较两套 `text_extraction.json`，数据来自 `outputs_exp/` 下各模型的抽取结果目录。

当前 `outputs_exp/` 中可用的模型目录示例：`deepseek`、`doubao`、`kimi`（以实际存在的子目录为准）。

- 真值（truth）：`outputs_exp/<truth_model>/<paper_id>/final/text_extraction.json`
- 预测（pred）：`outputs_exp/<pred_model>/<paper_id>/final/text_extraction.json`

通过 `--truth` 与 `--pred` 可任意指定哪套模型作为真值、哪套作为预测。例如 `--truth doubao --pred deepseek` 表示以 doubao 为真值、以 deepseek 为预测进行评估。

当前评估的核心原则是：

- 论文级配对由目录名决定，例如 `A0`、`A1`。
- 先做对象对齐，尤其是 `alloy/process/sample`。
- 对齐后由代码展开同一个 canonical object 下的同一个字段。
- 代码先做确定性判断；只有语义不确定的同字段值才交给 LLM judge。
- LLM judge 只输出 `true/false`，不负责计算指标。
- Precision/Recall/F1 全部由代码根据最终字段匹配结果计算。

---

File: evaluation_json2json/outputs_exp/kimi/A15/preprocess/cleaned_input.md (part 1 of 2)
# Microstructure and mechanical properties of a Fe–28Mn–9Al-1.2C-(0, 3, 6, 9)Cr austenitic low-density steel

![](images/be22d25a921f75a5d97d60ae124e7aedc37882fad0c607425fae1b633df85755.jpg)

Yuxiang Liu a , Mingxiang Liu a , Jianlei Zhang a , Wei He a , Zhiping Luo b , Changjiang Song a, Qijie Zhai a

a Center for Advanced Solidification Technology (CAST), State Key Laboratory of Advanced Special Steels, School of Materials Science and Engineering, Shanghai University, Shanghai, 200444, China

b Department of Chemistry, Physics and Materials Science, Fayetteville State University, Fayetteville, NC, 28301, USA

# A R T I C L E I N F O

Keywords:

Low-density steel

Mechanical property

Near-rapid solidification

Heat treatment

Microstructure

# A B S T R A C T

In this work, the effects of Cr addition on microstructure, carbide formation and mechanical properties of Fe–28Mn–9Al-1.2C-xCr (x = 0, 3, 6, 9) strips fabricated under a near-rapid solidification condition are investigated. It is found that Cr addition makes as-cast strips present a nonlinear evolution on yield strength, i.e. firstly reduces and then increases beyond that of Cr-free strip, and the total elongation of as-cast strips clearly decreases. The evolution is related to precipitation reduction of κ-carbides, increased dislocation density, and formation of Cr23C6 instead of κ-carbides in 9Cr strip with Cr addition. Annealing at 550 ◦C for 5 h enhances yield strengths of all strips due to more carbide precipitations. An observed unusual phenomenon is that after annealing, Cr-free strip shows lower total elongation than the as-cast strip, while all Cr-containing strips show higher total elongation due to reduction of dislocations. Formation of Cr23C6 carbides at austenite grain boundaries is a reason for the lowest ductility of as-cast and annealed strips containing 9 wt% Cr. Analysis in 0Cr and 6Cr strips indicates that both slip bands and dislocations contribute to ductility of this austenitic low-density steel.

# 1. Introduction

To save energy and decrease CO2 gas emission, automotive weight reduction has become an increasingly significant topic in recent years. Due to high specific strengths, Fe–Mn–Al–C low-density steels have attracted much attention from both academic and industrial fields [1–3]. It is known that austenitic low-density steels have good ductility, while their strengths are typically low [4–6]. Precipitation of κ-carbides can effectively improve the strengths of austenitic low-density steels [7–11]. However, the formation of coarsened κ-carbides would lead to a significant reduction in ductility [12–16]. Thus, regulating of carbide precipitation plays an important role in comprehensive performance of austenitic low-density steels.

It was found that Cr addition could affect the precipitation of κ-carbides and strain hardening rate of Fe–20Mn–9Al-1.2C low-density steels; as a result, improving strength and without loss of ductility [17]. Yuji et al. [18] also found that 5 wt% Cr addition inhibited formation of coarse κ-carbides in Fe–20Mn-xAl-yC low-density steel, which improved ductility. A study by Chen et al. [19] indicated that the microstructure of Fe–9Al–30Mn-0.6C-xCr low-density steels transformed from α＋B2 to α＋DO3, when Cr content increased from 3.0 wt% to 7.0 wt%. Some researchers considered that Cr element could improve crack resistance of low-density steels through enhancing an inter-crystalline binding force [19–22]. Moreover, it was reported that Cr addition could obviously improve corrosion resistance, high temperature oxidation resistance and environmental brittleness of Fe–Mn–Al–C low-density steels [23,24].

Austenite stabilization effect of Mn and C element ensures ductility, solid solution strengthening of C element, and precipitation strengthening of κ-carbides, so high Mn and high C contents are essential to maintain a high-performance of Fe–Mn–Al–C austenite low-density steels [2,13,14]. However, effect of Cr element on microstructures and properties of Fe–Mn–Al–C low-density steels with high Mn and high C have received limited attention. Thus, this work systematically studied the effect of Cr in 0–9 wt% range on microstructure and mechanical properties of Fe–28Mn–9Al-1.2C low-density steels.

Previous work indicated that a near-net shape method prepared under near-rapid solidification condition was a simple and highly efficient method to manufacture high-strength low-density steel, which could avoid the problems such as coarse carbides and composition segregation of austenite Fe–Mn–Al–C low-density steels with high Mn, Al and C content [25–30]. Based on these technical merits, in this work, some strips in thickness of 2.5 mm were produced by a centrifugal casting equipment under a near-rapid solidification condition. These strips were evaluated for microstructure and mechanical properties.

Table 1 Measured compositions of the studied steel strips in this work (wt. %).

<table><tr><td>Strips</td><td>Fe</td><td>Mn</td><td>Al</td><td>C</td><td>Cr</td></tr><tr><td>0Cr</td><td>Bal.</td><td>26.6</td><td>9.1</td><td>1.2</td><td>-</td></tr><tr><td>3Cr</td><td>Bal.</td><td>27.6</td><td>8.4</td><td>1.3</td><td>2.8</td></tr><tr><td>6Cr</td><td>Bal.</td><td>29.1</td><td>9.9</td><td>1.2</td><td>6.8</td></tr><tr><td>9Cr</td><td>Bal.</td><td>27.7</td><td>9.5</td><td>1.3</td><td>9.3</td></tr></table>

![](images/ad5be41fa7cf02c4dcefc2b21dd9ab61a76e91335a28689fa2595f442419937b.jpg)

<details>
<summary>line</summary>

| 2θ(degree) | 0Cr Intensity(a.u) | 3Cr Intensity(a.u) | 6Cr Intensity(a.u) | 9Cr Intensity(a.u) |
| ---------- | ------------------ | ------------------ | ------------------ | ------------------ |
| ~42        | High               | Low                | Low                | High               |
| ~48        | Medium             | Medium             | Medium             | High               |
| ~50        | Low                | Low                | Low                | Medium             |
| ~70        | Low                | Low                | Low                | Low                |
| ~85        | Low                | Low                | Low                | Low                |
| ~90        | Low                | Low                | Low                | Low                |
| ~95        | Low                | Low                | Low                | Low                |
| ~100       | Low                | Low                | Low                | Low                |
</details>

Fig. 1. X-ray diffraction patterns of as-cast Fe–28Mn–9Al-1.2C-xCr strips.

# 2. Experimental

Composition of studied material is expressed as Fe–28Mn–9Al-1.2CxCr (x = 0, 3, 6, 9) (wt.%). An alloy ingot was made from high purity Fe (99.99%), Mn (99.9%), Al (99.9%), C (99.8%), and Cr (99.9%). The alloy ingot was reheated to melt by an induction coil, and then liquid metal was poured into a copper mold at a rotating speed of 600 r/min in Ar atmosphere, with calculated maximum cooling rate at about $5 \times 1 0 ^ { 3 }$ K/s [31]. The obtained strip size was (60–80) mm × 60 mm × 2.5 mm. Some near-rapidly solidified strips were heat-treated in a vacuum electric resistance furnace to compare the properties. The actual composition of strips was detected by an Inductively Coupled Plasma mass spectrometry (ICP) as Table 1. The measured average density of the 0Cr, 3Cr, 6Cr, and 9Cr strips was 6.49 g/cm3 , 6.45 ${ \mathrm { g } } / { \mathrm { c m } } ^ { 3 }$ , 6.46 $\mathrm { { g / c m } ^ { 3 } }$ , and 6.43 g/cm3 , respectively, which was performed by an SJ-600G Electronic Water Displacement Density Analyzer.

The microstructure was characterized by an optical microscope (OM, Zeiss Axio imager A2m) and a transmission electron microscope (TEM, JEM-2100F, operated at a voltage of 200 kV). The constituent phases were identified by an X-ray diffractometer (XRD, D/Max-2200, Cu target, operated at 40 kV and 40 mA) with a scan rate of 4◦ per min. Tensile specimens were made in a gauge size of 20 mm × 4 mm × 1 mm, and tensile tests were conducted at a strain rate of $1 \times 1 0 ^ { - 3 } s ^ { - 1 }$ by a MTS Criterion Model 44 mechanical property tester with a 10 kN capacity, each test data was supported by more than three tensile specimens.

![](images/049a2ddb460b00fe8d125b852de1050faedaa5b0bb3ef33bdfeca83854127ef9.jpg)

<details>
<summary>natural_image</summary>

Microscopic view of rod-shaped bacterial cells with scale bar indicating 20 μm (no text or symbols present)
</details>

![](images/5a95d30d8dffc167f4402ea698f24348bf19956351d8c21e4fd2210f3aa5341e.jpg)

<details>
<summary>natural_image</summary>

Microscopic view of a material surface with scattered dark linear features and a 20 μm scale bar (no text or symbols beyond label)
</details>

![](images/87906c7ef9e0464b3395716ac346cb4f807b34e633cfc72a6bc1f4195b2ea8b6.jpg)

<details>
<summary>natural_image</summary>

Microscopic view of a material surface with irregular particles and a 20 μm scale bar (no text or symbols beyond label)
</details>

![](images/c9e659ea9f5c00c7ea1d0071430f4df5ec2bb5ec4037689009b96332aa1e130d.jpg)

<details>
<summary>natural_image</summary>

Microscopic view of a material surface with irregular grain structures and a 20 μm scale bar (no text or symbols beyond label)
</details>

Fig. 2. OM of as-cast Fe–28Mn–9Al-1.2C-xCr low-density strips: (a) 0Cr, (b) 3Cr, (c) 6Cr, (d) 9Cr.

![](images/ae281ebe3c83bdae51ae7b2bdcd7d5793f950a1c1bf1b033dc6009bddedb0773.jpg)

<details>
<summary>line</summary>

| Engineering strain (%) | 0Cr   | 3Cr   | 6Cr   | 9Cr   |
| ---------------------- | ----- | ----- | ----- | ----- |
| 0                      | 700   | 600   | 700   | 700   |
| 10                     | 750   | 700   | 800   | 850   |
| 20                     | 800   | 750   | 850   | 950   |
| 30                     | 850   | 800   | 900   | 1000  |
| 40                     | 850   | 850   | 900   | 950   |
| 50                     | 850   | 850   | 900   | 950   |
</details>

![](images/d1d283f8469a58812b909a175a763f78ecd04bfd1014aef454593388a9c19a3d.jpg)

<details>
<summary>line</summary>

| True strain | 0Cr (True stress MPa) | 3Cr (True stress MPa) | 6Cr (True stress MPa) | 9Cr (True stress MPa) | Strain hardening rate (MPa) |
| ----------- | --------------------- | --------------------- | --------------------- | --------------------- | --------------------------- |
| 0.0         | 1500                  | 1500                  | 1500                  | 1500                  | 4000                        |
| 0.1         | 800                   | 700                   | 750                   | 850                   | 2500                        |
| 0.2         | 600                   | 550                   | 600                   | 700                   | 2000                        |
| 0.3         | 400                   | 450                   | 500                   | 550                   | 1500                        |
| 0.4         | 200                   | 300                   | 350                   | 400                   | 1000                        |
</details>

Fig. 3. Tensile property of as-cast Fe–28Mn–9Al-1.2C-xCr: (a) engineering stress strain curves, (b) true stress strain and strain hardening rate curves.

Table 2 Some specific values of tensile experiment of as-cast and annealed (at 550 ◦C for 5 h) Fe–28Mn–9Al-1.2C-xCr strips.

<table><tr><td rowspan="2"></td><td colspan="3">As-cast</td><td colspan="3">Annealed</td><td rowspan="2">Increment of YS after annealing (MPa)</td><td rowspan="2">Increment of TE after annealing (%)</td></tr><tr><td>YS(MPa)</td><td>UTS (MPa)</td><td>TE (%)</td><td>YS (MPa)</td><td>UTS (MPa)</td><td>TE (%)</td></tr><tr><td>0Cr</td><td> $724 \pm 16$ </td><td> $924 \pm 24$ </td><td> $40.8 \pm 8$ </td><td> $882 \pm 6$ </td><td> $934 \pm 4$ </td><td> $30.1 \pm 2$ </td><td>+158</td><td>-10.7</td></tr><tr><td>3Cr</td><td> $617 \pm 4$ </td><td> $896 \pm 28$ </td><td> $33.2 \pm 7$ </td><td> $768 \pm 9$ </td><td> $915 \pm 23$ </td><td> $37.4 \pm 5$ </td><td>+151</td><td>+4.2</td></tr><tr><td>6Cr</td><td> $652 \pm 5$ </td><td> $953 \pm 9$ </td><td> $31.6 \pm 1$ </td><td> $751 \pm 2$ </td><td> $965 \pm 2$ </td><td> $44.3 \pm 3$ </td><td>+101</td><td>+12.7</td></tr><tr><td>9Cr</td><td> $740 \pm 8$ </td><td> $979 \pm 22$ </td><td> $20.3 \pm 5$ </td><td> $805 \pm 11$ </td><td> $994 \pm 21$ </td><td> $22.8 \pm 4$ </td><td>+65</td><td>+2.5</td></tr></table>

![](images/06a1b996c612b173de43f9737dd7a97b1e495f870af5a2b1397a1239de51da6e.jpg)

<details>
<summary>text_image</summary>

(a)
(220)
(020)
(200)
(000)
(100)
(010)
(110)
[001]γ+[001]κ
Dislocation
500 nm
</details>

![](images/ededb901f55ccda32798fdcf2bbf8ed417a90b507ea1d56b471362a30ad84378.jpg)

<details>
<summary>text_image</summary>

(b)
(220)
(200)
(020)
(010)
(000)
[001]γ+[001]κ
Dislocation
500 nm
</details>

![](images/4e45e8f984f2bc194eec8a731be64f678bc5789f331405ae2756076121db5e1c.jpg)

<details>
<summary>text_image</summary>

(c)
(110)
(010)
(100)
(000)
Dislocation
500 nm
[001]γ
</details>

![](images/e258ad93bd6551e9860941868b0d1912a9052cc53996161620bf777f1a2c5001.jpg)

<details>
<summary>text_image</summary>

(d)
(101)
(000)
(110)
(011)
[111]γ
Dislocation
500 nm
</details>

![](images/e8a01ef4ef15df73f50a0d0ebd73fabed81caca3cb3e45d8fb11b4a11ff6913e.jpg)

<details>
<summary>text_image</summary>

(e)
200 nm
κ-carbides
(010)κ
</details>

![](images/1c137b6a8ea5623fa897f0abcba3ae1b82be5d2dc19c424a881f77789a150814.jpg)

<details>
<summary>text_image</summary>

(f)
(822) (911)
(000) (111)
[011]Cr23C6
500 nm
Cr23C6
</details>

Fig. 4. TEM images of austenite in Fe–28Mn–9Al-1.2C-xCr near-rapid solidified strips: (a) BF image of 0Cr strip and corresponding SADP, (b) BF image of 3Cr strip and corresponding SADP, (c) BF image of 6Cr strip and corresponding SADP, (d) BF image of 9Cr strip and corresponding SADP, (e) DF image of 0Cr strip using (010) , (f) BF image of 9Cr strip with $\mathrm { C r } _ { 2 3 } \mathrm { C } _ { 6 }$ and corresponding SADP.

# 3. Experimental results

# 3.1. Microstructure and mechanical properties of as-cast strips

XRD results indicate that all the Fe–28Mn–9Al-1.2C-xCr strips are composed of austenite (denoted as γ) and ferrite (denoted as δ), and

austenite is the major matrix phase, as shown in Fig. 1. With an increase in Cr content, the ferrite phase (110) diffraction (2θ = 44.1◦) intensity increases, which means that addition of Cr promotes the formation of ferrite phase. According to XRD results by JADE, the austenite lattice constants are 3.70 Å, 3.56 Å, 3.56 Å and 3.55 Å for 0Cr, 3Cr, 6Cr, and 9Cr strips, respectively. The metallographic photos indicate that ferrite uniformly distributes in the austenite matrix, as shown in Fig. 2. According to a quantitative measurement by Gatan Digital Micrograph, the ferrite fraction is 10.2 vol %, 11.4 vol%, 14.8 vol%, and 19.6 vol% for 0Cr, 3Cr, 6Cr, and 9Cr strips, respectively. Moreover, Cr addition changes the shape of ferrite from rodlike to block like gradually. It is found from $\mathrm { F i g . } 2 \left( \mathrm { a } \right)$ that all ferrites are in the center of austenite grains, which means that δ-ferrite first nucleated and grew from melt during the near-rapid solidification. The experimental results agree with the solidification mode of this alloy: FA (ferrite-to-austenite) [2,4], i.e. L (liquid) → L+δ (high temperature ferrite) → L+δ+γ (austenite) → δ+γ.

![](images/648425518c912f52f9ec111f2874630c47ade7034faf3d8090cb61393876020d.jpg)

<details>
<summary>text_image</summary>

(a)
(10̅1)
(11̅0)
(0̅11)
(000)
[111]δ
500 nm
</details>

![](images/214e388b7b3d9e5861b0e6be6a3d8321357a3dcad4fa2f18ed358b920796e83b.jpg)

<details>
<summary>text_image</summary>

(b)
(101)
(110)
(000)
(011)
[111]δ
500 nm
</details>

![](images/1e9d592d6df1fff59dcba1c324ca5b52a3e83e764c30fb346f37acfffb1bd689.jpg)

<details>
<summary>text_image</summary>

(c)
(100)
(200)
(110)
(000)
(100)
[001]δ+[001]DO3
δ+DO3
500 nm
</details>

![](images/07b2b6c8debb2183d4f221264c145967fac288c0fdeba840f07a39906fa69a5c.jpg)

<details>
<summary>text_image</summary>

(d)
(200)
(211)
(000)
(111)
(011)
(200)
(111)
[011]δ+[011]DO3
δ+DO3
500 nm
</details>

Fig. 5. TEM images of ferrite in Fe–28Mn–9Al-1.2C-xCr strips: (a) DF image of 0Cr strip using (110)δ and corresponding SADP; (b) DF image of 3Cr strip using $( 1 \overline { { 1 0 } } ) _ { \delta }$ and corresponding SADP; (c) DF image of 6Cr strip using 20 $) " > ( 2 0 0 ) _ { \mathrm { D O 3 } }$ and corresponding SADP; (d) DF image of 9Cr strip using $( 2 0 0 ) _ { \mathrm { D O 3 } }$ and corresponding SADP.

Fig. 3 (a) shows the engineering stress-strain curves of as-cast Fe–28Mn–9Al-1.2C-xCr strips. The results indicate that with an increase in Cr content, yield strength first decreases from 724 MPa to 617 MPa and then increases to 740 MPa, but ultimate tensile strength increases and total elongation decreases gradually. Fig. 3 (b) is the true stress-strain and strain hardening rate curves. It is found that Cr addition greatly enhances strain hardening rate in the steady hardening stage, and it gradually increases with higher Cr content, which the average rates are 1626 MPa, 2048 MPa, 2266 MPa and 2385 MPa, respectively, which has the similar phenomenon in Zhang’ s result [17]. The Cr addition increases the ultimate tensile strength, though total elongation decreases gradually. The detailed value about tensile properties of this research are shown in Table 2, averaged over 3 measurements.

To find the origin for the changes in mechanical properties, TEM was carried out on as-cast strips. TEM photographs of Fe–28Mn–9Al-1.2CxCr strips are shown in Fig. 4. It is found that there are a few dislocations in the austenite of 0Cr strip, as shown in bright-field (BF) image in Fig. 4 (a). When 3 wt% and 6 wt% Cr are added to the strips, more dislocations appear in the austenite, as shown in Fig. 4 (b, c). The dislocation density in 9Cr strip is still very high, but slightly lower than that of 6Cr strip, as shown in Fig. 4 (d). Those indicate that addition of Cr increases dislocation density in austenite matrix of Fe–28Mn–9Al-1.2C strips. Selectedarea diffraction patterns (SADPs) are inserted in Fig. 4.

There is a clear superlattice in austenite matrix of 0Cr strip, which is characterized as κ-carbides. But the superlattice in austenite diffraction pattern of 3Cr and 6 Cr strips is very weak, as shown in Fig. 4 (b) and (c). No superlattice belonging to κ-carbides is observed in austenite diffraction pattern of 9Cr strip as shown in Fig. 4 (d). The sizes of κ-carbides in the austenite of these three strips are too small to identify, and κ-carbides are only visible at phase boundary between austenite and ferrite in dark-field (DF) image of 0Cr strip, as shown in $\mathrm { F i g . 4 ( e ) }$ . Thus, addition of Cr suppresses the precipitation of κ-carbide as the results shown in some researches [17,18]. However, some $\mathrm { C r } _ { 2 3 } \mathrm { C } _ { 6 }$ carbides are also observed at austenite grain boundary in 9Cr strip, which has a cubic structure with a lattice constant of 1.054 nm, as shown in $\mathrm { F i g . 4 ( f ) }$ . The $\mathrm { C r _ { 2 3 } C _ { 6 } }$ carbides are in granular or banded shapes, with a width of about 100 nm, which may lead to inter-granular cracking along coarsening carbides at grain boundary [23].

![](images/17525e266565f3ac7d4ce188fef492b875fb5bfe3e44723e8342dc2cb70a6b4f.jpg)

<details>
<summary>line</summary>

| 2θ(degree) | 0Cr Intensity(a.u) | 3Cr Intensity(a.u) | 6Cr Intensity(a.u) | 9Cr Intensity(a.u) |
| ---------- | ------------------ | ------------------ | ------------------ | ------------------ |
| ~42        | Peak at ~48       | Peak at ~47       | Peak at ~48       | Peak at ~50       |
| ~45        | Peak at ~49       | Peak at ~48       | Peak at ~49       | Peak at ~50       |
| ~50        | Peak at ~50       | Peak at ~50       | Peak at ~50       | Peak at ~50       |
| ~70        | -                  | -                  | -                  | -                  |
| ~75        | -                  | -                  | -                  | -                  |
| ~80        | -                  | -                  | -                  | -                  |
| ~85        | -                  | -                  | -                  | -                  |
| ~90        | -                  | -                  | -                  | -                  |
| ~95        | -                  | -                  | -                  | -                  |
| ~100       | -                  | -                  | -                  | -                  |
</details>

Fig. 6. X-ray diffraction patterns of Fe–28Mn–9Al-1.2C-xCr strips after annealing at 550 ◦C for 5 h.

Only a few dislocations are occasionally observed in the ferrite in all strips. In the ferrite of 0Cr and 3Cr strips, as shown in Fig. 5 (a) and (b), no superlattice is observed, and the images exhibit almost clean features without evident secondary phases. In 6Cr and 9Cr strips, a superlattice belonging to DO3 phase in ferrite is observed, as shown in Fig. 5 (c) and (d), which is determined by the fact that (hkl) are all odd or all even, and the reflections belong to DO3 phase are similar with previous results [17]. According to DF images of ferrite, nano-scale DO3 phases clearly appear in ferrite of 6Cr and 9Cr strips.

As mentioned above, addition of Cr suppressed the formation of nano-scale κ-carbides while increased dislocation density. Reduction of nano-scale κ-carbides could lower down their yield strengths $[ 1 4 , 1 7 ]$ , while precipitation of $\mathrm { C r _ { 2 3 } C _ { 6 } }$ and increase in dislocation density increased their yield strengths. Because of the obstruction of κ-carbides to the dislocation glide and generation of the slip bands, reduced precipitation of the κ-carbides in Cr-containing strips results in a high strain hardening rate [17]. The experiment shows that, with the Cr addition, the yield strength decreases first until 6 wt% Cr then increases, and the yield strength of 9 wt% is even higher than that of 0Cr. Although yield strength and total elongation of 6Cr strip are lower than those of Cr-free strip, its tensile strength is higher than that of Cr-free strip due to a higher strain hardening rate. Glide plane softening effect of nano κ-carbides yields a lower straining hardening rate of as-cast Cr-free strip $[ 4 , 1 7 , 3 2 ]$ .

The reason why the as-cast Cr-containing strips have lower plasticity may come from the following factors. The obtained strips are almost free of casting defects due to higher feeding capacity of the melt supported by great centrifugal force; moreover, any present casting defects are randomly distributed. So casting defects may not be considered as a reason for the decrease of plasticity in Cr-containing strips. Increase of δ-ferrite fraction in Cr-containing strips can blocks the dislocation propagation due to more phase-interface areas, which may decrease the plasticity. Reduction in fraction and size of nano-scale κ-carbides could increase its plasticity [12,15,18], which is not the reason for the decrease in plasticity of 3Cr and 6Cr strips. The increased dislocation density in Cr-containing strips and formation of $\mathrm { C r } _ { 2 3 } \mathrm { C } _ { 6 }$ carbides in 9Cr are the likely factors decreasing the plasticity.

![](images/abc34ef700dab1279e706b6a73db4f7c41674cce07bd233bdccd097d55c6513d.jpg)

<details>
<summary>natural_image</summary>

Microscopic view of granular material with 20 μm scale bar, showing irregular particle structures (no text or symbols)
</details>

![](images/d103fa33f10d5ba4424fd6b50606fdf23a1eaa0fcad931b20659f6bb54d10410.jpg)

<details>
<summary>natural_image</summary>

Microscopic view of scattered rod-shaped particles with a 20 μm scale bar (no text or symbols beyond label)
</details>

![](images/97bdb64550aa2adeec023fdf9fc365b172b671a7aba53038957d62053e816de1.jpg)

<details>
<summary>natural_image</summary>

Microscopic view of cellular or particulate structures with a 20 μm scale bar (no text or symbols beyond label)
</details>

![](images/a4b1de207eef9759bd24b166802e73984d3261009d1cea1ff6455d78dc4237e6.jpg)

<details>
<summary>natural_image</summary>

Microscopic view of a material surface with irregular grain structures and a 20 μm scale bar (no text or symbols beyond label)
</details>

Fig. 7. SEM pictures of Fe–28Mn–9Al-1.2C-xCr low-density steel strips after annealing at $5 5 0 ~ ^ { \circ } \mathrm { C }$ for 5 h: (a) 0Cr, (b) 3Cr, (c) 6Cr, (d) 9Cr.

![](images/d6086dec7807cd0a153b5158f4f3526471f2cecf098972be77d189dc037fa206.jpg)

<details>
<summary>line</summary>

| Engineering strain (%) | 0Cr   | 3Cr   | 6Cr   | 9Cr   |
| ---------------------- | ----- | ----- | ----- | ----- |
| 0                      | 850   | 750   | 750   | 850   |
| 20                     | 900   | 850   | 850   | 1000  |
| 50                     | 900   | 850   | 900   | 900   |
</details>

![](images/85e3b7c4f3ac7a71a663755ef97089950f43795d97a42f8debcee995e920fed2.jpg)

<details>
<summary>line</summary>

| True strain (%) | 0Cr (True stress MPa) | 3Cr (True stress MPa) | 6Cr (True stress MPa) | 9Cr (True stress MPa) | Strain hardening rate (MPa) |
| --------------- | --------------------- | --------------------- | --------------------- | --------------------- | --------------------------- |
| 0.0             | 900                   | 1500                  | 2500                  | 3500                  | 4000                        |
| 0.1             | 1100                  | 2000                  | 3000                  | 4000                  | 3500                        |
| 0.2             | 1200                  | 2500                  | 3500                  | 4500                  | 3000                        |
| 0.3             | 1300                  | 3000                  | 4000                  | 5000                  | 2500                        |
| 0.4             | 1400                  | 3500                  | 4500                  | 5500                  | 2000                        |
</details>

Fig. 8. Tensile property of Fe–28Mn–9Al-1.2C-xCr annealed at 550 ◦C for 5 h: (a) Engineering stress strain curves, (b) True stress strain and strain hardening rate curves.

The dislocation density in Cr-containing strips may vary in the following steps. Under the same solidification condition, the residual stress of each strips caused by rapid cooling is similar [30]. Moreover, reduction of fraction/size of nano-scale κ-carbides increases the formation ability of dislocations under the same thermal stress caused by rapid cooling rate [32–36]. Higher strain hardening rate of Cr-containing strips also confirms higher formation ability of dislocations. Therefore, the dislocation density of Cr-containing strips is higher under the same solidification condition for 3Cr and 6Cr strips. The addition of 9 wt. % Cr further improves the solid solubility of C and inhibits the precipitation of κ-carbides, while the precipitation of Cr23C6 in the 9Cr sample reduce the formation of dislocations [33,36], leading to reduction of dislocations in austenite.

# 3.2. Microstructures and mechanical properties of the strips after annealing

The constituent phase of Fe–28Mn–9Al-1.2C-xCr strips after annealing at $5 5 0 ~ ^ { \circ } \mathrm { C }$ for 5 h are still austenite and ferrite, as shown in Fig. 6 and Fig. 7. The XRD result in Fig. 6 displays that the diffraction peak (111) of κ-carbides at $4 1 . 4 ^ { \circ }$ obviously appears in annealed 0Cr strip, suggesting that annealing at $5 5 0 ~ ^ { \circ } \mathrm { C }$ for 5 h promotes the precipitation of κ-carbides. However, this diffraction peak is still not observed in Cr-containing annealed strips, so Cr addition also suppresses the precipitation of κ-carbides even after annealing. As shown in Fig. 7 (a), the grain boundaries and dendritic structure of annealed 0Cr strip are clearly observed, while the grain boundary could not be observed in Crcontaining strips under the same conditions, indicating the addition of Cr improves corrosion resistance of steel strips as reported in the research of Tsay and Tuan [20,22,23]. Compared with the as-cast strips,

![](images/9bb2e924605269705f8ce07444af93ff8fca6d959d940430cec1b148b4c4261f.jpg)

<details>
<summary>text_image</summary>

(a)
(020) (220)
(100) (000) (200)
(110) (010)
[001]γ+[001]κ
Dislocation
500 nm
</details>

![](images/333dbbb907eac9218d247b9541e30eb57c1b38a8e692dd8b066b070e826c3e17.jpg)

<details>
<summary>text_image</summary>

(b)
(111)
(000)
(111)
(200)
[011]7
Dislocation
500 nm
</details>

![](images/50b6b5eeda3b00ae6a77960df928e6a5dbfd4a3dea2fad7a4677956ce7c2f926.jpg)

<details>
<summary>text_image</summary>

(c)
(11̄1)
(311)
(000)
(220)
(11̄1)
[11̄2]T+[11̄2]K
Dislocation
500 nm
</details>

![](images/5a855493ff0187873a1b8500f6eca1c0f078c154fbed695d77a2057f2514af75.jpg)

<details>
<summary>text_image</summary>

(d)
(010)
(110)
(100)
(000)
[001]γ
Dislocation
500 nm
</details>

![](images/860e409df485e62727040aa07a34d5a9402cb7176faef73f35b44d0d84d5a0d3.jpg)

<details>
<summary>text_image</summary>

(e)
κ-carbides
200 nm
(010)κ
</details>

![](images/8f2051a142d7b7c8856414469b1dd5f49a951f76b3082d0bab4a65e952b14291.jpg)

<details>
<summary>text_image</summary>

(f)
(131)
(311)
(220)
(000)
[114]Cr23C6
Cr23C6
500 nm
</details>

Fig. 9. TEM images of austenite in Fe–28Mn–9Al-1.2C-xCr annealing at 550 ◦C for 5 h: (a) BF image of 0Cr strip and corresponding SADP, (b) BF image of 3Cr strip and corresponding SADP, (c) BF image of 6Cr strip and corresponding SADP, (d) BF image of 9Cr strip and corresponding SADP, (e) DF image of 0Cr strip along $( 0 1 0 ) _ { \mathrm { { s } } } , ( \mathrm { { f } ) }$ DF image of 9Cr strip along $\overline { { 1 } } 4 4 ) _ { \mathrm { C r 2 3 C 6 } }$ and corresponding SADP.

![](images/c02a7aa65da392f782fbae40010ddd0d1dceb1485b46312513278d42b1493aa6.jpg)

<details>
<summary>text_image</summary>

(a)
(200) (220)
(110)
(000) (020)
[001]δ+[001]DO3
δ+DO3
500 nm
</details>

![](images/28767deaedcd910417d2a8617eb332e81ceef3880891c2a9f0f7d5534f667f1e.jpg)

<details>
<summary>text_image</summary>

(b)
(211)
(200)
(011)
(000)
(111)
(200)
(111)
|011|δ+|011|DO3
δ+DO3
500 nm
</details>

![](images/c8f419eaa7a803306ece3979dc61fff7153adc00f07001ee63cd8b1fbf6ecd0b.jpg)

<details>
<summary>text_image</summary>

(c)
(211)
(200)
(000)
(011)
(111)
(200)
(111)
[011]δ+[011]DO3
δ+DO3
500 nm
</details>

![](images/6e3522e11fbde567c51b56bec5d376c08cfc7cadb1316271e5aa8e61e735de5b.jpg)

<details>
<summary>text_image</summary>

(d)
δ+DO3
500 nm
(200)
(211)
(111)
(000)
(011)
(111)
(200)
[011]δ+[011]DO3
</details>

Fig. 10. TEM images of ferrite in Fe–28Mn–9Al-1.2C-xCr annealing at $5 5 0 ^ { \circ } \mathrm { C }$ for 5 h: (a) DF image of 0Cr strip along $( 1 \overline { { 1 } } 0 ) _ { \delta }$ and corresponding SADP, (b) DF image of 3Cr strip along $( 1 \overline { { 1 0 } } ) _ { \delta }$ and corresponding SADP, (c) DF image of 6Cr strip along $( 2 0 0 ) _ { \mathrm { D O 3 } }$ and corresponding SADP, (d) DF image of 9Cr strip along $( 2 0 0 ) _ { \mathrm { D O 3 } }$ and corresponding SADP.

the size and fraction of ferrite in annealed strips almost remain the same.

Fig. 8 (a) is the engineering stress strain curves of annealed Fe–28Mn–9Al-1.2C-xCr strips. It can be found that annealing at $5 5 0 ~ ^ { \circ } \mathrm { C }$ for 5 h significantly enhances yield strength of all the strips, while Cr addition reduces the increment of yield strength. After annealing, the total elongation of 0Cr strip obviously reduces but that of 6Cr strip clearly increases. An observed unusual phenomenon is that with an increase of Cr content, the total elongation of as-cast strips gradually decreases, while that of annealed strips gradually increases except of the strip containing 9 wt% Cr. The detailed value about tensile properties of the annealed strips are shown in Table 1 as mentioned above.

The true stress-strain and strain hardening rate curves of annealed strips are shown in Fig. 8 (b), which also indicates that the strain hardening rate is higher with an increase of Cr content in the annealed strips. Compared with as-cast strips, the strain hardening rate of all annealed strips except 9Cr strip clearly decreases. The reduction in the strain hardening rate of annealed 3Cr strip is the largest about 500 MPa.

To correlate the microstructure with the mechanical properties of annealed strips, TEM was conducted on annealed Fe–28Mn–9Al-1.2CxCr strips, and the results of TEM are shown in Fig. 9 for austenite and Fig. 10 for ferrite.

After annealing at $5 5 0 ^ { \circ } \mathrm { C }$ for 5 h, there are still clear superlattices of κ-carbides in austenite matrix of 0Cr strip, and its intensity increases obviously as shown in Fig. 9 (a). The superlattices of κ-carbides in SADP of annealed 3Cr and 6Cr strips are still very weak, as shown in ${ \mathrm { F i g . ~ } } 9 \left( { \mathrm { b } } , \right.$ c). No superlattice of κ-carbides in SADP is found, and only Cr C carbides with a width of about 200 nm are observed in annealed 9Cr strip, as shown in Fig. 9 (f). The dislocation density in austenite matrix of annealed Cr-containing strips is obviously reduced, compared with those in as-cast Cr-containing strips, while it is still higher than that of annealed 0Cr strip. After annealing at $5 5 0 ~ ^ { \circ } \mathrm { C }$ for 5 h, the superlattice belonging to DO3 phase appears in all annealed strips, including 0Cr and 3Cr, as shown in Fig. 10.

TEM and XRD results indicate that the annealing treatment increases κ-carbides volume fraction and decreases dislocation density. Thus, the increase of yield strength should be attributed to the increase of κ-carbides in the strips. The increase of κ-carbides can reduce plasticity, so the total elongation of Cr-free strip clearly decreases due to the presence of κ-carbide precipitation. While less precipitation of κ-carbides and reduced dislocation density are presented in 3Cr and 6Cr strips, yielding small increments in yield strength and elongation. The precipitation of nano-scale κ-carbides leads to lower strain hardening rate due to glide plane softening effect [4,17,32]. The content of κ-carbides is also confirmed by the strain hardening rate of annealed strips. The appearance of $\mathrm { C r } _ { 2 3 } \mathrm { C } _ { 6 }$ carbide particles at grain boundary is the main reason for the poor ductility and high strain hardening rate of as-cast and annealed 9Cr strips.

![](images/b5ad308911cba19cb27735af742aa4b5e8ae0fe3eea992a2e77a4bf8e8a6383a.jpg)

<details>
<summary>line</summary>

| Engineering strain (%) | As-cast | 550°C1h | 550°C5h | 550°C9h |
| ---------------------- | ------- | ------- | ------- | ------- |
| 0                      | 0       | 0       | 0       | 0       |
| 10                     | 600     | 800     | 820     | 830     |
| 20                     | 750     | 850     | 860     | 870     |
| 30                     | 850     | 900     | 910     | 920     |
| 40                     | 900     | 920     | 930     | 940     |
| 50                     | 920     | 930     | 940     | 950     |
</details>

![](images/13f138cc8d47340172b83662b5a622cdf4dc377000926afb9e97b34847c364e4.jpg)

<details>
<summary>text_image</summary>

(b)
Dislocation
500nm
</details>

![](images/b8646a2cc1eba7c02bbd3ba5cc2a5683b901836456f92813307c09852ddc4dfb.jpg)

<details>
<summary>text_image</summary>

(c)
Dislocation
500 nm
</details>

![](images/0355742aabd540c920a1c9c5014b434be8aca7d5aada733065975ed5132cc48d.jpg)

<details>
<summary>text_image</summary>

(d)
Dislocation
100nm
</details>

Fig. 11. Engineering stress strain curves and TEM images of austenite in Fe–28Mn–9Al-1.2C–3Cr annealing at 550 ◦C for different time: (a) Engineering stress strain curves; (b) BF image of 1 h specimens; (c) BF image of 5 h specimens; (d) BF image of 9 h specimens.

To confirm the reason for improvement in plasticity of annealed Crcontaining strips, the mechanical properties and microstructures of 3Cr strips were examined after different annealing time at $5 5 0 ^ { \circ } \mathrm { C } .$ . As shown in Fig. 11 (a), the plasticity of 3Cr strip increases gradually with an increase of annealing time, but the yield strength do not change significantly after 1 h annealing. By observing TEM images, it is found that the dislocation density gradually decreases with increasing the annealing time, as shown in Fig. 11(b), (c) and (d), respectively. The increase of yield strength is resulted from precipitation of nano-scale κ-carbides. The evolution of properties and microstructures as increasing of annealing time at $5 5 0 ~ ^ { \circ } \mathrm { C }$ indicates that κ-carbides are mainly precipitated in the first hour of annealing treatment, while the recovery needs longer time. So to improve the plasticity, the annealing time should be prolonged to reduce dislocation density at this annealing temperature, while longer annealing time may coarsen κ-carbides [34]. The anneal time should be further optimized to achieve a balance between the coarsening of κ-carbides and reduction of dislocation density.

# 4. Discussion

As mentioned above, Cr addition can reduce the precipitation of κ-carbides in as-cast and annealed strips, which is consistent with the previous results [17]. The reason is that addition of Cr can expand the solid solubility of Al and C in the Fe–Mn–Al–C steel [35,36], and reduce the driving force of the formation of κ-carbide. Therefore, the higher the Cr content is, the less the κ-carbide precipitates. In this work, it is found that $\mathrm { C r _ { 2 3 } C _ { 6 } }$ carbides are generated when the Cr content reaches to 9 wt %. On the other hand, there are some dislocations in near-rapidly solidified strips, because rapid cooling rate inevitably leads to thermal stress during near-rapid solidification process, which results in the formation of dislocations [27,28,37], and more dislocations form in Cr-containing as-cast strips [38–41].

In this work, slip bands in austenite are observed during deformation of the strips, thus we mainly examin the slip bands of 0Cr and 6Cr strips after tensile fracture. Fig. 12(a) and (c) are TEM images of the microstructure in as-cast 0Cr and 6Cr strips after tensile fracture. Average spacing between slip bands is \~90 nm and \~80 nm in as-cast 0Cr and 6Cr strips, respectively. For Fe–Mn–Al–C low-density steel, average spacing between slip bands has a dependence to deformation behavior. The narrowed average spacing between slip bands usually suggests higher strain hardening $[ 3 2 , 4 2 , 4 3 ]$ , which is in a good agreement with our results. The narrowed average spacing between slip bands usually causes higher elongation after tensile fracture, which is not consistent with our work, because 0Cr strip with larger average spacing has higher elongation than that of 6Cr strip. From the TEM images shown in Fig. 4, there are more dislocations in austenite of as-cast 6Cr strip before stretching than that of 0Cr strip, which should be one of the reasons for low elongation of 6Cr strip. On the other hand, if a κ-carbide is sheared by a dislocation, the following dislocations can easily cut through the sheared κ-carbides rather than non-sheared κ-carbides [4,44]. As a result, slip spacing is relatively wide by the localization of the shearing due to higher obstructive of larger κ-carbides for dislocations in 0Cr strip. In the as-cast 6Cr strip, because of the smaller and less κ-carbides which are relatively easy to cut through, multi-directional shearing occur, leading to a narrow slip band spacing.

![](images/37c4864885f2c04a6f42876294a6a771a3b591e4bc9914508c8bea66e4916a11.jpg)

<details>
<summary>text_image</summary>

(a)
~90nm
