Repository: RiverYanggg/SteelDig_multimodal

# Evaluation Framework

这个目录实现当前的结构化抽取评估流程。它比较两套 `text_extraction.json`，数据来自 `outputs_exp/` 下各模型的抽取结果目录。

当前 `outputs_exp/` 中可用的模型目录示例：`deepseek`、`doubao`、`kimi`（以实际存在的子目录为准）。

- 真值（truth）：`outputs_exp/<truth_model>/<paper_id>/final/text_extraction.json`
- 预测（pred）：`outputs_exp/<pred_model>/<paper_id>/final/text_extraction.json`

通过 `--truth` 与 `--pred` 可任意指定哪套模型作为真值、哪套作为预测。例如 `--truth doubao --pred deepseek` 表示以 doubao 为真值、以 deepseek 为预测进行评估。

当前评估的核心原则是：

- 论文级配对由目录名决定，例如 `A0`、`A1`。
- 先做对象对齐，尤其是 `alloy/process/sample`。
- 对齐后由代码展开同一个 canonical object 下的同一个字段。
- 代码先做确定性判断；只有语义不确定的同字段值才交给 LLM judge。
- LLM judge 只输出 `true/false`，不负责计算指标。
- Precision/Recall/F1 全部由代码根据最终字段匹配结果计算。

---

File: evaluation_json2json/outputs_exp/kimi/A18/preprocess/cleaned_input.md (part 1 of 2)
# Effect of alloying content on microstructure and mechanical properties of Fe–Mn–Al–C low-density steels

![](images/64c8780607e9a975ad7a2ed57fa745639a1a3d6fb806360d824daf7fdeff7a16.jpg)

Hui Wang a , Cunyu Wang a , Jianxiong Liang a , Andy Godfrey b,\*\*, Yuhui Wang c ,\*\*\* , Yuqing Weng a , Wenquan Cao a,\*

a Special Steel Department, Central Iron and Steel Research Institute (CISRI), Beijing, 100081, China
b Laboratory of Advanced Materials (MOE), School of Materials Science and Engineering, University of Tsinghua, Beijing, 100084, China
c National Engineering Research Center for Equipment and Technology of Cold Strip Rolling, Yanshan University, Qinhuangdao, 066004, China

# A R T I C L E I N F O

Keywords:

Low density steel

Alloying effects

Mechanical property

Impact toughness

κ-carbides

# A B S T R A C T

A series of low-density steels with alloying contents of C from 0.6 to 1.5%, Mn from 20 to 35%, and Al from 6.0 to 12.0% were fabricated in the laboratory. The microstructure, density and mechanical properties of the resulting steels were examined to explore the effects of varying alloy content. The results reveal a significant influence of alloy content on the microstructure of the low-density steels after solution processing in terms of ferrite phase fraction, grain size, and κ-carbide size. It was found that the dependence of alloy density on the C, Mn, and Al content can be formulated ρ = 8.1–0.102C-0.10Al-0.01Mn g/cm3 (with the alloy content given as mass%). Both the yield strength and the work hardening rate varied significantly with alloying content, where the yield strength decreased with increasing Mn content, and increased with increasing Al and C content. The impact toughness of the low-density steels was found also to be strongly affected by the alloying content, showing Charpy impact toughness lower than 10 J for C content above 1.2%, for Mn content below 25%, and for Al content above 10%. The effects of alloy content on the mechanical properties are attributed to differences in the precipitation and coarsening of κ-carbides during the solution treatment process.

# 1. Introduction

FeMnAlC steels are characterized by excellent comprehensive mechanical properties combined with good weight-reduction potential, and as such have received extensive attention for use in automotive applications [1–4]. The low density of FeMnAlC steels originates from the lattice expansion and light elements addition, such as the element of C and Al. Chen and Kim et al. [4,5] reported that every 1% decrease in Al, C, and Mn content leads to a decrease in alloy density by 0.101 g/cm3 , 0.41 g/cm3 , and 0.0085 g/cm3 , respectively. However, the densities calculated by Chen et al. [4] are lower than those reported elsewhere [6–8]. As such, no accurate formula currently exists for the calculation of density as a function of alloying content in FeMnAlC steels, mainly due to a lack of systematic experimental research on the effect of alloying additions on density. At the same time, it is recognized that addition of alloying elements such as C, Mn, and Al has a significant influence on mechanical properties [1,9,10]. This strengthening arises from several origins. One possibility, in particular for additions of Al and C, is through solid solution strengthening [11]. Some studies have shown that the yield strength can be increased by 30\~40 MPa for every 0.1% of added C [12].

The addition of alloying elements may also significantly affect the microstructure and phase composition of FeMnAlC steels, as well as promote the precipitation of new second phases [10,13]. For instance, κ-carbides can exist over a wide range of temperatures, and can significantly affect the mechanical properties of FeMnAlC steels [4]. The precipitation of κ-carbides originates mainly from spinodal decomposition and ordering of C and Al in the austenite phase [14,15]. In general, alloying elements affect both austenite stability and the driving force for amplitude modulation decomposition, which, in turn, influence the precipitation of κ-carbides [16]. The specific size and spatial distribution of the κ-carbides determines their impact on overall mechanical properties. Based on the location of the precipitation, κ-carbides can be loosely divided into intragranular κ-carbides and intergranular κ-carbides [16,17]. In general, intergranular κ-carbides adversely affect mechanical properties, while the influence of intragranular κ-carbides on mechanical properties is closely related to the size of the precipitates [4,18]. Finely dispersed and well-distributed intragranular κ-carbides in an austenite matrix are beneficial for mechanical properties, whereas intragranular κ-carbides of large size are typically not conducive to improvements in overall mechanical properties. Ma et al. [18] suggested that the addition of Mn may inhibit the formation of κ-carbides to a certain extent, while Al and C may promote the precipitation and growth of κ-carbides [19,20]. They related this phenomenon both to the stability of austenite and to the driving force for κ-carbide precipitation. As such, it is clear that alloying elements affect the precipitation of κ-carbides, and thereby offer a significant potential impact on the mechanical properties of FeMnAlC steels.

Despite the large number of studies dealing with the effect of alloying elements on microstructures and mechanical properties of FeMnAlC steels, most studies so far have been focused on tensile mechanical properties, while only a few studies deal with the effect on impact toughness of FeMnAlC steels. Moreover, there is still a lack of systematic experimental data to allow accurate and quantitative analysis to support alloy design of FeMnAlC steels.

Therefore, in the present work FeMnAlC steels with a wide range of alloy compositions have been designed, and the effects of these alloying elements on mechanical properties studied by changing the C, Mn, and Al content. A quantitative analysis of both the resulting microstructures and related mechanical properties under different alloy compositions has been carried out with a view to guiding the design of FeMnAlC steels with excellent performance.

# 2. Experimental

Low-density steels with C content varying from 0.6 to 1.5%, Mn content varying from 20 to 35%, and Al content varying from 6 to 12% were fabricated in the laboratory. Each steel composition was first melted in a high-frequency vacuum induction furnace with a 50 kg capacity, before being cast into an ingot with a diameter of 150 mm. The resulting ingots, covering a range of compositions, were homogenized at 1200 ◦C for 5 h, and then hot rolled into rods with a diameter of 16 mm, before being air-cooled to room temperature. The chemical compositions of the various steels are given in Table 1 along with experimental measurements of density as measured by the Archimedes drainage method [4]. As seen in Table 1, the density of the steels varies from 6.52 to 7.12 g/cm3 , covering a suitable range for experimental investigation of the effects of alloying content.

The resulting hot-rolled rods were solution-treated at temperatures of either 1050 ◦C–1100 ◦C for 2 h followed by water quenching. Tension tests were carried out on standard tensile specimens with gauge length of 25 mm and diameter of 5 mm, cut from the water-quenched steel samples with the tensile axis parallel to the rod axis. The stress-strain

Table 1 Chemical composition of FeMnAlC fabricated by vacuum induction melting method.

<table><tr><td></td><td>Steel</td><td>C</td><td>Mn</td><td>Al</td><td>Fe</td><td>Density (g/cm3)</td></tr><tr><td rowspan="4">Fe30Mn 11Al(x)C</td><td>C-0.6</td><td>0.63</td><td>30.10</td><td>11.11</td><td>Bal.</td><td>6.65</td></tr><tr><td>C-1.0</td><td>1.00</td><td>30.07</td><td>11.07</td><td>Bal.</td><td>6.60</td></tr><tr><td>C-1.2</td><td>1.20</td><td>29.99</td><td>11.08</td><td>Bal.</td><td>6.58</td></tr><tr><td>C-1.5</td><td>1.52</td><td>29.67</td><td>11.21</td><td>Bal.</td><td>6.56</td></tr><tr><td rowspan="4">Fe(x)Mn 11Al1C</td><td>Mn-20</td><td>1.01</td><td>19.09</td><td>10.87</td><td>Bal.</td><td>6.69</td></tr><tr><td>Mn-25</td><td>1.01</td><td>24.56</td><td>11.12</td><td>Bal.</td><td>6.63</td></tr><tr><td>Mn-30</td><td>1.00</td><td>30.07</td><td>11.07</td><td>Bal.</td><td>6.60</td></tr><tr><td>Mn-35</td><td>1.00</td><td>34.23</td><td>11.10</td><td>Bal.</td><td>6.53</td></tr><tr><td rowspan="5">Fe30Mn (x)Al1C</td><td>Al-6</td><td>0.99</td><td>29.48</td><td>5.98</td><td>Bal.</td><td>7.12</td></tr><tr><td>Al-8</td><td>0.98</td><td>30.22</td><td>8.08</td><td>Bal.</td><td>6.90</td></tr><tr><td>Al-10</td><td>1.01</td><td>30.22</td><td>10.13</td><td>Bal.</td><td>6.69</td></tr><tr><td>Al-11</td><td>1.00</td><td>30.07</td><td>11.07</td><td>Bal.</td><td>6.60</td></tr><tr><td>Al-12</td><td>1.02</td><td>30.47</td><td>12.04</td><td>Bal.</td><td>6.52</td></tr></table>

responses and corresponding strain hardening rates of the solutiontreated specimens were obtained from tensile tests carried out at an initial strain rate of $1 . 1 \times 1 0 ^ { - 3 } { s ^ { - 1 } }$ at ambient temperature using an MTS tensile machine. Samples for impact toughness measurements were cut from the solution-treated rods with the V-notch perpendicular to the rod axis. Charpy impact energies were measured using a MTS impact tester (500 J capacity) $\mathrm { a t } - 4 0 \ ^ { \circ } \mathrm { C } .$ . The geometries of the tensile and Charpy impact specimens are shown in Fig. 1. Two solution-treated specimens are tested, and the data is the average value of two specimens.

The microstructures of low-density steel samples after solution treatment were examined using an electron back-scattered diffraction (EBSD) system attached to a field emission gun scanning electron microscope (SEM, FEI Quanta 650, Thermo Fisher Scientific, Hillsboro, OR, USA). All samples were examined at an operating voltage of 20 kV and a step size of 0.5 μm. Specimens for EBSD observations were mechanically ground to a flat surface and then electro-polished in 7% Nital solution at room temperature. Average grain sizes were determined from the EBSD data using a linear intercept method, based on a boundary misorientation angle definition of 15◦, using the Channel 5 post-processing software.

To examine κ-carbide precipitation, the microstructures of the solution-treated samples were investigated in a transmission electron microscope (TEM, Tecnai G2 F20 S-TWIN, Thermo Fisher Scientific, Hillsboro, OR, USA) operated at voltage of 200 kV. Thin foils used for TEM analysis were prepared using twin-jet electro-polishing in a mixture of 10% perchloric acid and 90% ethanol at a voltage of 20 V and temperature ${ \mathrm { ~ o f ~ } } - 2 0 { \mathrm { ~ } } ^ { \circ } { \mathrm { C } }$ .

# 3. Results

# 3.1. Mechanical properties and fracture behavior

Room temperature engineering stress-strain curves of the various steels after 2 h solution-treatment at 1050 ◦C are shown in Fig. 2(a–c). It is clear that despite the similar heat treatment the engineering stressstrain curves are significantly influenced by the variations in alloy content.

As shown in Fig. 2(a), a strong increase in yield strength from 542 MPa to 1125 MPa is observed as the carbon content is increased from x = 0.6%–1.5% in a Fe30Mn11Al(x)C steel. This strength increase is, however, accompanied by a significant decrease in tensile elongation from \~60% to \~20%, reflected also in a transition from work hardening to work softening. The highest work-hardening rate was found for the steel containing a carbon content of 0.6%, while rapid work softening occurred in the steel with a carbon content of 1.5%.

In contrast, a decrease in yield strength, from 896 MPa to 401 MPa, was observed as the Mn content was increased from x = 20%–35% in a Fe(x)Mn11Al1C steel, Fig. 2(b). This decrease in yield strength was accompanied by an increase in total elongation, from 28.5% to 60%, and by an increase in work hardening rate. The variation in mechanical properties with varying Al content was similar to that for variation in C content. Specifically, the yield strength increased from 433 MPa to 846 MPa as the Al content was raised from 6% to 12% in a Fe30Mn(x)Al1C steel (Fig. 2(c)), while the elongation decreased from \~75% to \~40%.

To reveal the influence of solution temperature on mechanical properties, specimens with different Al content were also solution treated at 1100 ◦C for 2 h, again followed by water quenching. As shown in Fig. 2 (d), there is a slight decrease in yield strength with increasing solution treatment temperature comparing with that shown in Fig. 2(c), which may be attributed to an increase of grain size with increasing solution treatment temperature.

In addition to the effects of alloying on yield strength, tensile strength and ductility, the impact toughness of the low-density steel specimens was also studied. As listed in Table 2, the highest impact toughness was 354 J (for the Fe30Mn6Al1C steel), and the lowest value of 1.5 J was recorded for the Fe30Mn11Al1⋅5C steel. From inspection of the values it is seen that lower C and Al content, and higher Mn content, leads to improved impact toughness, conducive to designing low-density steels with superior combinations of strength, ductility, and impact toughness.

（a)
![](images/a31eebed58d0916a76b190d173600916c4bfec605e1dde3b11a4c9d07a77f3c6.jpg)

<details>
<summary>text_image</summary>

60°
1
R5
Ø5
13
30
65
M12
</details>

(b)
![](images/2fdb1c15265fa5f8c2b81e46e284ed26afbddffb2a840763bf0b7ca532f34a35.jpg)

<details>
<summary>text_image</summary>

55
10
10
</details>

Fig. 1. Geometries of the tensile and Charpy Specimen impact specimens: (a) the tensile specimen, (b) the Charpy impact specimen.

![](images/cb409a53265eff829b6ab771000031fc8fb6a5b710763592b1a1a2b74f6726f4.jpg)

<details>
<summary>line</summary>

| ε_E, Engineering strain, % | σ_E, Engineering stress, MPa (0.6C) | σ_E, Engineering stress, MPa (1.0C) | σ_E, Engineering stress, MPa (1.2C) | σ_E, Engineering stress, MPa (1.5C) |
| -------------------------- | ----------------------------------- | ----------------------------------- | ----------------------------------- | ----------------------------------- |
| 0                          | 600                                 | 700                                 | 900                                 | 1200                                |
| 20                         | 800                                 | 850                                 | 950                                 | 1200                                |
| 40                         | 900                                 | 900                                 | 950                                 | 1150                                |
| 60                         | 850                                 | 800                                 | 850                                 | 1100                                |
| 80                         | 600                                 | 600                                 | 600                                 | 600                                 |
</details>

![](images/be3a37c68e1a9bcb22fecbf746ac4bba3045a8f9690b1e643c1e11a6ab6164f2.jpg)

<details>
<summary>line</summary>

| ε_E, Engineering strain, % | σ_E, Engineering stress, MPa (20Mn) | σ_E, Engineering stress, MPa (25Mn) | σ_E, Engineering stress, MPa (30Mn) | σ_E, Engineering stress, MPa (34Mn) |
| -------------------------- | ----------------------------------- | ----------------------------------- | ----------------------------------- | ----------------------------------- |
| 0                          | 900                                 | 900                                 | 700                                 | 300                                 |
| 20                         | 1000                                | 950                                 | 750                                 | 600                                 |
| 40                         | 950                                 | 900                                 | 800                                 | 700                                 |
| 60                         | 850                                 | 850                                 | 850                                 | 850                                 |
| 80                         | 800                                 | 800                                 | 800                                 | 600                                 |
</details>

Fig. 2. Stress-strain curves of low-density steels alloyed with different $\mathbf { C } , \mathbf { M } \mathbf { n } ,$ and Al contents after solution treatment: (a–c) solution treatment at $1 0 5 0 ~ ^ { \circ } \mathrm { C }$ for 2 h showing the effect of variation in C content (a), Mn content (b) and Al content (c); (d) effects of variation in Al content after solution treatment at $1 1 0 0 ~ ^ { \circ } \mathrm { C }$ for 2 h. In Fig. 1(a), the arrows illustrate determination of the engineering fracture stress $\sigma _ { E F } .$ . Note that the stress-strain jumps after yielding are caused by removal of the extensometer (to allow tests to continue to high plastic strain) and do not affect the mechanical property measurements and work hardening rate calculations.

![](images/61453ab5fc554f1a2b015dc7315d2460579dedf010f816c877b14de654eec491.jpg)

<details>
<summary>line</summary>

| ε_E, Engineering strain, % | 6Al   | 8Al   | 10Al  | 11Al  | 12Al  |
| -------------------------- | ----- | ----- | ----- | ----- | ----- |
| 0                          | 400   | 500   | 600   | 700   | 900   |
| 20                         | 600   | 650   | 700   | 800   | 900   |
| 40                         | 700   | 750   | 800   | 850   | 900   |
| 60                         | 800   | 850   | 850   | 850   | 850   |
| 80                         | 850   | 850   | 850   | 600   | 850   |
</details>

![](images/282032f4da62dd2cd3d656649283c9b0ad8706b3dff9a4073584908a31d91ad8.jpg)

<details>
<summary>line</summary>

| ε_E, Engineering strain, % | σ_E, Engineering stress, MPa (6Al) | σ_E, Engineering stress, MPa (8Al) | σ_E, Engineering stress, MPa (10Al) | σ_E, Engineering stress, MPa (11Al) | σ_E, Engineering stress, MPa (12Al) |
| --------------------------- | ---------------------------------- | ---------------------------------- | ------------------------------------ | ------------------------------------ | ------------------------------------ |
| 0                           | 350                                | 400                                | 550                                  | 650                                  | 900                                  |
| 20                          | 600                                | 650                                | 700                                  | 750                                  | 900                                  |
| 40                          | 700                                | 750                                | 800                                  | 850                                  | 900                                  |
| 60                          | 800                                | 850                                | 850                                  | 850                                  | 850                                  |
| 80                          | 750                                | 800                                | 800                                  | 800                                  | 750                                  |
| 100                         | 600                                | 650                                | 600                                  | 650                                  | 600                                  |
</details>

Table 2 Mechanical properties of the various low density steel compositions after solution-treatment at $1 0 5 0 ~ ^ { \circ } \mathrm { C }$ for 2 h.

<table><tr><td></td><td>Steel</td><td>UTS/MPa</td><td>YS/MPa</td><td>UE/%</td><td>A/%</td><td> $\text{Akv-40/J}$ </td><td> $\text{UTS/MPa}^{\text{a}}$ </td><td> $\text{FRS/MPa}^{\text{a}}$ </td></tr><tr><td rowspan="4">Fe30Mn 11Al(x)C</td><td>C-0.6</td><td>881 ± 1</td><td>542 ± 3</td><td>59 ± 0.4</td><td>74.0 ± 0</td><td>54.7 ± 5.2</td><td>1330</td><td>2115</td></tr><tr><td>C-1.0</td><td>850 ± 4</td><td>688 ± 2</td><td>62 ± 1.3</td><td>70.5 ± 1</td><td>98.0 ± 7.1</td><td>1343</td><td>2095</td></tr><tr><td>C-1.2</td><td>1017 ± 4</td><td>936 ± 1</td><td>37 ± 2.1</td><td>65.5 ± 4</td><td>2.5 ± 0.2</td><td>1270</td><td>2226</td></tr><tr><td>C-1.5</td><td>1191 ± 1</td><td>1125 ± 1</td><td>22 ± 1.1</td><td>44.0 ± 1</td><td>1.5 ± 0.2</td><td>1343</td><td>1875</td></tr><tr><td rowspan="4">Fe(x)Mn 11Al1C</td><td>Mn-20</td><td>1028 ± 4</td><td>896 ± 4</td><td>28.5 ± 0.4</td><td>66.0 ± 0</td><td>4.0 ± 2.1</td><td>1216</td><td>2247</td></tr><tr><td>Mn-25</td><td>935 ± 6</td><td>817 ± 8</td><td>50 ± 2.1</td><td>69.0 ± 1</td><td>9.6 ± 3.1</td><td>1321</td><td>2083</td></tr><tr><td>Mn-30</td><td>850 ± 4</td><td>688 ± 2</td><td>62 ± 1.3</td><td>70.5 ± 1</td><td>98.0 ± 7.1</td><td>1343</td><td>2095</td></tr><tr><td>Mn-35</td><td>849 ± 1</td><td>401 ± 5</td><td>60 ± 0.4</td><td>75.0 ± 1</td><td>19.3 ± 2.1</td><td>1313</td><td>2200</td></tr><tr><td rowspan="5">Fe30Mn (x)Al1C</td><td>Al-6</td><td>852 ± 1</td><td>433 ± 5</td><td>72 ± 0</td><td>73.5 ± 1</td><td>354 ± 16</td><td>1410</td><td>2113</td></tr><tr><td>Al-8</td><td>826 ± 2</td><td>548 ± 4</td><td>74 ± 1.1</td><td>74.0 ± 1</td><td>294 ± 11</td><td>1370</td><td>2154</td></tr><tr><td>Al-10</td><td>830 ± 0</td><td>642 ± 2</td><td>72 ± 2.8</td><td>73.5 ± 1</td><td>237 ± 5</td><td>1370</td><td>2189</td></tr><tr><td>Al-11</td><td>850 ± 4</td><td>688 ± 2</td><td>62 ± 1.3</td><td>70.5 ± 1</td><td>98.0 ± 7.1</td><td>1343</td><td>2095</td></tr><tr><td>Al-12</td><td>967 ± 2</td><td>846 ± 3</td><td>45 ± 1.1</td><td>66.5 ± 1</td><td>3.8 ± 0.1</td><td>1309</td><td>2203</td></tr></table>

a Note that $\sigma _ { T S }$ corresponds to the maximum true stress, just before the onset of necking during tensile testing, and represents the point of crack nucleation during tensile deformation. In contrast, σFS represents the fracture strength, and represents the highest local strength during tensile deformation.

The effects of alloying content on the both ultimate true strength (σTS) and fracture strength $\left( \sigma _ { F S } \right)$ were evaluated according to Eqns. (1) and (2):

$$
\sigma_ {T S} = \sigma_ {U T S} (1 + U E), \tag {1}
$$

$$
\sigma_ {F S} = \sigma_ {E F} / (1 - A), \tag {2}
$$

where $\sigma _ { U T S }$ is the ultimate tensile strength, UE refers to the uniform elongation, $\sigma _ { E F }$ is the engineering fracture stress (measured at the sample-breakage point in the engineering stress-strain curves, as illustrated by arrows in Fig. 1(a)), and where A denotes the maximum area reduction, as measured from the tensile specimens after failure.

As shown in Table 2, both the $\sigma _ { T S }$ and $\sigma _ { F S }$ did not vary significantly with alloying content, with mean values of around 1350 MPa for the UTS and 2150 MPa for the $\sigma _ { F S } .$ . In contrast, the yield strength, tensile strength, and ductility all varied significantly with alloying content, thereby requiring further discussion.

# 3.2. Microstructural characterization by EBSD and TEM

The microstructures of the various low-density steels after solution treatment at 1050 ◦C for 2 h followed by water quenching were investigated by EBSD to determine both the phase distribution and grain size as a function of C, Mn, and Al alloying content. Additionally, TEM investigations were carried out to characterize the variation in κ-carbide characteristics with alloying content.

EBSD maps showing phase distribution, together with grain and twin boundaries, for low-density Fe30Mn11Al(x)C steels with different carbon contents are shown in Fig. 3(a–d). Notably, for the Fe30Mn11Al0⋅6C steel both FCC austenite and BCC ferrite (about 30% by volume fraction) are present after solution treatment at 1050 ◦C for 2 h followed by water quenching (Fig. 3(a)). The average grain size of the ferrite phase is about 5.5 μm, which is slightly smaller than the average grain size of the austenite phase of 7.3 μm. For carbon contents of 1.0%C, 1.2%C, and 1.5%C (Fig. 3(b–d), respectively) only austenite is present in the microstructure, with a significantly coarser austenite grain size in each case compared to that in the 0.6%C two-phase microstructure. The smaller austenite grain size in the low-density steel with 0.6%C may be attributed to suppression of austenite grain coarsening by the ferrite phase [21]. The fractional twin boundary length, $f _ { \mathrm { T w } }$ (defined as the total twin boundary length divided by the total length of all boundaries with misorientation angle >15◦) decreases from close to 60% in the sample with 0.6%C to 50% in the sample with 1.5%C (Table 3).

The dark field images and inset selected area electron diffraction (SAED) patterns in Fig. 3(e–h) illustrate the size and distribution of carbides in the austenite phase for Fe30Mn11Al(x)C low-density steels alloyed with 0.6%C, 1.0%C, 1.2%C, and 1.5%C, respectively. The size of the carbides increases with carbon content, despite the solution

Table 3 Key microstructural parameters measured by EBSD and HRTEM for low density steels after solution-treatment.

<table><tr><td></td><td>Steel</td><td> $D_{FCC-G/T}$ (μm)</td><td> $f_{Tw}/%$ </td><td> $f_{Bcc}/%$ </td><td> $D_{Bcc}/um$ </td><td> $D_{K-carbides}/nm$ </td></tr><tr><td rowspan="4">Fe30Mn 11Al(x)C</td><td>C-0.6</td><td>7.3 ± 1.2</td><td>56.7</td><td>30</td><td>5.5 ± 1.4</td><td>1.0 ± 0.4</td></tr><tr><td>C-1.0</td><td>23.7 ± 1.3</td><td>53.9</td><td>-</td><td>-</td><td>3.0 ± 0.6</td></tr><tr><td>C-1.2</td><td>22.5 ± 1.4</td><td>51.8</td><td>-</td><td>-</td><td>20 ± 6</td></tr><tr><td>C-1.5</td><td>22.4 ± 1.4</td><td>50.2</td><td>-</td><td>-</td><td>50 ± 18</td></tr><tr><td rowspan="4">Fe(x)Mn11Al1C</td><td>Mn-20</td><td>9.9 ± 1.3</td><td>47.8</td><td>3.30</td><td>4.1 ± 0.7</td><td>18 ± 6</td></tr><tr><td>Mn-25</td><td>18.8 ± 1.3</td><td>52.6</td><td>0.65</td><td>4.5 ± 0.7</td><td>5.0 ± 2.1</td></tr><tr><td>Mn-30</td><td>23.7 ± 1.3</td><td>53.9</td><td>-</td><td>-</td><td>3.0 ± 0.6</td></tr><tr><td>Mn-35</td><td>33 ± 1.6</td><td>59.6</td><td>-</td><td>-</td><td>2.0 ± 1.1</td></tr><tr><td rowspan="5">Fe30Mn (x)Al1C</td><td>Al-6</td><td>34.2 ± 1.1</td><td>45.3</td><td>-</td><td>-</td><td> $0^a$ </td></tr><tr><td>Al-8</td><td>28.3 ± 12</td><td>50.3</td><td>-</td><td>-</td><td> $0^a$ </td></tr><tr><td>Al-10</td><td>29.7 ± 1.1</td><td>53.2</td><td>-</td><td>-</td><td>1.0 ± 0.4</td></tr><tr><td>Al-11</td><td>23.7 ± 1.3</td><td>53.9</td><td>-</td><td>-</td><td>3.0 ± 0.6</td></tr><tr><td>Al-12</td><td>12.6 ± 1.2</td><td>51.3</td><td>3.08</td><td>4.5 ± 0.9</td><td>15 ± 6</td></tr></table>

a The diameter of the carbides or the short-range ordering of Al and C are estimated to be very small based on the TEM investigations, and it is assumed that no hardening is obtained from these features. DFCC-G/T.

treatment at $1 0 5 0 ^ { \circ } \mathrm { C }$ for 2 h. In the sample with a carbon level of 0.6% (Fig. 2(e)) nano-sized κ-carbides, smaller than 1 nm in size, are precipitated in the austenite phase. The fine size of the κ-carbides, together with the influence of short-range ordering of C and Al in the austenite [4], results in very weak diffraction spots from the κ-carbides in the SAED patterns. The κ-carbides coarsen with increasing carbon content (Fig. 3(e-h)), with a corresponding increase in the intensity of the κ-carbide diffraction spots. The average diameter of the κ-carbides was measured as about 2.0 nm for the 1.0%C steel, 25 nm for the 1.2%C steel, and 80 nm for the 1.5%C steel. In each case the orientation relationship between κ-carbides and austenite (γ) was found to be (001)κ || (001)γ. A regular rectangular shape of the carbides can be clearly observed in the 1.5%C steel (Fig. 3(h)), meaning growth of κ-carbides took place with {011) as the growth plane, leading to confined growth and κ-carbide shape by the crystal orientation of the austenite matrix [22,23].

![](images/f12dbd7e5b42b8979b86c153cfb1fa7a07c2fda6ae98f5f525d2b4802e64f340.jpg)

<details>
<summary>natural_image</summary>

Microstructure image showing green and red grain patterns with a 200μm scale bar (no text or symbols beyond label)
</details>

![](images/be1e19abea18d718329a347dfff3ce15808f7df9442e198b5308154f4456e309.jpg)

<details>
<summary>natural_image</summary>

Microstructure image showing grain boundaries with red diagonal striations, scale bar 200μm (no text or symbols beyond label)
</details>

![](images/4cadca3ffe2a4de38df5c19a4e08f3aeca166fec6059bc6bbcedb993f72db6d3.jpg)

<details>
<summary>text_image</summary>

(e)
(020)T
(200)T
(010)K
(000) (100)K
20 nm
</details>

![](images/8ab7ccdc807f47ddcca98b3f18d362a1955d15ae0c9585e7b6413aeee454c37e.jpg)

<details>
<summary>text_image</summary>

(f)
(020)γ
(010)κ
(200)γ
(000)
(100)κ
2θ nm
</details>

![](images/3342804a2286dd40c9ee2ab6fa6b5e2d95b8643838aec1a2f7b7c1cde6aeddc6.jpg)

<details>
<summary>text_image</summary>

(c)
θ>15°
200µm
Twin bou
</details>

![](images/4f3c7e6323a6ec3ad628c80f705844d11cb3808ef2e7ea479c36862f5286d82a.jpg)

<details>
<summary>text_image</summary>

(d)
200µm
BCC phase
boundary
</details>

![](images/8dafcc0488891c1d9cd5b1d27a4a65c744f3a6125ddba590f520f2cd3029053d.jpg)

<details>
<summary>natural_image</summary>

Microscopic image showing scattered bright particles with scale bar indicating 100 nm (no text or symbols present)
</details>

![](images/c79ea50b3ad208d6c817efb619454396391f44a91b9135dc55888011f482dab4.jpg)

<details>
<summary>natural_image</summary>

Microscopic image of a textured surface with 100-nm scale bar, showing crystallographic planes (no text or symbols beyond labels)
</details>

Fig. 3. Microstructure of samples of Fe30Mn11Al(x)C with carbon content of x = 0.6%, 1.0%, 1.2%, and 1.5%: (a–d) EBSD maps showing grain and twin boundary (Σ3) arrangement, together with BCC phase fraction, for (a) 0.6%C, (b) 1.0%C, (c) 1.2%C, and (d) 1.5%C; (e–h) dark field TEM images showing the κ phase for (e) 0.6%C, (f) 1.0%C, (g) 1.2%C, and (h) 1.5%C, in each case taken along [001]γ zone axis using one of the κ carbide diffraction spots shown in the inset SAED images.

The influence of Mn content on microstructure of Fe(x)Mn11Al1C low-density steels is shown in Fig. 4. Some ferrite is still present in the 20%Mn steel (Fig. 4(a)), with a ferrite grain size of about 4.1 μm and volume fraction of 3.3%. The austenite grain size and twin boundary fraction in this sample were estimated as about 9.9 μm and 62%, respectively, suggesting that even small amounts of ferrite phase can promote refinement of the austenite grain size. In the 25% Mn (Fig. 4(b)) sample the ferrite phase fraction decreases to 0.65%, with a similar ferrite grain size, estimated as about 4.5 μm, similar to that in the 20% Mn sample. The austenite grain size, however, increases to 18.8 μm. For the 30%Mn and 35%Mn samples (Fig. 4(c, d)) only a single austenite phase is present, with average grain sizes of about 23.7 μm (30%Mn) and 33 μm (35%Mn). The twin boundary fraction $( f _ { \mathrm { T w } } )$ in both samples was estimated as about 60%, indicating that this did not vary with coarsening of the grain size.

The microstructural characteristics of the κ-carbides in the Fe(x) Mn11Al1C low-density steel samples, as obtained by dark-field imaging in the TEM are shown in Fig. 4(e–h). The average κ-carbide size in the 20%Mn sample was estimated as about 18 nm, decreasing to 5 nm, 3 nm and 2 nm for Mn contents of 25%, 30% and 35%, respectively.

The effects of Al content on microstructure and κ-carbides in the Fe30Mn(x)Al1C low density steels, as characterized by EBSD and TEM observations, are illustrated in Fig. 5. For Al contents of 8–11% (Fig. 5(ac)) only a single austenite phase is present, while a small amount of ferrite phase, with a volume fraction of 3.1%, was observed in the lowdensity steel alloyed with 12%Al. The average grain sizes were estimated as about 28.3 μm, 29.7 μm, and 23.7 μm for the 8%, 10% and 11% Al steels, respectively. In contrast, the austenite grain size in the 12% Al steel (Fig. 5(d)) was significantly smaller (12.6 μm). Investigation of the 6% Al steel (not shown in Fig. 5) revealed a grain size of 33.4 μm.

No κ-carbides were observed in the Fe30Mn(x)Al1C low density steel with 8% Al (Fig. 5(e)). In contrast extensive κ-carbide formation was observed for Al contents of 10% and larger (Fig. 5(f-h)). The average κ-carbide diameters were estimated as about 1 nm, 1.5 nm and 15 nm for the steels with 10%, 11% and 12% Al, respectively, highlighting a strong dependence of precipitation on the Al content, in particular at the upper end of the values explored in the present work.

In the following, the evolution of the microstructure and the dependence of mechanical properties on the microstructure are analyzed with regard to the key microstructural parameters of grain size, phase volume fraction, and average carbide diameter. For convenience, the experimentally determined values for these parameters are summarized in Table 3.

# 4. Discussion

# 4.1. Quantitative examination of alloying effects on the microstructure and density of low-density steel

As shown in Table 3, the effects of the C, Mn, and Al alloy content on the microstructure can be summarized with regard to two aspects. The first relates to the ferrite phase volume fraction, and the second relates to precipitation of κ-carbides. As shown in Fig. 3(a–d) and Fig. 5(a–d)), the presence of the ferrite phase results in a significantly refinement in the average grain size of the austenite phase. This refinement is, however, not strongly affected by the volume fraction of ferrite phase, as evidenced by the observation that the average austenite grain size is around 7.3 μm in the 0.6%C steel (containing 30% ferrite), but only 9.9 μm in the 20%Mn steel (containing only 3.3% ferrite). In contrast, the average austenite grain size was significantly larger in ferrite-free compositions, e.g., 22.5 μm in the Fe30Mn11Al1⋅0C steel and 34.2 μm in Fe30Mn6Al1.0C. Thus, the chemical composition should be designed to ensure the presence of small amounts of ferrite phase to tune the grain size in low-density steels.

As shown in Fig. 3(e–h), Fig. 3(e,h) and Fig. 5(e–h), the κ-carbides are uniformly distributed in the austenite matrix. Their size, however, is significantly affected by the C, Mn, and Al alloying content, as shown in Fig. 6(a). In particular both the C and Al content strongly influence the

![](images/811ff2d5775e1be9fe974c07277cba522313a42104ceae3fa320c23e63b5fdc7.jpg)

<details>
<summary>natural_image</summary>

Microstructure image showing grain boundaries with red and green patterns, scale bar 200μm (no text or symbols)
</details>

![](images/f821c0fb990a2ef51af3f90940e4e2fbd8a58a7dd5835f1c6704869154f89997.jpg)

<details>
<summary>natural_image</summary>

Microstructure image showing grain boundaries with red and green striped patterns, scale bar 200μm (no text or symbols)
</details>

![](images/086a206a6dbd7cd745b08f2bc85996bc488a7ad871baa7255f8866387780b148.jpg)

<details>
<summary>natural_image</summary>

Microscopic image showing a granular surface texture with scattered bright spots, scale bar indicates 100 nm (no text or symbols present)
</details>

![](images/08be8b8487572867284a0e0ede3c443c052e4e96984427bc52fb7ee40a8a7390.jpg)

<details>
<summary>natural_image</summary>

Microscopic image showing scattered bright particles with a scale bar of 100 nm and an inset diffraction pattern (no text or symbols)
</details>

![](images/121d7f73012007214f7552b0f6034b6c59420b838ddd4ee49560f4fc418949b6.jpg)

<details>
<summary>text_image</summary>

(c)
θ>15°
200µm
Twin bou
</details>

![](images/2fc3fb1a701a1d1dfdc6e8c59d3b77df56d4c403e21e06a39a9c82b35577bedd.jpg)

<details>
<summary>text_image</summary>

(d)
BCC phase
200µm
boundary
</details>

![](images/895e59aa6a39e5398e5bbe913d4a6c8a47a15e2d606c4e1477c3363db8ad377c.jpg)

<details>
<summary>text_image</summary>

(g)
(020)T
(010)K
(200)T
(000)
(100)K
20 nm
</details>

![](images/80b64e5ea4c93cae859738a7bbba9de5c9be39fed50a9f8db10234162de79dbd.jpg)

<details>
<summary>text_image</summary>

(h)
(020)γ
(010)κ-□
(200)γ
(000)
(100)κ
20 nm
</details>

Fig. 4. Microstructure of samples of Fe(x)Mn11Al1C with Mn content of x = 20%, 25%, 30%, and 35%: (a–d) EBSD maps showing grain and twin boundary (Σ3) arrangement, together with BCC phase fraction, for (a) 20%Mn, (b) 25%Mn, (c) 30%Mn, and (d) 35%Mn; (e–h) dark field TEM images showing the κ phase for (e) 20%Mn, (f) 25%Mn, (g) 30%Mn, and (h) 35%Mn, taken in each case along [001]γ zone axis using one of the κ carbide diffraction spots shown in the inset SAED images.

![](images/c29e1c9d51543db42311dc2dd8f5003465d465cee35b316f98dc085b6e326982.jpg)

<details>
<summary>natural_image</summary>

Microstructure image showing polygonal grains with red striations, scale bar 200μm (no text or symbols)
</details>

![](images/02f0692ce6eec200941becbc7d382b5afaa2f6fde162070dfa76fd5d3692faa2.jpg)

<details>
<summary>natural_image</summary>

Microstructure image showing polygonal grains with red diagonal striations, scale bar 200μm (no text or symbols)
</details>

![](images/7058f0e6bf40330212e3d438d75af33f1227fe534fdb30a9201a8d009984d912.jpg)

<details>
<summary>natural_image</summary>

Microscopic image showing a textured surface with a 20 nm scale bar and an inset diffraction pattern labeled (020)γ, (200)γ, (000), with no readable text or symbols beyond the scale.
</details>

![](images/7d661cb41aaa9ddf4b56646a621b58bade9cc0657e6bb4c99e1a7627017f51ea.jpg)

<details>
<summary>text_image</summary>

(f)
(020)T
(200)T
(010)K
(000)(100)K
20-nm
</details>

![](images/38072f33d311472c974706ff60dbdc20c3cd7f3501a5e1151390de0e57ad1376.jpg)

<details>
<summary>text_image</summary>

(c)
θ>15°
200µm
Twin bous
</details>

![](images/3e6e2f4bfd09c4d88ac0d5b821137d6e5b36005ce674d0efcda4d277e999948b.jpg)

<details>
<summary>text_image</summary>

(d)
200µm
BCC phase
</details>

![](images/3459bc6bba2b7cbf533ddfc314d9dc558b9ea884a8b8454c3eebc54408c92bb8.jpg)

<details>
<summary>text_image</summary>

(g)
(020)γ
(010)κ
(200)γ
(000) (100)κ
20 nm
</details>

![](images/8ddf9d8e49b0934a16c8caecc2e2f80af3d535542165cd803679d7bb788a8741.jpg)

<details>
<summary>natural_image</summary>

Microscopic image showing scattered bright particles with scale bar indicating 100 nm (no text or symbols present)
</details>

Fig. 5. Microstructure of samples of Fe30Mn(x)Al1C with Al content of $x = 8 \% ,$ , 10%, 11%, and 12%: (a–d) EBSD maps showing grain and twin boundary (Σ3) arrangement, together with BCC phase fraction, for (a) 8% Al, (b) 10% Al, (c) 11% Al, and (d) 12% Al; (e) bright field TEM image and inset SAED pattern of the 8% Al sample, showing an absence of signal from the κ-carbide phase; (e) Bright field TEM image without κ-carbide in 8%Al steel and (f–h) dark field TEM images showing the κ phase for (f) 10%Al, (g) 11%Al, and (h) 12%Al, in each case taken along the [001]γ zone axis using one of the κ carbide diffraction spots shown in the inset SAED images.
![](images/0386dd6274b3fb0cfb60b959a69688cb1ae1c5dde789acc65a3e50c5597ebf0b.jpg)

<details>
<summary>scatter</summary>

| Element content, mass% | d_Car, nm | Material |
| ---------------------- | --------- | -------- |
| 5                      | 0.5       | Al%      |
| 7                      | 1.0       | Al%      |
| 10                     | 2.0       | Al%      |
