Repository: RiverYanggg/SteelDig_multimodal

# Evaluation Framework

这个目录实现当前的结构化抽取评估流程。它比较两套 `text_extraction.json`，数据来自 `outputs_exp/` 下各模型的抽取结果目录。

当前 `outputs_exp/` 中可用的模型目录示例：`deepseek`、`doubao`、`kimi`（以实际存在的子目录为准）。

- 真值（truth）：`outputs_exp/<truth_model>/<paper_id>/final/text_extraction.json`
- 预测（pred）：`outputs_exp/<pred_model>/<paper_id>/final/text_extraction.json`

通过 `--truth` 与 `--pred` 可任意指定哪套模型作为真值、哪套作为预测。例如 `--truth doubao --pred deepseek` 表示以 doubao 为真值、以 deepseek 为预测进行评估。

当前评估的核心原则是：

- 论文级配对由目录名决定，例如 `A0`、`A1`。
- 先做对象对齐，尤其是 `alloy/process/sample`。
- 对齐后由代码展开同一个 canonical object 下的同一个字段。
- 代码先做确定性判断；只有语义不确定的同字段值才交给 LLM judge。
- LLM judge 只输出 `true/false`，不负责计算指标。
- Precision/Recall/F1 全部由代码根据最终字段匹配结果计算。

---

File: evaluation_json2json/outputs_exp/kimi/A26/preprocess/cleaned_input.md
# Making low alloy ultrahigh strength steel tough by high-density NiAl clusters

![](images/2883f15d0eab53addfb5e7ead857744ace0aaaa53ecd4987dec5ab64eeff9a86.jpg)

Xiaohan Duan a,b , Xin Cao c , Yangxin Wang a,b,c,\* , Hongshan Zhao a,b,c , Chundong Hu a,b,c,\* , Han Dong a,b,c

a State Key Laboratory of Materials for Advanced Nuclear Energy, Shanghai University, Shanghai 200444, China
b School of Materials Science and Engineering, Shanghai University, Shanghai 200444, China
c Zhejiang Institute of Advanced Materials, SHU, Jiashan 314100, China

# A R T I C L E I N F O

Keywords:

Low alloy ultrahigh strength steel

NiAl clusters

Dual-precipitation

Toughening mechanisms

# A B S T R A C T

A novel low alloy ultrahigh strength steel was developed by introducing extremely high-density NiAl clusters (\~ 4.88 × 1024 m− 3 ). The steel exhibited an ultimate tensile strength of \~ 1.9 GPa, a total elongation of \~ 15 %, a Unotch impact absorption energy of \~ 80 J and a fracture toughness of 108 MPa⋅m1/2. The precipitation behavior and the toughening mechanisms were systematically investigated. Highly dispersed nano-NiAl clusters and submicron ε-carbides precipitate independently, although a small fraction of NiAl clusters interacts with Si during precipitation, thereby increasing the availability of heterogeneous nucleation sites. NiAl clusters promote uniform dislocation distribution, suppressing pile-ups at boundaries and delaying crack initiation. The study revealed multi-scale toughening mechanisms, including large dimple growth, uniform plastic deformation, secondary crack formation, and extensive crack deflection, which collectively result in a \~ 23 % improvement in impact absorption energy. These findings demonstrate that dual-precipitation of NiAl cluster and ε-carbides and dislocation-precipitate interactions provides an effective strategy for achieving high toughness at a tensile strength of \~ 1.9 GPa in low alloy ultrahigh strength steels.

# 1. Introduction

Low alloy ultrahigh strength steels, such as 300 M, D6AC, and Eglin, are commonly used in aircraft landing gear, rocket casings, and heavyduty equipment owing to their excellent strength-toughness combination and cost efficiency [1–3]. Upon quenching and tempering, these steels achieve tensile strengths exceeding 1.8 GPa through a combination of grain refinement by MC carbides, dislocation strengthening within the martensitic matrix, and further enhancement by the precipitation of submicron-sized ε-carbides during low-temperature tempering [4–6].

300 M is among the highest-strength low alloy steels currently available. Mandal et al. [6] reported that 300 M tempered at 850 ◦C followed by water quenching achieved a tensile strength of 1991 MPa, but exhibited a limited V-notch impact absorption energy of only 27.6 J. With increasing tensile strength, a reduction in impact toughness is commonly observed, reflecting the inherent strength-toughness tradeoff that continues to constrain the structural reliability of such steels [7–9].

In efforts to enhance the toughness of low-alloy steels, considerable attention has been directed toward microstructural optimization by controlling high-angle boundaries [10] and tailoring the amount and distribution of retained austenite [5,11].However, these approaches typically rely on deformation or cryogenic treatments, which involve complex procedures and offer limited process control. In contrast, the introduction of nanoscale precipitates has emerged as a more favorable strategy in recent years, offering a simultaneous improvement in strength and toughness. Although conventional carbides such as M₂C [12] and MC [13] can provide effective strengthening, their formation depends on C, which may partially degrade the matrix. To overcome this limitation, increasing attention has been directed toward intermetallic compounds-particularly nanoscale NiAl precipitates-which are capable of delivering substantial strengthening [14,15] under medium-lowcarbon conditions while maintaining good ductility making them one of the most promising directions in current alloy design [16,17].

B2-NiAl shows exceptional potential in high-alloy maraging steels due to its high lattice coherency with the α-Fe matrix (lattice misfit <3 %) [18], metastable nanocluster features, and dislocation shearing mechanisms. Peng et al. [19] demonstrated that the introduction of Morich clusters could effectively promote the precipitation of high-density coherent NiAl phases. Benefiting from low lattice mismatch and pronounced ordering effects, the resulting maraging steel exhibited a tensile strength of 2099 MPa along with a fracture toughness exceeding 80 $\mathbf { M P a } { \cdot } \mathbf { m } ^ { 1 / 2 }$ . This study also offers new insights into the strengthtoughness design of low-alloy steels, suggesting that the introduction of nanoscale NiAl precipitates with high number density may enhance toughness while maintaining a tensile strength near 1900 MPa.

Accordingly, a low alloy ultrahigh strength steel was designed with dual precipitation of ε-carbides and NiAl clusters with an extremely high number density. This study systematically investigates the nucleation mechanisms of NiAl and ε phases, evaluates the influence of NiAl clusters on the hierarchical martensitic microstructure, and elucidates their precipitation behavior and toughening contributions.

# 2. Experimental

# 2.1. Materials, treatment, and mechanical properties

Table 1 presents the chemical compositions of the two experimental steels, referred to as 0Al and 1.3Al for simplicity. To ensure sufficient NiAl content in the 1.3Al steel, the Ni and Al concentrations were appropriately increased based on the composition of the 0Al steel. Both materials were produced by vacuum induction melting followed by vacuum arc remelting (VIM + VAR) to obtain 500 kg ingots, which were subsequently forged into billets with Φ170 mm. Specimens for microstructural and mechanical characterization were extracted from the quarter-radius position.

The two steels underwent solution treatment at 970 ◦C for 1 h to dissolve carbides, followed by tempering at $1 8 0 ~ ^ { \circ } \mathrm { C }$ for 2 h, with water quenching after each step. The samples of 0Al steel before and after tempering are denoted as 0Al,WQ and 0Al,2 h, respectively, while those of 1.3Al steel are designated as 1.3Al,WQ and 1.3Al,2 h. Roomtemperature tensile tests were conducted on specimens with a diameter of 5 mm and a gauge length of 25 mm using an testing machine (Instron 5985) at a strain rate of $0 . 0 0 1 \ s ^ { - 1 }$ . Charpy U-notch impact toughness $( K U _ { 2 } )$ was measured on specimens with dimensions of 10 × $1 0 \times 5 5 ~ \mathrm { m m } ^ { 3 }$ using an impact tester (Instron 750MPX). Both the specimen surfaces and notches were mechanically polished to minimize surface roughness effects. Three tests per sample condition were performed. Plane strain fracture toughness tests were conducted on a servohydraulic fatigue machine (Instron 8801) using a three-point bending configuration. Specimens with a thickness of $^ { 2 5 }$ mm and a width of 50 mm were machined, with a 3 mm fatigue pre-crack introduced at the notch tip. During testing, a loading rate of 38 KN/min was applied. The conditional fracture toughness value $K _ { \mathrm { Q } }$ was calculated in accordance with ASTM E399 using the following equation:

$$
K _ {Q} = \left(\frac {F _ {Q} S}{B W ^ {3 / 2}}\right) \times f \left(\frac {a}{W}\right) \tag {1}
$$

where $F _ { Q }$ is the conditional value of the load; S, a, B, W are the loading span, crack length, thickness and width of the bend specimens, respectively; and f is the dimensional factor which depends on the ratio of a to W.

Table 1 Matrix compositions of the 0Al and 1.3Al steels. (mass fraction, wt%)

<table><tr><td>Steel</td><td>C</td><td>Si</td><td>Mn</td><td>Cr</td><td>Ni</td><td>Mo</td><td>V</td><td>Al</td></tr><tr><td>0Al</td><td>0.32</td><td>1.98</td><td>1.02</td><td>1.00</td><td>3.41</td><td>0.56</td><td>0.09</td><td>0.03</td></tr><tr><td>1.3Al</td><td>0.31</td><td>2.01</td><td>1.03</td><td>1.00</td><td>5.06</td><td>0.60</td><td>0.11</td><td>1.30</td></tr></table>

# 2.2. Microstructural characterization and data analysis

The microstructures of the specimens were characterized by scanning electron microscopy (SEM, Zeiss Sigma 300) and transmission electron microscopy (TEM, JEM-F200). SEM specimens were cut from impact specimens, ground, polished, and subsequently etched with a 4 vol% nitric acid-ethanol solution. Thin foils for TEM were extracted from the matrix, ground to 50 μm, punched into Φ3 mm discs, and electropolished by double-jet thinning at 30 V and $- 2 5 ^ { \circ } \mathrm { C }$ using a 10 vol % perchloric acid alcohol solution. TEM imaging was conducted at an accelerating voltage of 200 KV. Regions near fracture surfaces were sampled by focused ion beam (FIB) milling.

Electron backscatter diffraction (EBSD) was conducted on specimens measuring $1 0 \times 1 0 \times 5 ~ \mathrm { m m } ^ { 3 }$ , which were mechanically polished with 0.02 μm colloidal silica suspension to eliminate surface residual stresses. EBSD data were collected using a Bruker e-Flash FS detector mounted on the SEM, operating at an accelerating voltage of 20 KV and a step size of 0.1 μm. Subsequent data processing was performed using Aztec Crystal v2.1 software.

Phase analysis was conducted using X-ray diffraction (XRD, Rigaku D/Max-2550) with a Co radiation source operated at 40 KV and 150 mA. Scans were performed from 20◦ to 110◦ at a scanning rate of 2◦/min. The volume fraction of retained austenite was determined by the direct comparison method, assuming negligible diffraction contributions from carbides. The dislocation density (ρ) was estimated using the Williamson-Hall method [20]:

$$
\frac {\Delta 2 \theta \cos \theta}{\lambda} = \frac {0 . 9}{D} + \frac {2 \varepsilon \sin \theta}{\lambda} \tag {2}
$$

where λ is the X-ray wavelength (0.154 nm), D is the apparent crystallite size, and ε represents the lattice strain. The dislocation density (ρ) was calculated based on the following equation $\begin{array} { r } { [ 2 1 ] [ : \rho = \frac { 2 \sqrt { 3 \varepsilon } } { D b } ; } \end{array}$ , where b denotes the magnitude of the Burgers vector.

Atom probe tomography (APT, LEAP 5000XR) was performed in voltage-pulsing mode. Specimens were prepared by electrochemical polishing of needle-shaped blanks and subsequently analyzed at a base temperature of 50 K under a pulse fraction of 0.2 and a repetition rate of 125 KHZ. The detection rate was controlled at 5 ions per 1 k pulses by gradually increasing the applied voltage. APT data were reconstructed and analyzed using CAMECA IVAS 3.6.8 software, and the average diameter and number density of precipitates were evaluated [22].

# 3. Results

# 3.1. Mechanical properties

Fig. 1(a) shows the engineering stress-strain curves of the two steels before and after tempering. Both steels exhibited high ultimate tensile strength (UTS) and yield strength (YS) in the as-quenched condition, reaching 2294 ± 9 MPa, 1234 ± 22 MPa for the 0Al steel and 2145 ± 144 MPa, 1113 ± 11 MPa for the 1.3Al steel, with corresponding total elongations of $9 . 5 \pm 0 . 6$ % and $4 . 3 \pm 0 . 9 \% ,$ respectively. Notably, the 1.3Al steel fractured prior to reaching its maximum tensile strength during the tensile test. After tempering, the UTS and YS values of the 0Al and 1.3Al steels decreased to 1925 ± 5 MPa, 1400 ± 12 MPa and 1876 ± 25 MPa, 1272 ± 52 MPa respectively, both falling below 2000 MPa. However, the TE values increased significantly to $1 3 . 5 \pm 1 . 8$ % and 13.7 $\pm \ 0 . 4$ % for the 0Al and 1.3Al steels, respectively. The detailed mechanical properties are summarized in Table 2.

To further assess the toughness variation, the KU₂ values were measured and summarized in Fig. 1(b). For the 0Al steel, the KU₂ increased from 33 ± 6 J to $6 5 \pm 3 { \ : }$ J after 2 h of tempering, while for the 1.3Al steel, it rose sharply from ${ 2 3 \pm 2 \mathrm { ~ J ~ } }$ to approximately $8 0 \pm 3 \mathrm { ~ J } ,$ corresponding to an improvement of about 3.5 times compared to its asquenched state. The fracture toughness $( K _ { \mathrm { I C } } )$ of the 1.3Al steel reached

![](images/7021f2da5761fe0cef25ce448927f595ef5ca103eea054dae3eb58445d6e594e.jpg)

<details>
<summary>line</summary>

| Engineering Strain | 0Al, WQ | 0Al, 2h | 1.3Al, WQ | 1.3Al, 2h |
| ------------------ | ------- | ------- | --------- | --------- |
| 0                  | 0       | 0       | 0         | 0         |
| 2                  | ~1500   | ~1400   | ~1450     | ~1350     |
| 4                  | ~2000   | ~1850   | ~1900     | ~1750     |
| 6                  | ~2200   | ~1950   | ~2050     | ~1850     |
| 8                  | ~2300   | ~1950   | ~2100     | ~1850     |
| 10                 | ~2250   | ~1900   | ~2050     | ~1800     |
| 12                 | ~2150   | ~1850   | ~1950     | ~1750     |
| 14                 | ~2050   | ~1750   | ~1850     | ~1650     |
| 16                 | ~1950   | ~1650   | ~1750     | ~1550     |
</details>

![](images/85a00843a18b6d068d4227acfce4678eceb05726503b1269194e6f6ed1e503f8.jpg)

<details>
<summary>bar</summary>

(b)
| Samples | KU₂/J |
|---|---|
| 0Al,WQ | 33 |
| 0Al,2h | 65 |
| 1.3Al,WQ | 23 |
| 1.3Al,2h | 80 |
</details>

Fig. 1. Mechanical properties of the two steels before and after tempering at $1 8 0 ~ ^ { \circ } \mathrm { C } { : }$ (a) engineering stress-strain curves; (b) impact absorbing energy.

Table 2 Yield strength (YS), Ultimate tensile strength (UTS), Total elongation (TE), impact absorption energy $\left( K U _ { 2 } \right)$ of the 0Al and 1.3Al steels in the as quenched (WQ) and 2 h tempered conditions.

<table><tr><td>Steel</td><td>Condition</td><td>YS (MPa)</td><td>UTS (MPa)</td><td>TE (%)</td><td> $KU_2$ (J)</td><td> $K_{IC}$ (MPa·m $^{1/2}$ )</td></tr><tr><td rowspan="2">0Al</td><td>WQ</td><td>1234 ± 22</td><td>2294 ± 9</td><td>9.5 ± 0.6</td><td>33 ± 6</td><td>-</td></tr><tr><td>2 h</td><td>1400 ± 12</td><td>1925 ± 5</td><td>13.5 ± 1.8</td><td>65 ± 3</td><td>97.6</td></tr><tr><td rowspan="2">1.3Al</td><td>WQ</td><td>1113 ± 11</td><td>2145 ± 144</td><td>4.3 ± 0.9</td><td>23 ± 2</td><td>-</td></tr><tr><td>2 h</td><td>1272 ± 52</td><td>1876 ± 25</td><td>13.7 ± 0.4</td><td>80 ± 3</td><td>108.0</td></tr></table>

$1 0 8 . 0 \ \mathrm { \ M P a { \cdot } m ^ { 1 / 2 } } ,$ , about $1 0 . 4 \ \mathrm { M P a } { \cdot } \mathrm { m } ^ { 1 / 2 }$ higher than that of the 0Al counterpart (97.6 MPa⋅m1/2). It is noteworthy that under comparable strength levels, the 1.3Al,2 h steel demonstrated superior toughness compared to the 0Al,2 h steel.

# 3.2. Microstructures

Supplementary Fig. S1 presents the microstructures of the two steels before and after tempering. Fig. 2(a) shows the microstructure of the 1.3Al steel (tempered state, hereafter referred to as 0Al and 1.3Al steels), while both the 0Al and 1.3Al steels exhibit tempered martensitic structures. XRD patterns in Fig. 2(b) reveal that a small amount of retained austenite remains in both steels after tempering. Based on the XRD results, assuming negligible diffraction contributions from carbides [10], the retained austenite contents were determined to be 1.8 % for the 1.3Al steel and 1.0 % for the 0Al steel, respectively, with a marginal difference of 0.8 %. Dislocation densities were estimated using the Williamson-Hall approach by fitting the $( 1 1 0 ) _ { \mathrm { M } } , ( 2 0 0 ) _ { \mathrm { M } } ,$ and (211)M diffraction peaks with Jade 6.0 software [23]. The calculated dislocation densities were $\sim 2 . 2 0 \times 1 0 ^ { 1 5 } \mathrm { m } ^ { - 2 }$ for the 1.3Al steel and $\sim 2 . 0 1 \times 1 0 ^ { 1 5 }$ $\mathrm { m } ^ { - 2 }$ for the 0Al steel, indicating a slight increase in dislocation density after Al addition.

Fig. 3 shows the morphologies of martensitic laths, retained austenite and ε-carbides in the 0Al and 1.3Al steels after tempering. The corresponding selected area electron diffraction (SAED) patterns are displayed in the upper-right corners. In Fig. 3(a) and Fig. 3(d), the matrix is composed of tempered martensitic laths with high dislocation densities, retaining sharp boundaries and well-defined structures after tempering. Thin films of retained austenite were observed at lath boundaries and identified by dark-field imaging and SAED (Fig. 3(b)). The retained austenite was indexed as $( 1 1 0 ) _ { \check { \eta } }$ and the adjacent martensite as (111) , consistent with the Kurdjumov-Sachs (K–S) orientation relationship of $\{ 1 1 1 \} _ { \gamma } / / \{ 1 1 0 \} _ { \mathrm { { M } } } , \langle 1 1 0 \rangle _ { \gamma } / / \langle 1 1 1 \rangle _ { \mathrm { { M } } } .$ . As shown in Fig. 3(c) and Fig. 3(f), numerous needle-like ε-carbides with lengths of 100–500 nm and widths of 3–10 nm precipitated uniformly within the laths, aligned along a common crystallographic direction.

Prior austenite grain sizes and martensitic units (packets, blocks, and laths) in the 0Al and 1.3Al steels were measured by EBSD, SEM, and TEM, as summarized in Fig. 4 and Table 3. Average values were determined from measurements of approximately 300 prior austenite grains, 200 martensitic packets, 200 blocks, and 100 lath widths. The average prior austenite grain sizes (dₐ) were 26.1 ± 9.4 μm for the 0Al steel and 23.4 ± 5.9 μm for the 1.3Al steel, showing minimal difference. Similarly, the sizes of martensitic packets (dₚ), blocks $( d _ { b } ) ,$ , and laths (dl), characterized by EBSD and TEM, were comparable between the two steels. These results indicate that martensitic unit size is not the primary factor governing KU₂ and $K _ { \mathrm { I C } } ,$ and suggest a dominant influence from differences in precipitation behavior.

# 3.3. Precipitate characterization

Fig. 5(a) and (d) show the 5 at.% C and 10 at.% Ni + Al isoconcentration surfaces in the 1.3Al steel. Needle-like C-rich precipitates, with an average thickness of \~2.2 nm and a spacing of \~10 nm, are uniformly distributed within the matrix(Fig. 5(a)).TEM observations (Fig. 5(b)) and fast Fourier transform (FFT) analysis confirm these precipitates have a hexagonal close-packed (hcp) structure along the [110] zone axis. The proximity histogram (Fig. 5(c)) reveals that the precipitates mainly consist of segregated carbon, with no significant enrichment of other elements. Combined with TEM analysis, the precipitates are identified as ε-carbides [23–25]. Notably, slight Ni and Al enrichment is detected at their centers.

![](images/891a3753eef327854c74e3f5d78830c90e03efe193ad0b68f355deaf2b05fc06.jpg)

<details>
<summary>natural_image</summary>

Microscopic image of fibrous material with scale bar indicating 10μm and an inset showing a magnified texture (no text or symbols)
</details>

![](images/673654f0264d4b0be1713a05b2eb4208ff0165215595bda4179825b00415dcad.jpg)

<details>
<summary>line</summary>

| 2θ /° | Intensity (0Al steel) | Intensity (1.3Al steel) |
|-------|------------------------|--------------------------|
| ~45   | (111)γ                 | Peak                     |
| ~48   | (110)α                 | Peak                     |
| ~50   | (200)γ                 | Peak                     |
| ~65   | (200)α                 | Peak                     |
| ~75   | (211)α                 | Peak                     |
| ~85   | (220)α                 | Peak                     |
| ~95   | -                      | -                        |
| ~100  | -                      | -                        |
</details>

Fig. 2. (a) Microstructure of the 1.3Al steel; (b) X-ray diffraction (XRD) patterns of the 0Al and 1.3Al steels.

![](images/940ea93d9395c05616c3fa3c2e3b1042c8fef57b7827dc34da80fbb9ec4fad50.jpg)

<details>
<summary>text_image</summary>

(a)
Sharp lath boundaries
0.3µm
(d)
High density dislocation
0.3µm
</details>

![](images/66ac7dc450a14253cabd4ffcc740528dc02873423c46a7d392d1920744fa7240.jpg)

<details>
<summary>text_image</summary>

(b)
Retained austenite
0.3µm
(e)
Retained austenite
0.3µm
</details>

![](images/69f998934cc05d8fb2782b4f70c6df72cf6ede0ffed78c945f3cc5e1e1306754.jpg)

<details>
<summary>text_image</summary>

(c)
ε-carbide
100nm
(f)
ε-carbide
100nm
(002)ₙ
(011)ₙ
(002)ₙ
(011)ₙ
Z-[100]ₙ
Z-[90]ₙ
(002)ₙ
(111)ₙ
(111)ₙ
Z-[110]ₙ
(002)ₙ
(111)ₙ
Z-[110]ₙ
</details>

Fig. 3. Characterization of martensite, retained austenite, and ε-carbides in the two steels: (a-c) 0Al steel; (d-f) 1.3Al steel.

![](images/bc1244886addcbe38ce6350c3793cce4d99b3a697dbf8b29f5f395079cd74f38.jpg)

<details>
<summary>text_image</summary>

Prior austenite grain
Packets
Blocks
Laths
0Al
(a)
20µm
(b)
10µm
(c)
5µm
(d)
0.2µm
1.3Al
20µm
Packet size
Packet size
Packet size
5µm
Block width
Block width
Lath width
0.2µm
0.2µm
</details>

Fig. 4. Multilevel martensitic structures of the experimental steels: (a) prior austenite grains; (b) martensitic packets; (c) martensitic blocks; (d) martensitic laths.

Table 3 Multilevel martensitic structural characteristics of the two steels: average sizes of prior austenite grains (dₐ), martensitic packets (dₚ), martensitic blocks (db), and martensitic laths (d ).

<table><tr><td>Steel</td><td> $d_a/\mu m$ </td><td> $d_p/\mu m$ </td><td> $d_b/\mu m$ </td><td> $d_l/\mu m$ </td></tr><tr><td>0Al</td><td>26.1 ± 9.4</td><td>3.4 ± 0.8</td><td>0.9 ± 0.2</td><td>0.24 ± 0.07</td></tr><tr><td>1.3Al</td><td>23.4 ± 5.9</td><td>3.5 ± 0.9</td><td>0.8 ± 0.2</td><td>0.23 ± 0.06</td></tr></table>

Near-spherical NiAl clusters were found to be remarkably uniformly distributed within the matrix, with a number density of $4 . 8 8 \times 1 0 ^ { 2 4 } \mathrm { m } ^ { - 3 }$ and an equivalent radius of 0.57 nm. The FFT image in Fig. 5(e) reveals that the NiAl phase within the martensitic matrix exhibits a bcc structure along the [001] zone axis, with no discernible interface between the NiAl and the matrix, indicating a fully coherent relationship. The proximity histogram shown in Fig. 5(f) indicates that the atomic concentrations of Ni and Al at the cluster centers are approximately 13 at.%, significantly lower than the stoichiometric composition of a fully nucleated NiAl phase [17,26,27].This suggests that the NiAl clusters are still in the early stages of nucleation and exist as small clusters within the steel. Notably, slight segregation of Si, Mo, and Cr was also detected within the NiAl clusters.

Fig. 6 presents the distribution of ԑ -carbides and NiAl clusters within the matrix. Cross-sectional image (A region) shows that ε-carbides exhibit no enrichment of Ni, Al, or other elements. In the overall precipitate map, most NiAl clusters are uniformly dispersed throughout the matrix. Proximity analysis of the representative B region reveals that only Ni and Al concentrations differ between the clusters and the matrix, with other elements remaining constant, confirming a uniform distribution. In contrast, the C region exhibits a band-like distribution of NiAl clusters less than 5 nm in size., accompanied by co-segregation of $\mathrm { c r } ,$ Mo, and Si, as shown in Fig. 6C. Atomic concentration profiles indicate that Si, Cr, and Mo concentrations within these clusters increase significantly compared to the matrix, with Si rising from 4.21 at.% to 11.21 at.%, Cr from 1.65 at.% to 5.83 at.%, and Mo from 0.33 at.% to 1.35 at.%. This co-segregation suggests that the banded NiAl clusters may be associated with distinct interfaces within the martensitic matrix.

# 3.4. Fracture analysis

The load-deflection curves from the Charpy impact tests are shown in Fig. 7(a). Key points include the yield load $( P _ { \mathrm { G Y } } )$ and the maximum load $( P _ { \mathrm { M } } )$ . Crack initiation occurs at $P _ { \mathrm { M } } ,$ , with the specimen remaining in the crack initiation stage prior to reaching $P _ { \mathrm { M } } .$ The crack initiation energy (E ) represents the material’s resistance to crack formation, while the subsequent crack propagation energy $( E _ { \mathrm { p } } )$ reflects the material’s ability to resist crack growth, indicating the tendency toward ductile or brittle fracture behavior [28].

Fig. 7(a) shows that the 0Al and 1.3Al steels reached their peak loads $( P _ { \mathrm { M } } )$ at deflections of 2.06 mm and 2.55 mm, respectively, followed by rapid load drops. Crack propagation accelerated at \~ 2.5 mm for the 0Al steel and \~ 3 mm for the 1.3Al steel. Rapid fracture occurred near the specimen center without an obvious crack-arrest stage. Fig. 7(b) and Fig. 7(c) present the load-energy-displacement curves. Peak loads of 39.7 KN (0Al steel) and 38.6 KN (1.3Al steel) were achieved due to strain hardening, with substantial plastic deformation observed before $P _ { \mathbf { M } } .$ . The $E _ { \mathrm { i } }$ and $E _ { \mathrm { p } }$ were 45.0 J and 17.4 J for the 0Al steel, and 62.0 J and 21.0 J for the 1.3Al steel, respectively. Compared to the 0Al steel, the 1.3Al steel showed a 37.8 % higher $E _ { \mathrm { i } }$ and a 20.7 % higher $E _ { \mathrm { p } } .$ .

![](images/bdbffbdf96a137cfa84e3254b9fcfc6bd33d662b9569c38aa7d3623991acad8e.jpg)

<details>
<summary>natural_image</summary>

Microscopic image showing a textured surface with a 20nm scale marker, no readable text or symbols present.
</details>

![](images/8c403bafeac27210dc0e2b90c388a1f8d0c9f6f6c7aeb47f46b124ae8e32aaa5.jpg)

<details>
<summary>text_image</summary>

(b)
Bcc
ε-carbide
(020)ₙ
(012)ε
Z=[100]ₙ
Z=[110]ε
2nm
</details>

![](images/2d108d57b31009c19a92f37d5ded92d01d63965daac3dedc95902e9c6109e697.jpg)

<details>
<summary>line</summary>

| Distance / nm | C    | Ni   | Al   | V    | Si   | Mn   | Cr   | Mo   |
| ------------- | ---- | ---- | ---- | ---- | ---- | ---- | ---- | ---- |
| -5            | 1.0  | 5.5  | 2.5  | 0.5  | 4.5  | 1.5  | 1.5  | 0.5  |
| -4            | 1.5  | 5.5  | 2.5  | 0.5  | 4.5  | 1.5  | 1.5  | 0.5  |
| -3            | 2.0  | 5.5  | 2.5  | 0.5  | 4.5  | 1.5  | 1.5  | 0.5  |
| -2            | 3.0  | 5.5  | 2.5  | 0.5  | 4.5  | 1.5  | 1.5  | 0.5  |
| -1            | 4.0  | 5.5  | 2.5  | 0.5  | 4.5  | 1.5  | 1.5  | 0.5  |
| 0             | 6.0  | 5.5  | 2.5  | 0.5  | 4.5  | 1.5  | 1.5  | 0.5  |
| 1             | 9.0  | 5.5  | 3.0  | 0.5  | 4.5  | 1.5  | 1.5  | 0.5  |
| >1            | ~8.0 | ~6.0 | ~3.5 | ~0.5 | ~4.0 | ~1.0 | ~1.0 | ~0.5 |
</details>

![](images/d8080e19e7eb6b287af454a27fdf73f4b50971a21e0cc709f39a5a65d206de8b.jpg)

<details>
<summary>scatter</summary>

| x | y |
|---|---|
| 0.0 | 0.0 |
| 0.1 | 0.1 |
| 0.2 | 0.2 |
| 0.3 | 0.3 |
| 0.4 | 0.4 |
| 0.5 | 0.5 |
| 0.6 | 0.6 |
| 0.7 | 0.7 |
| 0.8 | 0.8 |
| 0.9 | 0.9 |
| 1.0 | 1.0 |
</details>

![](images/a1e278343d8e10aeb2f5c63a7ea79e27fdf6ca14cb170570fb2fd3afc09b8936.jpg)

<details>
<summary>text_image</summary>

(e)
B2-NiAl
(200)M
(100)NAl
Z=[001]
2nm
Bcc
</details>

![](images/53ae3ac3a362b40562e5a9a73aa4a01caa64095cf29d7004a37c7b16ad009296.jpg)
Fig. 5. Multiscale characterization of nanoparticles: all images were obtained from the 1.3Alsteel. $^ { ( \mathrm { a } , \mathrm { d } ) }$ 5 at.% C isoconcentration surfaces showing ε-carbides and 10 at.% Ni + Al isoconcentration surfaces showing NiAl clusters; (b,e) TEM images and FFT patterns of ε-carbides and NiAl clusters; (c,f) Proximity histograms illustrating the compositional variations of ε-carbides and NiAl clusters.

Fig. 8 presents the impact fracture morphologies of the two steels, with observation areas marked in Fig. 8(a) and (d). White frames highlight the central regions and shear lips. Both the 0Al and 1.3Al steel exhibited pronounced shear lips, with calculated shear fracture areas of 36.8 % and 42.9 %. Notably, the notch region and initial fracture zone in the 1.3Al steel displayed significant plastic deformation. Numerous dimples near the crack initiation sites indicate ductile fracture via void growth and coalescence. In Fig. 8(b), primary dimples, fine secondary dimples, merged dimples (yellow regions), and elongated voids (green arrows) were observed. Fig. 8(c) shows finer secondary dimples and quasi-cleavage features (blue regions) along with extended dimple growth.

As shown in Fig. 8(e), the fracture surface of the 1.3Al steel also exhibits dominant ductile dimples and quasi-cleavage features. However, compared to Fig. 8(b), a notable increase in both the number and size of primary dimples is observed, accompanied by more prominent tearing ridges and greater overall surface roughness. The density of large and deep dimples is significantly higher in this region.

Fig. 9 shows the main crack paths and surrounding microstructures of the 0Al and 1.3Al steel. Fig. 9(a) and (c) display BC + IPF + GB maps, with prior austenite grain boundaries $( 1 5 ^ { \circ } \leq \theta < 5 0 ^ { \circ } )$ in yellow and packet or block boundaries $( \theta \ge 5 0 ^ { \circ } )$ in blue [29,30]. In both steels, cracks propagated transgranularly, cutting across packets and deflecting at block boundaries, often causing bending or rupture of nearby blocks. In the 0Al steel, cracks similarly crossed packets and deviated along or through blocks.

The kernel average misorientation (KAM) calculated from EBSD data are shown in Fig. 9(b) and (d), with corresponding distributions on the right. The KAM maps display a θ range from 0◦ to 5◦, reflecting the local strain distribution within the crystalline structure [31], where higher values correspond to larger strain. The 0Al steel exhibits an average KAM value of 1.16◦, slightly lower than the 1.31◦ measured for the 1.3Al steel. However, as observed in Fig. 9(b), the region surrounding the main crack in the 0Al steel is dominated by red and yellow regions, while significant blue undeformed areas are observed in the adjacent matrix, suggesting an inhomogeneous strain distribution. In contrast, Fig. 9(d) reveals a relatively uniform distribution of KAM values uniformly across both the impact fracture surface and the surrounding matrix in the 1.3Al steel, indicating a more homogeneous strain distribution.

Cross-sectional microstructures of fracture toughness specimens were analyzed (Fig. 10). In Fig. 10(a) and (b), cyan arrows trace the main crack paths. The 1.3Al steel showed frequent crack deflections, while the 0Al steel exhibited straighter propagation with minimal deviations, suggesting faster crack growth.

In the 1.3Al steel, secondary cracks and voids measuring 5–10 μm were observed 8–18 μm below the main crack as shown in Fig. 10(d), with smaller voids closer to the matrix. Fine cracks interconnected these voids, indicating coalescence into larger secondary cracks. However, the 0Al steel displayed few voids and negligible secondary cracking. Main cracks occasionally deflected but rapidly blunted upon penetrating the matrix [32].

![](images/8123f1c2f167f15c66bf98068bfa79894faa4e4954bc122be58058ba550995bc.jpg)

Fig. 6. APT characterization of the 1.3Al steel: (A) atomic distribution of Ni, Al, and C across an ε-carbide cross-section; (B) proximity histogram showing compositional variations of dispersed NiAl clusters; (C) 4 at.% Cr + Mo and 7 at.% Si isoconcentration surfaces and proximity histogram of segregated NiAl clusters.
![](images/d31ef29ca106a378a0b3477dafc8dc11a2efba93f5b5bfe27a9e97b5500e57dc.jpg)

<details>
<summary>line</summary>

| Deflection /mm | 0Al Load /kN | 1.3Al Load /kN |
| -------------- | ------------ | -------------- |
| 0              | 0            | 0              |
| 1              | 27           | 27             |
| 2              | 40           | 40             |
| 3              | 0            | 39             |
| 4              | 0            | 0              |
| 5              | 0            | 0              |
| 6              | 0            | 0              |
| 7              | 0            | 0              |
| 8              | 0            | 0              |
| 9              | 0            | 0              |
| 10             | 0            | 0              |
</details>

![](images/db43ff033537793365bf27e0849b5486a2fa26b0880d93d148733a6d547b8a03.jpg)

<details>
<summary>line</summary>

| Deflection/mm | Load/kN | KU₂/J |
| ------------- | ------- | ----- |
| 0             | 0       | 0     |
| 2             | 45.0    | 17.4  |
| 4             | 0       | 62.4  |
| 6             | 0       | 62.4  |
| 8             | 0       | 62.4  |
| 10            | 0       | 62.4  |
</details>

![](images/277f546b4a2382721a9ebd0485de2733733752115752f6d973e81cdd15ac5bc1.jpg)

<details>
<summary>line</summary>

| Deflection/mm | Load /KN | Energy /J |
| ------------- | -------- | --------- |
| 0             | 0        | 0         |
| 2             | 38.6     | 62.0      |
| 4             | 0        | 21.0      |
| 6             | 0        | 83.0      |
| 8             | 0        | 83.0      |
| 10            | 0        | 83.0      |
</details>

Fig. 7. Load-deflection curves of the experimental steels: (a) comparison between the two steels; (b) 0Al steel; (c) 1.3Al steel.

# 4. Discussion

# 4.1. Precipitation behavior

APT and TEM analyses (Figs 3, 5 and 6) reveal that, in contrast to the 0Al steel, the 1.3Al steel contains not only ε-carbides formed during lowtemperature tempering at ${ 1 8 0 ~ ^ { \circ } C } ,$ but also uniformly dispersed NiAl clusters with an extremely high number density of $4 . 8 8 \times 1 0 ^ { - 2 4 } \mathrm { m } ^ { - 3 }$ . The hcp-structured ε-carbides measure approximately 100–500 nm in length and 2–4 nm in thickness, and are regularly aligned along the martensitic laths. In contrast, B2-ordered NiAl clusters with an average radius of approximately 0.57 nm are uniformly dispersed throughout the matrix.

APT isoconcentration maps (Fig. 5(c) and Fig. 6A) reveal that the central region of the ε-carbides contains a carbon concentration as high as 8.91 at.%, while the concentrations of Ni and Al are \~ 5.50 at.% and \~ 2.60 at.%, respectively. As shown in Fig. 5(c), the Ni and Al contents remain essentially constant in this region. In contrast, the region surrounding NiAl clusters consistently maintains a carbon concentration of \~ 1.0 at.% (Fig. 6B and C). These findings indicate that ε-carbides and NiAl clusters nucleate and grow independently during tempering, with no observable elemental overlap or competitive partitioning between C and Ni/Al.

The lattice parameter of NiAl (\~2.882 nm) closely matches that of the martensitic matrix (\~ 2.866 nm), resulting in a lattice mismatch of only \~ 0.5 % [18,33]. The presence of Mo and Cr atoms expands the matrix lattice, thereby further reducing the lattice mismatch and lowering the nucleation barrier [34]. which promotes the extremely uniform precipitation of NiAl clusters.

Fig. 6C reveals that, while most NiAl clusters are uniformly distributed within the martensitic matrix, a fraction preferentially precipitates along Si- and Cr-enriched banded zones. In these localized regions, the Si content rises significantly from 4.21 at.% in the matrix to 11.21 at.%

![](images/6d0fc07497cc6f214d32037fe4afcab73b7bff1f1413394e0170f193cf927481.jpg)

<details>
<summary>text_image</summary>

(a)
b, c
1mm
</details>

![](images/c63cec699adc6b3297bf231e08b761e72b89561e8c49a2010575f6383f885f73.jpg)

<details>
<summary>natural_image</summary>

Microscopic texture image showing fibrous structure with highlighted circular features (no text or symbols)
</details>

![](images/1d958b7a6a37c386d5fa620395c60102f94a4fd764ab454eec525234f4a8b3b9.jpg)

<details>
<summary>text_image</summary>

(c)
Quasi cleavage
25µm
</details>

![](images/3fbf3b3a69cd5af96443d37e4cd6af47ef33b80af7a582430f53a9deab8fc633.jpg)

<details>
<summary>text_image</summary>

(d)
e, f
1mm
</details>

![](images/f607d99321cb14c65280adc5f8c5bc17f26bae1363b44824a309beb4e322a04e.jpg)

<details>
<summary>text_image</summary>

(c)
Diaplex growing
100µm
</details>

![](images/869e41d708ddf36eae6d09154260450e6eb0b74d7fe285d46c809ed6f3d10256.jpg)

<details>
<summary>natural_image</summary>

Microscopic view of a porous material structure with blue dashed outlines and a green marker, scale bar 25μm (no text or symbols)
</details>

Fig. 8. Impact fracture morphologies: (a) macroscopic fracture surface of the 0Al steel; (b, c) microscopic features from the regions indicated by arrows in (a); (d) macroscopic fracture surface of the 1.3Al steel; (e, f) microscopic features from the regions indicated by arrows in (d).

![](images/24acc425f92588f74bcd1091307010e8c7fa57394951204202154d7fc6ae89e8.jpg)

<details>
<summary>natural_image</summary>

Microstructure image showing colorful grain patterns with a 10μm scale bar (no text or symbols beyond label)
</details>

![](images/1dbc3125e23f22fff8dcc3a26488743b0bc8ec95efa26ba661022d1aa7c14eca.jpg)

<details>
<summary>text_image</summary>

(b)
10µm
0°
3.5°
KAM (°)
0.0-0.7 23.8%
0.7-1.4 47.5%
1.4-2.1 19.8%
2.1-2.8 6.5%
2.8-3.5 2.4%
Average KAM values: 1.16
</details>

![](images/9c6db870cf827828b3714f50dc514d951ecf387fa7b68b3cc565c1163c25e669.jpg)

<details>
<summary>natural_image</summary>

Microscopic cross-section image showing colorful grain structure with a 10μm scale bar (no text or symbols beyond label)
</details>

![](images/e45de164591f86ae1e7fbdc8f6d7537256bf609d9543b7fcd5bf9ef19aefa1f3.jpg)

<details>
<summary>heatmap</summary>

(d)
| KAM (°) | Value (%) |
|---|---|
| 0.0-0.7 | 15.0 |
| 0.7-1.4 | 48.2 |
| 1.4-2.1 | 25.9 |
| 2.1-2.8 | 8.4 |
| 2.8-3.5 | 2.6 |
Average KAM values: 1.31
10µm
</details>

Fig. 9. Cross-sectional features of the impact fractures in the 0Al and 1.3Al steels: (a, b)0Al steel; (c, d) 1.3Al steel. (b, d) are magnified views of the regions marked in (a, c), respectively. (a, c) show $\mathrm { B C } + \mathrm { I P F } + \mathrm { G B }$ maps near the main cracks; (b, d) show corresponding KAM maps near the main cracks.

![](images/dbc9be08642c59dc2d08aec99afdb5f8ede79cc77639aafe674d36cb7480f58f.jpg)

<details>
<summary>text_image</summary>

(a) Main Crack
Micro-void
Matrix
50µm
</details>

![](images/f0dbc6bad14943cff02c4f46901dd3e58881373e0be06b7b49e7cc890dedf08a.jpg)

<details>
<summary>text_image</summary>

(b)
Main Crack
Micro-void
Matrix
50µm
</details>

![](images/37906af601055b7bb011b7a3acbc6694d3dbda2d9072756705a49fbc2a9eed85.jpg)

<details>
<summary>text_image</summary>

(c)
Tip passivation
Matrix
10µm
</details>

![](images/922200732191d70fbffe138a38c3dff360ea35bf2b30094877c3fa82fc363f13.jpg)

<details>
<summary>text_image</summary>

(d)
Secondary crack
Micro-void
Matrix
10µm
</details>

Fig. 10. The fracture vertical-section microstructures of fracture toughness specimens: (a, c) for 0Al steel specimen; (b, d) for 1.3Al steel specimen; (c), (d) are the magnified images marked by the blue box in (a), (b). (For interpretation of the references to colour in this figure legend, the reader is referred to the web version of this article.)

indicating solute segregation. The NiAl clusters in this region exhibit slightly larger sizes than the matrix-dispersed counterparts, while still retaining nanoscale dimensions. Previous studies have reported that NiAl tends to nucleate at defects such as dislocations [29] and bound aries [19,35]. However, the absence of carbon segregation in the banded region observed in Fig. 6C suggests that it does not correspond to a typical phase boundary, but is more likely associated with nondislocation intragranular defects [29,36]. In conventional low alloy steels, Si has been reported to stabilize the ε phase and delay its transformation to cementite during tempering at elevated temperatures $( 2 5 0 { - } 3 5 0 \ ^ { \circ } \mathrm { C } )$ , thereby mitigating temper embrittlement [37]. However, under lower tempering conditions $( < 2 5 0 ^ { \circ } \mathrm { C } )$ , no significant variation in Si content is typically observed, nor is it known to induce other reactions [38]. However, in the present study, Si enrichment was observed around NiAl clusters after tempering at $1 8 0 \ ^ { \circ } \mathbf { C } \ \left( \mathrm { F i g } . \ 6 \mathbf { C } \right)$ , indicating an interaction between Si and NiAl. These Si-enriched regions are considered to provide favorable nucleation sites for NiAl clusters, thereby facilitating their precipitation.

# 4.2. Dislocation regulation by NiAl cluster

To investigate the interaction between NiAl clusters and dislocations, statistical analysis was conducted on multiple fields near the tensile fracture surface (Supplementary Fig. S2 and Fig. S3). Under sustained stress, a large number of dislocation cells are formed within the martensitic laths. Compared with the reference steel, the dislocation distribution in the 1.3Al steel appears more homogeneous.

Despite being sheared by mobile dislocations during deformation [39], the ultrafine and densely distributed NiAl clusters significantly hinder dislocation motion by increasing cluster density and reducing the dislocations mean free path, thereby enhancing lattice friction and promoting a more uniform dislocation structure [40]. The distribution of KAM values reflected the dislocation density of the specimen surface [41]. Fig. 9 demonstrates that the uniform KAM distribution in the 1.3Al steel facilitates effective stress transfer to the interior of the matrix during fracture, enabling coordinated deformation and mitigating stress concentration near the main crack. The KAM value in the matrix of 1.3Al and 2 h steels is low (0.79, as shown in Fig. S5), but near the fracture surface, it increases to 1.31, indicating that the elevated KAM values are not intrinsic to the alloy, but rather a result of stress dispersion near the crack. This confirms that NiAl clusters facilitate the formation of spatially uniform dislocation structures through cooperative interactions with dislocations. This suppresses entanglement and precipitate-induced pile-ups, mitigating local stress concentrations [42]. While the 1.3Al steel exhibits a slightly higher dislocation density of ${ \sim } 2 . 2 0 \times 1 0 ^ { 1 5 } \mathrm { m } ^ { - 2 }$ compared to ${ \sim } 2 . 0 1 \times 1 0 ^ { 1 5 } \mathrm { m } ^ { - 2 }$ in the 0Al steel, its improved dislocation homogeneity contributes to enhanced fracture toughness.

# 4.3. Toughening mechanisms

Toughening mechanisms are typically governed by the synergistic effect of microstructural features in regulating stress distribution and accommodating plastic deformation during crack initiation and propagation [43]. Based on the result of $\mathrm { F i g . ~ 7 { \cdot } F i g . ~ } 1 0 .$ , the toughening mechanisms in 1.3Al steel are analyzed in three aspects:

Prior to $P _ { \mathrm { M } } ,$ both the 0Al and 1.3Al steels exhibited significant plastic deformation, with strain hardening raising $P _ { \mathrm { M } } \tan \mathrm { \sim } 4 0 \mathrm { K N } ( \mathrm { F i g . 7 } )$ . Stable crack propagation followed, with the 1.3Al steel absorbing more impact energy, consistent with fractographic evidence (Fig. 8). Fracture in the 1.3Al steel was dominated by ductile mechanisms involving the growth and coalescence of large and small dimples. Under applied stress, numerous voids are generated within the matrix, which expand and coalesce into larger dimples. This void formation and growth dissipate a substantial portion of the impact energy during fracture [44].

Secondly, the higher Ei observed in the 1.3Al steel (Fig. 7) reflects enhanced plastic deformability and crack resistance. The uniformly distributed dislocation network effectively constrains the formation of pile-ups during the interaction of dislocations, thereby suppressing localized stress intensification [35]. During fracture, the shearable and coherent nature of NiAl clusters facilitates progressive strain delocalization into the surrounding matrix, enabling extensive and coordinated plastic deformation. This redistribution of strain not only elevates the energy threshold required for crack initiation, but also delays the onset of critical stress concentrations, thereby enhancing the material’s ability to sustain higher applied loads without premature failure [35].

Additionally, Dense packet boundaries and dislocations (low-angle boundaries) act as barriers to dislocation motion [27].As shown in Fig. 10, the 1.3Al steel exhibits frequent crack deflections and voids with a length of \~10 μm near the fracture surface due to localized strain accumulation [45]. The coalescence of voids can initiate secondary cracks within the matrix, leading to deflection of the main crack and enhanced crack tip blunting $[ 4 6 , 4 7 ]$ . This crack path deviation increases the propagation distance and promotes greater energy dissipation [48]. Such a toughening effect is particularly evident in the 1.3Al steel, where $E _ { \mathrm { p } }$ exceeds that of the 0Al counterpart by 4.6 J (Fig. 7), confirming the effectiveness of this mechanism. The less pronounced increase in $E _ { \mathrm { p } }$ relative to E provides additional evidence that the improvement in toughness is predominantly governed by the structural uniformity imparted by the dispersion of NiAl clusters, rather than by the 0.8 % increase in retained austenite content $[ 5 , 4 9 , 5 0 ]$ .

Fig. 11 schematically depicts the crack propagation mechanisms operative during impact fracture in both low alloy ultrahigh strength steels. In the 1.3Al steel, uniformly distributed NiAl clusters and ε-carbides interact with dislocations in distinct ways: ε-carbides promote dislocation cell formation through bypassing [51], while closely spaced NiAl clusters are directly sheared, promoting a more uniform spatial distribution. This refined dislocation network suppresses localized strain accumulation and raises the energy barrier for crack initiation. At high stress levels, the crack path is further deflected by NiAl-induced perturbations and disrupted by secondary cracks initiated via voids coalescence. These combined effects increase crack tortuosity and retard propagation, resulting in greater energy absorption. Collectively, the hierarchical dislocation-obstacle architecture enables a favorable strength-toughness synergy by dispersing strain, delaying failure, and impeding crack advancement.

# 5. Conclusions

A novel low alloy ultrahigh strength steel was developed by introducing coherent NiAl clusters, achieving superior strength-toughness synergy. The main findings are:
