Repository: RiverYanggg/SteelDig_multimodal

# Evaluation Framework

这个目录实现当前的结构化抽取评估流程。它比较两套 `text_extraction.json`，数据来自 `outputs_exp/` 下各模型的抽取结果目录。

当前 `outputs_exp/` 中可用的模型目录示例：`deepseek`、`doubao`、`kimi`（以实际存在的子目录为准）。

- 真值（truth）：`outputs_exp/<truth_model>/<paper_id>/final/text_extraction.json`
- 预测（pred）：`outputs_exp/<pred_model>/<paper_id>/final/text_extraction.json`

通过 `--truth` 与 `--pred` 可任意指定哪套模型作为真值、哪套作为预测。例如 `--truth doubao --pred deepseek` 表示以 doubao 为真值、以 deepseek 为预测进行评估。

当前评估的核心原则是：

- 论文级配对由目录名决定，例如 `A0`、`A1`。
- 先做对象对齐，尤其是 `alloy/process/sample`。
- 对齐后由代码展开同一个 canonical object 下的同一个字段。
- 代码先做确定性判断；只有语义不确定的同字段值才交给 LLM judge。
- LLM judge 只输出 `true/false`，不负责计算指标。
- Precision/Recall/F1 全部由代码根据最终字段匹配结果计算。

---

File: evaluation_json2json/outputs_exp/kimi/A28/preprocess/cleaned_input.md
# Temperature dependence of the deformation behavior and mechanical properties of a Fe–Mn–Al–C low-density steel for cryogenic application

![](images/fdb1133a4b3e9427e851e9fb389222e22ae42861c57b5712bc38ab3f93f931ac.jpg)

Qi Zhang a,b , Guanghui Chen a,b,\* , Haijiang Hu a,b,\*\*, Wanjie Zheng a,b , Xiangliang Wan a,b , Zhengliang Xue a,b , Guang Xu a,b

a State Key Laboratory of Refractories and Metallurgy, Wuhan University of Science and Technology, Wuhan, Hubei, 430081, PR China

b Key Laboratory for Ferrous Metallurgy and Resources Utilization of Ministry of Education, Wuhan University of Science and Technology, Wuhan, Hubei, 430081, PR China

# A R T I C L E I N F O

Handling editor: SN Monteiro

Keywords: Austenitic low-density steel Stacking fault energy Tensile deformation Impact toughness Deformed microstructure

# A B S T R A C T

The temperature dependence of the deformation behavior and mechanical properties of a Fe–20Mn–6Al-0.6C-0.15Si austenitic low-density steel was studied by tensile test and Charpy impact test at − 196 ◦C, − 77 ◦C and room temperature (RT), followed by microstructure analyses. The results indicate that the decreased tensile temperature, which is corresponding to reduced stacking fault energy (SFE), promotes the planar glide of dislocations. This led to larger fraction of low-angle grain boundaries (LAGBs) at lower tensile temperature. Consequently, both the tensile strength and elongation were improved as temperature decreased. At lower impact test temperature, the load and energy of crack initiation were larger, indicating a higher resistance to crack initiation. However, the transition from stable to unstable crack propagation occurred more rapidly at lower temperature, resulting in lower crack propagation energy and reduced resistance to crack propagation. This is because less region experienced planar glide. Due to the rapid unstable crack propagation, the Charpy absorbed energy at − 196 ◦C was the lowest. The smaller fracture surface area, larger fibrous zone and more obvious ductile fracture characteristics in radial zone suggest that the toughness is better at higher temperature. Additionally, the presence of secondary cracks at RT delayed fracture, therefore benefitting toughness.

# 1. Introduction

Fe–Mn–Al–C austenitic low-density steels exhibit light weight and outstanding mechanical properties. The density could be reduced to 1.3% with the addition of 1.0 wt% Al [1,2]. At room temperature (RT), the tensile strength, total elongation and impact toughness could reach 1500 MPa, 80% and 200 J/cm2 , respectively [2–4]. Therefore, Fe–Mn–Al–C austenitic low-density steels are widely regarded as ideal materials for the automotive industry. Other austenitic steels, such as austenitic stainless steels and twinning-induced plasticity (TWIP) steels, typically display great combination of strength and ductility during cryogenic deformation [5–8]. Consequently, Fe–Mn–Al–C austenitic low-density steels are expected to have broad application prospects in cryogenic applications, such as cryogenic components of spacecraft and ships, transportation and storage of liquefied natural gas (LNG) and liquefied petroleum gas (LPG) [9–12].

The deformation mechanism and mechanical properties of austenitic steels mainly depend on their stacking fault energy (SFE). For low-SFE materials such as austenitic stainless steels and Fe–Mn–C TWIP steels, deformation-induced martensitic transformation (DIMT) and deformation twinning are the dominant factors contributing to the high work hardening rate, high strength and good ductility [13–16]. In high-SFE materials, perfect dislocations are easy to glide from one slip plane to another, a process known as cross slip [17]. For Fe–Mn–Al–C austenitic low-density steels, their SFE usually reaches a relatively high level due to high Al content [18]. Such a high SFE could effectively suppress DIMT and deformation twinning. Many literatures [19–21] reported that the plastic deformation of Fe–Mn–Al–C austenitic low-density steels is still accompanied with the features of planar glide instead of wavy glide in spite of a high SFE. For instance, Yoo and Park [20] proposed that micro-bands and their intersections mainly occurred in Fe–28Mn–9Al-0.8C (concentration in wt.% unless otherwise specified) austenitic low-density steel with an SFE of 85 mJ/m2 during tensile deformation at RT, i.e., the deformation mechanism was dominated by micro-band induced plasticity (MBIP). Welsch et al. [22] observed a similar deformed microstructure in Fe–30Mn–8Al-1.2C austenitic steel with SFE of $8 5 \mathrm { m J / m } ^ { 2 } ;$ , which was also characterized by slip bands and slip bands were dynamically refined with strain, a mechanism known as dynamic slip band refinement (DSBR). Similar planar glide features after deformation at RT were also reported in other Fe–Mn–Al–C austenitic steels with higher SFE [23,24]. Many studies about austenitic Fe–Mn–Al–C low-density steels have mainly focused on their deformation mechanism and mechanical properties at RT, which are highly relevant to applications in the automotive industry. Considering the relatively high level of SFE at RT, reducing the SFE of austenitic low-density steels is expected to lead to better mechanical properties at cryogenic temperatures. Chen et al. [10] suggested that Fe-0.6C–18Mn-0.5Si-(3–5)Al austenitic low density steels exhibited good cryogenic impact toughness due to the formation of mechanical twins and dislocation walls, while 8 wt% Al addition leading to ferrite formation reduced the cryogenic impact toughness. However, Luo and Gan [25] reported that the impact toughness of as-aged Fe–28Mn–5Al–1C austenitic alloy reduced with the decreasing temperature from $2 7 \mathrm { ~ t o ~ } - 1 9 6 \mathrm { ~ } ^ { \circ } \mathrm { C }$ because fracture surface becomes mainly intergranular fracture at temperature below $- 9 0 ~ ^ { \circ } \mathrm { C }$ due to κ-carbides.

![](images/91a838e507fc70773385c1e3c211635cae0e28059fbbe5b671f9d2113c24b8ad.jpg)

<details>
<summary>natural_image</summary>

Colorful microstructure image showing grain boundaries and phases, scale bar 50 μm (no text or symbols)
</details>

![](images/c74dd7b80d42c9f795bd954aa9d1b411b41bf5ba5d58bd1e5ac0abab1394b9a5.jpg)

<details>
<summary>natural_image</summary>

Microscopic view of a red material surface with irregular grain patterns and a 50 μm scale bar (no text or symbols beyond label)
</details>

![](images/5b967ca280dbfd2bcedd35ebec3c0a891d06b697b02497c7a9041d537e00ff9a.jpg)

<details>
<summary>line</summary>

| 2θ (°) | -196 °C Intensity (a.u.) | Initial Intensity (a.u.) |
|--------|--------------------------|---------------------------|
| ~45    | γ(111)                   | γ(111)                    |
| ~50    | γ(200)                   | γ(200)                    |
| ~70    | γ(220)                   | γ(220)                    |
| ~85    | γ(311)                   | γ(311)                    |
</details>

Fig. 1. EBSD IPF map (a) and phase map (b) of initial steel; (c) XRD pattern of the initial steel and after holding at $- 1 9 6 ~ ^ { \circ } \mathrm { C }$ for 30 min.

In this paper, with the aim of investigating the temperature dependence of deformed microstructures, work hardening behavior and mechanical properties, tensile tests and Charpy impact tests were conducted at different temperatures for an Fe–20Mn–6Al-0.6C-0.15Si austenitic low-density steel. The results provide theoretical support for the cryogenic application of austenitic low-density steels.

# 2. Experimental material and methods

The chemical composition of the austenitic low-density steel is Fe–20Mn–6Al-0.6C-0.15Si. The experimental steel was melted and cast in a 50 kg vacuum induction furnace and then air cooled to RT. The ingot was then reheated to $1 2 5 0 ~ ^ { \circ } \mathrm { C }$ and held for 2 h for homogenization. Subsequently, the ingot was forged into round bars with a diameter of 60 mm followed by cooling to RT in the furnace. The starting and finishing forging temperatures were 1100 and $9 5 0 ^ { \circ } \mathrm { C } ,$ respectively.

The initial microstructure of the forged steel was analyzed using electron backscatter diffraction (EBSD) on an Apreo S HiVac scanning electron microscope (SEM) and a SmartLab SE X-ray diffractometer (XRD) with Cu Kα radiation $( \lambda = 0 . 1 5 4 0 6 0 \ \mathrm { n m } )$ , respectively. Another sample was held at liquid nitrogen for 30 min followed by XRD analysis.

Tensile tests were carried out on a YYF-50 tensile tester until fracture. Liquid nitrogen $( - 1 9 6 ^ { \circ } \mathrm { C } )$ and a dry ice-alcohol mixture $( - 7 7 ^ { \circ } \mathrm { C } )$ were used as cooling medium. The samples were tensile deformed at $- 1 9 6 ^ { \circ } \mathbf { C } , \mathbf { \Phi } - 7 7 ^ { \circ } \mathbf { C }$ and RT, respectively. The entire tensile process was

![](images/e091466ba42241689ec62910028920967ad0ad745d59e5a809862f2e143025c9.jpg)

<details>
<summary>line</summary>

| Engineering strain | 25 °C | -77 °C | -196 °C |
| ------------------ | ----- | ------ | ------- |
| 0                  | 0     | 0      | 0       |
| 10                 | 600   | 800    | 1000    |
| 20                 | 700   | 900    | 1100    |
| 30                 | 750   | 950    | 1200    |
| 40                 | 780   | 980    | 1250    |
| 50                 | 800   | 1000   | 1280    |
| 60                 | 820   | 1020   | 1300    |
| 70                 | 830   | 1030   | 1320    |
</details>

![](images/f9136c04f505d1e9b1c77544fbbda974a034fd91686c72e9dca563ed4ca5dad6.jpg)

<details>
<summary>line</summary>

| True strain | 25 °C | -77 °C | -196 °C | dσ_true/dε_true |
| ----------- | ----- | ------ | ------- | --------------- |
| 0.0         | 0     | 0      | 0       | 0               |
| 0.1         | ~500  | ~700   | ~1000   | ~2400           |
| 0.2         | ~700  | ~900   | ~1300   | ~2300           |
| 0.3         | ~800  | ~1100  | ~1600   | ~2200           |
| 0.4         | ~900  | ~1300  | ~1900   | ~2100           |
| 0.5         | ~1000 | ~1500  | ~2100   | ~2000           |
</details>

![](images/8589a952a9ad6ea9f8d3875d6e77251bb4e937c669ecbe4503b1cdc281488e32.jpg)

<details>
<summary>line</summary>

| Tensile temperature (°C) | TE Elongation (%) | UE Elongation (%) | UTS Strength (MPa) | YS Strength (MPa) |
|---|---|---|---|---|
| -200 | 68 | 47 | 1300 | 900 |
| -100 | 58 | 45 | 1000 | 650 |
| 0 | 32 | 28 | 800 | 400 |
The chart includes two data series: a solid blue line for TE and a solid red line for UE, with dashed lines indicating the respective strength values. The y-axis is labeled as “Strength (MPa)” and the x-axis is labeled as “Tensile temperature (°C)”. The legend also includes an “UTS=813.0-2.36*T” and “YS=474.6-2.05*T” markers. The chart is labeled '(c)' in the top-left corner.
</details>

Fig. 2. Tensile test results $\mathrm { a t \ - } 1 9 6 \ { } ^ { \circ } \mathrm { C } , \ - 7 7 \ { } ^ { \circ } \mathrm { C }$ and RT: (a) Engineering stress-strain curves; (b) true stress-strain curves and work hardening rate curves; (c) elongation and strength varying with temperatures.

![](images/501da82ace83498aa171f783e63ac4b8772785c5a72cbe0022db8d57a6695dbb.jpg)

<details>
<summary>natural_image</summary>

Microscopic image of a colorful, grainy material with directional annotations (D01, AD, RD) and scale bar (100 μm), no readable text or symbols beyond labels.
</details>

![](images/e88d0654a11c789b81ef92b23c4d8ec69dc28d17a164cb91b711807b4f1ce24d.jpg)

<details>
<summary>natural_image</summary>

Microscopic view of colorful grain structure with 100 μm scale bar (no text or symbols beyond label)
</details>

![](images/69551f59a5f865ec115807a84c0b6d5338b84df8942ef331b24dd0d02bd4dba9.jpg)

<details>
<summary>natural_image</summary>

Microscopic view of colorful grain structure with 100 μm scale bar (no text or symbols)
</details>

![](images/139914f5cce217374969031ebcfdcba305ad5de2a999f2b79be13c5dc246ea6a.jpg)

<details>
<summary>text_image</summary>

(d)
2-15° 70.2%
>15° 29.8%
g
100 µm
</details>

![](images/697d2f69ffaaf273083058982ae50b585c3a300a7603a3848c4f027baab6e1fd.jpg)

<details>
<summary>text_image</summary>

(e)
2-15° 63.0%
>15° 37.0%
h
100 µm
</details>

![](images/03164397a29b3cc01b05f3c388a4a11467f703d163afc95fcc5c3443124a1367.jpg)

<details>
<summary>text_image</summary>

(f)
2-15° 56.0%
>15° 44.0%
100 µm
</details>

![](images/20d19e752d439b2400493a1e56c3e3cc0b6aa89ea5d00aec26cadaf5e78c9a74.jpg)

<details>
<summary>text_image</summary>

(g)
Kernel Aver. Misorient.
0
3
20 µm
</details>

![](images/4721424c56605fa798a1f085cce37c2b1809a8a27294dc0722875fd373eab115.jpg)

<details>
<summary>text_image</summary>

(h)
Kernel Aver. Misorient.
0
(*)
3
20 µm
</details>

![](images/f53dd2e2581b871806196ef89f6bfbfe22def009123b99527b077ecde48c6668.jpg)

<details>
<summary>text_image</summary>

(i)
Kernel Aver. Misorient.
0
(°)
3
20 µm
</details>

Fig. 3. EBSD analyses for the experimental steel deformed at different temperature: (a,d,g) − 196 ◦C; (b,e,h) − 77 ◦C; (c,f,i) RT. (a–c) IPF maps; (d–f) GB maps; (g–i) GND distribution maps superposed with GB maps for the region marked with frame in (d–f). In IPF maps, the colors indicate crystal directions parallel to the tensile direction. Mechanical twins are marked with arrows. In grain boundary distribution maps, the fractions of LAGBs and HAGBs are marked with red and black colors.

carried out in cooling medium. Additionally, the adopted strain rate of 0.001 s–1 was slow enough to avoid frictional heat. Three tensile samples with a parallel length of 32 mm, width of 5 mm and thickness of 1.5 mm were tested for each condition to get the average values. The adopted strain rate was $1 0 ^ { - 3 } \ s ^ { - 1 }$ . An extensometer was used during tensile tests. The fracture surface after tensile tests was observed by a Nova 400 Nano SEM. The uniformly deformed sections, which refers to the deformed region not affected by necking, approximately 10 mm from the fracture were mechanically polished to eliminate the deformation layer formed during specimen preparation. Then the deformed microstructure was analyzed by EBSD on an Apreo S HiVac SEM. The step size for EBSD analyses was 0.5 μm. Additionally, the deformed microstructure was observed by a TecnailF30 field emission transmission electron microscopy (TEM). The specimens for TEM observation were subjected to double-jet thinning by a Struers TenuPol-5 Twin-Jet Electropolisher. The electrolyte composition is 6% perchloric acid and 94% glacial acetic acid.

Charpy impact experiments were conducted at − ${ \bf \cdot } 1 9 6 ^ { \circ } { \bf C } , - 7 7 ^ { \circ } { \bf C }$ and RT, respectively, on a PST752H-4 WANCE impact tester. The samples with the size of 10 × 10 × 55 mm with a 2 mm depth V-notch were used for Charpy impact experiments. The load-deflection curves were obtained from the Charpy impact tester. The fracture surface after the Charpy impact tests was observed by VHX-5000 ultra-depth of field three-dimensional (3D) microscope and SEM. In order to analyze the microstructure of the cross-section near the fracture surface, argon ionbeam cross-section polishing was performed on a Gatan/685.C automated argon ion polishing system. Then the microstructure was analyzed by EBSD. The step size for EBSD analyses was 0.8 μm.

# 3. Results

# 3.1. Initial microstructure

The density of the experimental steel $( \rho _ { \gamma } , \mathbf { g } / \mathbf { c m } ^ { 3 } )$ can be estimated according to equation (1) proposed by Kim et al. [19].

$$
\rho_ {\gamma} = 8. 1 0 - 0. 1 0 1 (A l \%) - 0. 4 1 (C \%) - 0. 0 0 8 5 (M n \%) \tag{1}
$$

The estimated density is $7 . 0 7 8 ~ \mathrm { g / c m ^ { 3 } }$ and the measured density is $7 . 1 1 4 \ { \mathrm { g / c m } } ^ { 3 }$ . Fig. 1a and b presents the EBSD inverse pole figure (IPF) map and phase map of the initial as-forged steel. The initial microstructure consists of equiaxed grains with fully austenitic constituent. The XRD patterns of as-forged steel and as-treated $\mathrm { a t } - 1 9 6 ^ { \circ } \mathrm { C }$ shown in Fig. 1c also suggest that the initial microstructure is fully austenitic and no isothermal martensite forms at $- 1 9 6 \ ^ { \circ } \mathrm { C } ,$ indicating a very stable austenite.

# 3.2. Tensile tests

The experimental steel was subjected to tensile deformation at $- 1 9 6 ^ { \circ } \mathrm { C } , - 7 7 ^ { \circ } \mathrm { C }$ and RT until fracture, respectively. The engineering stress-strain curves are plotted in Fig. 2a. Fig. 2b shows the corresponding true stress-strain curves and work hardening rate curves. It is observed that the work hardening rate decreases dramatically with strain at the initial stage of deformation, corresponding to the transition from elastic deformation to plastic deformation $[ 5 , 1 6 , 2 6 ]$ . Subsequently, the experimental steels deformed at − 77 and − ${ } ^ { 1 9 6 } { } ^ { \circ } \mathrm { C }$ show a near-linear work hardening rate with strain, but a continuous decrease is observed at RT. The decreasing work hardening at RT has also been reported for other austenitic low-density steels [2]. In addition, as the deformation temperature decreases, the work hardening rate increases, indicating a negative temperature dependence of strength. The true strain at which true stress $\left( { \sigma } _ { \mathrm { t r u e } } \right)$ equals to work hardening rate $( \mathrm { { d } \sigma _ { t r u e } / \mathrm { { d } \varepsilon _ { t r u e } ) } }$ corresponds to the necking point. The tensile properties of the experimental steel at different temperatures are summarized in Fig. 2c. It is evident that the total elongation (TE) and uniform elongation (UE) increase with decreasing temperature. Additionally, decreasing deformation temperature leads to linear increase in both yield strength (YS) and ultimate tensile strength (UTS).

![](images/d59a79b47f46e52f27b9d7fb3eca94068e62123c2d51d94ee727b38ccc52ddd6.jpg)

<details>
<summary>text_image</summary>

(a)
Mechanical twins
Dislocations
(1,1,1)
(0,0,2)
(1,1,1)
(1,1,1)
(0,0,2)
10 1/nm ZΔ [1,1,0]
1 µm
</details>

![](images/8b5d41082177cd7a27da2feef0777d1fa9daf86c3e2302039f72156002401451.jpg)

<details>
<summary>text_image</summary>

(b)
Dislocations
Traces of {111} slip planes
2 µm
</details>

Fig. 4. TEM analysis results: (a) TEM image of the sample tensile deformed $\mathrm { a t ~ - } 1 9 6 ~ ^ { \circ } \mathrm { C }$ and corresponding SAED pattern; (b) microbands of the sample tensile deformed $\mathrm { a t } - 7 7 ^ { \circ } \mathrm { C } .$ .

![](images/5b9b2f7b0cee6b1deb68ea247da0755c09fa2459c2fe1d832c0359bb9513ca49.jpg)

![](images/aaf129419d3bb8328ef84a8766165224d8be9b262e7bb7413f0bce3bfc874a26.jpg)

<details>
<summary>bar_stacked</summary>

| Temperature (°C) | W_unstable (J) | W_stable (J) | W_initiation (J) |
|---|---|---|---|
| -196 | 40 | 30 | 110 |
| -77 | 50 | 180 | 65 |
| 25 | 60 | 180 | 55 |
(b) Label: (b) indicates the total energy in Joules (J). The total energy is labeled as 188 J. The x-axis represents Temperature (°C), and the y-axis represents Impact absorbed energy (J). The legend defines three color-coded components: olive for W_unstable, orange for W_stable, and beige for W_initiation.
</details>

Fig. 5. Charpy impact load (a) and Charpy impact absorbed energy (b) of experimental steel.

# 3.3. Tensile deformed microstructure

The tensile deformed microstructure of the uniform deformation section was analyzed by EBSD. Fig. 3 presents the IPF maps and grain boundary (GB) distribution maps for the tensile deformed microstructure. The IPF maps as presented in Fig. 3a-c shows that the crystal orientation of deformed austenite grains concentrates in {111} and {001}, which is a result of coordinated plastic deformation. However, as deformation temperature decreases $\mathrm { t } 0 \ - 1 9 6 \ ^ { \circ } \mathrm { C } ,$ the decreasing SFE leads to small amount of mechanical twins formed during tensile deformation, as marked with arrows in Fig. 3a. The occurrence of mechanical twins is confirmed by TEM analysis as shown in Fig. 4a. It is seen that the mechanical twinning plane formed along <112> crystal direction on {111} plane in the case of the grain oriented near <110> zone axis. Compared with the sample deformed at − ${ } ^ { . 1 9 6 } \ { } ^ { \circ } \mathrm { C } ,$ no mechanical twins but microbands are observed in the sample deformed at − ${ \bf - 7 7 ^ { \circ } C } ,$ , as shown in Fig. 4b. A typical characteristic of planar glide that the uniform and dense distribution of microbands present in the deformed microstructure, which has been widely reported in austenitic low density steels [27,28]. The corresponding selected area electron diffraction (SAED) pattern indicates that these bands are orientated along {111} planes. The fractions of high-angle grain boundaries (HAGBs) and low-angle grain boundaries (LAGBs) are marked in the grain boundary distribution maps in Fig. 3d-f. It can be seen that the LAGBs mainly concentrate at these austenite grain with finer grain size. Additionally, the fraction of LAGBs dramatically increases with the decreasing temperature. The geometrically necessary dislocation (GND) distribution maps superposed with GB maps for the region marked with frame in Fig. 3d-f are shown separately in $\mathrm { F i g . ~ } 3 { \bf g - i . }$ It is seen that the GNDs accumulate at LAGBs, indicating a more severe local deformation of these regions.

![](images/9484f319a17865621c922219ce8c18847a679942b5914d5c0a1b51e569d3311b.jpg)

<details>
<summary>text_image</summary>

(a)
V-notch
radial
zone
shear lip
1 mm
(d)
dimples
large dimples
tear edges
100 µm
</details>

![](images/e7f85ce5148cca6bdbe02108ae46852e0c6bd4e6e1e17a15bd8716618fe464ec.jpg)

<details>
<summary>text_image</summary>

(b)
V-notch
fibrous zone
radial
zone
shear lip
1 mm
(e)
dimples
20 µm
</details>

![](images/e1fada12349a212359387d743696c2e23cce00847aa11957b9763432010a4ade.jpg)

<details>
<summary>text_image</summary>

(c)
V-notch
fibrous zone
radial
zone
shear lip
1 mm
(f)
diamples
20 µm
</details>

Fig. 6. Fracture surfaces of the impact samples tested at different temperatures: $( { \bf a } , { \bf d } ) - 1 9 6 ~ ^ { \circ } { \bf C } ; ( { \bf b } , { \bf e } ) - 7 7 ~ ^ { \circ } { \bf C } ; ( { \bf c } , { \bf f } ) ~ \mathrm { R T } .$

# 3.4. Impact tests

Fig. 5a shows the load-deflection curves obtained by instrumented Charpy impact test at different temperatures. Fig. 5b illustrates the changes of Charpy impact absorbed energy $\mathrm { ( W _ { a l l } ) }$ with the test temperatures. The $\mathrm { W _ { a l l } }$ at RT is about 327 J. As the test temperatures decreases $\mathbf { t o _ { \theta } - 7 7 }$ and $- 1 9 6 \ ^ { \circ } \mathbf { C } ,$ the $\mathrm { W _ { a l l } }$ reduces to $\mathbf { 2 7 7 }$ and 188 J, respectively. Lower $\mathrm { W _ { a l l } }$ values at lower temperature have also been reported by Wang et al. [11]. The activation energy for slip systems increases with the decreasing temperatures [29]. It becomes more difficult to activate planar slip systems at lower temperatures, leading to early fracture. Therefore, the $\mathrm { W _ { a l l } }$ becomes lower at cryogenic temperature.

Fig. 6 provides fracture surface of the experimental steel tested at different temperatures. Shear lips are present on the fracture surface of all samples (Fig. 6a-c), which is independent of test temperature, indicating ductile fracture. Additionally, it is obvious that all the samples were compressed, leading to a reduction in the fracture surface area, which becomes more pronounced as temperature increases, indicating that the sample underwent more severe plastic deformation at a higher temperature. Almost no fibrous zone can be observed on the sample tested at $- 1 9 6 ^ { \circ } \mathrm { C } ,$ , while a larger fibrous zone appears at $- 7 7 ^ { \circ } \mathrm { C }$ and RT, suggesting that the experimental steel exhibits a better toughness at $- 7 7 ^ { \circ } \mathrm { C }$ and RT. The inserted 3D topography maps in Fig. 6a-c suggest that the fracture surface of the impact sample at − 196 ◦C appeared significantly flatter compared to others. The morphology of radial zone was additionally observed using SEM (Fig. 6d-f). Fig. 6a-c obviously suggests that the fracture surface of the impact sample a $\mathrm { ~ t ~ } - 1 9 6 \ ^ { \circ } \mathrm { C }$ appeared significantly flatter compared to others. $\mathrm { A t } - 1 9 6 ^ { \circ } \mathrm { C } ,$ the tested sample displayed a combination of ductile and brittle fracture. The fracture surfaces contain high-density large dimples and tear edges, as marked in Fig. 6d. These features indicate a tendency to be quasicleavage cracks [30], which is consistent with the relatively low $\mathrm { W _ { a l l } }$ of 188 J. However, as the temperature increases, the morphology characteristics of ductile fracture become more obvious. Generally, the fracture morphology characteristics for the sample tested $\mathsf { a t } - 7 7 ^ { \circ } \mathsf C$ and RT demonstrate a more obvious ductile fracture, which is in good agreement with the result that the $\mathrm { W _ { a l l } }$ is higher $\mathbf { a t } - 7 7 ^ { \circ } \mathbf { C }$ and RT.

Table 1 Thermodynamic parameter expressions and values (T is temperature, K) [6].

<table><tr><td>Thermodynamic parameters</td><td>Expressions/Values</td></tr><tr><td> $\Delta G_{Fe}^{\gamma \rightarrow \varepsilon}$ </td><td>-1828.4 + 4.686T</td></tr><tr><td> $\Delta G_{Mn}^{\gamma \rightarrow \varepsilon}$ </td><td>3970–1.667T</td></tr><tr><td> $\Delta G_{Al}^{\gamma \rightarrow \varepsilon}$ </td><td>5481.04–1.7991T</td></tr><tr><td> $\Delta G_{C}^{\gamma \rightarrow \varepsilon}$ </td><td>-22.166</td></tr><tr><td> $\Delta G_{FeMn}^{\gamma \rightarrow \varepsilon}$ </td><td>-9135.5 + 15.2821 $X_{Mn}$ </td></tr><tr><td> $\Delta G_{FeAl}^{\gamma \rightarrow \varepsilon}$ </td><td>3326.280</td></tr><tr><td> $\Delta G_{FeC}^{\gamma \rightarrow \varepsilon}$ </td><td>42.500</td></tr><tr><td> $\Delta G_{FeMnAl/C}^{\gamma \rightarrow \varepsilon}$ </td><td>1246(1-e $^{-24.29Xc}$ )/ $X_c$ -17175 $X_{Mn}$ </td></tr></table>

![](images/631409dd320dadfec747d24d601d3668fc693c72e6b3d5b826d11c8566a8b14c.jpg)

<details>
<summary>line</summary>

| Phase | Tensile Test Temperature / SFE | Tensile Elongation |
|-------|--------------------------------|--------------------|
| I     | ~0.8                           | ~0.2               |
| II    | ~1.0                           | ~1.0               |
| III   | ~0.6                           | ~0.4               |
</details>

Fig. 7. Illustration for the temperature dependence of tensile elongation of austenitic steels [32].

# 4. Discussion

# 4.1. Deformation mechanisms

The SFE of the experimental steel can be calculated according to equation (2) [31]:

$$
S F E = 2 \rho_ {A} \Delta G ^ {\gamma \rightarrow \varepsilon} + 2 \sigma^ {\gamma / \varepsilon} \tag {2}
$$

where $\rho _ { A }$ refers to the molar atomic density on the {111}γ plane. The term $\Delta G ^ { \gamma \to \varepsilon }$ represents the free energy of transformation from austenite to ε-martensite, and $\sigma ^ { \gamma / \varepsilon }$ is the surface energy of the interface, which is taken as 15 mJ/m2 . The term $\rho _ { A }$ is expressed using equations (3) and (4):

$$
\rho_ {A} = \left(\frac {4}{\sqrt {3}}\right) \bullet \left(\frac {1}{N \alpha_ {\gamma} ^ {2}}\right) \tag {3}
$$

where N is Avogadro constant, and $\alpha _ { \gamma }$ is the lattice parameter of austenite, calculated to be 0.36757 nm based on XRD analysis. The term $\Delta G ^ { \gamma \to \varepsilon }$ in equation (2) can be expressed by equation (4) [6]:

$$
\Delta G ^ {\gamma \rightarrow \varepsilon} = \sum X _ {i} \Delta G _ {i} ^ {\gamma \rightarrow \varepsilon} + \sum X _ {i} X _ {j} \Delta G _ {i j} ^ {\gamma \rightarrow \varepsilon} + X _ {c} \Delta G _ {F e M n A l / C} ^ {\gamma \rightarrow \varepsilon} + \Delta G _ {m g} ^ {\gamma \rightarrow \varepsilon} \tag {4}
$$

where $X _ { i }$ and $X _ { j }$ represent the mole fractions of different alloying elements, $\Delta G _ { i } ^ { \gamma \to \varepsilon }$ represents the difference in free energy between the facecentred cubic structure and the densely arranged hexagonal structure of a given alloying element, $\Delta G _ { i j } ^ { \gamma \to \varepsilon }$ represents the difference in the interaction energy of two alloying elements, and $\Delta G _ { m g } ^ { \gamma  \varepsilon }$ represents the magnetic free energy. The thermodynamic expressions and required parameters for equation (4) are listed in Table 1. The SFE of the experimental steel $\mathrm { a t } - 1 9 6 ^ { \circ } \mathrm { C } , - 7 7 ^ { \circ } \mathrm { C }$ and RT is estimated to be 32, 40 and 61 $\mathrm { { m J / m ^ { 2 } } } ,$ , respectively.

![](images/e21a415e40a0ecf678255d106634da5b1e304a37c9001b344bed9b860859dfdf.jpg)

<details>
<summary>line</summary>

| lnε  | lnσ (n₁=0.174) | lnσ (n₁=0.181) | lnσ (n₁=0.204) | lnσ (n₂=0.362) |
|------|----------------|----------------|----------------|----------------|
| -5   | 6.0            | 6.0            | 6.0            | 6.0            |
| -4   | 6.2            | 6.5            | 6.8            | 6.2            |
| -3   | 6.4            | 6.7            | 7.0            | 6.4            |
| -2   | 6.6            | 6.9            | 7.2            | 6.6            |
| -1   | 6.8            | 7.1            | 7.4            | 6.8            |
| -1   | 7.0            | 7.3            | 7.5            | 7.0            |
</details>

Fig. 8. Determination of work hardening exponent at different temperature.

It is widely accepted that the mechanical properties of materials depend on the plastic deformation mechanism of austenite, which is strongly SFE-dependent $\left[ 5 , 1 6 \right] . \ \mathrm { F i g } . \ 7$ illustrates the generalized temperature (or SFE) dependence of the tensile elongation of austenitic steels [32]. At high SFE (region I), the three-dimensional mobility of perfect dislocations is enhanced. The dominant deformation mechanism is wavy glide, which leads to the formation of dislocation cells [33]. The dislocation cells cause strain localization and stress concentration, thus resulting in a low elongation. When SFE is lower (region II), perfect dislocations separate into two extended Shockley dislocations with wide separation [34]. In such a case, dislocations have a low three-dimensional mobility, which means that the dislocations slipping is restricted on a single slip plane [17,35]. In region $\mathrm { I I } ,$ the SFE is so low that wavy glide is absent but not low enough to initiate DIMT. In the relatively higher SFE range in region II, mechanical twins are usually formed as shown in Fig. 4a. At relatively lower SFE range, the dislocation planar slip results in the formation of glide bands as shown in Fig. 4b. The product of planar glide such as mechanical twins and glide bands could act as barriers for the movement of partial dislocations (Fig. 4), thus contributing to a high work hardening rate. Dislocation planar glide is easier than wavy glide at low temperature. The lower the deformation temperature, the higher the glide planarity [16]. High glide planarity is conducive to the dislocation multiplication and movement, and therefore continuous uniform deformation [36]. Therefore, the tensile elongation increases with the decreasing SFE. Planar glide except DIMT dominates the deformation mechanism of these steels with moderate SFE such as TWIP steels [37–39] and austenitic low-density steels $[ 2 7 , 4 0 , 4 1 ]$ . When the SFE is in region III, DIMT is the dominant deformation mechanism. The occurrence of DIMT leads to a high strength but also a brittleness. Lower SFE promotes DIMT, therefore the elongation decreases with the decreasing temperature.

Normally, for high Mn steels, when the SFE is between 18 and 35 mJ/ $\mathtt { m } ^ { 2 }$ [42], mechanical twinning is the main deformation mechanism. Outside this range, DIMT and dislocation planar glide dominate deformation mechanism [42]. The SFE of the experimental steel at RT and − $- 7 7 ~ ^ { \circ } \mathrm { C }$ is high enough that DIMT and mechanical twinning can be validly suppressed. When the deformation temperature decreases to − ${ } ^ { . 1 9 6 } { } ^ { \circ } \mathrm { C } ,$ a SFE of 32 m $\mathrm { J } / \mathrm { m } ^ { 2 }$ could still totally suppress DIMT but enable the occurrence of mechanical twinning. Therefore, as deformation temperature decreases from RT $\mathrm { t } 0 \ - 1 9 6 \ ^ { \circ } \mathrm { C } ,$ the decreasing SFE promotes dislocation planar glide, resulting in the increasing strength and elongation (Fig. 2c).

The characteristics of work hardening for samples subjected to tensile deformation at different temperatures are analyzed based on the stress-strain curves using the Hollomon formula (5) [43]:

$$
\sigma = K \varepsilon^ {n} \tag {5}
$$

![](images/266ab17ab570cc1adbed7814b6c136dcbc85d9d4f8991fe0b8cb516ac6b7f3b3.jpg)

<details>
<summary>line</summary>

| Deflection (mm) | Experimental curve (kN) | ISO-evaluation curve (kN) |
| --------------- | ------------------------ | ------------------------- |
| 0               | 0                        | 0                         |
| 5               | 32                       | 32                        |
| 6               | 15                       | 15                        |
| 10              | 0                        | 0                         |
</details>

![](images/6f6e0a195e11366d21d1abadb4a87dceb00e4a229c8169b25e6a9bc746adfcaa.jpg)

<details>
<summary>line</summary>

| Deflection (mm) | Experimental curve (kN) | ISO-evaluation curve (kN) |
| --------------- | ------------------------ | ------------------------- |
| 0               | 0                        | 0                         |
| 5               | 27                       | 27                        |
| 10              | 20                       | 20                        |
| 15              | 5                        | 5                         |
| 20              | 0                        | 0                         |
</details>

![](images/6c35535b251acabecd7dc34ed1c9f9eec6079fe8d45d8949025de806c65336f8.jpg)

<details>
<summary>line</summary>

| Deflection (mm) | Experimental curve (kN) | ISO-evaluation curve (kN) |
| --------------- | ------------------------ | ------------------------- |
| 0               | ~15                      | ~15                       |
| 5               | ~25                      | ~25                       |
| 10              | ~20                      | ~20                       |
| 15              | ~10                      | ~10                       |
| 20              | ~5                       | ~5                        |
| 25              | ~0                       | ~0                        |
</details>

![](images/9411478453cc7ebba79f1bb24644177b0ed6fd855a2d8c53cbca92ca699b2e9f.jpg)

<details>
<summary>line</summary>

| Temperature (°C) | Load (kN) | Fiu/Fm |
| ---------------- | --------- | ------ |
| -200             | 32.0      | 0.95   |
| -100             | 27.0      | 0.85   |
| 0                | 24.0      | 0.80   |
| 50               | 22.0      | 0.75   |
</details>

Fig. 9. Typical smoothed impact load-deflection curves: $( \mathrm { a } ) - 1 9 6 ^ { \circ } \mathrm { C } ; ( \mathrm { b } ) - 7 7 ^ { \circ } \mathrm { C } ; ( \mathrm { c } ) \mathrm { R T } ;$ (d) corresponding characteristic values associated with impact properties changing with testing temperature.

![](images/7eb2c9457b851c3d2453d75afd45ecc28f2867906bbc1f0437fadcefdc95256b.jpg)

<details>
<summary>natural_image</summary>

Colorful 3D microstructure image showing grain boundaries and a scale bar of 200 μm (no text or symbols beyond scale indicator)
</details>

![](images/2efb22d96a46973381c9d0022c834fc8f4014fafbb3776f04345def6de4072ad.jpg)

<details>
<summary>natural_image</summary>

Colorful 3D microstructure image of Grain A with scale bar (200 μm) and inset showing grain orientation (001°, 101°, 111°), no textual annotations beyond labels.
</details>

![](images/996ca56e1e5fdb08f70a7ed4707ac60ba5d39b370f0ac7a60d7f482aecc6391b.jpg)

<details>
<summary>line</summary>

| Distance (μm) | Misorientation (°) |
| ------------- | ------------------ |
| 0             | 0                  |
| 5             | 3.0                |
| 10            | 0.5                |
| 15            | 1.0                |
| 20            | 3.0                |
| 25            | 0                  |
| 30            | 0                  |
| 35            | 0                  |
| 40            | 1.0                |
</details>

Fig. 10. EBSD analyses for the microstructure near fracture: $( \mathsf { a } ) - 1 9 6 \ ^ { \circ } \mathbf { C } ;$ (b) RT; (c) misorientation analysis for the region near fracture.

where n represents the work hardening exponent and K is the strength coefficient. By taking the natural logarithm of both sides of equation (5), equation (6) can be obtained:

$$
\ln \sigma = \ln K + n \ln \varepsilon \tag {6}
$$

Fig. 8 plots the lnσ-lnε curves at different tensile temperatures. It can be observed that the work hardening behavior of the experimental steels can be divided into two stages, where n represents the slope in low strain region and $n _ { 2 }$ represents the slope in high strain region. In the earlier stages of uniform plastic deformation corresponding to lower strain, dislocation motion results in dislocation entanglement and pileup, leading to work hardening [40]. At lower temperatures, the reduced SFE not only contributes to the planarity of the dislocation glide but also hampered cross-slip, resulting in reduced dynamic recovery and increased strain hardening capability. Consequently, the work hardening exponent $n _ { 1 }$ increases with decreasing temperature. At higher strain, extensive deformation induces a high density of slip bands, which are commonly referred to as microbands in austenitic low-density steels [27]. These microbands serve as barriers that impede dislocation motion, significantly enhancing the work hardening rate [44]. At lower temperatures, a higher n value indicates a more substantial strengthening effect from microbands. Besides, the presence of mechanical twins also plays an important role in the improved work hardening at − ${ 1 9 6 ^ { \circ } \mathrm { C } }$ [45].

# 4.2. Cryogenic impact toughness

According to the ISO evaluation procedure [46], the experimental curves obtained $\mathrm { a t } - 1 9 6 ^ { \circ } \mathrm { C } , - 7 7 ^ { \circ } \mathrm { C }$ and RT are processed and separately presented in Fig. 9a-c. The characteristic values associated with impact properties can be obtained based on the ISO evaluation curves. The general yield load $\mathrm { ( F _ { g y } ) }$ is at the transition point from elastic deformation to plastic deformation. The maximum Charpy impact load $\left( \mathrm { F } _ { \mathrm { m } } \right)$ corresponds to the peak load of the load-deflection curves.

According to “compliance changing rate (CCR)” method introduced in Ref. [46], CCR can be calculated by equation (8):

$$
\frac {\Delta C}{C} = \frac {C - C _ {e l}}{C _ {e l}} \tag {8}
$$

The compliance C (mm/N) can be calculated using equation (9):

$$
C = \frac {d s}{d F} \tag {9}
$$

where s and F represent the deflection and load of the load-deflection curve, respectively. The elastic compliance $C _ { e l } \ \mathrm { ( m m / N ) }$ is defined as the inverse of the slope of the linear elastic segment of the loaddeflection curve, given by equation (10):

$$
C _ {e l} = \frac {s _ {e l}}{F _ {e l}} \tag {10}
$$

Crack initiation leads to a slope change of CCR curve shown in Fig. 9, where the corresponding load is referred as crack initiation load $( \mathrm { F _ { i n } } ) .$ .

For the load-deflection curve obtained $\mathbf { a t } - 1 9 6 ^ { \circ } \mathbf { C } , \mathrm { F } _ { \mathrm { i n } }$ is almost equal to $\mathrm { F } _ { \mathrm { m } }$ because no obvious change happens to the slope of compliance changing rate curve. The start of sharp near-linear decrease in the loaddeflection curve is related to the beginning of unstable crack growth and the corresponding load is referred as $\mathrm { F _ { i u } }$ . The load corresponding to the end of unstable crack growth is referred as $\mathrm { F _ { a } } .$ The remaining section after $\mathrm { F _ { a } }$ corresponds to the final collapse stage, unrelated to the impact cracking mechanism [47]. The changes of $\mathrm { F _ { g y } , F _ { m } , F _ { i n } }$ and $\mathrm { F _ { i u } / F _ { m } }$ with testing temperature are plotted in Fig. 9d. It can be found from Fig. 9d that the change of $\mathrm { F _ { g y } }$ shows a negative dependence of temperature, which is in good agreement with the increase in YS with the decreasing temperature. In addition, as temperature decreases, $\mathrm { F _ { m } }$ increases, indicating that the experimental steel could withstand larger impact load at lower temperatures. A larger $\mathrm { F _ { i n } }$ at lower temperature indicates that it is more difficult for crack initiation. The value of $\mathrm { F _ { i u } / F _ { m } }$ could reflect the development of cracks. A larger $\mathrm { F _ { i u } / F _ { m } }$ at lower temperature suggests that cracks rapidly propagate from stable to unstable regime. Rebound compliance (RC) is the absolute value of the curve slope from $\mathrm { F _ { i u } }$ to $\mathrm { F _ { a } }$ (as shown in Fig. 9a-c), which reflects the unstable crack growth rate. It can be seen that RC is larger at lower temperature, which is a hint that unstable cracks propagate more rapidly at lower temperature.

The absorbed impact energy associated with different stages of crack initiation and growth, i.e., crack initiation $( \mathsf { W } _ { \mathrm { i n i t i a t i o n } } ) ,$ , stable crack growth $\left( \mathsf { W } _ { \mathrm { s t a b l e } } \right) _ { : }$ , unstable crack growth $( \mathrm { W _ { u n s t a b l e } } )$ , and final collapse $( \mathsf { W _ { c o l l a p s e } } ) _ { : }$ , are analyzed following the methods in Refs [46], as shown in Fig. 9. The $W _ { \mathrm { i n i t i a t i o n } }$ at $- 1 9 6 ^ { \circ } \mathrm { C } , - 7 7 ^ { \circ } \mathrm { C }$ and RT is 112, 68 and $^ { 5 7 , J , }$ respectively. The increasing $\mathsf { W _ { i n i t i a t i o n } }$ with decreasing temperature reveals that the resistance of the experimental steel to crack initiation is stronger at lower temperature. A high level of $W _ { \mathrm { i n i t i a t i o n } }$ is the key factor for maintaining good cryogenic impact toughness [11]. Additionally, as temperature decrease, obvious decreases in both $\mathsf { W } _ { \mathsf { s t a b l e } }$ and Wunstable can be observed, implying that the resistance to crack propagation is weaker at lower temperature. According to the above, the experimental steel exhibits a higher crack initiation energy upon cryogenic impact, which contributes to good cryogenic toughness. However, the lower crack propagation energy reduces the overall cryogenic toughness of the experimental steel.

The microstructure of the cross-section near fracture surface was analyzed by EBSD, as presented in Fig. 10. For samples tested at − 196 ◦C and RT, the primary crack propagation paths at the fracture surface exhibit a zigzag shape. Most regions exhibit the characteristic of transgranular fracture. Misorientation analysis along the marked line for grain A is presented in Fig. 10c. The misorientation difference between the regions on both sides of the crack is less than 15◦, implying that the two regions are in the same grain before the crack occurred. This suggests that transgranular fracture occurred in this region. In this case, crack propagation leads to relatively severe plastic deformation near the primary cracks. As a result, a significant local orientation gradient occurs in the region adjacent to the primary cracks within the grain interiors. Besides, secondary cracks present in the sample tested at RT, which is different from that at − 196 ◦C. The presence of secondary cracks release stress concentration at the tip of the primary cracks, making stress redistribute within material. Hence, impact fracture is delayed, contributing to a better toughness [47,48]. This explains that the crack propagation energy is higher at RT.

![](images/c3983da6176a73cc332b29d2c08515c382e5f81c83cdc6766fb107ed7867e481.jpg)

<details>
<summary>natural_image</summary>

Microscopic surface texture image with yellow arrows indicating features, scale bar 20 μm (no text or symbols beyond label)
</details>

![](images/5e74777b71eb1512fc63233ef1695640f3083a35975da99f057460155d91c52f.jpg)

<details>
<summary>natural_image</summary>

Microscopic surface texture image with yellow arrows and a 20 μm scale bar, showing fine striations (no text or symbols beyond labels)
</details>

![](images/9974dd085087c9dcf26cf525a0f0d42f2332860f0c284a6e55bbf8ff9d624cc9.jpg)

<details>
<summary>natural_image</summary>

Microscopic surface texture image with yellow arrows indicating specific features, scale bar 20 μm (no text or symbols)
</details>

Fig. 11. SEM micrograph for the regions near fracture after impact tests at $\mathrm { { ( a ) - 1 9 6 ~ ^ { \circ } C ; ( b ) - 7 7 ~ ^ { \circ } C ; } }$ (c) RT.

It is worth noting that the experimental steel exhibits a higher tensile elongation but a lower toughness as deformation temperature decreases. The SFE reduces with the decreasing temperature, increasing glide planarity during low strain rate deformation. A high glide planarity benefits continuous uniform deformation, therefore increasing the tensile elongation [36]. On the other hand, the experimental steel exhibited a poor cryogenic impact toughness, which is opposite to the finding by Liu et al. [49] that FCC-structured high-entropy alloys show higher toughness at cryogenic temperature. The mechanical twinning occurs easily in high-entropy alloys because of lower SFE. The poor cryogenic impact toughness of the experimental steel is related to the higher activation energy for slip systems at lower temperature [29]. Although a lower temperature is corresponding to a higher glide planarity at a low strain rate, activating planar glide is difficult at low temperature during high strain rate deformation because of the higher active energy [29]. As shown in Fig. 11, the characteristic of planar glide can be observed in the regions near fracture. Noted that only few regions experienced planar glide during impact deformation at − ${ 1 9 6 } ^ { \circ } \mathrm { C } ,$ as shown in Fig. 11a. As temperature increases, planar glide becomes more pronounced. These planar glide features could retard the propagation of crack, thus increasing toughness [50,51]. Therefore, the resistance to crack propagation is weaker at lower temperature.

# 5. Conclusions

The temperature dependence of the deformation behavior and mechanical properties of the Fe–20Mn–6Al-0.6C-0.15Si austenitic lowdensity steel was studied through tensile test and Charpy impact test $\mathrm { a t } - 1 9 6 ^ { \circ } \mathrm { C } , - 7 7 ^ { \circ } \mathrm { C }$ and RT, followed by microstructure analyses. Based on the experimental results, the following conclusions can be drawn.

(1) As the deformation temperature decreases, the SFE decreases, enhancing the planar glide of dislocations. As a result, the LAGB fraction increases with the decreasing temperature. The work hardening rate is higher at lower temperatures. Therefore, both the tensile strength and elongation increase with the decreasing temperature.
(2) As temperature decreasing, the larger $\mathrm { F _ { i n } }$ and higher Winitiation indicating a higher resistance to crack initiation. However, a

larger $\mathrm { F _ { i u } / F _ { m } }$ suggests the rapid transition from stable to unstable crack propagation. Consequently, the crack propagation energy is lower at lower temperature, demonstrating a lower resistance to crack propagation. Because the rapid unstable crack propagation, the $\mathrm { W _ { a l l } }$ is the lowest at $- 1 9 6 ~ ^ { \circ } \mathrm { C }$ .

(3) The smaller fracture surface area, larger fibrous zone and more obvious ductile fracture characteristics in radial zone suggest that the toughness is better at higher temperature. Secondary cracks are observed near the fracture after impact test at RT, which benefits the toughness.

# Declaration of competing interest

The authors declare that they have no known competing financial interests or personal relationships that could have appeared to influence the work reported in this paper.

# Acknowledgement

The authors gratefully acknowledge the financial supports from National Natural Science Foundation of China (No. U20A20270), China Postdoctoral Science Foundation (No. 2022M722486), Hubei Provincial Natural Science Foundation of China (No. 2024AFB264) and Knowledge Innovation Program of Wuhan (2023010201010133). We would like to thank Dr. Zhen Wang at the Analytical & Testing Center of Wuhan University of Science and Technology for the help on EBSD analyses.
