Repository: RiverYanggg/SteelDig_multimodal

# Evaluation Framework

这个目录实现当前的结构化抽取评估流程。它比较两套 `text_extraction.json`，数据来自 `outputs_exp/` 下各模型的抽取结果目录。

当前 `outputs_exp/` 中可用的模型目录示例：`deepseek`、`doubao`、`kimi`（以实际存在的子目录为准）。

- 真值（truth）：`outputs_exp/<truth_model>/<paper_id>/final/text_extraction.json`
- 预测（pred）：`outputs_exp/<pred_model>/<paper_id>/final/text_extraction.json`

通过 `--truth` 与 `--pred` 可任意指定哪套模型作为真值、哪套作为预测。例如 `--truth doubao --pred deepseek` 表示以 doubao 为真值、以 deepseek 为预测进行评估。

当前评估的核心原则是：

- 论文级配对由目录名决定，例如 `A0`、`A1`。
- 先做对象对齐，尤其是 `alloy/process/sample`。
- 对齐后由代码展开同一个 canonical object 下的同一个字段。
- 代码先做确定性判断；只有语义不确定的同字段值才交给 LLM judge。
- LLM judge 只输出 `true/false`，不负责计算指标。
- Precision/Recall/F1 全部由代码根据最终字段匹配结果计算。

---

File: evaluation_json2json/outputs_exp/kimi/A33/preprocess/cleaned_input.md
# Unprecedented combination of specific tensile strength and ductility achieved in a novel duplex low-density steel

![](images/7d4b66de067e54af27ad273c1bc6c844e32fadcde6719cadbe11ded0dc942e31.jpg)

Zhipeng Liu a,b , Cancan Ding c , Ru Ge b , Bin Hu b , Haiwen Luo a,b,\*

a State Key Laboratory for Advanced Metallurgy, University of Science and Technology Beijing, Xue Yuan Lu 30, Beijing, 100083, China
b Department of Ferrous Metallurgy, University of Science and Technology Beijing, Xue Yuan Lu 30, Beijing, 100083, China
c Henan Iron and Steel Group Co., Ltd, Zhengzhou, Henan, 450046, China

# A R T I C L E I N F O

Keywords:

Lightweight steel

Austenite

Ferrite

Carbide

Tensile properties

# A B S T R A C T

By annealing a cold rolled 30Mn-13Al-1.3C-5Cr steel at 1000 ◦C, we successfully developed a novel lightweight steel having the tensile strength of 1250 MPa and total elongation of 41.4 % at the measured ultralow density of 6.36 g⋅cm-3. Such an unprecedented strength-ductility-density synergy results from the new designed austeniteferrite duplex microstructures, where the granular α ferrite grains can restrain the austenite grain growth, δ ferrite bands capture and deflect the propagating cracks, and high contents of Mn/Al/C in recrystallized austenite result in the extensive precipitation of κ-carbide nanoparticles for strengthening.

Due to the high demand for weight saving and energy conservation, the lightweight Fe-Mn-Al-C steels have received an increasing attention in many industries [1–3] due to their excellent combination of specific strength and ductility [2,4,5]. Among all the relevant researches, Moon et al. [6] set a record on their developed 29.05Mn-12.01Al-1.48C-5.13Cr (weight percentage unless mentioned elsewhere) austenitic steel, which has the specific ultimate tensile strength (SUTS) of 169.9 MPa⋅g-1⋅cm3 and total elongation (TE) of 43.8 % at the density of 6.34 g⋅cm-3. To our knowledge, this is almost the lowest density achieved in a highly deformable Fe-Mn-Al-C austenitic steel with the SUTS up to 170 MPa⋅g-1⋅cm3 . A further improvement on specific strength via lowering density is clearly more challenging, because lower density requires higher contents of Al/C added, which often lead to the brittle intergranular κ-carbides formed at grain boundaries, severely deteriorating ductility [7,8]. A promising pathway of further improving the specific strength-ductility synergy at such a low density is in lack but strongly desired.

Ferrite is more effective on reducing density than austenite because body centered cubic (BCC) structure has lower atomic density than face centered cubic (FCC) [1,9]. Meanwhile, the presence of ferrite phase results in an inhibition on the growth of austenite grains and many austenite/ferrite interfaces, which may improve yield strength (YS) and the strain hardening capacity during deformation [10]. Therefore, it is expected that the austenite-ferrite duplex structure may have greater potential of improving the strength-ductility-density synergy than the mere austenitic one. However, the reported austenite-ferrite duplex steels all have the density higher than 6.50 g⋅cm-3 [11–20], to our knowledge, and it has been instinctively believed that cracks may be easily initiated at the austenite/ferrite interfaces and then propagate along them, thus dramatically deteriorating ductility [21]. For an example, Sohn et al. [13] reported that the increase of ferrite fraction from 13.2 % to 32.3 % in 12Mn-5.5Al-0.7C duplex steel (with the density of 7.20 g⋅cm-3) led to the increases of the SUTS from 139.3 to 196.5 MPa⋅g-1⋅cm3 but the significant decrease of TE from 45.9 % to 8.2 %. This, however, may also suggest that it shall be possible to improve the SUTS-TE combination by optimizing the presence of ferrite. Therefore, we consider to redesign the previous ultralow density steel (29.05Mn-12.01Al-1.48C-5.13Cr [6]) for the austenite-ferrite duplex microstructure, through which SUTS can be further enhanced while low density and large ductility both remain.

The chemical composition of redesigned austenite-ferrite duplex steel is 30.35Mn-12.60Al-1.32C-4.83Cr, where the addition of about 5 % Cr is to suppress the formation of the intergranular κ-carbides [22,23]. This steel has an ultralow density of 6.36 g⋅cm-3, close to the previous record value of 6.34 g⋅cm-3 [6], and measured by buoyancy balance according to Archimedes Principle. It was melted in a vacuum induction furnace under argon atmosphere and cast into ingot, which was forged to thick slab and further hot rolled (HR) to 6 mm thickness after the homogenization at 1200 ◦C for 2 h. The HR plates were heated to 1050 ◦C and isothermally held for 0.5 h, quenched in water and then cold rolled (CR) to 3 mm thickness. Next, the CR sheets were annealed at the temperatures ranged from $6 0 0 ~ ^ { \circ } \mathrm { C }$ to $1 0 5 0 ~ ^ { \circ } \mathrm { C }$ for the various periods in the range of 1–5 min and then quenched in water again. The resultant specimens are termed DPXXX–Y for easy discussion, where XXX and Y represent the annealing temperature and period respectively.

![](images/772a00c39873c0f4c430c749735bb387043d63f821b262c5b42741d3247d1d99.jpg)

<details>
<summary>line</summary>

| Diffraction angle 2θ (degree) | Intensity (a.u.) at 1050 °C | Intensity (a.u.) at 1000 °C | Intensity (a.u.) at 950 °C | Intensity (a.u.) at 900 °C | Intensity (a.u.) at 800 °C | Intensity (a.u.) at 700 °C | Intensity (a.u.) at 600 °C | Intensity (a.u.) at CR |
| ----------------------------- | --------------------------- | --------------------------- | -------------------------- | -------------------------- | -------------------------- | -------------------------- | -------------------------- | ---------------------- |
| 40                            | ~0.8                        | ~0.6                        | ~0.4                       | ~0.3                       | ~0.2                       | ~0.1                       | ~0.1                       | ~0.1                   |
| 45                            | ~0.9                        | ~0.7                        | ~0.5                       | ~0.4                       | ~0.3                       | ~0.2                       | ~0.2                       | ~0.2                   |
| 50                            | ~0.7                        | ~0.5                        | ~0.3                       | ~0.2                       | ~0.1                       | ~0.1                       | ~0.1                       | ~0.1                   |
| 55                            | ~0.6                        | ~0.4                        | ~0.2                       | ~0.1                       | ~0.1                       | ~0.1                       | ~0.1                       | ~0.1                   |
| 60                            | ~0.5                        | ~0.3                        | ~0.1                       | ~0.1                       | ~0.1                       | ~0.1                       | ~0.1                       | ~0.1                   |
| 65                            | ~0.4                        | ~0.2                        | ~0.1                       | ~0.1                       | ~0.1                       | ~0.1                       | ~0.1                       | ~0.1                   |
| 70                            | ~0.3                        | ~0.1                        | ~0.1                       | ~0.1                       | ~0.1                       | ~0.1                       | ~0.1                       | ~0.1                   |
| 75                            | ~0.2                        | ~0.1                        | ~0.1                       | ~0.1                       | ~0.1                       | ~0.1                       | ~0.1                       | ~0.1                   |
| 80                            | ~0.1                        | ~0.1                        | ~0.1                       | ~0.1                       | ~0.1                       | ~0.1                       | ~0.1                       | ~0.1                   |
</details>

![](images/d469f7e7a4f617b47a49b29d6275468cbe3a373e199951168d732b8bc0803c55.jpg)

<details>
<summary>text_image</summary>

(b) DP950-5
Cr
200 nm
Cr₇C₃ carbides
①
(ī100)
(01ī0)
(10ī0)
B=[0001]
(c) DP1000-5
Ferrite
②
(ī32)
(132)
(200)
B=[023]
③
1 µm
Austenite + κ-carbides
④
(11ī) γ (200) γ
(01ī) κ (100) κ
(11ī) γ
B=[011]
r: 0.86 ± 0.20 nm
f: 1.56%
20 nm
</details>

Fig. 1. Microstructures formed in the developed duplex steel after the annealing of the CR structure at $6 0 0 { - } 1 0 5 0 \ { ^ \circ } \mathrm { C }$ for 5 min, examined by XRD (a) and TEM (b, c). Cr C carbides were identified in DP950–5 (b), and the intragranular κ-carbide nanoparticles were identified in DP1000–5 (c).

Flat dog-bone-shaped tensile specimens with a gage length of 25 mm were fabricated with the length direction along the rolling direction (RD) except for one along the transverse direction (TD) for comparison. Uniaxial tensile tests were conducted at a strain rate of $1 0 ^ { - 3 } s ^ { - 1 }$ at room temperature. Three tensile measurements were made for each heat treatment condition and the average values taken. Nanoindentation tests were conducted on the etched sample for studying the mechanical response of different microstructural constituents. The microstructures were examined by X-ray diffraction (XRD), scanning electron microscope (SEM, ZEISS Gemini 300), transmission electron microscope (TEM, FEI Tecnai G20), and electron backscatter diffraction (EBSD, Scanning Auger Nanoprobe, PHI 710). The ferrite fraction was determined from the XRD results, as detailed in supplementary materials.

Fig. 1a shows the phase constituents formed in the designed duplex steel after the annealing at 600–1050 ◦C for 5 min, as measured by XRD. The diffraction peaks of austenite (FCC) and ferrite (BCC) were clearly observed in the CR sample. Although $6 0 0 ~ ^ { \circ } \mathrm { C }$ is a typical ageing temperature for the precipitation of κ-carbides in Fe-Mn-Al-C steels [24–26], the latter was not detected due to their limited fraction. β-Mn phase was found at $7 0 0 { - } 9 0 0 \ { ^ { \circ } } \mathrm { C } ,$ , which is consistent with the previous results as well [25,27,28]. It is a hard phase usually formed at grain boundaries, leading to the brittle fracture [29]. The annealing at 900 ◦C for 5 min led to clearly strongest BCC diffraction peaks among all the annealing processes, suggesting that austenite-to-ferrite transformation should occur during the heating to this temperature. κ-carbides and $\mathrm { C r } _ { 7 } \mathrm { C } _ { 3 }$ carbides both appeared at $9 5 0 \mathrm { - } 1 0 0 0 ^ { \circ } \mathrm { C }$ but disappeared at $1 0 5 0 ^ { \circ } \mathrm { C } .$ It should be noted that the formation of Mn/Al/C-rich κ-carbides above 950 ◦C consumes a large quantity of Mn/Al/C atoms, leading to the reduced lattice parameters of austenite and then the shift of its diffraction peaks towards higher 2θ, as have been reported in Refs. [30,31]. The calculated equilibrium phase fractions at the temperature range of 550–1400 ◦C are shown in Fig. S1, where the measured ferrite fractions are also included for comparison. The calculated ferrite fraction remains almost constant about 33 % between $9 9 1 ~ ^ { \circ } \mathrm { C }$ and $1 2 5 0 ^ { \circ } \mathrm { C }$ and then increases to the maximum when temperature decreases from 991 ◦C to 854 $^ \circ \mathrm { C } .$ In contrast, the largest ferrite fraction measured by XRD appears at $9 0 0 ^ { \circ } \mathrm { C } .$ . However, the measured ferrite fraction actually keeps decreasing when temperature increases above ${ 9 0 0 } ^ { \circ } \mathrm { C } ,$ , suggesting that ferrite-to-austenite transformation should occur.

XRD results in Fig. 1a indicate that both $\mathrm { { C r } _ { 7 } \mathrm { { C } _ { 3 } } }$ carbides and κ-carbides should be formed during the annealing at 950–1000 ◦C for 5 min. We observed two types of $\mathrm { C r } _ { 7 } \mathrm { C } _ { 3 }$ carbide particles: one has the coarse size of several micrometers and is located in ferrite bands (see Fig. S2a), the other has the size of hundreds of nanometers and precipitates at grain boundaries, see Fig. 1b. κ-carbides can be formed at grain boundaries and the BCC/FCC interfaces with the relatively coarse size of 2–3 μm in DP950–5, see Fig. S2a, or within austenite grains with the ultrafine size $\cot 0 . 8 6 \pm 0 . 2 0$ nm in DP1000–5 (see Fig. 1c). The former usually leads to a brittle fracture whilst the latter formed during water quenching contributes to precipitation strengthening without significantly sacrificing plasticity [1]. When the annealing temperature increases to $1 0 0 0 \ { } ^ { \circ } \mathrm { C } ,$ both Cr C carbides and the intergranular κ-carbides are significantly dissolved (see Fig. 1c and Fig. S2b).

Fig. 2 shows the microstructural evolution from cold rolling to the annealing at $9 5 0 \mathrm { - } 1 0 5 0 ~ ^ { \circ } \mathrm { C }$ for 1–5 min. It can be clearly seen that the ferrite grains in the CR specimen also have two different morphologies and sizes. One is granular and often located at the triple points of austenite grain boundaries with the size of 0.6–1.8 μm; the other is bandlike and elongated along the RD with the length of 12–30 μm and the thickness of 2–6 μm. The latter can be traced to the preceding HR structure and is still present after the solution treatment at $1 2 0 0 ^ { \circ } \mathrm { C }$ for 1 h (see Fig. S3), indicating that they should be δ ferrite that was initially formed during solidification, since this has been found in the previous researches on Fe-Mn-Al-C steels [11,17]. The measured fractions of recrystallized (Rexed) austenite, granular α ferrite, and banded δ ferrite in all the specimens are summarized in Table 1, where the Rexed fraction in austenite was determined from the grain-reference-orientation-deviation (GROD) mappings by setting the GROD value less than 2◦ [32,33].

Table 1 Tensile properties of the resultant specimens with the microstructural constituent fractions. (S)YS, (S)UTS, and TE represent (specific) yield strength, (specific) ultimate tensile strength, and total elongation, respectively. Rex-γ, α, and δ are recrystallized austenite, α ferrite, and δ ferrite, respectively.

<table><tr><td>Properties</td><td>CR</td><td>DP950-1</td><td>DP950-5</td><td>DP1000-1</td><td>DP1000-5</td><td>DP1000-5-TD</td><td>DP1050-1</td></tr><tr><td>YS (MPa)</td><td>-</td><td> $1015 \pm 5$ </td><td> $920 \pm 15$ </td><td> $1075 \pm 10$ </td><td> $1035 \pm 5$ </td><td> $1005 \pm 15$ </td><td> $905 \pm 15$ </td></tr><tr><td>UTS (MPa)</td><td>-</td><td> $1440 \pm 10$ </td><td> $1350 \pm 15$ </td><td> $1295 \pm 15$ </td><td> $1250 \pm 15$ </td><td> $1190 \pm 15$ </td><td> $1205 \pm 10$ </td></tr><tr><td>TE (%)</td><td>-</td><td> $5.2 \pm 0.2$ </td><td> $5.5 \pm 0.2$ </td><td> $27.4 \pm 0.7$ </td><td> $41.4 \pm 0.5$ </td><td> $18.1 \pm 0.4$ </td><td> $47.5 \pm 1.0$ </td></tr><tr><td>SYS (MPa·g $^{-1}$ ·cm $^{3}$ )</td><td>-</td><td> $159.6 \pm 0.8$ </td><td> $144.7 \pm 2.4$ </td><td> $169.0 \pm 1.6$ </td><td> $162.7 \pm 0.8$ </td><td> $158.0 \pm 2.4$ </td><td> $142.3 \pm 2.4$ </td></tr><tr><td>SUTS (MPa·g $^{-1}$ ·cm $^{3}$ )</td><td>-</td><td> $226.4 \pm 1.6$ </td><td> $212.3 \pm 2.4$ </td><td> $203.6 \pm 2.4$ </td><td> $196.5 \pm 2.4$ </td><td> $187.1 \pm 2.4$ </td><td> $189.5 \pm 1.6$ </td></tr><tr><td>Rex- $\gamma$  fraction (%)</td><td>7.9</td><td>19.4</td><td>54.8</td><td>91.6</td><td>95.2</td><td>95.2</td><td>96.8</td></tr><tr><td> $\gamma$  grain size ( $\mu$ m)</td><td> $15.38 \pm 16.47$ </td><td> $14.64 \pm 8.88$ </td><td> $6.26 \pm 4.50$ </td><td> $5.13 \pm 4.74$ </td><td> $7.40 \pm 5.13$ </td><td> $7.40 \pm 5.13$ </td><td> $9.65 \pm 8.17$ </td></tr><tr><td>Ferrite fraction by XRD (%)</td><td>12.6</td><td>-</td><td>30.5</td><td></td><td>17.8</td><td>17.8</td><td>-</td></tr><tr><td> $\alpha$  fraction by EBSD (%)</td><td>5.7</td><td>19.6</td><td>23.8</td><td>9.1</td><td>4.1</td><td>4.1</td><td>2.7</td></tr><tr><td> $\delta$  fraction by EBSD (%)</td><td>5.4</td><td>9.8</td><td>12.1</td><td>10.5</td><td>9.3</td><td>9.3</td><td>4.6</td></tr></table>

![](images/ad25ff655b602c6740d369a4256063f2d5a3efef1b86d1493d8abc55be8ed4b1.jpg)

<details>
<summary>text_image</summary>

CR
DP950-1
DP950-5
DP1000-1
DP1000-5
DP1050-1
(a₁)
Shear bands
(c₁)
Shear bands
(d₁)
Annealing twins
(c₁)
Annealing twins
(f₁)
BCC
20 µm
20 µm
20 µm
20 µm
20 µm
20 µm
20 µm
(a₂)
GROD-Austenite
(b₁)
(c₂)
(d₂)
(e₂)
2° ~ 180°
0° ~ 2°
20 µm
20 µm
20 µm
20 µm
20 µm
20 µm
20 µm
20 µm
20 µm
20 µm
20 µm
20 µm
20 µm
20 µm
20 µm
20 µm
20 µm
20 µm
20 µm
20 µm
20 µM
ND
TD → RD
20 µM
</details>

Fig. 2. EBSD results on the microstructures formed in the developed duplex steel after the different annealing processes. $\left( \mathbf { a } _ { 1 } \mathbf { - } \mathbf { f } _ { 1 } \right)$ phase (PH) mappings and $\left( \mathbf { a } _ { 2 } \mathbf { - } \mathbf { f } _ { 2 } \right)$ grain-reference-orientation-deviation (GROD) mappings of austenite, where dark lines in austenite are high-angle grain boundaries with the misorientation more than 15◦. TD, RD, and ND represent the transverse, rolling, and normal direction, respectively.

The annealing at $9 5 0 ^ { \circ } \mathrm { C }$ for 5 min leads to partial recrystallization in austenite with the Rexed fraction of 54.8 % and the ferrite fraction up to 36 % (as determined by EBSD in Fig. 2, i.e., the corresponding δ ferrite bands are thickest, and the granular α ferrite grains are coarsest in DP950–5. This suggests austenite-to-ferrite transformation may occur during the heating to $9 5 0 ~ ^ { \circ } \mathrm { C }$ for 5 min, and ferrite-to-austenite transformation may occur above this temperature, both are consistent with the XRD results in Fig. 1a. Meanwhile, $\mathrm { C r } _ { 7 } \mathrm { C } _ { 3 }$ carbides and the intergranular κ-carbides are also formed during the annealing at $9 5 0 ~ ^ { \circ } \mathrm { C }$ (see Fig. 1b and Fig. S2a), i.e., austenite → ferrite $+ \ \mathrm { C r } _ { 7 } \mathrm { C } _ { 3 }$ carbides + the intergranular κ-carbides. Nevertheless, the increase of the annealing temperature from $9 5 0 ^ { \circ } \mathrm { C }$ to $1 0 5 0 ^ { \circ } \mathrm { C }$ leads to thinner δ ferrite bands and finer granular α grains with lower fraction of ferrite (see $\mathrm { F i g . ~ 2 }$ and Table 1). Meanwhile, $\mathrm { C r } _ { 7 } \mathrm { C } _ { 3 }$ carbides and the intergranular κ-carbides start to dissolve significantly at 1000–1050 ◦C.

![](images/064a10f3b6b31b0f5be41ffdf97ae75636dad5dc5b3580b964350e8bc3c9e3f8.jpg)
Fig. 3. Engineering stress-strain curves of our designed duplex lightweight steel subjected to the different annealing processes (a), and comparison of tensile properties of our developed lightweight steel with other existing high-strength metallic materials (b), where the contour lines indicate the product of SUTS and TE ranged from 2 to $8 ~ \mathrm { G P a \cdot g ^ { - 1 } \cdot c m ^ { 3 } } .$ . SUTS and TE represent specific ultimate tensile strength and total elongation, respectively.

![](images/517c4ebee0301f113c97b799bdff5a685c08cde3af3537d93ac79d4af223c9f5.jpg)
Fig. 4. SEM and EBSD images on the typical cracks in DP1000–5 (a) and DP1000–5-TD (b). FCC and BCC are austenite and ferrite, respectively. TD, RD, and ND represent the transverse, rolling, and normal direction, respectively.

The annealing at $1 0 0 0 \ ^ { \circ } \mathrm { C }$ or above also results in a complete recrystallization and the subsequent grain growth, as seen in Fig. 2d-f and Table 1. The Rexed austenite grain size increases from $5 . 1 3 \pm 4 . 7 4$ μm in DP1000–1 to $7 . 4 0 \pm 5 . 1 3$ μm in DP1000–5 and $9 . 6 5 \pm 8 . 1 7$ μm in DP1050–1, because the number and fraction of granular α ferrite both decrease with the increases in the annealing temperature and period, and the presence of the granular α ferrite grains at the boundaries and triple points can effectively retard the austenite grain growth. Recrystallization wipes off the deformed structure such as shear bands and grain growth should significantly reduce the quantity of (sub)grain boundaries so that the nucleation sites for the granular α ferrite grains decrease prominently; consequently, the number and fraction of granular α both decrease more than those of δ bands. In summary, the annealing at $9 5 0 ~ ^ { \circ } \mathrm { C }$ produces the coarsest δ and α grains (Fig. 2c1), which then partially transform back to austenite when the annealing temperature is further raised.

Fig. 3a shows the engineering stress-strain curves of the annealed specimens. Their specific strength and ductility are also summarized in Table 1. It is seen that DP950–1 has the highest ultimate tensile strength (UTS) but lowest TE. The increase of the annealing time to 5 min led to the decrease in both YS and UTS by about 90 MPa but no improvement in ductility. In contrast, the increase of the annealing temperature to $1 0 0 0 ~ ^ { \circ } \mathrm { C }$ results in YS and TE both greatly improved. The nanoindentation results (see Fig. S4) on DP1000–5 show that ferrite is clearly softer than the Rexed austenite, leading to lower YS measured in the specimens annealed at $9 5 0 ~ ^ { \circ } \mathrm { C }$ than those annealed at higher temperatures. Moreover, the presence of such a large amount of ferrite in DP950–1 and DP950–5 causes the incompatible straining at many interfaces between ferrite and the unRexed austenite due to the great difference in their strength/hardness, leading to the easy initiation and propagation of cracks at/along the interfaces; therefore, both specimens have poor ductility. When the annealing temperature increases from 950 ◦C to 1000 ◦C, the CR austenite is almost fully Rexed and the total ferrite fraction decreases significantly so that the difference in the strength of FCC and BCC and the quantity of FCC/BCC interfaces both decrease; thus, the harder austenite as the major phase contributes more to YS and both FCC/BCC phases can deform more compatibly when compared to the specimens annealed at $9 5 0 ~ ^ { \circ } \mathrm { C }$ so that both YS and TE are greatly improved. However, the further increase of the annealing temperature to 1050 ◦C causes TE improved but YS/UTS remarkably impaired, which are primarily because of the austenite grains growth (see Table 1) and the significant dissolution of $\mathrm { C r } _ { 7 } \mathrm { C } _ { 3 }$ carbides/the intergranular κ-carbides, as revealed in Fig. 1a.

Both DP1000–5 and DP1050–1 specimens exhibit clearly superior mechanical combination to the existing high-strength metallic materials, see Fig. 3b, because their products of SUTS and TE are more than 8 $\mathbf { G P a { \cdot } g ^ { - 1 } { \cdot } c m ^ { 3 } { \cdot } \% ; }$ whilst less than $4 ~ \mathrm { G P a \cdot g ^ { - 1 } \cdot c m ^ { 3 } \cdot \% }$ for 2000 series aerospace aluminum alloys [34] and titanium alloy of Ti6Al4V [35], and in the ranges of $2 . 7 \mathrm { - } 6 . 5$ and $2 . 9 { - } 7 . 4 ~ \mathrm { G P a \cdot g ^ { - 1 } \cdot c m ^ { 3 } \cdot \% }$ for the duplex [12,13, $^ { 1 6 , 1 9 , 2 0 ] }$ and austenitic Fe-Mn-Al-C steels [15,36], respectively. In other words, the designed duplex steel has higher specific tensile strength than the Al alloys and other low-density steels at the similar level of ductility, and much more ductile than Ti6Al4V alloy whilst its SUTS is just slightly lower.

The tensile properties of DP1000–5 were also examined along the TD (the resultant specimen termed DP1000–5-TD), and the results are given in Fig. 3a and Table 1. It has the similar YS/UTS but lower TE when compared to DP1000–5. Since only δ ferrite bands have the clear orientation among all the microstructural constituents, they are most likely the reason for lower ductility measured along the TD. In Fig. 4a, a tensile crack in DP1000–5 was supposed to be nucleated at the $\alpha / \gamma$ interface and then propagate along the normal direction (ND) until it encountered a δ ferrite band parallel to the RD, where it was deflected to propagate along the RD. These RD cracks may propagate into the soft δ ferrite bands and then get blunt through dislocation emission and local plastic dissipation in vicinity of the crack tip [37], which significantly delocalized the plastic strain [38]. Therefore, the presence of more δ ferrite bands increases the frequency of capturing and deflecting the ND cracks, the latter are the main cause of tensile failure since thickness is the smallest dimension according to the gauge geometry of tensile specimens. In DP1000–5-TD, however, the $\delta / \gamma$ interfaces are perpendicular to the tensile direction (see Fig. 4b) and subjected to the high de-cohesive stress; consequently, cracks were initiated at these $\delta / \gamma$ interfaces in addition to the $\alpha / \gamma$ interfaces, and then propagated until they quickly got connected across the full thickness during straining, leading to poor ductility.

In summary, we successfully developed a new Fe-Mn-Al-C-Cr austenite-ferrite duplex steel having both the ultralow density of 6.36 $ { \mathbf { g } } { \cdot }  { \mathbf { c } }  { \mathbf { m } } ^ { - 3 }$ and the ultrahigh product of SUTS and TE exceeding 8 $\mathbf { G P a { \cdot } g ^ { - 1 } { \cdot } c m ^ { 3 } { \cdot } } \% .$ . Such an unprecedented mechanical combination was achieved by the duplex microstructures comprising two types of ferrites, $i . e .$ , the granular α ferrite grains plus δ ferrite bands, and fully Rexed austenitic matrix, which was realized by the annealing of the CR structure at $1 0 0 0 ^ { \circ } \mathrm { C }$ for 5 min. The granular α ferrite grains can restrain the austenite grain growth when they are sufficient though cracks are also easily initiated at the $\alpha / \gamma$ interfaces during deformation; however, these cracks can be captured and deflected by δ ferrite bands, where they even get blunted. Meanwhile, $\mathrm { C r } _ { 7 } \mathrm { C } _ { 3 }$ carbides, the intergranular κ-carbides, and ferrite significantly transformed to austenite during the annealing at $1 0 0 0 \ { } ^ { \circ } \mathbf { C } ,$ , resulting in high Mn/Al/C concentrations in austenite for the high-density nanosized κ-carbide precipitation during water quenching. Therefore, our work demonstrates that the duplex microstructural design is a promising method of achieving the excellent strength-ductility-density synergy for low-density steels.

# CRediT authorship contribution statement

Zhipeng Liu: Writing – original draft, Methodology, Investigation. Cancan Ding: Methodology. Ru Ge: Investigation. Bin Hu:

Methodology. Haiwen Luo: Writing – review & editing, Resources, Funding acquisition, Conceptualization.

# Declaration of competing interest

The authors declare that they have no known competing financial interests or personal relationships that could have appeared to influence the work reported in this paper.

# Supplementary materials

Supplementary material associated with this article can be found, in the online version, at doi:10.1016/j.scriptamat.2025.116668.
