Repository: RiverYanggg/SteelDig_multimodal

# Evaluation Framework

这个目录实现当前的结构化抽取评估流程。它比较两套 `text_extraction.json`，数据来自 `outputs_exp/` 下各模型的抽取结果目录。

当前 `outputs_exp/` 中可用的模型目录示例：`deepseek`、`doubao`、`kimi`（以实际存在的子目录为准）。

- 真值（truth）：`outputs_exp/<truth_model>/<paper_id>/final/text_extraction.json`
- 预测（pred）：`outputs_exp/<pred_model>/<paper_id>/final/text_extraction.json`

通过 `--truth` 与 `--pred` 可任意指定哪套模型作为真值、哪套作为预测。例如 `--truth doubao --pred deepseek` 表示以 doubao 为真值、以 deepseek 为预测进行评估。

当前评估的核心原则是：

- 论文级配对由目录名决定，例如 `A0`、`A1`。
- 先做对象对齐，尤其是 `alloy/process/sample`。
- 对齐后由代码展开同一个 canonical object 下的同一个字段。
- 代码先做确定性判断；只有语义不确定的同字段值才交给 LLM judge。
- LLM judge 只输出 `true/false`，不负责计算指标。
- Precision/Recall/F1 全部由代码根据最终字段匹配结果计算。

---

File: evaluation_json2json/outputs_exp/kimi/A37/preprocess/cleaned_input.md (part 1 of 2)
Full length article

# Hydrogen-enhanced microbanding in an austenitic FeMnAlC low-density steel: Effect on hydrogen embrittlement resistance

![](images/e290c060b5094bd6e3ade7552114d807d7e6bec3edbfc3864fa98d60ec8f1af3.jpg)

Ivan Gutierrez-Urrutia \* , Yuhei Ogawa , Akinobu Shibata

Research Center for Structural Materials, National Institute for Materials Science (NIMS), 1-2-1, Sengen, Tsukuba 305-0047, Japan.

# A R T I C L E I N F O

Keywords:

FeMnAlC low-density steels

Hydrogen embrittlement

Strain localization

Microbands

Deformation bands

Electron channeling contrast imaging

# A B S T R A C T

We have investigated the influence of 101 mass ppm hydrogen content on the room temperature deformation structure and mechanical behavior of an austenitic Fe30Mn6.5Al0.3C (wt.%) low-density steel by several electron microscopy techniques, such as electron channeling contrast imaging (ECCI), electron backscatter diffraction (EBSD), and scanning transmission electron microscopy (STEM). The steel exhibits a high hydrogen embrittlement resistance associated with a moderated increase in strength (yield stress increase of 10%) and ductility (increase in the elongation to fracture of \~ 8%). Analysis of the deformation structure reveals that hydrogen influences the deformation behavior by promoting deformation mechanisms associated with inhomogeneous plasticity (hydrogen-enhanced deformation banding (HEDB)) and strain localization (hydrogenenhanced microbanding (HEMB)). These deformation mechanisms are ascribed to hydrogen-induced effects on dislocation plasticity, resulting in macroscopic kink bands, sub-micron localized strain gradients, and localized shear at cell blocks. We find that HEMB plays a relevant role in the deformation behavior of sub-micron localized strain gradients by promoting plastic relaxation and the enhanced storage of geometrically necessary dislocations within them. These effects mitigate the activation of damage mechanisms and enhance the strain-hardening capacity, contributing to the high HE resistance of the steel, comparable to that of high HE-resistant fcc alloys and steels.

# 1. Introduction

FeMnAlC low-density steels are an attractive alloy class for structural components in the automotive and aircraft industry [1–3]. The high Al content (5 – 11 wt.%) offers substantial weight saving while keeping a superior strength and ductility balance [1]. This effect allows for a mass reduction of more than 30% when used in safety-critical vehicle parts [2]. Interestingly, these steels offer a high tunability of the mechanical properties due to the wide compositional range of the main structural phases, namely, fcc (austenite), bcc (ferrite), and L12-type phase (κ-carbides). When exposed to hydrogen, FeMnAlC low-density steels have a potential good hydrogen embrittlement (HE) resistance due to the high aluminum content. This element in solid solution has the following influence on these steels: reduces the strain aging caused by carbon [2]; reduces the twinning activity due to the increased stacking fault energy (SFE), limiting the activation of quasi-cleavage fracture induced by twin-GB interactions [3-5]; reduces hydrogen diffusivity due to the atomic trapping mechanism [6]; and limits the hydrogen permeability due to the formation of a surface $\mathrm { { A l } _ { 2 } \mathrm { { O } _ { 3 } } }$ layer [7]. Among the different classes of FeMnAlC low-density steels, mechanically stable austenitic steels offer superior HE resistance due to the suppression of the structural phases $\alpha ^ { \ast }$ (bcc)-martensite, ε (hcp)-martensite, and ordered (L1 -type) κ-carbides that have detrimental effects on the hydrogen-assisted fracture behavior [8-12].

So far, the underlying dislocation-based mechanisms controlling hydrogen-induced effects on plasticity in austenitic FeMnAlC lowdensity steels are unknown. In austenitic steels exhibiting a strong planar slip, hydrogen-induced strain localization effects associated with the formation of coarse slip bands and deformation bands (DBs) have been reported [13-16]. These studies show that hydrogen-induced strain localization tends to promote an early material failure and, hence, ductility degradation, due to grain boundary cracking via slip band-assisted void formation and coalescence along grain boundaries. Our recent studies [17,18] have shown that austenitic FeMnAlC low-density steels exhibit strain localization associated with intense shear localization due to microbanding, which may lead to ductility degradation when these steels are exposed to hydrogen. On the other hand, recent studies have shown that hydrogen modifies several features of the dislocation and twin structures in highly ductile fcc materials, such as dislocation cell size, cell block size, dislocation density at cell walls, and twinning stress [19-25]. These phenomena have been ascribed to several hydrogen-induced effects, namely, the elastic shielding of the strain field associated with dislocations [23,26-28], reduction of the constriction energy of extended dislocations [29,30], and reduction in stacking fault energy (SFE) [23-25,31]. Although the influence of the above-described hydrogen-induced effects on the deformation and mechanical behavior of fcc alloys is still under debate, recent studies have demonstrated the potential use of the hydrogen-induced reduction on SFE to design multicomponent fcc alloys, such as FeCrNiMnCo and CoCrFeMnNi high-entropy alloys, and CoNiV medium-entropy alloys, with high HE resistance [32-35]. The hydrogen-enhanced activation of nano-twins in these alloys (hydrogen-enhanced densified twinning effect [36]), enhances the strain-hardening capacity, resulting in a high HE resistance. These studies have demonstrated that implementing hydrogen-induced effects on plasticity to alloy design approaches can lead to novel high HE-resistant fcc alloys.

![](images/4c0aaa67259e8f9f24956fbc19f68d13d540f03c57a96d59e1dde1e61f3b1012.jpg)

<details>
<summary>line</summary>

| Temperature (K) | H desorption rate (mass ppm/min) |
| --------------- | -------------------------------- |
| 300             | 0.00                             |
| 400             | 0.05                             |
| 500             | 0.20                             |
| 600             | 0.40                             |
| 700             | 0.58                             |
| 800             | 0.45                             |
| 900             | 0.10                             |
| 1000            | 0.00                             |
</details>

Figure 1. Hydrogen desorption curve of the hydrogen-charged sample. The total measured hydrogen concentration was 101 mass ppm.

Due to the current technological interest in FeMnAlC low-density steels as structural materials, the investigation of hydrogen-induced effects on the deformation behavior and strain localization phenomena of these steels can provide further insight into their mechanical behavior when exposed to hydrogen. For this goal, we have investigated the effect of hydrogen on the dislocation structure and its contribution to the mechanical behavior of an austenitic Fe30Mn6.5Al0.3C (wt.%) lowdensity steel by several electron microscopy techniques, such as electron channeling contrast imaging (ECCI), electron backscatter diffraction (EBSD), and scanning transmission electron microscopy (STEM). We selected this steel composition as an example of austenitic FeMnAlC steel free of kappa-carbides with a high weight reduction (\~8.5% density reduction) [1]. The influence of hydrogen on the main character istics of the different types of dislocation structures in the main texture components, namely <1 1 1>//tensile axis directions, <0 0 1>//tensile axis directions, and along the crystallographic line [1 1 2] – [1 0 1]//tensile axis was quantitatively analyzed. The contributions of the hydrogen-induced dislocation structure to the deformation behavior and mechanical properties were evaluated. Hydrogen-induced deformation mechanisms that can potentially enhance the HE resistance of the steel are discussed.

# 2. Materials and methods

The low-density steel investigated in the present study had the chemical composition Fe30Mn6.5Al0.3C (wt. %). Details of material processing can be found in [17]. The annealed material contains a fully austenitic structure with an average grain size of 175 μm, which remained stable at room temperature. Cylindrically shaped specimens of 6 mm in diameter and 30 mm in gage length were machined from the annealed plates along the rolling direction. The sample surface was mirror-finished by polishing with 1 μm diamond suspension. Tensile tests were performed at an initial strain rate of $5 . 0 \times 1 0 ^ { - 5 } \ : s ^ { - 1 }$ in laboratory air at 295 K, using a screw-driven electromechanical test frame, Shimadzu AGX-plus, with 100 kN load capacity. The elongation of the gage part of the tensile specimen was measured by a contact-type strain gage extensometer. Two tensile experiments per condition (uncharged and hydrogen-charged) were performed to validate the mechanical tests. Both sets of tensile tests exhibited the mechanical behavior shown in Fig. 2. Central sections of the cylindrical-shaped samples cut along the tensile axis were analyzed to avoid surface effects associated with deformation constraints and hydrogen gradients on the deformation structure. The deformation structure was characterized by several electron microscopy techniques, such as electron channeling contrast imaging (ECCI), electron backscatter diffraction (EBSD), and scanning transmission electron microscopy (STEM). The SEM techniques (ECCI and EBSD) were performed in a Sigma Zeiss FEG-SEM and an Auriga Zeiss FI-SEM (Carl Zeiss SMT AG, Germany) equipped with Orientation Imaging Microscopy (OIM) EBSD systems. EBSD measurements were performed at 20 kV acceleration voltage, 15 - 20 mm working distance, and a step size of 50 – 100 nm. ECCI was conducted at 15 - 20 kV using a solid-state four-quadrant backscatter electron (BSE) detector at a 6 – 7 mm working distance. The microscope was run in the high-current mode. ECC images were acquired by the EBSD-based ECCI approach described in [37,38]. ECCI samples were mechanically polished with 800 and 1200 SiC grit papers and subsequently polished with 9 and 3 μm diamond suspensions. Final polishing was performed with 250 nm colloidal silica suspension (Struers, OP-S). Tilting experiments were carried out on a 5-axis motorized eucentric stage $( \mathbf { x } , \mathbf { y } , \mathbf { z } ,$ tilt, rotation) with x/y/z step resolution of 1 μm and tilt/rotation step resolution of 0.1◦. STEM was performed in a JEOL JEM 2800 TEM operating at 200 kV. STEM samples were fabricated in areas of interest by the in-situ FIB lift-out method in a Scios 2 ThermoFisher Scientific dual-beam SEM

![](images/cf6668081507ca9f0725b7485745aa257886460c9619d6ba56ac22dc650faa3e.jpg)

<details>
<summary>line</summary>

| Engineering strain | Uncharged (MPa) | Hydrogen-charged (MPa) |
| ------------------ | --------------- | ---------------------- |
| 0.0                | 270             | 280                    |
| 0.1                | 380             | 400                    |
| 0.2                | 480             | 500                    |
| 0.3                | 520             | 550                    |
| 0.4                | 560             | 580                    |
| 0.5                | 510             | 530                    |
| 0.6                | 490             | 510                    |
</details>

![](images/4870c08336ddd7b1c1dacd3520dba4a5aaa1b757ba648e099bca74f373958e1a.jpg)

<details>
<summary>line</summary>

| True strain | Uncharged | Hydrogen-charged | SH-Uncharged | SH-Hydrogen-charged |
| ----------- | --------- | ---------------- | ------------ | ------------------- |
| 0.00        | 300       | 300              | 300          | 300                 |
| 0.05        | 1600      | 1600             | 1600         | 1600                |
| 0.15        | 1900      | 1900             | 1900         | 1900                |
| 0.25        | 1500      | 1500             | 1500         | 1500                |
| 0.35        | 800       | 800              | 800          | 800                 |
</details>

Figure 2. (a) Engineering stress-strain, (b) true stress-strain, and corresponding strain-hardening (SH) curves of uncharged and hydrogen-charged (101 mass ppm) Fe30Mn6.5Al0.3C (wt.%) low-density steel. Tensile tests were carried out at an initial strain rate of $5 . 0 \times 1 0 ^ { - 5 } { s ^ { - 1 } }$ in laboratory air at 295 K. Strain-hardening stages A, B, C, and D are described in the text.

Table 1 Effect of solute hydrogen (101 mass ppm) on the mechanical properties of a Fe-30Mn-6.5Al-0.3C (wt.%) low-density steel tested at 295 K. YS: Yield strength; UTS: Ultimate tensile strength; TFS: True fracture stress; UEL: Uniform elongation; ETF: Elongation-to-failure.

<table><tr><td></td><td>YS (MPa)</td><td>UTS (MPa)</td><td>TFS (MPa)</td><td>UEL</td><td>ETF</td></tr><tr><td>Uncharged</td><td>275 ± 10</td><td>580 ± 5</td><td>825 ± 15</td><td>0.43 ± 0.01</td><td>0.51 ± 0.01</td></tr><tr><td>Hydrogen-charged</td><td>302 ± 10</td><td>595 ± 10</td><td>845 ± 15</td><td>0.46 ± 0.02</td><td>0.55 ± 0.01</td></tr></table>

![](images/49b0a0122a6484829499cbc10a385cc09c18983cae32173f7ad3adb67b28f627.jpg)

![](images/19cedd78a3f343b2a5104c187bdc73664a7aa503d7465f6f92a7cc45189b1c36.jpg)

<details>
<summary>scatter</summary>

(b)
hydrogen-charged 112
| Type | x | y |
| :--- | :--- | :--- |
| Type 1a | [5 2 10] | [6 1 8] |
| Type 1b | [4 3 9] | [5 3 7] |
| Type 2 | [5 2 10] | [6 1 8] |
| Type 3 | [2 1 2] | [7 2 9] |
(b)
</details>

Figure 3. Inverse pole figures along the tensile axis direction of the grain orientations investigated in the uncharged sample (a) and hydrogen-charged sample (b). Grain orientations are classified according to the dislocation structures shown in Figs. 4, 5.

![](images/e8d9d5b35c2525fe9d241c6e7f2651fdc622cfe9b693b34a2ce75b3d6c9cfcc1.jpg)

<details>
<summary>text_image</summary>

(a)
Type 1a
TA
GNB2
{111}
GNB1
1 µm
</details>

![](images/d4d49096f466ec94672bca26542024ed2982528a3f60012fc58b114900503bfb.jpg)

<details>
<summary>text_image</summary>

(c)
Type 1b
TA
GNB1
GNB2
{111}
1 µm
</details>

![](images/4bce6ffa70032e8f40d0aecdeab5833ab64386fc01af81d27fdbe24962324504.jpg)

<details>
<summary>text_image</summary>

(b)
Type 1a
GNBl
IDB
GNBl
IDB
GNBl
IDB
200 nm
{111}
</details>

![](images/19311f37f30814ac46086aa92f61614cae0893cfc20e35194adeaf71bbc6d5fc.jpg)

<details>
<summary>text_image</summary>

(d)
Type 1b
GNB2s
GNB1
GNB1
500 nm
</details>

Figure 4. Classification of the dislocation structure in the uncharged sample. (a, b): Type 1a dislocation structure; (c, d): Type 1b dislocation structure. Grain orientations forming Type 1a and Type 1b dislocation structures are shown in Fig. 3. GNB: geometrically necessary boundary; IDB: incidental dislocation boundary. TA: tensile axis.

system. The observation plane of the STEM samples is the same as that used in ECCI. The thinning of the FIB lamella was performed at an initial acceleration voltage of 30kV and a milling current of \~1000 pA on both sides of the sample followed by a final thinning procedure at 5 kV and 200 pA to avoid surface damage induced by FIB milling [39]. No radiation damage (point defects or Ga-rich precipitates) was observed during STEM observations.

The hydrogen charging process was performed before the tensile tests by exposing the tensile specimens to a pressurized gaseous hydrogen environment of 100 MPa and 543 K for 200 h in an autoclave. This charging condition was determined so that the distribution of hydrogen content in the gage part of tensile specimens becomes uniform. After the tensile testing, solute hydrogen concentration was measured by gas chromatography thermal desorption analysis (TDA) with a thermal conductivity detector at a heating rate of 100 K/h. A cylindrical sample with a 5 mm height was cut from the uniformly deformed part of the fractured specimen for TDA. Fig. 1 shows the TDA curve of the hydrogen-charged specimen. The curve shows only one peak corresponding to lattice diffusion. The measured hydrogen concentration was 101 mass ppm. Since the hydrogen charging was performed before the tensile tests, we consider that the hydrogen content in the specimen is nearly constant during the tensile test. The estimated hydrogen concentration in the uncharged sample is < 5 mass ppm.

# 3. Results

# 3.1. Mechanical behavior

Fig. 2 shows the engineering (a) and true (b) stress-strain curves of the uncharged and hydrogen-charged samples tested at 295 K. The corresponding variation of the strain-hardening with true strain is plotted in (b). The plots show that solute hydrogen increases the yield stress (YS), flow stress (FS), ultimate tensile strength (UTS), uniform elongation (UEL), and elongation-to-failure (ETF) of the steel. In particular, the hydrogen-induced increase in YS is comparatively higher than that on the flow stress. Specifically, the increase on YS is \~ 27 MPa, and that on FS is between 14 MPa (ε = 0.4) and 25 MPa (ε = 0.1). These results indicate that the hardening effect of hydrogen on YS is higher than on FS. Interestingly, the present low-density steel exhibits a moderated increase in ductility when exposed to hydrogen. UEL and ETF increased from 0.43 ± 0.01 to 0.46 ± 0.02 and from 0.51 ± 0.01 to 0.55 ± 0.01, respectively. Table 1 summarizes the influence of hydrogen on

![](images/c7f6b56641d65bf1b9ee74f4759698818eceeb304f3d89ffc293875756a9971f.jpg)

<details>
<summary>text_image</summary>

(a)
Type 2
TA
1 µm
</details>

![](images/bd7b619c7efdd8091c08f15850c9decd112b3f91b113ff8f68072bf952c8c874.jpg)

<details>
<summary>text_image</summary>

(b)
DCs
200 nm
</details>

![](images/195a8e9e0d22cdb84fa65e2033b7538d80325165dad5c11a473c149938df79ac.jpg)

<details>
<summary>text_image</summary>

(c)
Type 3
TA
MBs
DTs
DCs
MBs
DTs
</details>

![](images/94b317eadbe35d9ce20420a34900170f5cc90d73a03981258ba603d98f67a138.jpg)

<details>
<summary>text_image</summary>

(d)
DCs
DCs
200 nm
</details>

![](images/cd123059e9d0004c81eff6e70c38949723ae477fc8b82339bebf57691601b468.jpg)

<details>
<summary>text_image</summary>

1 µm
(e)
DCs
MBs
250 nm
</details>

Figure 5. Classification of the dislocation structure in the uncharged sample. (a, b): Type 2 dislocation structure; (c - e): Type 3 dislocation structure. Grain orientations forming Type 2 and Type 3 dislocations structures are shown in Fig. 3. DCs: Dislocation cells; DTs: deformation twins; MBs: Microbands; DDWs: Dense dislocation walls. TA: tensile axis.

# the mechanical properties.

Fig. 2(b) shows that both uncharged and hydrogen-charged samples exhibit similar strain-hardening behavior, with four hardening stages (A-D). The first stage (Stage A) is close to the Stage III hardening regime of fcc metals having a high SFE [40,41] and is characterized by a continuous decrease in the strain-hardening rate. Stage B reveals a constant hardening rate, which indicates the activation of a strain-hardening mechanism. With further straining, the strain-hardening rate increases gradually, reaching a plateau at ε = 0.11 (Stage C), and subsequently decreases until rupture (Stage D). Our former study [18] has shown that the strain-hardening of the uncharged Fe30Mn6.5Al0.3C steel is mainly associated with the evolution of the dislocation structure, namely dislocation cells and cell blocks, with straining. The relatively high SFE at $2 9 3 \mathrm { K } \left( { \mathrm { S F E } } = 6 4 \pm 1 0 \mathrm { m J / m } ^ { 2 } \right.$ [18]) postpones the activation of deformation twinning to the later deformation stages, limiting its contribution to strain-hardening. Fig. 2(b) shows that the strain-hardening curve of the hydrogen-charged sample is similar to that of the uncharged sample. No extra hardening stage associated with deformation twinning is observed.

# 3.2. Influence of hydrogen on the dislocation structure

The dislocation structures of the uncharged and hydrogen-charged samples formed at the end of the uniform deformation stage (ε = 0.4) were evaluated on the main components of the tensile deformation texture, namely <0 0 1>//TA, <1 1 1>//TA, and along the crystallographic line [1 1 2] – [1 0 1]//TA (TA: tensile axis). The grain orientations evaluated in the uncharged and hydrogen-charged samples are plotted in Fig. 3. About 13 - 14 grain orientations per sample were evaluated. Following our ECCI analysis on the dislocation structure formed in the tensile deformed uncharged sample [18] and former studies on the grain orientation dependence of the dislocation structure formed under tensile deformation conditions in fcc metals [42-45], we classify the dislocation structure with respect to the grain orientation as follows (Figs. 4, 5). Type 1 dislocation structure consists of a cell block (CB) structure delimited by geometrically necessary boundaries (GNBs) and incidental dislocation boundaries (IDBs). This dislocation structure is formed in grains oriented along the crystallographic line [1 1 2] – [1 0 1]//TA. Two main slip classes are active in the analyzed grain orientations: single slip (primary slip system) and two-fold slip (two non-coplanar slip systems). Accordingly, we subdivide the CB structure into two classes, namely Type 1a and Type 1b, to account for the effect of the slip class. Type 1a CBs are characterized by a primary GNB system (GNB1 in Figs. 4(a, b)), a secondary GNB system (GNB2 in Figs. 4(a, b)), and IDBs. Type 1b CBs are delimited by two GNB sets (GNB1 and GNB2 in Figs. 4(c, d)). Type 2 dislocation structure is formed by dislocation cells (DCs) delimited by IDBs, Figs. 5(a, b). This dislocation structure is

![](images/b8ac8e242541ae740d51f0c6a3a714ada272ec65b9f9d39de3d97262ba377f1e.jpg)

<details>
<summary>text_image</summary>

(a)
CB2
{111}
CB3
CB1
CB4
CB5
1 µm
</details>

![](images/3d29655c627c29b9328578dd452d4439a39f7bd3ad627cd026dc3733fe5c046e.jpg)

<details>
<summary>heatmap</summary>

| Region | Value  |
|--------|--------|
| CB2    | 1.12°  |
| CB2    | 1.30°  |
| CB2    | 1.57°  |
| CB2    | 1.74°  |
| CB2    | 1.96°  |
| CB2    | 1.82°  |
| CB2    | 1.37°  |
| CB2    | 1.51°  |
| CB2    | 1.75°  |
| CB2    | 1.91°  |
| CB2    | 1.52°  |
| CB2    | 0.82°  |
| CB2    | 1.65°  |
| CB2    | 1.43°  |
| CB2    | 1.01°  |
| CB2    | 1.21°  |
| CB2    | 0.78°  |
| CB2    | 1.58°  |
| CB2    | 1.75°  |
| CB2    | 1.96°  |
| CB3    |        |
| CB3    |        |
| CB3    |        |
| CB3    |        |
| CB3    |        |
| CB3    |        |
| CB3    |        |
| CB3    |        |
| CB3    |        |
| CB3    |        |
| CB3    |        |
| CB3    |        |
| CB3    |        |
| CB3    |        |
| CB3    |        |
|
| CB3    |        |
| CB3    |        |
| CB3    |        |
| CB3    |        |
| CB3    |        |
| CB3    |        |
| CB3    |        |
| CB3    |        |
| CB3    |        |
| CB3    |        |
| CB3    |        |
| CB3    |        |
| CB3    |        |
| CB3    |        |
| CA     |        |
| CA     |        |
| CA     |        |
| CA     |        |
| CA     |        |
| CA     |        |
| CA     |        |
| CA     |        |
| CA     |        |
| CA     |        |
| CA     |        |
| CA     |        |
| CA     |        |
| CA     |        |
| CA     |        |
| CA     |        |
| CA     |        |
|
| CA     |        |
|
| CA     |        |
|
| CA     |        |
|
| CA     |        |
|
| CA     |        |
|
| CA     |        |
|
| CA     |        |
|
| CA     |        |
|
| CA     |        |
|
| CA     |        |
|
| CA     |        |
|
| CA     |        |
|
| CA     |        |
|
| CA     |        |
|
| CB4    |        |
| CB4    |        |
| CB4    |        |
| CB4    |        |
| CB4    |        |
| CB4    |        |
| CB4    |        |
| CB4    |        |
| CB4    |        |
| CB4    |        |
| CB4    |        |
| CB4    |        |
| CB4    |        |
| CB4    |        |
| CB4    |        |
| CA     |        |
| CA     |        |
| CA     |        |
| CA     |        |
| CA     |        |
| CA     |        |
| CA     |        |
| CA     |        |
| CA     |        |
| CA     |        |
| CA     |        |
| CA     |        |
| CA     |        |
| CA     |        |
| CA     |        |
|
| CA     |        |
</details>

![](images/82b179841dbb9aa3e6345d447148d398f34573ddae3146f6348e4e1a85bc320c.jpg)

<details>
<summary>text_image</summary>

(c)
CB1
IDB1
CB2
IDB2
IDB3
GNB1
IDB4
IDB5
GNB1
GNB1
200 nm
</details>

![](images/ac9403ccc26bc56ceaab99a2bab16f4180f37be476a9e6ff0bebc82ba6c98277.jpg)

<details>
<summary>line</summary>

| IDB   | θ (deg) |
|-------|---------|
| IDB1  | 1.0     |
| IDB2  | 0.85    |
| IDB3  | 0.5     |
| IDB4  | 0.7     |
| IDB5  | 0.6     |
</details>

Figure 6. Combined ECCI and EBSD analysis of GNB/IDB misorientations in Type 1a CBs. (a): ECC image; (b): Grain reference orientation deviation EBSD map (reference point was set as the point in the map with the lowest kernel average misorientation); (c, d): Evaluation of IDB misorientations by EBSD misorientation profile analysis along the interior of CB1.

formed in grains oriented close to [0 0 1]//TA directions where the slip type is octahedral, i.e. eight slip systems with similar Schmid factors. Type 3 dislocation structure is a complex structure formed by a homogeneous distribution of DCs and an inhomogeneous distribution of microbands (MBs) and dense dislocation walls (DDWs), Figs. 5(c - e). MBs consist of plate-type structures with a width range of 150 - 200 nm that are individually distributed along highly stressed slip planes, Fig. 5 (e). Type 3 dislocation structure is formed in grains oriented close to [1 1 1]//TA directions where slip is dominated by three slip systems on two non-coplanar slip planes. In the following, we quantitatively analyze the influence of solute hydrogen content on the dislocation structure type and boundary misorientation by combining ECCI and EBSD.

# 3.2.1. Type 1 dislocation structure

Combined ECCI/EBSD characterization of the dislocation structure reveals that hydrogen does not modify the morphology of the Type 1a and Type 1b cell block structures. To get a further understanding of the influence of hydrogen on the CB structure, we have quantitatively analyzed the average GNB misorientation, $\overline { { { \theta } } } _ { G N B } ,$ of the primary GNB system in Type 1a CBs and the two GNB systems of Type 1b CBs, as well as the average IDB misorientation, $\overline { { \theta } } _ { I D B }$ , in Type 1a CBs in the uncharged and hydrogen-charged samples. GNBs and IDBs were identified on both ECC images and the corresponding grain reference orientation deviation EBSD maps (the reference point was set as the point with the lowest kernel average misorientation), as shown in Fig. 6. About 250 GNBs (30 - 50 boundaries per grain orientation) were analyzed in the uncharged and hydrogen-charged samples. 5 – 10 measurements per GNB were performed, resulting in a dataset of about 1500 GNB misorientations. About 1000 IDBs were analyzed (\~200 boundaries per grain orientation). One measurement per IDB was performed in a dataset of about 1000 misorientations. The IDB misorientation was estimated from line misorientation profiles measured along the interior of the CB structure defined by GNBs.

![](images/65ede1e5f2b858aca5d20e5dcb22458b9092a45d4072bf5c28aacc97174776f5.jpg)

<details>
<summary>line</summary>

| Misorientation (deg) | GNB1-uncharged | GNB1-charged |
| --------------------- | -------------- | ------------ |
| 0                     | 0.000          | 0.000        |
| 1                     | 0.130          | 0.035        |
| 2                     | 0.095          | 0.125        |
| 3                     | 0.055          | 0.085        |
| 4                     | 0.030          | 0.060        |
| 5                     | 0.015          | 0.040        |
| 6                     | 0.005          | 0.015        |
| 7                     | 0.002          | 0.005        |
| 8                     | 0.001          | 0.002        |
| 9                     | 0.000          | 0.001        |
| 10                    | 0.000          | 0.000        |
</details>

![](images/4bdaea3d4be1f61ce3600cda77d510522c8db9acd81e3d29278049a67fbe7425.jpg)

<details>
<summary>line</summary>

| Misorientation (deg) | IDB-uncharged | IDB-charged |
| --------------------- | ------------- | ----------- |
| 0.0                   | 0.000         | 0.000       |
| 0.5                   | 0.080         | 0.045       |
| 1.0                   | 0.280         | 0.140       |
| 1.5                   | 0.345         | 0.270       |
| 2.0                   | 0.030         | 0.100       |
| 2.5                   | 0.000         | 0.025       |
</details>

![](images/3b6ab7ff2bf8d79e3a14ffe183bd4cd2634eacaaa4a455dfb00d8860ba07f0ee.jpg)

<details>
<summary>line</summary>

| Misorientation (deg) | GNB1-uncharged | GNB1-charged |
| --------------------- | -------------- | ------------ |
| 0                     | 0.0000         | 0.0000       |
| 1                     | 0.0150         | 0.0300       |
| 2                     | 0.1400         | 0.0400       |
| 3                     | 0.1200         | 0.0600       |
| 4                     | 0.0450         | 0.0650       |
| 5                     | 0.0200         | 0.0500       |
| 6                     | 0.0100         | 0.0250       |
| 7                     | 0.0050         | 0.0150       |
| 8                     | 0.0000         | 0.0050       |
</details>

![](images/56d0adbc76db1c83b894a1072cf4e2ccc4eb51601abfbb57e78d6d6e8eba03fc.jpg)

<details>
<summary>line</summary>

| Misorientation (deg) | GNB2-uncharged | GNB2-charged |
| --------------------- | -------------- | ------------ |
| 0                     | 0.0000         | 0.0000       |
| 1                     | 0.0900         | 0.0150       |
| 2                     | 0.1200         | 0.0300       |
| 3                     | 0.0800         | 0.0850       |
| 4                     | 0.0600         | 0.0650       |
| 5                     | 0.0300         | 0.0550       |
| 6                     | 0.0150         | 0.0350       |
| 7                     | 0.0050         | 0.0150       |
| 8                     | 0.0000         | 0.0050       |
| 9                     | 0.0000         | 0.0000       |
| 10                    | 0.0000         | 0.0000       |
</details>

Figure 7. Quantitative analysis of the influence of hydrogen on GNB misorientation, θ , and IDB misorientation, θ , in Type 1a cell blocks (a, b) and GNB1 misorientation, θGNB1 , and GNB2 misorientation, θGNB2 , in Type 1b cell blocks (c, d). DDWs: Dense dislocation walls. MBs: microbands.

Figs. 7(a, b) plot the influence of hydrogen on the population of GNB misorientations (a) and IDB misorientations (b) in Type 1a CBs. The influence of hydrogen on the population of GNB1 and GNB2 misorientations in the Type 1b CB structure is plotted in Figs. 7(c) and (d), respectively. GNB1 and GNB2 were identified on ECC images and EBSD maps through the boundary alignment. The plots reveal the following features. Hydrogen increases the average IDB misorientation $\overline { { \theta } } _ { I D B } ^ { H }$ and average GNB misorientations $\overline { { \theta } } _ { G N B 1 } ^ { H }$ and $\overline { { \theta } } _ { G N B 2 } ^ { H }$ (the superscript H refers to the misorientation values in the hydrogen-charged sample). However, the effect on $\overline { { \theta } } _ { I D B } ^ { H }$ is comparatively smaller than that on $\overline { { \theta } } _ { G N B } ^ { H } ,$ , as $\overline { { { \theta } } } _ { I D B } ^ { H } ~ -$ $\overline { { \theta } } _ { I D B } \sim 0 . 2 5 ^ { \circ }$ and $\overline { { { \theta } } } _ { G N B } ^ { H } \ : - \ : \overline { { { \theta } } } _ { G N B } \ : \sim \ : 1 ^ { \circ }$ . Interestingly, the plots reveal that the influence of hydrogen on the $\theta _ { I D B } ^ { H }$ distribution is significantly different from that on $\theta _ { G N B 1 } ^ { H }$ and $\theta _ { G N B 2 } ^ { H }$ IDB distributions. Hydrogen slightly shifts the $\theta _ { I D B } ^ { H }$ distribution to larger misorientation values. However, it strongly modifies the $\theta _ { G N B } ^ { H }$ distributions by increasing the population of misorientation values with $\theta _ { G N B } ^ { H } > 2 ^ { \circ }$ and extending the $\theta _ { G N B } ^ { H }$ distribution to larger values $( \sim 7 - 8 ^ { \circ } )$ . These results indicate that hydrogen modifies the GNB structure by promoting localized GNBs with large $\theta _ { G N B } ^ { H }$ .

![](images/cd9866d6df0805bdf419db9da8d90e9e6075f554108449e96661994ce959b6c7.jpg)

<details>
<summary>text_image</summary>

(a)
Type 1a
TA
{111}
1 µm
GNB1
(b, c)
</details>

![](images/ceba6173b23943b91d1fcdbbd8d6c0f8f266eaf73855711e4b0923192e2d779e.jpg)

<details>
<summary>text_image</summary>

(b)
tMB1a = 150 nm
MB1a
tMB 1b = 190 nm
MB1b
DDW1a
tDDW1a = 88 nm
{111}
500 nm
</details>

![](images/fe41fa37f3c922dc6824c848fa7a1ae48a553f90f3926cdd2d82456736f327e7.jpg)

<details>
<summary>text_image</summary>

(c)
θ_H^MB1a = 1.9 ± 0.1°
θ_H^MB1b = 2.0 ± 0.2°
MB1a
MB1b
DDW1a
θ_H^DDW1a = 1.0 ± 0.1°
500 nm
{111}
Min Max
0 4
</details>

![](images/f8349112690b146bf1ddaca000cb419e394266066dab162bf33b71b825dcde8d.jpg)

<details>
<summary>text_image</summary>

(d)
Type 1b
TA
tMB 1a= 150 nm
MB1a
MB1b
tMB 1b= 170 nm
GNB2
tMB 1a= 150 nm
GNB1
500 nm
</details>

Figure 8. (a–c): Analysis of the GNB structure in a Type 1a cell block (CB) structure formed by a single GNB system (GNB1); (a, b): ECC images of the CB structure; (c): KAM-EBSD map of the CB structure shown in (b). (d): ECC image of the localized formation of microbands MB1a and MB1b along GNB1 sections in a Type 1b CB structure. DDW: Dense dislocation walls. TA: tensile axis.

To gain a further understanding, the GNB structures of Type 1a and Type 1b CBs were analyzed by a combined ECCI and EBSD approach, as in $[ 1 7 , 1 8 ]$ . Figs. 8(a–c) show an example of the analysis of the GNB structure in a Type 1a CB. The CB structure is formed by a single GNB system (GNB1). GNBs are formed by DDWs with an average thickness $t _ { D D W } = 9 0 \pm 1 0$ nm aligned parallel to the plane trace of the primary slip system (1 -1 1). The analyzed region of the CB structure reveals the formation of two MBs (MB1a and MB1b) along localized GNB sections, Fig. 8(b). MBs are imaged as thick lenticular-shaped structures with a thickness $t _ { M B } = 1 5 0 - 2 0 0$ nm and a length $l _ { M B } = 1 . 5 \cdot 2 . 0 \mu \mathrm { m }$ . Analysis of the boundary misorientations on the corresponding KAM-EBSD map (Fig. 8(c)) yields $\theta _ { D D W 1 a } ^ { H } = 1 . 0 \pm 0 . 1 ^ { \circ } , \theta _ { M B 1 a } ^ { H } = 1 . 9 \pm 0 . 1 ^ { \circ }$ , and $\theta _ { M B 1 b } ^ { H } =$ $2 . 0 \pm 0 . 2 ^ { \circ }$ . These results indicate that GNB misorientations (θ and $\theta _ { G N B } ^ { H } ) < 2 ^ { \circ }$ correspond to DDWs, and GNB misorientations $( \theta _ { G N B }$ and $\theta _ { G N B } ^ { H } ) > 2 ^ { \circ }$ are associated with MBs. Fig. 8(d) shows the localized formation of MBs (MB1a and MB1b) along GNB1 sections in a Type 1b CB structure. In this case, MBs are comparatively longer than those formed

in Type 1a $( l _ { M B } \sim 3 - 4$ μm). Analysis of the boundary misorientation by KAM-EBSD yields $\theta _ { M B 1 a } ^ { H } = 5 . 0 \pm 0 . 2 ^ { \circ }$ and $\theta _ { M B 1 b } ^ { H } = 5 . 6 ^ { \circ } \pm 0 . 2 ^ { \circ }$ , which are comparatively larger than those associated with MBs formed along GNB sections in Type 1a CBs. These results suggest that MBs formed in Type 1b CBs are associated with a greater plastic accommodation. The present analysis demonstrates that the hydrogen-enhanced population of GNBs with $\theta _ { G N B } ^ { H } > 2 ^ { \circ }$ is associated with the localized nucleation of MBs along $\mathbf { G N B } \mathbf { s } ,$ resulting in an increased $\overline { { \theta } } _ { G N B } ^ { H } .$ . This finding was confirmed by BF-STEM analysis. Fig. 9(a) shows a BF-STEM image of an MB nucleated along the primary GNB system in a grain oriented close to [10 3 16]//TA direction. The BF-STEM image was taken in a “two-beam” condition using a (1 1 1)-type diffraction vector. The MB plate consists of a paired dislocation sheet structure aligned parallel to the primary GNB system (1 -1 1). Fig. 9(b) shows the corresponding diffraction pattern along the [1 0 1] zone axis. The diffraction pattern did not reveal the formation of extra diffraction spots along $< 2 \ 0 \ 0 >$ and $< 2 \ 2 \ 0 >$ directions, which indicates that ordered kappa-carbides were not formed in the present Fe30Mn6.5Al0.3C low-density steel [1]. This result agrees with the isothermal sections of the Fe30MnAlC system calculated by the

![](images/c27cb6b77437fa8072f96cce498099ee33ca24cb6cc2d85bae585d69747dc571.jpg)

<details>
<summary>text_image</summary>

(a)
TA
GNB
MB
GNB
{111}
200 nm
</details>

![](images/4ae7e450aaaab2eaee887a1278af9889c7329ed6be3f106e0fa53658a23e73d5.jpg)

<details>
<summary>scatter</summary>

| Label | X (nm) | Y (nm) |
|-------|--------|--------|
| 022   | -      |        |
| -111  | -      |        |
| 111   | -      |        |
| 200   | -      |        |
| -200  | -      |        |
| 1-1-1 | -      |        |
| -1-1-1| -      |        |
| 0-22  | -      |        |
20 1/nm
</details>

Figure 9. (a): BF-STEM image of an MB nucleated along the primary GNB system in a Type 1 CB in a grain oriented close to [10 3 16]//TA direction. The BF-STEM image was taken in a “two-beam” condition using a (1 1 1)-type diffraction vector. (b): Corresponding diffraction pattern along the [1 0 1] zone axis. GNB: Geometrically necessary boundary. MB: Microband. TA: tensile axis.

PrecHiMn-4 database [46]. The analysis demonstrates that the enhanced MB nucleation along GNBs is associated with a hydrogen-induced effect on plasticity.

# 3.2.2. Type 2 dislocation structure

ECCI analysis of the dislocation structure reveals that hydrogen strongly influences Type 2 dislocation structure through the promotion of strain localization phenomena occurring at different microstructural scales, namely, macroscopic and microscopic (Fig. 10). At the macro scale, hydrogen promotes the formation of macroscopic deformation bands (DBs) with a thickness of 10 – 30 μm that subdivide the grain, as shown in the IPF-EBSD map of Fig. 10(a). Trace analysis by EBSD confirms that DB boundaries are perpendicular to a primary slip direction, i. e. kink bands associated with inhomogeneous plasticity [47,48]. These deformation structures have been observed in the present Fe30Mn6.5Al0.3C low-density steel deformed at cryogenic temperatures [17]. On the other hand, the analysis of the interior of DBs reveals that hydrogen promotes MB formation. Figs. 10 (b–e) show the combined EBSD and ECCI analysis of the deformation structure of the interior of the deformation band DB1 oriented close to the [2 1 15]//TA direction. ECC images reveal that the deformation structure of the DB interior consists of a combination of equiaxed DCs and one crystallographic MB system corresponding to the highly stressed (1 -1 1) and (-1 1 1) slip planes. Under the current channeling conditions, MBs are imaged as bright plates with an average thickness of 150 - 200 nm that are spaced \~ 2 - 3 μm. These dislocation structures shear the interior of the deformation band DB1, resulting in a localized deformation behavior.
