Repository: RiverYanggg/SteelDig_multimodal

# Evaluation Framework

这个目录实现当前的结构化抽取评估流程。它比较两套 `text_extraction.json`，数据来自 `outputs_exp/` 下各模型的抽取结果目录。

当前 `outputs_exp/` 中可用的模型目录示例：`deepseek`、`doubao`、`kimi`（以实际存在的子目录为准）。

- 真值（truth）：`outputs_exp/<truth_model>/<paper_id>/final/text_extraction.json`
- 预测（pred）：`outputs_exp/<pred_model>/<paper_id>/final/text_extraction.json`

通过 `--truth` 与 `--pred` 可任意指定哪套模型作为真值、哪套作为预测。例如 `--truth doubao --pred deepseek` 表示以 doubao 为真值、以 deepseek 为预测进行评估。

当前评估的核心原则是：

- 论文级配对由目录名决定，例如 `A0`、`A1`。
- 先做对象对齐，尤其是 `alloy/process/sample`。
- 对齐后由代码展开同一个 canonical object 下的同一个字段。
- 代码先做确定性判断；只有语义不确定的同字段值才交给 LLM judge。
- LLM judge 只输出 `true/false`，不负责计算指标。
- Precision/Recall/F1 全部由代码根据最终字段匹配结果计算。

---

File: evaluation_json2json/outputs_exp/kimi/A4/preprocess/cleaned_input.md (part 1 of 2)
# Enhanced mechanical properties of a Fe-Mn-Al-C austenitic low-density steel by increasing hot-rolling reduction

![](images/f8e456bab28ef8185f7be1c1165cb16d0a3caaf5e6dad0370d9ac87953dee462.jpg)

Ziyuan Gao, Qingfeng Kang, Xueliang An, Hui Wang, Cunyu Wang, Wenquan Cao

Special Steel Department, Central Iron and Steel Research Institute (CISRI), Beijing 100081, China

# A R T I C L E I N F O

Keywords:

Fe-Mn-Al-C

Low-density steel

Hot rolling

Grain refinement

Dislocation strengthening

Slip band

Microband

Strain-hardening behavior

# A B S T R A C T

The microstructure evolution and mechanical properties of a Fe-Mn-Al-C austenitic low-density steel at different hot-rolling reductions have been investigated. It was found that with the increase in hot-rolling reduction from 45% to 82%, the grain size was uniformly refined and the dislocation density was continuously increased. As a result, both yield strength and ultimate tensile strength were effectively enhanced while the ductility and toughness only slightly decreased. An excellent combination of yield strength, ultimate tensile strength, total elongation, and toughness of 648 MPa, 976 MPa, 50%, and 105 J/m2 , respectively, was obtained. The yield strength increment was interpreted by the stronger grain boundary strengthening and dislocation strengthening, and the minor loss of ductility and toughness was arising from the faster saturation of the slip band refinement (slip band spacing reached \~50 nm) and an earlier occurrence of microbands due to the finer grain size. Based on this research, it is proposed that increasing the hot-rolling reduction was an effective approach to enhance the overall mechanical properties of the low-density steel with a fully austenitic microstructure.

# 1. Introduction

In response to the requirement for green manufacturing concepts such as lightweight design, energy-saving, and carbon emission reduction, the development of high-performance steels with low density was in urgent demand. In this regard, the Fe-Mn-Al-C low-density steels with excellent weight-reduction potential and extraordinary mechanical properties have become an emerging class of structural material in the automotive, aircraft, and ship industries [1,2]. The effective density reduction up to \~18% of Fe-Mn-Al-C low-density steels compared to the traditional advanced high-strength steels, e.g., dual-phase (DP) steels, transformation-induced plasticity (TRIP) and twinning-induced plasticity (TWIP) steels, etc., was realized by alloying with a high amount of light elements such as Al and C [3]. Depending on the relative alloying element content and microstructure constitutes, the Fe-Mn-Al-C lowdensity steels can be classified into three categories: ferritic steel, austenitic steel, and duplex steel [4–7], among which the austenitic lowdensity steel covering the chemical composition range of (15–30%)Mn-(6–12%)Al-(0.5–1.2%)C (wt%) exhibits the most attractive mechanical properties with the yield strength (YS) over 500 MPa, ultimate tensile strength (UTS) over 800 MPa, and total elongation (TE) over 40% [7–9].

The outstanding strengthening effect of the austenitic low-density steel is arising from the homogeneously distributed nano-sized (Fe, $\mathrm { M n } ) _ { 3 } \mathrm { A l C _ { x } }$ carbides (κ-carbides) within the austenite matrix. The intragranular κ-carbides are generally precipitated via aging treatment in the temperature range of 450–700 ◦C [10,11]. Nevertheless, with increasing aging time, the strengthening effect of κ-carbides will approach the limit due to the coarsening of κ-carbides, while the ductility markedly reduced owing to the loss of coherency between the κ-carbides and austenite matrix and the generation of coarse intergranular κ-carbides forming a network along the austenite grain boundaries which promote the nucleation of cracks [12]. The formation of brittle β-Mn at grain boundaries when the Mn concentration exceeds 30 wt% during prolonged aging has also been reported to be detrimental to the ductility and toughness, contributing to the brittle fracture and loss in the impact energy [13]. Moreover, the shearable coherent κ-carbides are prone to result in strain softening effect and thus contribute to the strain localization once they are cut by the moving dislocations during plastic deformation. The coarsening of the κ-carbides during the extended aging process further aggravates the strain softening leading to a significant decrease in strain-hardening capability [14]. As a result, the agehardening process of the Fe-Mn-Al-C low-density steels must be cautiously controlled to avoid the abovementioned side effects.

Hot rolling has been reported to be a feasible approach for strength enhancement by increasing the rolling reduction ratio, which is mainly thanks to the grain-refinement effect arising from the steady dynamic recrystallization (DRX) phenomenon [15,16]. Extensive research regarding the DRX behavior during high-temperature plastic deformation has been carried out. The DRX kinetic model for the hot-rolled condition proposed by Peng et al. revealed that the extent of DRX was closely related to the hot-deformation conditions, such as deformation temperature and strain rate [15]. Zhu et al. [16] investigated the DRX behavior of a medium carbon Cr-Ni-Mo-Nb steel during hot deformation. The average grain size of the samples after DRX could be gradually refined by introducing larger stored energy, e.g., increasing the strain rate from 0.1 to $5 s ^ { - 1 } ,$ which promoted the formation of critical nuclei for recrystallization. Based on the grain refinement effect introduced by DRX during hot deformation, the austenitic low-density steels could be strengthened by modifying the hot-deformation parameters.

In this study, the hot-rolled low-density austenitic steel with a chemical composition of Fe-31Mn-9Al-1C-0.45Nb-0.45Mo-0.45 W was applied to investigate the variation of microstructures and mechanical properties at different hot-rolling reduction ratios. The contributions of the various mechanisms in terms of strengthening and strain-hardening to the resultant mechanical properties have been systematically conducted, which has not been reported previously. The results of this work may provide a feasible approach to enhance the overall mechanical properties of low-density steel with fully austenitic microstructure.

# 2. Applied methods

# 2.1. Experimental

In the present study, the investigated Fe-Mn-Al-C low-density steel possessed a nominal chemical composition of Fe-31Mn-9Al-1C-0.45Nb-0.45Mo-0.45 W (wt%). The exact content of alloying elements (wt%) was: Mn 30.9, Al 8.7, C 0.9, Nb 0.45, Mo 0.45, W 0.43, and Fe in balance. The steel was fabricated using the high-frequency vacuum induction melting furnace and then hot-forged into billets with a thickness of 110 mm at 1150 ◦C and then air cooling to room temperature. The hot-forged billets were initially reheated at 1150 ◦C and then hot-rolled into plates with thicknesses of 60 mm, 35 mm, and 20 mm (hot-rolling reduction: 45%, 68%, 82%), which were denoted as HR45, HR68, and HR82 samples, respectively, and then water quenching to room temperature. The number of passes during hot rolling were 4, 6, and 9 for the HR45, HR68, and HR82 samples. The density of the investigated steel is 6.82 g/ $\mathrm { c m } ^ { 3 }$ (measured using Archimedes’ principle). In comparison to pure iron, a density reduction of \~13% was attained.

The hot-rolled microstructures of the HR45, HR68, and HR82 samples were characterized by the scanning electron microscope (SEM) and electron back-scattered diffraction (EBSD). The SEM and EBSD analyses were performed in a JSM-7200F scanning electron microscope with a backscattered electron detector at 20 kV. The original data obtained from EBSD with a step size of 1 μm were analyzed by the HKL channel 5 software. The mean grain sizes for the grains with minimum misorientation angles of 15◦ (excluding annealing twin boundaries) were determined using the line intercept method from the EBSD data. The boundaries with a misorientation angle of 60 ± 0.5◦ were identified as twin boundaries. The mean sizes of the precipitates were calculated using the equation as follows from the SEM or TEM micrographs:

$$
f = V n / 2 S d \tag {1}
$$

where f represents the precipitates volume fraction, V is the average volume of precipitates calculated as spheres, n is the number of precipitates in the measured area, S is the mean size of the measured areas, and d reflects the mean diameters of the precipitates.

The morphology of precipitates and the deformation substructures were investigated using the transmission electron microscopy operated at 200 kV (TEM, FEI Tecnai G2 F20), and the identification of the chemical composition of the precipitates was carried out using the energy-dispersive X-ray spectroscopy (EDS) attached to the TEM. The standard tensile samples were cut from the hot-rolled plate samples along the rolling direction (RD) with a gauge length of 25 mm and a diameter of 5 mm.

The uniaxial tensile tests were conducted on an MTS tensile machine at an initial strain rate of 1 $. 0 \times 1 0 ^ { - 3 } s ^ { - 1 }$ to investigate the stress-strain responses and strain-hardening behavior of HR45, HR68, and HR82 samples. The extensometer was applied for obtaining more accurate results. To further examine the evolution of deformation substructures during plastic deformation, the tensile test was interrupted at the engineering strain of 10%, 20%, and 40% before fracture. The impact toughness of the samples at different hot-rolling reductions was determined by the Charpy V-notch impact test on the standard samples (55 mm in length, 10 mm in width, 10 mm in thickness, and a V-notch depth of 2 mm) at room temperature, of which the length was parallel to the rolling direction and the striking direction of the impact test was parallel to the transverse direction.

The stacking fault energy (SFE) of the present steel Γ was calculated based on the thermodynamic model proposed by Olson and Cohen [17]:

$$
\Gamma = 2 \frac {4}{\sqrt {3} a ^ {2} N _ {A}} \Delta G ^ {\gamma \rightarrow \varepsilon} + 2 \sigma \tag {2}
$$

where a is the lattice constant of austenite, $N _ { A }$ is the Avogadro constant, $\varDelta G ^ { \gamma \to \varepsilon }$ is the free energy difference between the γ-phase and ε-phase, σ is the γ/ε interface energy.

# 3. Results

# 3.1. Examination of microstructure at different hot-rolling reductions

The microstructures of the investigated samples at different rolling reductions are illustrated with EBSD maps, as shown in Fig. 1After hotrolling and subsequent water quenching, the microstructures of all the samples consisted of equiaxed FCC austenite grains with a large fraction of the first-order annealing twins (〈1 1 1〉 60◦ 3-grain boundaries) identified inside (denoted as red lines). The mean grain sizes of the austenite phase were measured as about 45.11, 27.02, and 18.80 μm for HR45, HR68, and HR82 samples, respectively. When the annealing twin boundaries were included, the mean effective grain sizes were notably reduced to about 21.82 μm, 11.55 μm, and 7.02 μm for HR45, HR68, and HR82 samples, respectively. The results showed that increasing hotrolling reduction gave rise to significant grain refinement and the annealing twin boundaries could effectively reduce the mean grain size of the austenite phase. The statistics of the 3 twin boundaries were measured to be 67%, 60%, and 52% (determined by length relative to the total length of the grain boundaries with misorientation angle >15◦) for HR45, HR68, and HR82 samples, respectively.

In order to show the dislocation distribution in the investigated samples, the Kernel average misorientation (KAM) values were calculated from the EBSD-raw data, and the KAM maps are shown in Fig. 1(gi). It is evident that the HR82 sample exhibited more areas with high orientation gradients than the other samples, suggesting that the local strain concentration due to the accumulation of dislocations was more prevalent with increasing hot-rolling reduction. The quantitative evaluation of the geometrically necessary dislocations (GND) densities in the present study was based on the approach following Kubin and Mortensen [18], who considered a GND array as simple cylinder torsion according to the strain gradient model of Gao et al. [19]. As defined, there was a series of twist boundaries in the cylinder, and each twist boundary consisted of two perpendicular arrays of screw dislocations, following which the relationship between GND density and misorientation angle θ was developed,

$$
\rho^ {G N D} = 2 \theta / u b \tag {3}
$$

![](images/8d52cf8d9b03cf79225c579cc7d2d171082a585dcb7ccb7318b85dfe34509826.jpg)

<details>
<summary>natural_image</summary>

Microstructure image showing grain boundaries and intermetallic structures with 100 μm scale bar (no text or symbols beyond label)
</details>

![](images/74535897277f60e0019727ea20db7989f04664b546562daa282bc75373d14198.jpg)

<details>
<summary>natural_image</summary>

Microstructure image of a material showing grain boundaries and phases, scale bar indicates 100 μm (no text or symbols present)
</details>

![](images/0981abf1bb5943af5449b3859a091d79c61b6748eb1fef31ab1d83440af21885.jpg)

<details>
<summary>text_image</summary>

(c)
RD
ND
100 µm
</details>

![](images/0362546e0de9b75d18c206b2cf20a7760b541febd5e0fbf553022f2e301a1b5e.jpg)

<details>
<summary>natural_image</summary>

Microstructure image showing polygonal grains with red and blue lines indicating different phases, scale bar 100 μm (no text or symbols)
</details>

![](images/82e8247e80da208c8da16021798e063b2d195c3117bdd2816c3f9ac78d9aeae6.jpg)

<details>
<summary>natural_image</summary>

Microstructure image showing polygonal grains with red and black outlines, scale bar 100 μm (no text or symbols)
</details>

![](images/eccdc0ae6e42e62b859c96301afd53fcf8422ce182a47a0ea117fcfd500caf26.jpg)

<details>
<summary>text_image</summary>

(f)
FCC phases
Grain boundaries with θ > 15°
Σ3 (60°(111)) grain boundaries
100 µm
</details>

![](images/ce0f0e81188292eeda0d6909175a4080cc56941cec4a17d7c4d8022eaa154f45.jpg)

<details>
<summary>natural_image</summary>

Microstructure image showing grain boundaries with color-coded angle scale (0° to 5°) and 100 μm scale bar, no textual annotations beyond labels
</details>

![](images/6bd96d8b91d2d5ac4548091e259bd9194f27fd34209d9e4609a02f4e2b0c424b.jpg)

<details>
<summary>natural_image</summary>

Microscopic view of a material's grain structure with color-coded angle indicators (0° and 5°) and a 100 μm scale bar
</details>

![](images/acc6c1663ddcc3ee2907db82f86a57e6ca03024803dab4f14fdca0a5e863d431.jpg)

<details>
<summary>natural_image</summary>

Microstructure image showing a network of interconnected white lines on a blue background, with a color scale bar indicating 0° to 5° and a 100 μm scale bar.
</details>

Fig. 1. EBSD (a–c) band contrast (BC) maps (d–f) phase maps overlaid by grain boundary maps and (g-i) KAM maps of the hot-rolled (a, d, g) HR45, (b, e, h) HR68, and (c, f, i) HR82 samples. The face-centered cubic (FCC) phase is shown in blue. RD and ND represent the rolling direction and normal direction, respectively. Black and red lines denote high-angle grain boundaries (HAGBs) with misorientation ≥ 15◦ and Σ3 (60◦〈111〉) grain boundaries, respectively. The KAM angle ranges from 0◦ to 5◦. The areas with high orientation gradients indicated the local strain concentration. (For interpretation of the references to colour in this figure legend, the reader is referred to the web version of this article.)

where u is the unit length and b is the magnitude of the Burgers vector. As a first-order approach, the KAM values obtained from the EBSD-raw data were assumed to be a representation of the local misorientations. Based on this method, the calculated mean GND densities were 2.71 × $1 0 ^ { 1 3 } \mathrm { m } ^ { - 2 } , 7 . 4 9 \times 1 0 ^ { 1 \dot { 3 } } \mathrm { m } ^ { - 2 }$ , and $9 . 8 7 \times 1 0 ^ { 1 3 } \mathrm { m } ^ { - 2 }$ for HR45, HR68, and HR82 samples, respectively. With increasing rolling reduction, higher mean GND densities were obtained in the measured microstructures.

As revealed by SEM in Fig. 2, some second-phase precipitates existed in the microstructures of the investigated samples after hot rolling. The micron-sized polygonal ones were distributed along the rolling direction

in the grain boundary and grain interior with sizes ranging from 1 to 25 μm. The submicron-sized spherical ones were distributed homogeneously in the austenite matrix. The mean particle sizes of the submicron-sized particles were 261 ± 36 nm, 256 ± 42 nm, and 259 ± 23 nm, and the volume fractions were \~ 0.193%, \~0.201%, and \~ 0.198%, respectively for the HR45, HR68, and HR82 samples. To further evaluate the chemical compositions and the crystal structures of these precipitates, EDS analysis was applied. The crystal structure of the precipitates was identified as the face-centered cubic (FCC) structure as shown in Fig. 3, and the lattice parameter was calculated as 4.36 Å.

![](images/d635dd2fcea36e554a5fbdd04ccc239721fb78654660fc31a0f154662ea2d3ba.jpg)

<details>
<summary>natural_image</summary>

Microscopic view of a material surface with scattered particles and grain boundaries, scale bar indicates 20 μm (no text or symbols present)
</details>

![](images/ac5bce3805d97aa06729c3332fb443c44c2d03ab6ba25c9e29f944242531d3f4.jpg)

<details>
<summary>natural_image</summary>

Microscopic view of a material's grain structure with 20 μm scale bar (no text or symbols beyond label)
</details>

![](images/c7a4cefef42e5f0c6bf7cf96ed513ed35fa25ffa2ffdc9be825bbc19274d4c7d.jpg)

<details>
<summary>natural_image</summary>

Microscopic view of a material surface with scattered particles and a 20 μm scale bar (no text or symbols beyond label)
</details>

![](images/bd93d4e7e081481982f8aec6e11443fe89ddb9d04ef4de3eb1e0bc8b7b1d8b6f.jpg)

<details>
<summary>natural_image</summary>

Microscopic image showing spherical particles on a surface with a 300 nm scale bar (no text or symbols beyond label)
</details>

![](images/26c079e1688c0bdb75fbd27ae7467596b16b986df1dac683bf465b79817dbc85.jpg)

<details>
<summary>natural_image</summary>

Microscopic image showing scattered bright spots on a textured surface, with a 300 nm scale bar (no text or symbols beyond label)
</details>

![](images/bebecc3980e532c9418d4d942457bfca13c4c2a005c67c5c8d6361d7bf9bed9a.jpg)

<details>
<summary>natural_image</summary>

Microscopic image showing nanoscale particles or defects with a 300 nm scale bar (no text or symbols beyond label)
</details>

Fig. 2. SEM Backscattered-electron (BSE) image of the distribution of the (a–c) micron-sized and (d–f) submicron-sized (at higher magnification) second phase particles of the (a, d) HR45, (b, e) HR68, (c, f) HR82 samples.

Thus, they were demonstrated to be the $( \mathrm { N b , M o , W ) C }$ as a class of MCtype complex carbides.

Fig. 4(a-c) shows the selected-area electron diffraction (SAED) patterns taken from the austenite matrix of the three investigated samples along the [1 0 0]-zone axis. The faint (1 0 0) and (1 0 1) superlattice reflections indicated the existence of the second phase with an ordered crystal structure. The corresponding TEM-dark field (DF) images taken from the same areas using the (1 0 0) superlattice reflection are shown in Fig. 4(d-f), demonstrating that a large number of nano-sized particles homogeneously precipitated inside the austenite grains during water quenching in all the samples. According to the similar observation reported in other Fe-Mn-Al-C alloys, these ordered finely dispersed particles were hence identified as the (Fe,Mn) AlC-type κ-carbides with an L′12-type structure, which was produced by the spinodal decomposition and subsequent ordering reaction during fast cooling without the further aging process [20–22]. The mean sizes of the κ-carbides were $0 . 8 1 \pm$ 0.26 nm, $0 . 7 8 \pm 0 . 1 7$ nm, and $0 . 8 3 \pm 0 . 2 3$ nm for the HR45, HR68, and HR82 samples, respectively. The weak diffraction spots indicated the low volume fractions of the κ-carbides, which were $3 . 5 \pm 0 . 3 3 \% , 3 . 3 \pm$ 0.52%, and $3 . 9 ~ \pm ~ 0 . 3 9 \%$ for the HR45, HR68, and HR82 samples, respectively.

# 3.2. Mechanical properties

The room-temperature engineering stress (σe)-strain (εe) curves of the investigated samples at different hot-rolling reductions are illustrated in Fig. 5a, from which the mechanical properties are summarized in Table 1. The HR45 sample with a 45% rolling reduction exhibited an ultimate tensile strength (UTS) of 861 ± 11 MPa, a yield strength (YS) of $4 8 0 \pm 0 ~ \mathrm { M P a } ,$ and a total elongation of 60%. The increase in rolling reduction gave rise to the enhancement in both the UTS and YS and a minor loss of uniform elongation (UE) and total elongation (TE). With the increase in rolling reduction from 45% to 82%, the improvement of UTS and YS reached \~110 MPa, and \~ 170 MPa, respectively, while the UE decreased from 52.0 ± 1.0% to $^ { 3 9 . 0 \pm 0 . 8 , }$ and TE decreased from $6 0 \pm 1 \%$ to 50 ± 1%. In addition, all three samples possessed a similar reduction of area of >60%, which suggested their excellent ductility.

The impact toughness is the capability of energy absorption until fracture, which can be manifested by the Charpy V-notch (CVN) impact energy, as exhibited in Fig. 5b. All the samples at different hot-rolling reductions possessed outstanding Charpy impact energy above 100 J/ $\mathrm { { m } } ^ { 2 } .$ . The increase in hot-rolling reduction from 45% to 82% caused a minor loss of the Charpy impact energy from $1 3 3 \pm 2 . 5 \mathrm { ~ J / m } ^ { 2 }$ to 105 ± $1 . 2 ~ \mathrm { J / m ^ { 2 } }$ , suggesting good toughness was maintained.

The fracture surfaces of the investigated samples after the tensile test were examined using SEM, as exhibited in Fig. 6. The fractography of all the hot-rolled samples shows a typical ductile fracture with a combination of ductile dimples and various microvoids. In general, the (Nb, Mo,W)C particles located at the austenite grain boundaries (see Fig. 2) as a hard second phase particle will lead to the strain/stress concentration at their interfaces due to their deformation discrepancy with the austenite matrix. Thus, they tend to severed as the preferential nucleation sites for the microcracks. Nevertheless, the strain/stress concentration at the interfaces of these intergranular (Nb,Mo,W)C particles could be partially alleviated through the debonding of the intragranular (Nb,Mo,W)C particles and the subsequent formation of microvoids (see Fig. 6) [23,24]. Considering the abundantly observed ductile dimples on the fracture surface of the three investigated samples, the intergranular (Nb,Mo,W)C particles virtually played no detrimental effect on the toughness. With the increase in the rolling reduction, the ductile fracture morphology was retained, suggesting the toughness of the investigated samples was barely affected, which could also be verified by the Charpy impact test results (Fig. 5b). In addition, the size of the dimples in the HR45 sample was larger than the HR68 and HR82 samples, which was due to its larger mean grain size [25].

Fig. 7 shows the yield strength, total elongation, and Charpy impact energy of the HR82 sample and those of other austenitic steel (tested on the standard impact specimen at room temperature). In comparison to the austenitic stainless steels and the Fe-Mn-Al-C alloys at the solutiontreated state [26], the HR82 sample exhibited a similar level of ductility (\~50%) and toughness $( \sim 1 0 0 ~ \mathrm { J / m ^ { 2 } } )$ while the yield strength was markedly higher. The yield strength of the HR82 sample is comparable to the aging-hardened austenitic low-density steel (\~650 MPa) [27,28] but possessed considerably better ductility (50% vs. 21%) [27] and toughness (105 J vs. 35 J) [28]. As a result, the distinct feature of the present steel is an excellent combination of strength, ductility, and toughness obtained by increasing the hot-rolling reduction from 45% to 82%.

![](images/fb09ba9f84e0c518a1287b0f3f369a89853af66cde98a04f93eed584e17546ea.jpg)

<details>
<summary>natural_image</summary>

Microscopic image of a circular nanostructure with a red circle highlighting a feature, scale bar indicates 100 nm (no text or symbols beyond labels)
</details>

![](images/aea160656119554841fde27fea4b050d022714fd86f3686fd555cc9cdd83413c.jpg)

<details>
<summary>natural_image</summary>

Microscopic image of a dark circular particle labeled 'Fe' on a red textured background, with 100 nm scale bar (no text or symbols beyond labels)
</details>

![](images/f9e56bb8306d1b51cb542749cefd36d72cb5ab259c92b3bd6248013a55e4c10c.jpg)

<details>
<summary>natural_image</summary>

Microscopic image showing a dark circular region on a green textured background, with a 100 nm scale bar (no text or symbols beyond labels)
</details>

![](images/b9d9e2671b50b4d2b07529b6efc7c24fcac6e86cad66fb35f2dbdd0ba0f7a91f.jpg)

<details>
<summary>natural_image</summary>

Microscopic image showing a dark circular region labeled 'Al' with a 100 nm scale bar, likely from a nanoscale material sample (no text or symbols beyond label and scale)
</details>

![](images/488b64ff15d56b0a22baa9f6f591e71d4a72a81a3e1c61e200022793e293b7b4.jpg)

<details>
<summary>natural_image</summary>

Microscopic image showing a dense, granular surface with a 100 nm scale bar, labeled (e) and C in the corner (no other text or symbols)
</details>

![](images/19627272f5c868fc2d40110a74db961aa010586ba89f5ef1f4b8a5dcc183304a.jpg)

<details>
<summary>natural_image</summary>

Microscopic image of a nanoparticle (Nb) with 100 nm scale bar, showing dense purple particle distribution against black background
</details>

![](images/8df0b1eb590ef75304b76069061659735cd39114fa4c6a5ce809afcc950e126d.jpg)

<details>
<summary>natural_image</summary>

Microscopic image showing orange fluorescent dots on a black background, labeled (g) and Mo, with 100 nm scale bar (no text or symbols beyond labels)
</details>

![](images/b8d27278e4a4093a4041cb597863dfa2442ba7ad9045b5bba1a22a7344d7cc09.jpg)

<details>
<summary>natural_image</summary>

Microscopic image showing scattered yellow fluorescent dots on a black background, with scale bar indicating 100 nm (no text or symbols present)
</details>

![](images/895e0d3dd8a2dd2a56880b8ef74808c8b94ccd65aa266a4c63be9aa5d7cf694f.jpg)

<details>
<summary>text_image</summary>

(i)
(0 0 2)
(1 1 1)
(1 1 1)
Zone = [1 1 0]
</details>

Fig. 3. (a) TEM-bright field (BF) images, and corresponding EDS maps of (b) Fe, (c) Mn, (d) Al, (e) C, (f) Nb, (g) Mo, (h) W of the submicron-sized particle in the HR68 sample (i) corresponding selected-area electron diffraction (SAED) patterns of the [110]-zone axis taken from the submicron-sized particle.

# 4. Discussion

# 4.1. Effect of hot-rolling reduction on the microstructure and mechanical properties

As shown in Fig. 1(a-c), the increase in hot-rolling reduction resulted in the refinement of the grain size. This was mainly attributed to the enhanced dynamic recrystallization (DRX) for the sample subjected to larger rolling reduction. Additionally, the intenser particle-stimulated nucleation (PSN) might be another influencing factor considering the existence of a large number of $( \mathrm { N b , M o , W ) C }$ particles (Fig. 2). Besides, the deformation-induced dislocation accumulation during hot-rolling led to the continuous increase in geometrically necessary dislocations (GND) density, as shown in Fig. 1(g-i). The parameters of the grain size and dislocation density are revealed in Fig. 8(a) for the understanding of the strengthening mechanism, $\mathrm { i . e . , }$ grain boundary strengthening and

dislocation strengthening. Furthermore, as shown in Fig. 2 and Fig. 4 the presence of the (Nb,Mo,W)C particles and κ-carbides would give rise to the precipitate strengthening as well. Fig. 8(b) shows the volume fractions and mean particle sizes of the (Nb,Mo,W)C particles and κ-carbides of the three investigated samples. As listed in Table 1, with the increasing hot-rolling reduction from 45% to 82%, the ultimate tensile strength (UTS) and yield strength (YS) gradually increased from 861 ± 11 MPa and 480 ± 0 MPa to 976 ± 11 MPa and 648 ± 13 MPa, respectively. To reveal the strengthening factors that resulted in the increment of yield strength with increasing hot-rolling reduction, the contribution of the different strengthening mechanisms will be discussed and calculated.

According to the strengthening mechanisms mentioned above, the YS could be determined as follows:

$$
\sigma_ {y} = \sigma_ {0} + \sigma_ {p} + \sigma_ {d s} + \sigma_ {g b} \tag {5}
$$

where $\sigma _ { y }$ is the yield strength, $\sigma _ { 0 }$ is the friction stress of the austenite matrix (including the solid solution strengthening), $\sigma _ { p }$ is the precipitate strengthening contribution, $\sigma _ { d s }$ is the stress arising from the dislocation strengthening, and $\sigma _ { g b }$ is the stress due to the grain boundary strength-

![](images/88e2b340a036d94eb25bfde90f809c3be70ce8ae2ddde9f97c55561e82fa5d91.jpg)

<details>
<summary>text_image</summary>

(a)
(0 0 1)
(0 1 0)
5 1/nm
Zone = [1 0 0]
</details>

![](images/8afb44714f9ed1c78237dfa7aa4c83d08836dc3213a568bd704490b06328dc28.jpg)

<details>
<summary>text_image</summary>

(b)
(0 0 1)
(0 1 0)
5 1/nm
Zone = [1 0 0]
</details>

![](images/f3998dbeb47f4ffa1b8f0e1a5b7e5642d4990a40dc60ed8190a7d548f48a0e6b.jpg)

<details>
<summary>text_image</summary>

(c)
(001)
(010)
5 1/nm
Zone = [1 0 0]
</details>

![](images/6e69956310e99cdccdb5dbaa30ceeb992d3d9725ed69bfab19abea7fdf95414f.jpg)

<details>
<summary>natural_image</summary>

Microscopic image showing granular texture with a 30 nm scale bar, no visible text or symbols
</details>

![](images/361bf1dc4594f6b8b62bd9ffbe0d22f530d2a3d91f739ef1f337ae1a203540fe.jpg)

<details>
<summary>natural_image</summary>

Microscopic image showing granular texture with a 30 nm scale bar (no text or symbols beyond label)
</details>

![](images/b349d6c023d1a4bed4afa1555b677136186e9325d14e10a8fcffbe6e99f72662.jpg)

<details>
<summary>natural_image</summary>

Microscopic image of a granular material surface with 30 nm scale bar (no text or symbols)
</details>

Fig. 4. κ-carbide TEM images: (a–c) the SAED patterns taken from the austenite matrix of the (a, d) HR45, (b, e) HR68, (c, f) HR82 samples along the [1 0 0]-zone axis, and (d–f) the corresponding dark field (DF) images using the (1 0 0) superlattice diffraction taken from the same areas. The faint superlattice diffraction spot marked with circles indicated the presence of κ-carbides.

![](images/30d043941fa5c3dfbbe51ae33acb02cf4040e2354430c6e8225d92a6d2eeac41.jpg)

<details>
<summary>line</summary>

| Engineering strain, εe | HR45 | HR68 | HR82 |
| ---------------------- | ---- | ---- | ---- |
| 0.00                   | 500  | 600  | 0    |
| 0.10                   | 650  | 750  | 700  |
| 0.20                   | 750  | 850  | 850  |
| 0.30                   | 800  | 900  | 950  |
| 0.40                   | 850  | 920  | 980  |
| 0.50                   | 850  | 900  | 750  |
| 0.60                   | 650  | 700  | 650  |
</details>

![](images/2c77aa0aabf671448757d99d8cedaced941579119d1928e8fc58a53d51d255c0.jpg)

<details>
<summary>line</summary>

| Hot-rolling reduction (%) | Charpy V-notch (CVN) impact energy, J/m² |
| ------------------------- | ---------------------------------------- |
| 45                        | 133                                      |
| 68                        | 116                                      |
| 82                        | 105                                      |
</details>

Fig. 5. Mechanical properties of the investigated samples at different hot-rolling reductions (a) engineering stress (σ )-strain $\left( \varepsilon _ { e } \right)$ curves, (b) Chary V-notch (CVN) impact energy as a function of hot-rolling reduction.

Table 1 The mechanical properties of the investigated samples at different hot-rolling reductions.

<table><tr><td>Rolling states</td><td>Ultimate tensile strength, MPa</td><td>Yield strength, MPa</td><td>Uniform elongation, %</td><td>Total elongation, %</td><td>Reduction of area, %</td><td>CVN impact energy, J/m2</td></tr><tr><td>HR45</td><td>861.0 ± 11.0</td><td>480.0 ± 0.0</td><td>52.0 ± 1.0</td><td>60.0 ± 1.0</td><td>63.0 ± 1.0</td><td>133 ± 2.5</td></tr><tr><td>HR68</td><td>922.0 ± 2.0</td><td>577.0 ± 0.0</td><td>47.0 ± 0.5</td><td>57.0 ± 0.0</td><td>63.0 ± 0.0</td><td>116 ± 2.8</td></tr><tr><td>HR82</td><td>976.0 ± 11.0</td><td>648.0 ± 13.0</td><td>39.0 ± 0.8</td><td>50.0 ± 1.0</td><td>61.5 ± 0.3</td><td>105 ± 1.2</td></tr></table>

![](images/1903f7397ac03875048ab66096e8ed24fd2b8e739d8d7b395b155c88c8e2bacd.jpg)

<details>
<summary>text_image</summary>

(a)
Dimples
Microvoids
20 µm
</details>

![](images/6bfbac15aae43407379aea3ed0624416eb1f72c84c9c4455f86daa5bbb088f6c.jpg)

<details>
<summary>text_image</summary>

(b)
Microvoids
Dimples
20 µm
</details>

![](images/91dc1669ee06104e5315a8ac4f1ae48ef232615f33eef69fa77003316aec48a7.jpg)

<details>
<summary>text_image</summary>

(c)
Dimples
Microvoids
20 µm
</details>

Fig. 6. SEM fractography of the (a) HR45, (b) HR68, and (c) HR82 samples, dimples and microvoids were denoted by the circles and arrows, respectively.

![](images/0cbb8cb07608016b37b9f2496520fcd3a5ecdfebb9ce86e28d2e159a69c65a17.jpg)

<details>
<summary>scatter</summary>

| Yield strength, R_p0.2 (MPa) | Charpy impact energy (J/cm²) | Total elongation (%) |
| ---------------------------- | ---------------------------- | -------------------- |
| 350                          | 200                          | 100                  |
| 450                          | 160                          | 80                   |
| 470                          | 120                          | 60                   |
| 480                          | 125                          | 65                   |
| 500                          | 80                           | 55                   |
| 550                          | 120                          | 50                   |
| 650                          | 40                           | 20                   |
| 670                          | 45                           | 25                   |
| 700                          | 60                           | 20                   |
| 720                          | 45                           | 15                   |
| 850                          | 10                           | 10                   |
| 900                          | 5                            | 5                    |
| 950                          | 10                           | 10                   |
| 1000                         | 15                           | 15                   |
</details>

SUS347J1TB ASS

Nickel-free ASS

Super ASS

? Fe-28.3Mn-5.4Al-1.0C

Fe-24.8Mn-7.3Al-1.2C

△Fe-30Mn-9Al-(0.4-1.2)C

Fe-30Mn-9Al-2.7Si-0.9C-0.023P

▲Fe-28Mn-9Al-0.8C

? Fe-30Mn-8.5Al-2C

△Fe-30Mn-9Al-(0.4-1.2)C

Fe-30Mn-8Al-1.2C

★ HR82

Fig. 7. Mechanical properties of the HR82 sample compared to other austenitic steels: SUS347J1TB austenitic stainless steels (ASS) [29], Nickel-free austenitic stainless steels (ASS) [26], Super austenitic stainless steels (ASS) [30], and other Fe-Mn-Al-C low-density steels [26–28,31–36].
![](images/1627e371518839a265f2d59d980bb73697697cef05d73077f141dec816537726.jpg)

<details>
<summary>line</summary>

| Hot-rolling reduction (%) | Mean grain size (µm) | Effective grain size (including twins) (µm) | Dislocation density (× 10¹³ m⁻²) |
| ------------------------- | -------------------- | ------------------------------------------ | -------------------------------- |
| 45                        | 45                   | 22                                         | 2                                |
| 68                        | 28                   | 12                                         | 8                                |
| 82                        | 19                   | 7                                          | 10                               |
</details>

![](images/ab99c830da69a306aa0516344dfed94cc59c32ed481ddbae5ff428c0d23bd707.jpg)

<details>
<summary>line</summary>

| Hot-rolling reduction (%) | Volume fraction of (Nb,Mo,W)C (%) | Volume fraction κ-carbide (nm) | Mean size of (Nb,Mo,W)C (nm) | Mean size of κ-carbide (nm) |
| ------------------------- | ---------------------------------- | ------------------------------ | ----------------------------- | --------------------------- |
| 45                        | 0.2                                | 3.5                            | 260                           | 1.0                         |
| 70                        | 0.2                                | 3.2                            | 260                           | 1.0                         |
| 85                        | 0.2                                | 3.9                            | 260                           | 1.0                         |
</details>

Fig. 8. (a) The variation of the mean grain size excluding and including twin boundaries and the dislocation density of the samples at different hot-rolling reductions, and (b) the variation of volume fractions and mean particle sizes of the κ-carbides and (Nb,Mo,W)C particles of the three investigated samples.

ening.

Since the chemical composition of the three investigated samples was the same, lattice friction stresses were regarded to be equivalent.

The precipitate strengthening contribution was mainly attributed to the strengthening from the interaction of dislocations with the κ-carbides and the $( \mathrm { N b , M o , W ) C }$ particles. Considering the particle size and coherency with the austenite matrix, the dislocations could shear the κ-carbides [14,37] but were only able to bypass the (Nb,Mo,W)C particles through the Orowan mechanism during plastic deformation [38,39]. The shearing mechanism between gliding dislocations and the κ-carbides generates the anti-phase boundaries (APBs), which require the following dislocations to remove the APBs, contributing to the coupling of dislocation pairs. Considering the extremely small size (< 1 nm) of the κ-carbides in the investigated samples, the coupling between dislocation pairs was weak [14]. Therefore, the strengthening contribution of the κ-carbides was determined by:

$$
\sigma_ {p - \kappa} = M \frac {\gamma_ {A P B}}{2 b} \sqrt {f} \cdot \left(\sqrt {\frac {1 2 \gamma_ {A P B} r}{\pi G b ^ {2}}} - \sqrt {f}\right) \tag {6}
$$

where M represents the Taylor factor of FCC alloys (3.06), G is the shear modulus, was taken as 68 GPa, b is the magnitude of the Burgers vector (0.26 nm), f reflects the volume fraction of the κ-carbides, r is the mean radius of the κ-carbides, $\gamma _ { A P B }$ is the APB energy, estimated as \~350 mJ/ m2 .

The strengthening contribution of the (Nb,Mo,W)C particles through the Orowan by-passing mechanism follows the Eq. [40]:

$$
\sigma_ {p - (\mathrm{Nb}, \mathrm{Mo}, \mathrm{W}) \mathrm{C}} = M \frac {0 . 4 G b}{\pi \sqrt {1 - \nu}} \frac {\ln (2 r / b)}{2 r \left(\sqrt {\frac {\pi}{4 f}} - 1\right)} \tag {7}
$$

where M represents the Taylor factor of FCC alloys (3.06), G is the shear modulus (170 GPa), b is the magnitude of the Burgers vector (0.26 nm), ν is Poisson’s ratio, r is the mean radius of the (Nb,Mo,W)C particles, f is the volume fraction of the (Nb,Mo,W)C particles.
