Repository: RiverYanggg/SteelDig_multimodal

# Evaluation Framework

这个目录实现当前的结构化抽取评估流程。它比较两套 `text_extraction.json`，数据来自 `outputs_exp/` 下各模型的抽取结果目录。

当前 `outputs_exp/` 中可用的模型目录示例：`deepseek`、`doubao`、`kimi`（以实际存在的子目录为准）。

- 真值（truth）：`outputs_exp/<truth_model>/<paper_id>/final/text_extraction.json`
- 预测（pred）：`outputs_exp/<pred_model>/<paper_id>/final/text_extraction.json`

通过 `--truth` 与 `--pred` 可任意指定哪套模型作为真值、哪套作为预测。例如 `--truth doubao --pred deepseek` 表示以 doubao 为真值、以 deepseek 为预测进行评估。

当前评估的核心原则是：

- 论文级配对由目录名决定，例如 `A0`、`A1`。
- 先做对象对齐，尤其是 `alloy/process/sample`。
- 对齐后由代码展开同一个 canonical object 下的同一个字段。
- 代码先做确定性判断；只有语义不确定的同字段值才交给 LLM judge。
- LLM judge 只输出 `true/false`，不负责计算指标。
- Precision/Recall/F1 全部由代码根据最终字段匹配结果计算。

---

File: evaluation_json2json/outputs_exp/kimi/A40/preprocess/cleaned_input.md (part 1 of 2)
# Research on the microstructure and corrosion behaviour of Fe–Mn–Al–C low-density steel alloyed with Cu

![](images/4f65b38cd0ecc2aa0b8187d3c3f151015d64d99095e67131ad6a1706e2adcfaa.jpg)

Honglei Wang a , Xinyi Liu b,\* , Chunguang Shen c , Yuqi Hao a , Xingcheng Qiu a , Jin Li a , Rui Wang a , Min Hu d , Xu Wang a,\*\*, Jacob C. Huang e,\*\*\*

a School of Mechanical Engineering, Liaoning Petrochemical University, Fushun, Liaoning, 113001, China
b Key Laboratory for Advanced Materials of Ministry of Education, School of Materials Science and Engineering, Tsinghua University, Beijing, 100084, China
c Tianjin Key Laboratory of Materials Laminating Fabrication and Interface Control Technology, School of Materials Science and Engineering, Hebei University of Technology, Tianjin, 300130, China
d Pertrochina Planning and engineering institute, Beijing, 100000, China
e Department of Materials & Optoelectronic Science, National Sun Yat-Sen University, Kaohsiung, Taiwan, Republic of China

# A R T I C L E I N F O

Keywords:

Low-density steel

Alloying with Cu

Corrosion behaviour

Microgalvanic corrosion

# A B S T R A C T

Three types of Fe-30 wt%Mn-8wt%Al-1wt%C steel with different Cu contents were prepared, and the effects of the Cu content on the microstructure and corrosion properties of the austenite-based low-density steel were systematically investigated. The experimental results indicate that the addition of an appropriate amount of Cu is conducive to the nucleation and growth of austenite while also refining the carbides. However, the addition of an excessive amount of Cu is added results in a sharp decrease in the number of carbides. Additionally, Cu does not fully dissolve into the austenite matrix but rather accumulates at the grain boundaries in its elemental form. This distribution creates a potential difference from the austenite matrix and results in a synergistic corrosion effect with the carbides, leading to preferential corrosion of the grain boundaries and an increased degree of corrosion on the surface of the matrix.

# 1. Introduction

Fe–Mn–Al–C steel can exhibit excellent mechanical properties and good weight loss potential through appropriate process design. Therefore, it has attracted close attention in the automobile, chemical and aviation industries [1–5]. When designing low-density steel, the relative contents of carbon, manganese and aluminium alloying affect its structure and properties [6–8]. At present, low-density steel can generally be divided into ferrite low-density steel, ferrite-based duplex low-density steel, austenite-based duplex low-density steel and austenite low-density steel according to the matrix composition [9]. Through appropriate process design, the strength and plasticity levels of low-density steel, especially austenite-based low-density steel, have marked advantages over traditional high-strength steel. Each addition of 1 wt% Al can effectively reduce the yield by approximately 0.1 g/cm3 [6,10,11]. Adding more than 5 wt% Al to austenite-based low-density steel can promote the precipitation of nano-k-carbide, thereby achieving a good balance between the strength and plasticity of the steel [1,7]. Elemental Mn, which can expand the austenite phase region of low-density steel, is extremely important for the regulation of low-density steel structures [12]. In high-manganese austenitic light steel (with a composition of Fe-(0.5–1)C-(15–30)Mn-(8–12)Al in wt%), nanosized k-carbides precipitate inside the austenite matrix, which endows the steel with high coherency and shear characteristics [13,14].

The addition and content of alloying elements can significantly affect the microstructure and properties of low-density steel [15,16]. For example, Ni and Cr have been shown to optimize the performance of low-density steel (LDS) [17–20], whereas Cu is a noncarbon-forming element, which is helpful for obtaining a single-phase austenite structure. Moreover, it is also a commonly used element to improve the strength of traditional high-strength steel [21,22]. The appropriate use of Cu can result in considerable precipitation and solid solution strengthening in steel [23]. Hicho et al. [24] reported that adding elemental Cu to high-strength alloy steel can form Cu-rich precipitates to improve the strength. Wang et al. [6] studied the addition of Cu to steel to increase the effective area of grain/bundle/block/lath boundaries, providing additional hydrogen traps to evenly distribute hydrogen, thereby inhibiting the aggregation of hydrogen at the boundaries and improving the hydrogen embrittlement resistance.

Table 1 Chemical compositions (wt%) of three specimen steels.

<table><tr><td>Steel</td><td>C</td><td>Mn</td><td>Al</td><td>Si</td><td>Cu</td><td>W</td><td>Cr</td><td>Mo</td><td>Nb</td><td>Fe</td></tr><tr><td>0Cu</td><td>1</td><td>30</td><td>8</td><td>0.2</td><td>0</td><td>0.5</td><td>0.5</td><td>0.5</td><td>0.5</td><td>Bal.</td></tr><tr><td>1Cu</td><td>1</td><td>30</td><td>8</td><td>0.2</td><td>1</td><td>0.5</td><td>0.5</td><td>0.5</td><td>0.5</td><td>Bal.</td></tr><tr><td>3Cu</td><td>1</td><td>30</td><td>8</td><td>0.2</td><td>3</td><td>0.5</td><td>0.5</td><td>0.5</td><td>0.5</td><td>Bal.</td></tr></table>

Cu significantly affects the comprehensive properties of low-density steel. Xie et al.’s research [15] on low-density steel with alloyed Cu revealed that Cu-containing steel has more fine twins and a greater dislocation density, thereby improving its plasticity and yield strength. Research by Song et al. [25] on Cu-alloyed dual-phase light steel revealed that the addition of Cu not only reduces the amount of hydrogen that can be introduced into the sample but also prevents the diffusion of hydrogen due to the segregation of the B2 phase and Cu, thus effectively improving the hydrogen embrittlement resistance of light steel. Ren et al. [26] studied the tensile properties of Fe–28Mn–10Al–1C–3Cu austenitic light steel. The results show that the steel achieves an excellent strength‒performance balance, with a high ultimate tensile strength (1026.7 MPa), high total elongation (43.1 %) and high yield strength (926.4 MPa). Moreover, the addition of Cu significantly affects the precipitation mechanism of carbides in light steel. Ren et al. [27] reported that austenite-based low-density steel preferentially precipitates κ-carbides due to the addition of Cu in the early stage of ageing. Furthermore, κ-carbides and the austenite matrix exhibit a good, coherent relationship. Xie et al. [15] reported that the addition of Cu significantly inhibited the dissolution of κ-carbides, resulting in a large number of intergranular κ-carbides in steel.

However, studies have primarily focused on the influence of Cu on the microstructure $[ 1 5 , 2 7 ]$ and mechanical properties [21,28,29] of Fe–Mn–Al–C LDS. In addition to the mechanical properties of low-density steel, its corrosion resistance is also extremely important for its application in automotive and port machinery. Therefore, improving the corrosion resistance of low-density steel is highly important [30,31].

On the basis of the above considerations, this study prepared Fe–30Mn–8Al–1C-xCu (x = 0, 1, 3 wt%) low-density test steel to systematically explore the influence of the amount of added Cu on the microstructure and corrosion resistance of LDS. Through material characterization techniques, electrochemical tests, immersion and other methods, the microstructural evolution and corrosion behaviour changes in the Cu-containing steel were analysed. The corrosion mechanism of Cu in austenite-based LDS in a $\mathrm { C l ^ { - } }$ environment was subsequently discussed, providing practical guidance for research on LDS with alloyed Cu in terms of corrosion.

# 2. Experimental

# 2.1. Material preparation

To study the influence of alloyed Cu on the corrosion resistance performance of LDS, the composition of the steel was carefully designed during the material preparation process. The specific composition is shown in Table 1. The experimental steel was smelted in a vacuum smelting furnace and refined into ingots in an Ar atmosphere. The ingots were homogenized at 1200 ◦C for 2 h, and then multipass hot rolling was carried out at temperatures exceeding $8 5 0 ~ ^ { \circ } \mathrm { C } .$ . Finally, the mixture was cooled to room temperature.

# 2.2. Microstructure characterization

The micromorphology of the test steel was analysed by scanning electron microscopy (SEM, SU8010). The size of each test sample was 10 mm × 10 mm × 5 mm. The samples were polished with SiC sandpaper (240–2000 mesh) and W2.5 diamond polishing paste before being corroded in a 20 vol% nitric alcohol solution. The composition and elemental content analyses were carried out using a supporting energy spectrometer. To prevent inaccurate determination of light elements via EDS analysis, five different positions of the sample were measured, and the average value was obtained. The phase analysis of the test steel was carried out via X-ray diffraction (XRD, Bruker D8 Advance). The diffraction angle was scanned from 20◦ to 90◦ at a working voltage of 40 $\mathbf { k V } ,$ a working current of $4 0 \ \mathrm { m A } ,$ and a scanning rate of $2 ^ { \circ } / \mathrm { m i n }$ . Flake samples with a thickness of 50 μm for transmission electron microscopy (TEM) studies were simultaneously prepared by manual grinding. The foil samples for transmission electron microscopy (TEM) analysis were prepared via the double-jet electrolytic polishing method. The working voltage was 20 V, and the current was 200 mA. A mixture of 10 % perchloric acid and 90 % methanol was used as the electrolyte, and the polishing process was completed at − ${ } ^ { - 3 0 ^ { \circ } \mathrm { C } }$ .

# 2.3. Electrochemical testing

The electrochemical tests were performed on samples with a size of 10 mm × 10 mm × 5 mm using a CORRTEST 4000 A workstation. The samples were all welded with Cu conductors and sealed with epoxy resin, with a working area of 10 mm × 10 mm remaining. The samples were subsequently polished with SiC sandpaper (240–2000 mesh) and W2.5 diamond polishing paste until the surface was free of scratches and exhibited a mirror effect. Finally, the surfaces of the samples were cleaned with water and absolute ethanol and dried. For the electrochemical tests, a standard three-electrode system was used. A saturated calomel electrode (SCE) was selected as the reference electrode, and a platinum sheet was used as the auxiliary electrode. The prepared sample was the working electrode. The corrosion medium used in the experiment was a 3.5 wt% NaCl solution, and the test was carried out at room temperature $( 2 5 ^ { \circ } \mathrm { C } )$ . To ensure that the open circuit potential (OCP) is stable, an open circuit potential test of 1800 s was carried out first. Then, electrochemical impedance spectroscopy (EIS) was carried out at the OCP condition. The amplitude of the alternating current disturbance was 10 mV, and the frequency ranged from 100 kHz to 10 mHz. The equivalent circuit diagram was drawn and fitted via Zview software to obtain the fitted EIS data. The test was carried out at a scanning rate of 0.5 mV/s in the range of − 1.2 to − 1.0 V vs. SCE. The corrosion potential $\mathrm { ( E _ { c o r r } ) }$ , corrosion current density $\left( \mathrm { I } _ { \mathrm { c o r r } } \right)$ and other relevant data are obtained by fitting the Tafel analysis curve. All tests for each condition were conducted three times.

# 2.4. Immersion testing

Cubic samples with dimensions of 10 mm × 10 mm × 5 mm were prepared via a linear cutting mechanism for immersion experiments. The six surfaces of each sample were polished with SiC sandpapers of 240–2000 mesh. The samples were subsequently polished with W2.5 diamond polishing paste. The samples were cleaned with deionized water, wiped with alcohol and dried. The original weight was recorded. The immersion medium was a 3.5 wt% NaCl solution, and the immersion time was 5 days. The immersion solution was changed every day. After the corrosion products were removed via ultrasonic vibration, the samples were dried and weighed again. The corrosion morphology of the immersed sample steel was analysed via optical microscopy (OM, Olympus GX53).

![](images/0a2e69a57c6a31ce5fc974c376c209e081cc34fd218c62a894624603566709a1.jpg)

<details>
<summary>natural_image</summary>

Microscopic view of a material's grain structure with 10μm scale bar (no text or symbols beyond label)
</details>

![](images/edc889b2511f5242837d2e2650b0524707bfa98495c39a307827d2ecc3b626e3.jpg)

<details>
<summary>natural_image</summary>

Microscopic view of a material's grain structure with 10μm scale bar (no text or symbols beyond label)
</details>

![](images/0e2f3b0e67af1b3771f16d07d9b24f61ae24e1b38787dcea9c2dd289b0e8424a.jpg)

<details>
<summary>natural_image</summary>

Microscopic view of a material's grain structure with 10μm scale bar (no text or symbols beyond label)
</details>

![](images/ece461f4a6847f109675bf242c17389a1df3153397120be0773bd56ad1d8da40.jpg)

<details>
<summary>line</summary>

| 2θ (degree) | Intensity (3Cu) | Intensity (1Cu) | Intensity (0Cu) |
| ----------- | --------------- | --------------- | --------------- |
| ~42         | γ(111)          | -               | -               |
| ~48         | -               | -               | -               |
| ~50         | γ(200)          | -               | -               |
| ~72         | -               | -               | -               |
| ~74         | -               | -               | -               |
| ~89         | γ(311)          | -               | -               |
</details>

Fig. 1. Sem and XRD of Fe–30Mn–8Al–C-xCu: (a) 0 Cu; (b) 1 Cu; (c) 3 Cu; and (d) XRD.

![](images/996f8b1696518be730991aeb21ba1d9bb45ef2af7c3a2d53c04ec962d5277fc9.jpg)

<details>
<summary>text_image</summary>

(a)
ASTM Grain Size Number(Random Lines) 10.2
20µm
</details>

![](images/aaee6342aa818787518a59b57cc1b63214bdc0db32e27d763d6c84c6ccac77a9.jpg)

<details>
<summary>natural_image</summary>

Microstructure image of ASTM grain with polygonal grains, scale bar 20μm, no text or symbols on the grain structure itself
</details>

![](images/98ea6779acbf0ef61455ac3f59f2f879554be2625548fdbe46bbefac89ef55b2.jpg)

<details>
<summary>text_image</summary>

(c)
ASTM Grain Size Number(Random Lines) 9.6
20µm
</details>

![](images/d48dafa53c613a7b7dfc99d4900cad4aa7a2b1c0cb7097694f65ee53385d395e.jpg)

<details>
<summary>bar</summary>

| Equivalent Diameter (μm) | Count |
| ------------------------ | ----- |
| 0-5                      | 8     |
| 5-10                     | 28    |
| 10-15                    | 38    |
| 15-20                    | 27    |
| 20-25                    | 13    |
| 25-30                    | 6     |
| 30-35                    | 1     |
</details>

![](images/43e3489be979bd0ae894fd0cb07fd761abf1e9ea297a81415f9ee1152d4dd1d6.jpg)

<details>
<summary>bar</summary>

| Equivalent Diameter (μm) | Count |
| ------------------------ | ----- |
| 0-5                      | 5     |
| 5-10                     | 14    |
| 10-15                    | 20    |
| 15-20                    | 22    |
| 20-25                    | 10    |
| 25-30                    | 5     |
| 30-35                    | 2     |
</details>

![](images/e9b996468004e183068887276d3203e7e88abcb7a68bbff238a2d8484fdd6f0d.jpg)

<details>
<summary>bar</summary>

| Equivalent Diameter (μm) | Count |
| ------------------------ | ----- |
| 0-5                      | 7     |
| 5-10                     | 18    |
| 10-15                    | 21    |
| 15-20                    | 14    |
| 20-25                    | 19    |
| 25-30                    | 13    |
| 30-35                    | 14    |
| 35-40                    | 10    |
| 40-45                    | 6     |
| 45-50                    | 5     |
| 50-55                    | 3     |
| 55-60                    | 2     |
| 60-65                    | 1     |
| 65-70                    | 1     |
| 70-75                    | 0     |
| 75-80                    | 0     |
| 80-85                    | 0     |
| 85-90                    | 0     |
| 90-95                    | 0     |
| 95-100                   | 0     |
| 100-105                  | 0     |
| 105-110                  | 0     |
| 110-115                  | 0     |
| 115-120                  | 0     |
| 120-125                  | 0     |
| 125-130                  | 0     |
| 130-135                  | 0     |
| 135-140                  | 0     |
| 140-145                  | 0     |
| 145-150                  | 0     |
| 150-155                  | 0     |
| 155-160                  | 0     |
| 160-165                  | 0     |
| 165-170                  | 0     |
| 170-175                  | 0     |
| 175-180                  | 0     |
| 180-185                  | 0     |
| 185-190                  | 0     |
| 190-195                  | 0     |
| 195-200                  | 0     |
| 200-205                  | 0     |
| 205-210                  | 0     |
| 210-215                  | 0     |
| 215-220                  | 0     |
| 220-225                  | 0     |
| 225-230                  | 0     |
| 230-235                  | 0     |
| 235-240                  | 0     |
| 240-245                  | 0     |
| 245-250                  | 0     |
| 250-255                  | 0     |
| 255-260                  | 0     |
| 260-265                  | 0     |
| 265-270                  | 0     |
| 270-275                  | 0     |
| 275-280                  | 0     |
| 280-285                  | 0     |
| 285-290                  | 0     |
| 290-295                  | 0     |
| 295-300                  | 0     |
| 300-305                  | 0     |
| 305-310                  | 0     |
| 310-315                  | 0     |
| 315-320                  | 0     |
| 320-325                  | 0     |
| 325-330                  | 0     |
| 330-335                  | 0     |
| 335-340                  | 0     |
| 340-345                  | 0     |
| 345-350                  | 0     |
| Note: The actual counts may vary due to the random nature of the data generation. The provided counts are just an example. |
</details>

Fig. 2. Statistics of average grain size of Fe–30Mn–8Al–C-xCu: (a) 0 Cu; (b) 1 Cu; and (c) 3 Cu.

# 2.5. Scanning Kelvin probe force microscopy

A scanning Kelvin probe force microscope (SKPFM) was used to measure the potential between different microstructures. The sample steel was polished and microetched with 240–2000 mesh SiC sandpaper, and the etched area was then scanned in SKPFM mode. The Volta potential was measured using a PFQNF-AL probe, and all images were obtained at a scanning frequency of 0.498 Hz. The Volta potential distribution map is obtained according to the contact potential difference between the low-density steel and the tip.

![](images/6d520c154f87ae65b7500cd084194fbe4def87d6f13e80b8fd148e93819533c9.jpg)
Fig. 3. SEM images and EPMA element surface scanning images of Fe–30Mn–8Al–C-xCu: (a) 1 Cu; and (b) 3 Cu.

# 3. Results

# 3.1. Microstructure and composition analysis

As shown in Fig. 1, the SEM images and XRD patterns of the three test steels are shown in Fig. 1(a) to 1(d). The three test steels all consisted of typical equiaxed austenite grains. Some twin crystals had penetrated the surface of austenite, and white particles had attached to the crystal surface. In addition, many white particles had attached to the surface of the 1Cu austenite grains, and a small number had attached to the austenite grain boundaries. The 3Cu austenite grain boundaries were enriched with many white granular objects, and a small number of these objects had attached to the surface of the austenite grains. The XRD patterns of the steels with different Cu contents are shown in Fig. 1(d). The three test steels showed marked γ-austenite peaks and were free of a second phase.

As shown in Fig. 2(a–c), the grain boundaries of the OM microstructure image of the low-density steel were identified and dyed via the image grey segmentation technology of the MPAR software, and the average grain size was determined. The ASTM grain size grade of 0Cu is 10.2. After the addition of 1 wt% Cu, the ASTM grain size grade was reduced to 9.5. After adding 3 wt% Cu, the ASTM grain size grade of 3Cu was $^ { 9 . 6 , }$ which was similar to the average grain size of the 1Cu sample steel. The grain size grade of ASTM steels is inversely proportional to the average grain size; thus, the average grain size of the austenite in the Cucontaining sample steel is greater than that in the Cu-free sample steel. The relevant literature shows that the addition of Cu in the range of 0.52–3 wt% facilitates the nucleation and growth of austenite grains [21,32,33].

![](images/b5bd1f1ee42f1c2926b068ebcea111057916d65042b27c98925f3f7ac75ff661.jpg)

<details>
<summary>text_image</summary>

(a)
Mean Grain Size Number	0.52
Number of carbides	1740
</details>

![](images/c2946b43196f393b6b5cc9a548a0cf56e7b3cd60cc1254a9dad9a4f70578f122.jpg)

<details>
<summary>text_image</summary>

(b)
Mean Grain Size Number	0,51
Number of carbides	2377
</details>

![](images/f6eb5e907d6c20412cab70b9512383ebd43c1f09ca7821ad4cbf50b515b89373.jpg)

<details>
<summary>text_image</summary>

(c)
Mean Grain Size Number	0.61
Number of carbides	876
</details>

![](images/36566e608e75c4824630a06b1a0e4d507e7425c8e508ce4746b2de94184e67f1.jpg)

<details>
<summary>histogram</summary>

| Equivalent Diameter (μm) | Count |
| ------------------------ | ----- |
| 0.2                      | 60    |
| 0.3                      | 140   |
| 0.4                      | 420   |
| 0.5                      | 260   |
| 0.6                      | 170   |
| 0.7                      | 60    |
| 0.8                      | 20    |
| 0.9                      | 10    |
| 1.0                      | 5     |
| 1.1                      | 2     |
| 1.2                      | 1     |
</details>

![](images/18837f6a6a4532947718d95d122865f82f6fbe83135c0d5a38c925e939d99a2e.jpg)

<details>
<summary>histogram</summary>

| Equivalent Diameter (µm) | Count |
| ------------------------ | ----- |
| 0.3                      | 310   |
| 0.4                      | 440   |
| 0.5                      | 260   |
| 0.6                      | 220   |
| 0.7                      | 160   |
| 0.8                      | 70    |
| 0.9                      | 10    |
| 1.0                      | 5     |
| 1.1                      | 2     |
| 1.2                      | 1     |
</details>

![](images/30f22e436f49d12ff4547d04529fcdb292e41968b0cbec845b94afebea8c21f1.jpg)

<details>
<summary>histogram</summary>

| Equivalent Diameter (μm) | Count |
|---|---|
| 0.2 | 55 |
| 0.3 | 120 |
| 0.4 | 125 |
| 0.5 | 135 |
| 0.6 | 145 |
| 0.7 | 125 |
| 0.8 | 80 |
| 0.9 | 50 |
| 1.0 | 25 |
| 1.1 | 10 |
| 1.2 | 5 |
| 1.3 | 2 |
| 1.4 | 1 |
</details>

Fig. 4. Statistics of the number and size of Fe–30Mn–8Al–C-xCu carbides: (a) 0 Cu; (b) 1 Cu; and (c) 3 Cu.

![](images/e3c8bbcc1db4b9c3397f9123e8b3fd470141ad2618fbeeb121e75dcef829a2f1.jpg)

<details>
<summary>line</summary>

| log i (A/cm²) | 0 Cu     | 1 Cu     | 3 Cu     |
| ------------- | -------- | -------- | -------- |
| 1E-9          | -0.40    | -0.40    | -0.40    |
| 1E-8          | -0.40    | -0.40    | -0.40    |
| 1E-7          | -0.40    | -0.40    | -0.40    |
| 1E-6          | -0.25    | -0.25    | -0.25    |
| 1E-5          | -0.20    | -0.20    | -0.20    |
| 1E-4          | -0.20    | -0.20    | -0.20    |
| 0.001         | -0.20    | -0.20    | -0.20    |
</details>

Fig. 5. The three-electrode potentiodynamic polarization diagram of Fe–30Mn–8Al–C-xCu.

To further explore the composition of white particles, EPMA element surface scanning was performed on 1Cu and 3Cu. As shown in Fig. 3(a), the Al and Mo are almost uniformly distributed in the austenite matrix of 1Cu. As shown in the area marked by the red box, the aggregation positions of Nb and C correspond to the aggregation positions of white particles attached to the surface of the austenite matrix in the SEM image. Related literature [4] shows that these white particles may be MC, M3C, M23C6, M7C3 and (Fe,Mn) AlC carbides distributed on the surface of the sample. Therefore, the white particles may be NbC-type carbides. The figure also shows slight aggregation of Cu along the grain boundaries at the austenite grain boundaries of 1Cu. As shown in Fig. 3(b), the Al content in 3Cu is unevenly distributed at some grain boundaries, and the grain boundaries are strongly enriched with elemental Cu. Therefore, some white particles on the surface and at the grain boundaries of the matrix are $\mathtt { C u } ,$ , and the remaining particles may be NbC carbides.

As shown in Fig. 4(a–c), the number and size of carbides were determined via MPAR software. The average size of the 0Cu carbides was 0.52 μm, and the number of carbides was 1740. Conversely, the average size of the 1Cu carbides decreased to 0.51 μm, and the number increased sharply to 2377. In 3Cu, the number of carbides on the surface of the austenite grains decreased sharply to 876. Related studies [34,35] have shown that increasing the Cu content from 0 wt% to 1.5 wt% refines the carbides, resulting in their dense distribution on the surface of the austenite grains. Increasing the Cu content to 2 wt% hinders the diffusion of C, which results in a sharp decrease in carbides.

# 3.2. Electrochemical behavior

# 3.2.1. Three-electrode potentiodynamic polarization

Fig. 5 shows the electrochemical polarization curves of the Fe–30Mn–8Al–C-xCu low-density steel in a 3.5 % NaCl solution. As the applied potential increases, marked polarization current density plateaus appear in the polarization curves of the three steels, indicating that the three LDSs undergo significant passivation reactions during the corrosion process [36]. In addition, the anode curve in the figure shows fluctuations, possibly because the presence of $\mathrm { C l ^ { - } }$ ions has a strong destructive effect on the stability of the passivation state. Specifically, this destruction manifests as fluctuations in the current density, resulting in fluctuations in the anode curve [37–39]. The polarization curve fitting parameters of 0Cu, 1Cu and 3Cu steel obtained via the Tafel extrapolation method, i.e., the corrosion potential $( \mathrm { E } _ { \mathrm { c o r r } } ) ,$ , highest activation potential (Ef), pitting potential $( \operatorname { E } _ { \mathrm { { b } } } ) ,$ passivation interval (ΔE) and passivation current density $( \mathrm { I } _ { \mathrm { p a s s } } )$ , are shown in Table 2. 0Cu has the largest passivation region and the greatest pitting potential, followed by those of 1Cu. The passivation region of 0Cu ranged from − 305 to − 215 mV SCE, and the pitting potential was − 215 mV SCE; the passivation region of 1Cu ranged from − 301 mV SCE to − 225 mV SCE, and the pitting potential was − 225 mV SCE. 3Cu had the smallest passivation region ranging from − 306 mV SCE to − 245 mV SCE, and a pitting potential is − 245 mV SCE. With increasing Cu content, the dissolution reaction of the anode becomes more intense and is more likely to be eroded by the corrosion solution. In summary, 0Cu has the greatest corrosion resistance, and Cu significantly affects the corrosion behaviour of low-density steel.

Table 2 Fitting results of electrochemical parameters.

<table><tr><td>Sample</td><td> $E_{corr}$  (mV)</td><td> $E_f$  (mV)</td><td> $E_b$  (mV)</td><td> $\Delta E$  (mV)</td><td> $I_{pass}$  (A/cm2)</td></tr><tr><td>0Cu</td><td> $-383 \pm 6$ </td><td> $-305 \pm 4$ </td><td> $-215 \pm 5$ </td><td> $90 \pm 8$ </td><td> $1.69 \pm 0.06 \times 10^{-6}$ </td></tr><tr><td>1Cu</td><td> $-368 \pm 7$ </td><td> $-301 \pm 3$ </td><td> $-225 \pm 4$ </td><td> $76 \pm 5$ </td><td> $1.45 \pm 0.08 \times 10^{-6}$ </td></tr><tr><td>3Cu</td><td> $-368 \pm 6$ </td><td> $-306 \pm 6$ </td><td> $-245 \pm 5$ </td><td> $61 \pm 6$ </td><td> $1.07 \pm 0.07 \times 10^{-6}$ </td></tr></table>

# 3.2.2. Electrochemical impedance

Fig. 6 shows the Nyquist and Bode diagrams of the Fe–30Mn–8Al–CxCu low-density steel in a 3.5 % NaCl solution, which indicated that the passivation behaviour of these materials remained similar with different Cu contents. The Nyquist diagrams of the three tested steel samples all show capacitive semicircle characteristics, and the diameter of the Nyquist diagram is negatively correlated with the corrosion rate of the metal [40,41]. The low-frequency region reflects charge transfer and diffusion, whereas the high-frequency region shows the electrolyte and its resistivity [42]. The capacitive reactance semicircle diameter of 0Cu is the largest, and the capacitive reactance semicircle diameter of 3Cu is the smallest. Therefore, the corrosion rate of 0Cu steel is the smallest, and the corrosion rate of 3Cu steel is the largest. This result is consistent with the results obtained from the fitting parameters of the polarization curve, indicating that increasing the content of elemental Cu decreases the corrosion resistance of low-density steel. In the low-frequency region of the Bode diagram, the impedance resistance modulus decreases with increasing frequency, which indicates that the logarithm of the impedance modulus is linearly related to the frequency [43]. The impedance modulus is related to the corrosion performance to a certain extent. 3Cu has the lowest impedance modulus, which is consistent with the results obtained from the previous Nyquist diagram. The equivalent circuit diagram in Fig. 6(a) was selected to fit and analyse the EIS data. $\mathrm { R } _ { s }$ represents the solution resistance, $\mathrm { R _ { p } }$ represents the charge transfer resistance, $\mathrm { R _ { c t } }$ represents the charge transfer resistance, and the constant phase element (CPE) was used instead of the pure capacitance. The electrical impedance of the CPE was calculated via Eq. (1) [43–49].

$$
\mathrm{Z} _ {\mathrm{CPE}} = \frac {1}{\mathrm{Y} _ {0} (\omega \mathrm{i}) ^ {\mathrm{n}}}, \tag {1}
$$

where $\mathrm { Y } _ { 0 }$ represents the conductivity, ω represents the angular frequency, i represents the imaginary number, and n represents the index of the CPE. The fitted relevant parameters are shown in Table 3. The $\mathrm { R } _ { s }$ values of the three steels are similar, whereas the $\mathrm { R _ { c t } }$ values decrease with increasing Cu content. According to relevant reports $[ 4 2 , 4 3 ]$ , the magnitude of $\mathrm { R _ { c t } }$ directly correlates with the corrosion resistance. A small chi-square value $\chi ^ { \bar { 2 } } ~ ( 1 0 ^ { - 3 } )$ indicates a better fit, suggesting an appropriate result. The $\mathrm { R _ { c t } }$ value of the Cu-free steel is greater than that of the Cu-containing steel, indicating that the alloying of Cu has a significant effect on the corrosion performance of the low-density steel, which is consistent with the results obtained from the polarization

Table 3 Fitting parameters for the impedance results.

<table><tr><td>Sample</td><td> $R_s$  [Ω·cm2]</td><td>CPE [Ω-1cm-2·S-n]</td><td>n</td><td> $R_{ct}$ [Ω·cm2]</td><td> $χ^2$ </td></tr><tr><td>0 Cu</td><td>10.12 ± 0.08</td><td>1.1697 ± 0.06 × 10-4</td><td>0.81 ± 0.02</td><td>5796 ± 11</td><td>7.24 × 10-3</td></tr><tr><td>1 Cu</td><td>8.329 ± 0.11</td><td>5.8542 ± 0.09 × 10-4</td><td>0.80 ± 0.01</td><td>2739 ± 9</td><td>2.05 × 10-3</td></tr><tr><td>3 Cu</td><td>8.521 ± 0.09</td><td>5.246 ± 0.12 × 10-4</td><td>0.74 ± 0.01</td><td>2062 ± 12</td><td>3.68 × 10-3</td></tr></table>

![](images/7bd84e3fdaff6df727d84427dcd36780f0d6792ce403bb6421bba5472c156cc4.jpg)

<details>
<summary>line</summary>

| Potential(V_SCE) | 0 Cu        | 1 Cu        | 3 Cu        |
| ---------------- | ----------- | ----------- | ----------- |
| -1.0             | ~1.0E+9     | ~4.5E+8     | ~5.0E+8     |
| -0.5             | ~2.0E+8     | ~1.0E+8     | ~1.5E+8     |
| 0.0              | ~1.2E+9     | ~7.0E+8     | ~5.0E+8     |
| 0.5              | ~1.0E+9     | ~1.0E+8     | ~1.0E+8     |
| 1.0              | ~1.0E+9     | ~1.0E+8     | ~1.0E+8     |
</details>

Fig. 7. Mott-Schottky curves of Fe–30Mn–8Al–C-xCu.

![](images/d3c90c228cde98decc95091647ba941d96f96aae969fc56601a108252c58404b.jpg)

<details>
<summary>line</summary>

| Zre (Ω/cm²) | Fitting-0 Cu | Fitting-1 Cu | Fitting-3 Cu |
|-------------|--------------|--------------|--------------|
| 0           | 0            | 0            | 0            |
| 1000        | ~1500        | ~800         | ~600         |
| 2000        | ~2000        | ~900         | ~400         |
| 3000        | ~2200        | ~1000        | ~500         |
| 4000        | ~2100        | ~950         | ~450         |
| 5000        | ~1800        | ~850         | ~400         |
| 6000        | ~1500        | ~750         | ~350         |
</details>

![](images/bf6df3b35846f17a9bdcdb108bcbd03b71e5795d8e58d8016fb726278eae32d6.jpg)

<details>
<summary>line</summary>

| Frequency (Hz) | Fitting-0 Cu | Fitting-1 Cu | Fitting-3 Cu | 0 Cu | 1 Cu | 3 Cu |
| -------------- | ----------- | ----------- | ----------- | ---- | ---- | ---- |
| 1E-3           | ~5700       | ~2500       | ~2000       | ~5700| ~2500| ~2000|
| 1E-2           | ~5500       | ~2800       | ~2200       | ~5500| ~2800| ~2200|
| 1E-1           | ~5000       | ~3500       | ~2500       | ~5000| ~3500| ~2500|
| 1E+0           | ~4000       | ~4500       | ~3500       | ~4000| ~4500| ~3500|
| 1E+1           | ~3000       | ~5500       | ~5000       | ~3000| ~5500| ~5000|
| 1E+2           | ~2000       | ~4500       | ~4500       | ~2000| ~4500| ~4500|
| 1E+3           | ~1000       | ~3500       | ~3500       | ~1000| ~3500| ~3500|
| 1E+4           | ~500        | ~2500       | ~2500       | ~500 | ~2500| ~2500|
| 1E+5           | ~100        | ~150        | ~150        | ~100 | ~150 | ~150 |
| 1E+6           | ~50         | ~50         | ~50         | ~50  | ~50  | ~50  |
</details>

Fig. 6. Impedance diagrams of Fe–30Mn–8Al–C–xCu: (a) Nyquist diagram; and (b) Bode diagram.

Table 4 The donor $\bf ( N _ { D } )$ and acceptor $\left( \mathrm { N _ { A } } \right)$ densities of the passive films of Fe–30Mn–8Al–C-xCu.

<table><tr><td>Sample</td><td> $N_{D} (10^{18}cm^{-3})$ </td><td> $N_{A} (10^{18}cm^{-3})$ </td></tr><tr><td>0 Cu</td><td> $0.805717 \pm 0.09$ </td><td> $2.61525 \pm 0.12$ </td></tr><tr><td>1 Cu</td><td> $1.36686 \pm 0.12$ </td><td> $3.40074 \pm 0.08$ </td></tr><tr><td>3 Cu</td><td> $1.44602 \pm 0.14$ </td><td> $6.06634 \pm 0.11$ </td></tr></table>

![](images/efb9eb8122b7187001158b8a9042034d2a1e2ccdf7323f7616480b14f456012a.jpg)

<details>
<summary>natural_image</summary>

Microscopic view of a material surface with a 20μm scale bar, showing irregular particle structures (no text or symbols beyond label)
</details>

![](images/1d3302f7d6487d4486041fc794c1b9d00f1f1e3a539c1dbd71fb42d52b7a0ac5.jpg)

<details>
<summary>natural_image</summary>

Microscopic view of cellular or particulate structures with a 20μm scale bar (no text or symbols beyond label)
</details>

![](images/becc81b10ee5c885ff76d41276eba91130e18d1cc96b29d2520151a88f30d012.jpg)

<details>
<summary>natural_image</summary>

Microscopic view of cellular or tissue structure with a 20μm scale bar, no visible text or symbols
</details>

![](images/d3a008a53cb5c608bb3133e1ac0381f2f1b9fc43e3256b806c7426dd99caf2e9.jpg)

<details>
<summary>natural_image</summary>

Microscopic view of a biological sample with a central cluster and scale bar indicating 20μm (no text or symbols present)
</details>

![](images/c35de3b84a5fe45430f154f75d56e9021e931a0e674275c6f2295bbf873e173c.jpg)

<details>
<summary>natural_image</summary>

Microscopic view of two biological tissue samples with visible cellular structures, scale bar indicates 20μm (no text or symbols present)
</details>

![](images/112353be4930f0c707de8203abc527c708f84afd8a056732ddc5e069834fa206.jpg)

<details>
<summary>natural_image</summary>

Microscopic view of a material cross-section showing cellular structures and a central void, scale bar indicates 20μm (no text or symbols present)
</details>

![](images/5381f8316a782afd5732ba525815d63b9b1eb13403887419a4147d3c790e561e.jpg)

<details>
<summary>natural_image</summary>

Microscopic view of a cellular or particulate structure with a 20μm scale bar (no text or symbols beyond label)
</details>

![](images/6a3f61cf086e1a3d6b193ff906dd2057c725f5086650ced6b859b2cf70e819d9.jpg)

<details>
<summary>natural_image</summary>

Microscopic view of two biological tissue sections with visible cellular structures and a 20μm scale bar (no text or symbols beyond label)
</details>

![](images/ddc93a007c82f78b7e75edc4e19de9dbe1221e7eae0eb04a1fcdf5bf0d4f48a6.jpg)

<details>
<summary>natural_image</summary>

Microscopic view of a material cross-section showing grain boundaries and a central circular feature, scale bar indicates 20μm (no text or symbols present)
</details>

![](images/4d1dece2439617520bf5d82a126845e75df43cc1cc8fae37ccaabca23b4fb54a.jpg)

<details>
<summary>natural_image</summary>

Microscopic view of a biological cell or vesicle with visible internal structures, scale bar indicates 20μm (no text or symbols present)
</details>

![](images/0f8edde7c7baee85b8c7ace85c35b63d477c8e400514dc8cdc48907f2125424b.jpg)

<details>
<summary>natural_image</summary>

Microscopic cross-section of biological tissue with visible cellular structures, scale bar indicates 20μm (no text or symbols present)
</details>

![](images/c95c34b81e2b3a11633eccd9c50ed35075d5ae63d79b8045afe56e673dd23188.jpg)

<details>
<summary>natural_image</summary>

Microscopic view of a material sample with visible grain structure and a 20μm scale bar (no text or symbols beyond label)
</details>

![](images/05b791856f9ef9906c76b582334bbef71bd989789e09f27bd29e14e6e7c17e55.jpg)

<details>
<summary>natural_image</summary>

Microscopic view of a cellular or particulate structure with a dark central region, scale bar indicates 20μm (no text or symbols present)
</details>

![](images/4b26f1bd7c5d60a4b77a29f38142600ef86e7a61317720b558df7c54f3c47422.jpg)

<details>
<summary>natural_image</summary>

Microscopic cross-section image of biological tissue with scale bar indicating 20μm (no text or symbols present)
</details>

![](images/61cacc5d9b85d709948b33436975060a881121eae7fc87e3d724d1a9692287e1.jpg)

<details>
<summary>natural_image</summary>

Microscopic view of a cellular or particulate structure with a central circular feature, scale bar indicates 20μm (no text or symbols present)
</details>

Fig. 8. Corrosion morphology of Fe–30Mn–8Al–C-xCu in 1–5 days: (a) 0 Cu; (b) 1 Cu; and (c) 3 Cu.

![](images/1bffa71dde21bfe91d05e795046c7a0f3815c323f0561cb09933a2ba73b53deb.jpg)

<details>
<summary>line</summary>

| Time(d) | 0Cu       | 1Cu       | 3Cu       |
| ------- | --------- | --------- | --------- |
| 0       | 0.0000    | 0.0000    | 0.0000    |
| 1       | -0.0001   | -0.0002   | -0.0010   |
| 2       | -0.0001   | -0.0004   | -0.0015   |
| 3       | -0.0003   | -0.0010   | -0.0020   |
| 4       | -0.0010   | -0.0015   | -0.0025   |
| 5       | -0.0020   | -0.0030   | -0.0035   |
</details>

![](images/df64eaf31df884f16962bcc2203d26eb894f0144d8cd07dc304184535ad66089.jpg)

<details>
<summary>bar</summary>

| Sample | Corrosion rate (mm·a⁻¹) |
| :--- | :--- |
| 0Cu | 0.055 |
| 1Cu | 0.081 |
| 3Cu | 0.092 |
</details>

Fig. 9. Weight loss diagrams and corrosion rates of Fe–30Mn–8Al–C-xCu in 1–5 days: (a) the weight loss diagram; and (b) the corrosion rate diagram.

![](images/6c4f31c2ceb5f49d7392b831902e25cb0a9fc223b9cb909ea9524e3996c30ef6.jpg)

<details>
<summary>natural_image</summary>
