Repository: RiverYanggg/SteelDig_multimodal

# Evaluation Framework

这个目录实现当前的结构化抽取评估流程。它比较两套 `text_extraction.json`，数据来自 `outputs_exp/` 下各模型的抽取结果目录。

当前 `outputs_exp/` 中可用的模型目录示例：`deepseek`、`doubao`、`kimi`（以实际存在的子目录为准）。

- 真值（truth）：`outputs_exp/<truth_model>/<paper_id>/final/text_extraction.json`
- 预测（pred）：`outputs_exp/<pred_model>/<paper_id>/final/text_extraction.json`

通过 `--truth` 与 `--pred` 可任意指定哪套模型作为真值、哪套作为预测。例如 `--truth doubao --pred deepseek` 表示以 doubao 为真值、以 deepseek 为预测进行评估。

当前评估的核心原则是：

- 论文级配对由目录名决定，例如 `A0`、`A1`。
- 先做对象对齐，尤其是 `alloy/process/sample`。
- 对齐后由代码展开同一个 canonical object 下的同一个字段。
- 代码先做确定性判断；只有语义不确定的同字段值才交给 LLM judge。
- LLM judge 只输出 `true/false`，不负责计算指标。
- Precision/Recall/F1 全部由代码根据最终字段匹配结果计算。

---

File: evaluation_json2json/outputs_exp/kimi/A41/preprocess/cleaned_input.md (part 1 of 2)
# Low-density nano-bainitic Al–C steels

![](images/1a8db6d29c41d332fc16aec6f3bf0f8fbbdc7d27a460e60c69e83b505c803a37.jpg)

Serkan Turan \* , Johannes Buhl, Heinz Palkowski

Institute of Metallurgy, Clausthal University of Technology, 38678, Clausthal-Zellerfeld, Germany

# A R T I C L E I N F O

Handling editor: SN Monteiro

Keywords:

Low-density nano-bainitic steels

High C–Al steels

Ti-microalloying

Bainitic transformation

# A B S T R A C T

This study investigates the bainitic transformation and mechanical performance of five medium-to high-Al steels with varying C contents, alloying elements (Ti, Ni), and austenitizing/austempering parameters. In steels with ≥6 % wt.% Al, the fastest transformation was determined for S1 at $3 5 0 ^ { \circ } \mathrm { C } ,$ with a transformation time 1600 s. In contrast, for the S3 steel with 8.08 wt.% Al, the transformation time increased dramatically, ranging from 14,000 to 43,000 s depending on the austempering temperature. This significant delay is attributed to the presence of excessively stabilized retained austenite, resulting from C-enrichment around polygonal ferrite. For S5, a lower C (0.60 wt.%) and moderate Al (3.92 wt.%) steel, the transformation kinetics were the fastest (700-1000 s), and reduced impingement was observed in the microstructure. Additionally, lenticular martensite near the Ms temperature further accelerated the transformation at lower austempering temperature. Regarding mechanical properties, the ultimate tensile strength (UTS) ranged from 1315 MPa to 1600 MPa. Ti-micro-alloyed S4 achieved the highest average total elongation (10 %) under optimal heat treatment. Yield strength $\mathrm { ( R _ { p 0 . 2 } ) }$ trends generally matched the UTS, except for S3 at low austempering temperature. Microstructural precipitate analysis confirmed the primary formation of $( \mathrm { F e M ) _ { x } C _ { y } }$ and TiMoC. MatCalc simulations supported these findings, indicating primary precipitation above austempering temperatures at the austenitizing and cooling stages. Overall, the findings highlight the pivotal role of alloy composition and microstructural features in governing bainitic transformation and the resulting strength–ductility response.

# 1. Introduction

The development of advanced steels with high strength, ductility, and toughness remains a key objective in materials engineering, particularly for demanding applications such as the automotive industry. Bainitic steels are especially attractive due to their promising mechanical properties [1–4]. On the other hand, vehicle weight reduction is a critical factor in improving fuel efficiency and reducing emis sions. In this regard, the low-density steel (LDS) concept, typically Fe–Mn–C-based alloys alloyed with lightweight elements such as Al and/or Si, has gained increasing attention as they offer reduced density without compromising strength [5–11]. Using Al has been reported to reduce the density of steel by approximately 1.3 % per 1 wt.% addition [5,7,10]. Adding more than 9 wt.% Al can lead to embrittlement due to ordering and environmental effects [8]. Moreover, Al is known for suppressing carbide precipitation, stabilizing ferrite, and accelerating bainitic transformation [1,2,6,9,12,13]. Furthermore, Al plays a significant role in refining bainitic lamellae during low-temperature austempering, aiding in the design of nano-bainitic (nB) steels: According to the study of Hu on the nano-bainitic (nB) steels, the addition of only 3.4 wt.% Al resulted in an ultimate tensile strength (UTS) of around 2 GPa and 15 % total elongation (El) while also reducing the density down to 5 % [12]. García-Mateos et al. demonstrated that in high-carbon steels (0.80 wt.%) alloyed with approximately 1.6 wt.% Si and 1.0 wt.% Al, a UTS (2 GPa), and an El of 10 % were achieved. This was attributed to an increased amount and enhanced stability of retained austenite (γr), promoted by the improved strain-hardening effect [14]. In the study of [15], approximately 2 GPa of UTS and 9 % El were achieved in nB steel containing around 3 wt.% Al. The role of Al in solid solution strengthening within iron matrices has been a subject of debate. Some studies classify Al as a potent solid solution strengthener [10,16], while others report minimal strengthening effects [17,18]. These contradictions suggest that the synergistic interactions between Al and other alloying elements, such as C and Mn, play a crucial role in determining the mechanical properties of these steels. In the conventional steels, the addition of Al suppresses cementite precipitation by decreasing both the activity and diffusivity of C in austenite, while promoting the formation of short-range order through the ordering of Al and C in the solid solution. Short-range order generates the strain energy necessary for spinodal decomposition, ultimately leading to the formation of precipitates [5]. As a known ferrite stabilizer, Al has been shown in several studies to accelerate the bainitic transformation $[ 2 , 6 , 9 , 1 5 , 1 9 ]$ . The potential synergistic effects of C–Al and further microalloying elements in bainitic steels remain an open topic for further investigation.

This study investigates the transformation kinetics and mechanical properties of high C and Al-containing nB-steels, with a focus on clarifying the microscopic mechanisms that underlie these properties. Precipitation kinetics simulations are used as a complementary tool in this investigation. The novelty of this work lies in the systematic investigation of transformation behavior and mechanical performance in nanobainitic steels with relatively high C–Al contents, a compositional range that remains insufficiently studied in the literature, given its relevance for low-density, high-strength applications.

# 2. Materials and methods

# 2.1. Alloy design

In this study, the investigated steels were specifically designed to minimize the density and bainitic transformation time (Bt) via Al, which was a primary objective in the development of nB steels. For steels S1, S2, S3, and S4, incorporating Al at levels of 5.8–8 wt.% and limiting Mn content to 1 wt.% helps stabilize the ferrite phase, thereby accelerating the transformation process. However, this approach also has the drawback of raising the martensite start (Ms) temperature, reducing the size of the austenite single-phase region, and shifting it to higher temperatures and C contents. To address this, a high C content of 0.9–1.0 wt.% is required to achieve full austenitization without polygonal ferrite $( \alpha _ { \mathsf { p } } )$ phases and to maintain a Ms temperature around $3 0 0 ^ { \circ } \mathrm { C } .$ Si is added to suppress the carbide precipitation, but its content is kept low at 0.3 wt.% since Al also performs this role. Additionally, Mo is included to enhance hardenability, while micro-alloying with B is utilized to further improve hardenability only for S1, S2, S3, and S4 without negatively impacting the bainitic transformation. In Steel S4, a slightly lower Al content was utilized to suppress ${ \mathfrak { X } } _ { \mathrm { p } }$ formation, while a reduced C content was employed to accelerate the bainitic transformation and mitigate brittleness. Additionally, Ti microalloying was applied to enhance bainitic transformation and improve mechanical properties. To prevent the potential formation of ${ \mathfrak { d } } _ { \mathfrak { p } }$ due to the decrease in C content, 0.78 % Ni was added to the composition. Alloy S5 is designed with a lower alloying concept. This alloy contains 0.6 % C and 3.92 % Al. The addition of Ni promotes an $\alpha _ { \mathrm { p } } .$ free microstructure without compromising the bainitic transformation kinetics or reducing the resulting strength [20,21], in contrast to the commonly used Mn. Ni content was minimized to 0.78 % due to its high cost and austenite stabilization effect in the steel S4 and S5. Chemical compositions of the steel grades are given in Table 1.

# 2.2. Sample preparation and heat treatment

Steel blocks were cast via vacuum arc furnace. Following casting, the steel undergoes homogenization at $1 1 0 0 ~ ^ { \circ } \mathrm { C }$ for 24 h with inert argon protection, promoting uniform composition and microstructure throughout the steel blocks. Subsequently, the homogenized steel is subjected to step-by-step hot rolling, reducing its thickness to \~11 mm,

Table 1 Chemical composition (wt.%) of the steel grades.

<table><tr><td>Steel</td><td>C</td><td>Al</td><td>Mn</td><td>Si</td><td>Mo</td><td>B</td><td>Ni</td><td>Ti</td></tr><tr><td>S1</td><td>0.98</td><td>6.00</td><td>0.99</td><td>0.33</td><td>0.49</td><td>0.0036</td><td>-</td><td>-</td></tr><tr><td>S2</td><td>1.10</td><td>6.05</td><td>1.03</td><td>0.34</td><td>0.51</td><td>0.0039</td><td>-</td><td>-</td></tr><tr><td>S3</td><td>1.05</td><td>8.08</td><td>1.00</td><td>0.30</td><td>0.50</td><td>0.0039</td><td>-</td><td>-</td></tr><tr><td>S4</td><td>0.87</td><td>5.76</td><td>0.97</td><td>0.30</td><td>0.48</td><td>0.0026</td><td>0.78</td><td>0.10</td></tr><tr><td>S5</td><td>0.60</td><td>3.92</td><td>1.01</td><td>0.31</td><td>0.50</td><td>-</td><td>0.78</td><td>-</td></tr></table>

followed by slow cooling in the oven. Finally, samples are precisely fabricated using a water jet cutting machine (OMAX 2626, Kent, Washington, USA), allowing for accurate geometries and minimizing thermal distortion. Cylindrical specimens $( \cos \mathbf { x } 1 0 \mathbf { m } \mathbf { m } ^ { 3 } )$ ) were subjected to the heat treatments by DIL 805A dilatometer (TA Instruments, New Castle, DE, USA). Tensile tests were carried out using a Zwick/Roell universal testing machine (250 kN load cell, Zwick Roell Group, Ulm, Germany) on ASTM E8 sub-size round specimens (12.5 mm gauge length, 2.5 mm diameter, 7 mm shoulder length). All tensile specimens were heat-treated using the DIL 805A dilatometer, applying the thermal cycle shown in Fig. 1 (a), which includes the transformation finish time (Bt) determined from dilatometric analysis.

The austenitizing temperatures $( \mathrm { T _ { A } } )$ were detected using dilatometry with 1 $\mathrm { K } s ^ { - 1 }$ + heating rate above $1 1 0 0 ~ ^ { \circ } \mathrm { C }$ and MatCalc software (Version: 6.01 (rel 1.003), Institute of Materials Science and Technology, TU Wien, Wien, Austria), based on equilibrium phase calculations with step value calculations. The applied austenitizing temperatures were selected above the calculated and measured values, to ensure a microstructure as free as possible from $\mathfrak { C } _ { \mathfrak { p } ^ { - } }$ and to dissolve all possible carbides. The martensite start temperature (Ms) was determined using dilatometric analysis by rapid cooling at a rate of $1 0 0 ~ \mathrm { K } s ^ { - 1 }$ from the corresponding applied $\mathrm { T _ { A } }$ . Ms on cooling was obtained by a tangentintersection analysis of the dilatometric RLC curves. The results for $\mathrm { T _ { A } }$ and Ms were discussed in the section of 3.1. They were then subjected to heat treatment at austempering temperature $\left( \mathrm { T _ { B } } \right)$ durations determined to be just above the pre-measured Ms temperature (see Table 2) to obtain nB microstructure. Additionally, to facilitate the maximum dissolution of $\textstyle \mathbf { M } _ { \mathbf { X } } \mathbf { C } .$ -type precipitates and release the impingement effect, additional heat treatments at $1 2 5 0 ~ ^ { \circ } \mathrm { C }$ were conducted on S4 steel. The cooling rate from austenitization to the austempering temperature was 100 $\mathrm { K } s ^ { - 1 }$ , which is sufficiently fast to suppress intermediate phase transformations and ensure fine bainitic transformation (for heat treatments see Fig. 1 (a)).

The transformation finish time (Bt) was defined as the point where the transformation rate decreased to a negligible level, corresponding to the onset of the plateau in the RLC curve. While not mathematically zero, the rate of change beyond this point becomes minimal and consistent with criteria used in prior works $[ 1 5 , 2 2 , 2 3 ]$ . This corresponds to the beginning of the plateau region in the relative length change (RLC (%)) curve shown in Fig. 1 (b)). Although this method involves some subjective interpretation, any resulting variation is expected to have a negligible effect on the final properties [23].

# 2.3. Microscopic methods

A comprehensive set of characterization techniques was employed to evaluate the microstructure, phase composition, and precipitation behavior of the investigated steels. These included light optical microscopy (LOM), scanning electron microscopy (SEM), energy-dispersive Xray spectroscopy (EDX), electron backscatter diffraction (EBSD), X-ray diffraction (XRD) and precipitation modeling using MatCalc. The specific sample preparation procedures and analysis methodologies for each technique are detailed below.

For LOM (Carl Zeiss AG, Jena, Germany), samples were etched with 6 % Nital solution to reveal microstructural features, particularly due to the high Al content. First, $1 0 5 0 ~ ^ { \circ } \mathrm { C }$ was established as the benchmark temperature $\left( \mathrm { T _ { A } } \right)$ for all steels, and at this condition the overall ferrite distribution was inspected after applying black-and-white contrast in ImageJ. Quantitative image analysis of the primary $\alpha _ { \sf p }$ volume fraction and spatial distribution was performed only for steel $^ { \mathbf { \boldsymbol { S 3 } } } \mathrm { , }$ , selected due to its higher polygonal ferrite content, using ImageJ (v1.53, NIH, Bethesda, MD, USA) on light-optical micrographs $( 2 0 0 ~ \times ~ )$ acquired from five distinct regions. Subsequently, gold sputter coating was applied to etched samples to enable SEM analysis (Carl Zeiss $\mathbf { A G } ,$ Jena, Germany) and EDX (Oxford Instruments, Abingdon, UK). SEM micrographs were utilized to determine bainite thickness with the aid of ImageJ image analysis software. For each condition, 100 measurements were conducted from 10 SEM images per specimen, with 10 measurements taken per image. The true lamellar thickness, Lt(t), was calculated by first measuring the mean linear intercept, Lt, perpendicular to the length of the bainitic lamellae. As Lt cannot directly represent the actual thickness of the lamellae, a stereological correction was applied using the relationship $L t ( t ) = 2 \mathrm { L t } / \pi .$ This method is specified in the study of [24], and also used in these studies [15,25].

![](images/7a82d8e3ce35dda94c433cb1cff5892ca34535fe010cd44902ec091313115b6c.jpg)

<details>
<summary>line</summary>

| Sample | Temperature (°C) | Reaction Time (ms) |
|--------|------------------|--------------------|
| S1     | 1150             | 15 min.            |
| S2     | 1150             | 15 min.            |
| S3     | 1220             | 20 min.            |
| S4     | 1250             | 15 min.            |
| S5     | 335              | 365                |
</details>

![](images/1d31429f7bcdcb3178d8deff641118cf35b6a1bc260eb6147744e33ee1435622.jpg)

<details>
<summary>line</summary>

| Time (s) | RLC (%) | Transformation rate (s⁻¹) |
| -------- | ------- | ------------------------- |
| 0        | 0.00    | 0.0000                    |
| 500      | 0.25    | 0.0006                    |
| 1000     | 0.15    | 0.0004                    |
| 1500     | 0.10    | 0.0003                    |
| 2000     | 0.08    | 0.0002                    |
| 2500     | 0.07    | 0.0001                    |
| 3000     | 0.06    | 0.0001                    |
| 3500     | 0.05    | 0.0001                    |
</details>

Fig. 1. (a) Schematic representation of the heat treatment cycles applied to the studied steels, (b) representative methodology for determining the bainitic transformation finish time (Bt) based on dilatometric analysis.

EBSD was performed in a Carl Zeiss SEM (Carl Zeiss AG, Jena, Germany) equipped with an Oxford Instruments EBSD system and software. Specimens were prepared by standard procedures: after grinding, surfaces were finished by electropolishing and vibratory polishing to obtain a deformation-free surface. Patterns were acquired at an accelerating voltage of 20 kV with a step size of 0.2 μm, selected according to the microstructural feature size.

MatCalc was used to calculate the phase transformations and precipitation kinetics (Time-Temperature Precipitation (TTP) diagrams). The equilibrium calculations were performed using the standard step calculation method. The synergy of existing phases fcc, bcc, liquid, κ-carbide, hcp carbide, AlN, TiCN–TiMoC system was considered for both equilibrium and kinetic calculations. $\mathrm { T i - M o - C , ( F e , M ) _ { x } C _ { y } }$ carbide systems were kinetically simulated by a precipitation kinetics model according to the heat treatment defined for bainitic transformation. The modeling was based on a heterogeneous nucleation theory, considering only dislocation and grain boundary sites and ortho-equilibrium transformation. Volumetric misfit was also considered in the simulations due to possible lattice parameter mismatches between the investigated carbides and the ferritic/austenitic matrix, which can notably influence nucleation energy and growth kinetics. κ-carbides were considered as fixed phase fractions due to the consideration of that κ-carbides form with the spinodal decomposition [26–28], hence inappropriate for classical nucleation theory.

XRD measurements were performed on a Malvern Panalytical Empyrean diffractometer, equipped with a Cu X-ray tube, operated at 40 kV/40 mA with a PIXcel 1D detector at the TU Clausthal Institute of Non-Metallic Materials on mechanically grinded and polished samples. The diffractometer was operated at a voltage of 40 kV with Cu Kα radiation. The volume fraction of retained austenite $( V _ { \gamma } )$ and micro-strains (for austenite: $\varepsilon \gamma ,$ for bainitic ferrite: εα) were determined using the Rietveld refinement method, which relies on the integrated intensity of XRD peaks, following the guidelines of ASTM E975-13 [29]. Due to the high alloying concept, the presence of precipitates and intermetallic phases was expected to enhance peak intensity because they can be embedded, particularly within the fcc crystals. More accurate integrated intensity measurements were obtained by accounting for the presence of relevant phases at the $( 1 1 1 ) _ { \vee } , ( 2 0 0 ) _ { \vee } , ( 2 2 0 ) _ { \vee } ,$ and (311)ᵧ peaks. MatCalc equilibrium phase diagrams were employed to assess the phase fraction of these particles by considering $( 1 - V _ { c } )$ as the total (bainitic ferrite + γr) fraction, excluding the fraction of particle phases such as κ-carbide, TiMoC, $( \mathrm { F e , M ) _ { x } C _ { y } } ,$ , etc. This relation is given with equation (1) (Eq. (1)):

$$
V _ {\gamma} = \left(1 - V _ {c}\right) \left(I _ {\gamma} / R _ {\gamma}\right) / \left[ \left(I _ {\alpha} / R _ {\alpha}\right) + \left(I _ {\gamma} / R _ {\gamma}\right) \right] \tag {Eq.1}
$$

where $V _ { \gamma }$ volume fraction of retained austenite, $V _ { c }$ volume fraction of carbides, $\mathrm { I } _ { \alpha }$ and $\mathrm { I } _ { \gamma }$ are the integrated intensities of α and $\gamma ,$ and $\mathrm { R } _ { \alpha }$ and $\mathrm { R } _ { \checkmark }$ are the theoretical relative intensities. The applied method for $V _ { \gamma }$ determination is summarized in Fig. 2.

# 3. Results and discussion

# 3.1. Determination of $T _ { A }$ and Ms temperatures

This section quantifies austenitization and extracts useable $\mathrm { T _ { A } }$ values by integrating dilatometry, LOM, and MatCalc equilibrium phase diagram, explicitly addressing the broadened dissolution signals in high-C–Al steels that obscure a unique $\mathrm { T _ { A } , }$ and Ms values and guiding the chosen optimized heat-treatment conditions.

In this high C–Al alloy set, overlapping carbide-dissolution sequences tend to broaden the RLC–Temperature (T) signal and prevented a single sharp break from marking the austenitizing temperature $\mathrm { T } _ { \mathrm { A } } .$ An operational $\mathrm { T _ { A } }$ was therefore taken from the differentiated curves as the temperature at which the first-derivative peak decayed and linearity of the base curve was first restored. Using this criterion, approximate $\mathrm { T _ { A } }$ values were obtained as $1 0 6 2 ^ { \circ } \mathrm { C } \left( \mathrm { S } 1 \right)$ , 1031 ◦C (S2), a broadened transition without a unique $\mathrm { T _ { A } }$ for S3, $1 0 6 7 ^ { \circ } \mathrm { C } \ ( \mathrm { S } 4 )$ , and ${ \sim } 9 0 0 \ { } ^ { \circ } \mathrm { C }$ (S5) as shown in Fig. 3. To disentangle concurrent effects and to estimate the carbide-dissolution temperature (Tcd) and the ferrite-free $\mathrm { T _ { A } , }$ MatCalc was employed as an assisting tool (see Fig. 4). The simulations indicated ferrite-free $\mathrm { T _ { A } }$ values of 991 ◦C (S1), 929 ◦C (S2), 1177 ◦C (S3), 1016 ◦C (S4), and 986 ◦C (S5) and predicted complete dissolution of MC-type (Fe, $\mathrm { M ) _ { x } C _ { y } }$ carbides around $1 1 0 3 - 1 1 0 7 ^ { \circ } \mathrm { C }$ for S1–S2 and near $1 1 3 4 ^ { \circ } \mathrm { C }$ for S4. Guided by these considerations, $1 0 5 0 ~ ^ { \circ } \mathrm { C }$ was first assessed as a benchmark temperature for all steels to reach the $\alpha _ { \mathrm { p } } .$ -free microstructure (for LOM images see Fig. 3). At 1050 ◦C, S1 displayed a dual-phase structure with ${ \mathfrak { d } } _ { { \mathfrak { p } } } ,$ whereas S2 appeared $\mathfrak { a } _ { \mathfrak { p } ^ { - } } \mathrm { f r e e } _ { \mathrm { i } }$ , consistent with its lower derivative-based $\mathrm { T } _ { \mathrm { A } } .$ S3 exhibited extensive ${ \mathfrak { d } } _ { \mathfrak { p } }$ at $1 0 5 0 ^ { \circ } ($ (area fraction $\sim 1 4 . 6 \% )$ , and ${ \mathfrak { d } } _ { \mathfrak { p } }$ persisted even at $1 2 2 0 ^ { \circ } \mathrm { C }$ (area fraction: \~8.2 %), in line with the simulated requirement ${ \bf o f } \sim 1 1 7 7 ^ { \circ } { \bf C }$ for approaching a ferrite-free state and with the known ferrite-stabilizing effect of very high Al; a single experimental $\mathrm { T _ { A } }$ could therefore not be assigned to S3. S4 contained a visibly higher amount of ${ \mathfrak { d } } _ { \mathfrak { p } }$ at $1 0 5 0 ^ { \circ } \mathrm { C } ,$ , but only a trace level (≲ 1 %) at $1 1 5 0 \ ^ { \circ } \mathrm { C } ,$ consistent with the derivative-based $\mathrm { T } _ { \mathrm { A } } .$ Similarly, S5 showed more prominent ${ \mathfrak { d } } _ { \mathfrak { p } }$ at $1 0 5 0 ~ ^ { \circ } \mathrm { C }$ and only a very small residual fraction (≲ 1 %) a $: 1 1 5 0 ^ { \circ } \mathrm { C } ,$ while the simulations placed Tcd near ${ \sim } 7 7 5 ^ { \circ } \mathrm { C }$ and a ferrite-free $\mathrm { T _ { A } }$ around $9 8 6 ^ { \circ } \mathrm { C } .$ . Taken together, the three data streams (dilatometry, simulation, and LOM) point to $1 1 5 0 ~ ^ { \circ } \mathrm { C }$ as an optimized austenitizing temperature for S1, S2, S4, and ${ \mathsf { S } } 5 ,$ where carbide dissolution is advanced, chemical homogenization is improved, and ${ \mathfrak { d } } _ { \mathfrak { p } }$ is suppressed to negligible or non-existing levels. For $^ { S 3 , }$ a higher schedule of $1 2 2 0 ~ ^ { \circ } \mathrm { C }$ was required to minimize ${ \mathfrak { X } } _ { \mathrm { p } }$ and to approach the simulated ferrite-free field, although a fully $\alpha _ { \mathrm { p } } .$ -free condition could not be realized within the practical window. Additionally, the rationale for these applied temperatures follows directly from the above synthesis. At substantially lower $\mathrm { T _ { A } , }$ incomplete dissolution and carbon heterogeneity would be retained, which are known to increase scatter in mechanical response and to disturb bainitic transformation through particle-assisted impingement.

Consequently, to enable consistent comparison among steels with varying $\mathrm { T _ { A } , }$ a fixed austenitization temperature of $1 1 5 0 ^ { \circ } \mathrm { C }$ was applied for alloys S1, S2, S4, and S5 in this study. This approach ensures that observed differences in bainitic transformation behavior are primarily attributable to alloy composition and $\mathrm { T } _ { \mathrm { B } } ,$ rather than variations in prior austenite conditions, Only for the alloy with the highest Al content (8 wt. %) (S3), 1220 ◦C represents the most effective compromise available for the minimum $\alpha _ { \sf p }$ level and maximum austenitizing. Where relevant (e.g., S4), an additional high-temperature schedule (e.g., 1250 ◦C) can further dissolve nanoscale MC/TiC precipitate and enhance austenite homogenization.

The measured values were $2 7 7 ^ { \circ } \mathrm { C } ( \mathrm { S } 1 ) , 2 7 4 ^ { \circ } \mathrm { C } ( \mathrm { S } 2 ) , 2 5 8 ^ { \circ } \mathrm { C } ( \mathrm { S } 3 )$ , 310 ◦C (S4) after austenitizing at $1 1 5 0 ~ ^ { \circ } \mathrm { C }$ and $3 0 5 ~ ^ { \circ } \mathrm { C }$ after austenitizing at $1 2 5 0 ^ { \circ } \mathrm { C } ,$ , and 331 ◦C (S5) (see $\mathrm { F i g } . 5 ) .$ The order of magnitudes conforms to the established inverse dependence of Ms on the carbon content of austenite, with secondary influences from substitutional solutes (Al tending to raise Ms; Mn, Ni, and Mo tending to suppress it)[30–34].

In S1–S3, the relatively low Ms values indicate austenite that is effectively carbon-enriched after austenitization; the lowest Ms in S3 is consistent with extended κ-carbide (see Fig. 4 (c)) dissolution together with ferrite retention that facilitates local carbon partitioning into austenite despite the Ms-raising tendency of its very high Al content. In S4, Ms decreased only marginally from $3 1 0 ^ { \circ } \mathbf { C } \left( 1 2 5 0 ^ { \circ } \mathbf { C } \right.$ austenitization) to $3 0 5 ^ { \circ } \mathbf { C } \left( 1 1 5 0 ^ { \circ } \mathbf { C } \right.$ austenitization). In S4, Ms changes only marginally with austenitizing temperature (305 ◦C at $1 1 5 0 ~ ^ { \circ } \mathrm { C }$ versus $3 1 0 ~ ^ { \circ } \mathrm { C }$ at $1 2 5 0 ^ { \circ } \mathrm { C } ; \Delta \colon 5 ^ { \circ } \mathrm { C } ) ,$ , which is within experimental scatter. No clear effect of the Ti microalloying addition on Ms was evident (Fig. 5 (d)). In S5, the relatively high Ms (331 ◦C) reflects the lower effective carbon in austenite under the chosen condition, in agreement with the continueddissolution signature observed in the heating curve and with its lower overall alloying. Overall, the Ms trends are internally consistent with the alloy chemistries and the austenitization analysis, and they support the heat-treatment strategy: austempering temperatures were chosen slightly above the measured Ms values to promote bainitic transformation while suppressing martensite.

Table 2 Summary of $\mathrm { T _ { A } }$ and Ms values.

<table><tr><td>Steel</td><td> $T_A$  (MatCalc)</td><td> $T_A$  (measured)</td><td> $T_A$  (applied)</td><td>Ms (°C)</td></tr><tr><td>S1</td><td>991</td><td>1062</td><td>1150</td><td>277</td></tr><tr><td>S2</td><td>929</td><td>1031</td><td>1150</td><td>274</td></tr><tr><td>S3</td><td>1177</td><td>broadened transition</td><td>1220</td><td>258</td></tr><tr><td>S4</td><td>1016</td><td>1067</td><td>1150</td><td>305</td></tr><tr><td></td><td></td><td></td><td>1250</td><td>310</td></tr><tr><td>S5</td><td>986</td><td>900</td><td>1150</td><td>331</td></tr></table>

Table 2 compiles the MatCalc-predicted, the measured, the applied $\mathrm { T _ { A } , }$ and the measured Ms, forming the basis for the subsequent heattreatment conditions.

# 3.2. Transformation kinetics

Bainitic transformation behavior for the steels with varying C–Al levels was evaluated from the dilatometric RLC (%)–time (s) curves summarized in Fig. 6 (a) and (b). ) plot time on a logarithmic axis, while subfigures (c–e) replot the same data on a linear time axis to make the transformation times easier to read. For the steels S1, S2 and S3 (Al ≥ 6 wt.%), the kinetics are shown in Fig. 6 (a), with the corresponding linear-time views in Fig. 6 (c) and, for the slowest case (S3), an extendedtime view in Fig. 6 (d). For the steels S4 and S5 $( \mathrm { A l } < 6 ~ \mathrm { w t . \% } )$ , the kinetics are shown in Fig. 6 (b) and the linear-time view in Fig. 6 (e). Vertical dashed lines denote the approximate bainite finish time for each condition.

The steels S1 and S2 exhibit a minor difference of approximately 0.1 % in C-content, resulting in a slight variation in Ms temperatures, with S1 at $2 7 7 ^ { \circ } \mathrm { C }$ and S2 at $2 7 4 ^ { \circ } \mathrm { C } .$ . During austempering at $3 5 0 ^ { \circ } \mathrm { C } ,$ bainitic transformation was completed in approximately 1600 s for S1 and 2300 s for S2. The corresponding incubation times were 100 s for S1 and 210 s for S2. At a lower austempering temperature of ${ } ^ { 3 0 0 ~ ^ { \circ } \mathbf { C } , }$ , the transformation durations were measured as 4000 s for S1 and 3600 s for S2. An increase in C content in S2 tends to shift the onset of bainitic transformation toward lower temperatures. As a result, while S1 exhibited

![](images/5a4baff9b50ea4e3c9d7e00f6509459b3c361c22c6c1d019e8be13f561a752b3.jpg)

<details>
<summary>line</summary>

| 2θ (°) | Intensity (a.u.) |
| ------ | ---------------- |
| ~42    | ~4500            |
| ~48    | ~2000            |
| ~50    | ~1800            |
| ~65    | ~800             |
| ~75    | ~1000            |
| ~80    | ~1200            |
| ~90    | ~600             |
| ~100   | ~800             |
</details>

![](images/5640db11bbf6101aaca69a166a887d1f3dc18dd3a318b8df2d22db1444e93612.jpg)

<details>
<summary>line</summary>

| Temperature (°C) | Phase Fraction |
| ---------------- | -------------- |
| 300              | 0.01           |
| 500              | 0.001          |
| 700              | 0.0001         |
</details>

Fig. 2. The method used to determine $V _ { \gamma }$ as an example from S1, $3 5 0 \ { ^ \circ } \mathbf { C } \ \mathrm { T } _ { \mathrm { B } } { \mathrm { : } }$ (a) integration of peak intensities of S1, T : $3 5 0 ^ { \circ } \mathrm { C } ,$ (b) MatCalc-simulated equilibrium phase fractions of S1 steel as a function of temperature.

![](images/f118c901e996e967719f50b3b7d2534f61c86b2ec8edee6ff82b5f7cdbf17d1a.jpg)
Fig. 3. Dilatometric determination of the austenitizing response and LOM verification of polygonal ferrite $( \mathfrak { a } _ { \mathfrak { p } } )$ for steels S1–S5 (a–e). Left column: Heating RLC–T curves (black) with first derivatives d(RLC)/dT (red). The operational $\mathrm { T _ { A } }$ is marked by the vertical dashed line at the temperature where the derivative peak decays and linearity is first restored; for S3 a broadened austenitizing transition is indicated. Middle column: LOM at 1050 ◦C (benchmark), evidencing ${ \mathfrak { X } } _ { \mathrm { p } }$ retention in S1, S3, S4 and S5, while S2 is $\alpha _ { \mathrm { p } } .$ -free at this temperature. Right column: LOM at the selected $\mathrm { T _ { A } }$ (1150 ◦C for S1, S2, S4, S5; 1220 ◦C for S3). $\alpha _ { \mathrm { p } }$ is eliminated in S1 and S2 and reduced to trace levels in S4 and S5, whereas S3 retains a noticeable $\alpha _ { \mathrm { p } }$ fraction even at elevated $\mathrm { T } _ { \mathrm { A } } .$ .

![](images/10e0257cea17b87b91d09348f8b42bbb22f5d84a51ac82b3e996b9ab2717f8a3.jpg)

<details>
<summary>line</summary>

| Temperature (°C) | Phase fraction |
| ---------------- | -------------- |
| 200              | ~0.1           |
| 400              | ~0.1           |
| 600              | ~0.1           |
| 800              | ~0.1           |
| 1000             | ~0.01          |
| 1200             | ~0.001         |
| 1400             | ~0.001         |
</details>

（a)

![](images/6a9435bbe3b73b1b4a5cd406ff8118c3fb6e4fb2f1304443827591163bb98bee.jpg)

<details>
<summary>line</summary>

| Temperature (°C) | Phase fraction |
| ---------------- | -------------- |
| 200              | ~0.001         |
| 400              | ~0.001         |
| 600              | ~0.001         |
| 800              | ~0.01          |
| 1000             | ~0.01          |
| 1200             | ~0.01          |
| 1400             | ~0.01          |
</details>

（b）

![](images/dd6a2e2a2f0ccf756c0339d109e919623da89cbed40befccf1d948e7d448988e.jpg)

<details>
<summary>line</summary>

| Temperature (°C) | Phase fraction |
| ---------------- | -------------- |
| 200              | ~0.1           |
| 400              | ~0.1           |
| 600              | ~0.1           |
| 800              | ~0.1           |
| 1000             | ~0.1           |
| 1200             | ~0.1           |
| 1400             | ~0.1           |
</details>

（c）

![](images/e223fcc61dc794ca06d470c0f87639c0266a5c893e149e1dafdf4c29f7c9b154.jpg)

<details>
<summary>line</summary>

| Temperature (°C) | Phase Fraction |
| ---------------- | -------------- |
| 400              | ~0.1           |
| 600              | ~0.1           |
| 800              | ~0.1           |
| 1000             | ~0.001         |
| 1200             | ~0.001         |
| 1400             | ~0.001         |
</details>

![](images/548537f8c1db1fe43c5a5b82bf4d4dc555e9497c9df7daeb97f3cb4995468c5a.jpg)

<details>
<summary>line</summary>

| Temperature (°C) | Phase fraction |
| ---------------- | -------------- |
| 200              | ~0.1           |
| 400              | ~0.01          |
| 600              | ~0.001         |
| 800              | ~0.0001        |
| 1000             | ~0.1           |
| 1200             | ~0.1           |
| 1400             | ~0.1           |
</details>

(e）

Fig. 4. MatCalc equilibrium phase-fraction–temperature diagrams for S1–S5. The maps show bcc (green), fcc (red) and the κ -carbides, MC, hcp, TiC appears only in S4 (blue). Grey boxes mark the ferrite-free $\mathrm { T _ { A } }$ and the carbide-dissolution temperature Tcd indicate dissolution sequences.
![](images/3c76c4c60f85daceaddeb7e1445f740d22cfc499eb7ab1a426002bf7fa19f5c0.jpg)

<details>
<summary>line</summary>

| Temperature (°C) | RLC (%) |
| ---------------- | ------- |
| 277              | 0.5     |
</details>

(a)

![](images/819188333afe70ca0be4af007ba5da5662470317469f46caddf0baf85231fe7c.jpg)

<details>
<summary>line</summary>

| Temperature (°C) | RLC (%) |
| ---------------- | ------- |
| 274              | 0.4     |
</details>

(b)

![](images/a5ee923dbbd405532bb6ca466fc0e9ca4aa710d7dccac1d1a5e8d60dd89fa3da.jpg)

<details>
<summary>line</summary>

| Temperature (°C) | RLC (%) |
| ---------------- | ------- |
| 258              | 0.25    |
</details>

![](images/61da0e7b6b6f2cce0c3c4fe35e20a5f77e799dcb310d3551844a357f440cee03.jpg)

<details>
<summary>line</summary>

| Temperature (°C) | S4 (T_A: 1250 °C) | S4 (T_A: 1150 °C) |
| ---------------- | ----------------- | ----------------- |
| 305              | ~0.6              | ~0.6              |
| 310              | ~0.6              | ~0.6              |
</details>

![](images/766ef4a3daaac11e529adca2cad2128a79fbb53f93f5a21bbdc9b251f70b0616.jpg)

<details>
<summary>line</summary>

| Temperature (°C) | RLC (%) |
| ---------------- | ------- |
| 100              | 0.2     |
| 200              | 0.4     |
| 300              | 0.6     |
| 400              | 0.8     |
| 500              | 1.2     |
</details>

Fig. 5. Determination of martensite-start temperature (Ms) from cooling dilatometry (RLC–T). The tangent–intersection of the linear contraction segment (dashed lines) defines Ms. (a) S1, (b) S2, (c) S3, (d) S4, (e) S5.

faster transformation at $3 5 0 ^ { \circ } \mathrm { C } ,$ S2 showed relatively faster kinetics at $3 0 0 ^ { \circ } \mathrm { C } .$ Under this condition, the incubation times were determined as 80 s for S1 and 130 s for S2. These results indicate that S1 consistently exhibited shorter incubation periods than S2 under both austempering conditions.

For the S3 steel, Ms was determined as $2 5 8 ~ ^ { \circ } \mathrm { C }$ at an austenitizing temperature of $1 2 2 0 \ { } ^ { \circ } \mathrm { C } ,$ representing the lowest Ms value among the steels studied. In general, an increase in the bainitic transformation time is expected as the Ms temperature decreases. As a result, during austempering at ${ } ^ { 3 5 0 \ ^ { \circ } \mathrm { C } , }$ with a 140 s incubation period, the bainitic transformation reached completion at approximately $1 4 { , } 0 0 0 \ \ s .$ . In contrast, at $2 7 0 ~ ^ { \circ } \mathrm { C }$ with a 120 s incubation time, the transformation duration extended to approximately 43,000 s. A distinctive feature of the S3 steel is the presence of a slow bainite growth period following the initial incubation phase, lasting nearly 3000 s at TB of $2 7 0 ^ { \circ } \mathrm { C }$ and 1500 s $\mathrm { a t T _ { B } o f 3 5 0 ^ { \circ } C . }$ Consequently, the relatively high Al content (8.08 wt.%) in the steel suggests that Al no longer exerts an accelerating influence on bainite formation under these conditions, despite having a similarly short incubation time to steels S1 and S2. This behavior is attributed to the alloy’s dual-phase microstructure, as discussed in Section 3.4.3.

S4 steel exhibited Ms of 305 ◦C at 1150 ◦C and $3 1 0 ~ ^ { \circ } \mathrm { C }$ at 1250 ◦C. Among the investigated steels, S4, except for S5, exhibited the shortest and the roughly same incubation time, with 50–60 s across all parameters. The complete bainitic transformation times for S4 were determined as 3000 s at $1 1 5 0 ~ ^ { \circ } \mathrm { C }$ austenitization and $3 5 0 ~ ^ { \circ } \mathrm { C }$ austempering, 3500 s at $3 2 0 ^ { \circ } \mathrm { C } ,$ , and 2600 s at $1 2 5 0 ^ { \circ } \mathrm { C } .$ . While microalloying accelerates the bainitic transformation, further reductions in transformation time are limited by bainitic sheaf impingement arising from the increased density of phase boundaries (discussed in section 3.4.4.).

S5 steel, characterized by an Ms of 331 ◦C, contains relatively low Cand Al contents (0.60 wt.% C and 3.92 wt.% Al, respectively). The incubation period was completed within 10 s, followed by a rapid bainitic transformation. Complete bainitic transformation was observed at $3 3 5 ~ ^ { \circ } \mathrm { C }$ after 700 s and at 365 ◦C after 1000 s during austempering. According to the work of [15], steels containing approximately 5 wt.% Al (with 0.67–0.94 wt.% C) exhibited incubation times between 10 and 30 s and a 2000–6000 s transformation time. In contrast, steels with approximately 3 wt.% Al (with 0.77–0.95 wt.% C) showed incubation times ranging from 100 to 800 s and a 2900–9000 s transformation time. In comparison to these alloys, S5 steel with 3.92 wt.% Al may be considered to represent a near-stoichiometric composition that provides optimal transformation kinetics. In addition to Al content, the relatively lower C concentration (0.60 wt.%) in S5 also contributes to the acceleration of the bainitic transformation. Carbon is known to stabilize austenite and delay the transformation, whereas its reduction facilitates faster transformation of bainite. This is consistent with the observed shorter transformation times in S5 compared to other alloys with higher carbon levels, Additionally, the presence of 0.78 wt.% Ni did not adversely affect the bainitic transformation kinetics. Similar to the S4 steel, the ${ \mathfrak { d } } _ { \mathfrak { p } }$ content was maintained at a minimal level due to the austenite-stabilizing effect of Ni, without any detrimental impact on the transformation behavior.

# 3.3. Mechanical properties
