Repository: RiverYanggg/SteelDig_multimodal

# Evaluation Framework

这个目录实现当前的结构化抽取评估流程。它比较两套 `text_extraction.json`，数据来自 `outputs_exp/` 下各模型的抽取结果目录。

当前 `outputs_exp/` 中可用的模型目录示例：`deepseek`、`doubao`、`kimi`（以实际存在的子目录为准）。

- 真值（truth）：`outputs_exp/<truth_model>/<paper_id>/final/text_extraction.json`
- 预测（pred）：`outputs_exp/<pred_model>/<paper_id>/final/text_extraction.json`

通过 `--truth` 与 `--pred` 可任意指定哪套模型作为真值、哪套作为预测。例如 `--truth doubao --pred deepseek` 表示以 doubao 为真值、以 deepseek 为预测进行评估。

当前评估的核心原则是：

- 论文级配对由目录名决定，例如 `A0`、`A1`。
- 先做对象对齐，尤其是 `alloy/process/sample`。
- 对齐后由代码展开同一个 canonical object 下的同一个字段。
- 代码先做确定性判断；只有语义不确定的同字段值才交给 LLM judge。
- LLM judge 只输出 `true/false`，不负责计算指标。
- Precision/Recall/F1 全部由代码根据最终字段匹配结果计算。

---

File: evaluation_json2json/outputs_exp/kimi/A45/preprocess/cleaned_input.md (part 1 of 2)
Full Length Article

# Phase transformation and austenite stability during thermomechanical processing of high (\~5%) Al added low-density medium Mn steel

![](images/f735f2b2ff8ee5801dbc02a4cc179af7e4ee2ec43211d72687cd7baf4458110f.jpg)

Mukesh Kumar Yadav , Deepak Kumar , Navanit Kumar , Tapas Kumar Bandyopadhyay D

Department of Metallurgical and Materials Engineering, Indian Institute of Technology Kharagpur 721302, India

# A R T I C L E I N F O

Keywords:

Al added medium Mn steel

Delta ferrite

Austenite stability

Phase transformation

Stacking fault energy

# A B S T R A C T

In this study, a high Al added low-density medium Mn steel has been developed by conventional melting casting route in an open-air induction furnace, followed by hot forging and hot rolling in the temperature range of 1050- 800◦C. Finally, it has been intercritically annealed at 750◦C for 5, 30, 60, 120, and 180 minutes. The microstructural analysis shows the presence of dual-phase microstructure of delta ferrite and austenite in cast as well as hot forged specimens. While some of the austenite has been transformed to martensite (lenticular shape) in rolled specimen due to a higher cooling rate (water quenching) immediately after hot rolling. After 5 minutes of annealing, needle shape of reverted austenite and intercritical ferrite forms from martensite. As the annealing time increases to 30 minutes, the reverted austenite coalesces and undergoes further transformation into ferrite. This results in the formation of reverted austenite with needle and globular morphologies at 60 minutes of annealing. This annealing condition reveals the optimum mechanical stability due to its morphology and chemical composition, resulting in enhanced TRIP effect as compared to other annealing conditions. Further increase in annealing time to 120 and 180 minutes, volume fraction of reverted austenite decreases significantly due to more dissolution of reverted austenite to intercritical ferrite, leading to reduced TRIP effect. Specimen annealed for 60 minutes, possessing optimal mechanical stability of austenite, exhibits tensile properties with an ultimate tensile stress of 658.45±6 MPa and total elongation of 12±0.95 $\% ,$ attributed to enhanced TRIP effect.

# Introduction

In recent years, demand for advanced high strength steels (AHSSs) in structural parts of automobiles has been increasing continuously due to its high strength and ductility combination [1]. The stringent global environmental regulation on $\mathrm { C O } _ { 2 }$ emission, force the automobile industries to further reduce the weight of automobiles to improve fuel efficiency [2–4]. In this regard, the medium-Mn steels, $\mathtt { a 3 ^ { r d } }$ generation AHSS are currently best suited as compared to $1 ^ { \mathrm { s t } }$ and $2 ^ { \mathrm { n d } }$ generation AHSS [1,5]. These steels possess the Mn content in the range of 3-12 weight percentage (wt.%). Apart from that, lightweight elements such as Al and Si are also added in order to reduce its density. It is observed that, one of the most practical ways to reduce the density of AHSSs is to increase the addition of Al. Typically, addition of 1 wt.% aluminum (Al) in Fe-Mn-Al-C alloy reduce its density by \~1.5% [2,6]. Thus, currently researchers are focusing on the development of low-density medium Mn steel by adding high amount of Al to the alloy.

The medium Mn steel possess an excellent strength-ductility combination, in the range of 30000-50000 MPa% [7,8]. Generally, it possesses dual phase microstructure of ferrite and austenite. The addition of Al and Si, stabilize the ferrite phase in the microstructure, whereas the Mn and $\mathrm { C } ,$ stabilize austenite phase. However, thermomechanical processing may lead to further transformation of austenite to martensite depending on its thermal and mechanical stability. Further, the addition of high Al and or Si (≥ \~3 wt.%) in Fe-Mn-Al-C alloys may leads to formation of delta ferrite in the microstructure [5, 9,10]. Its high volume fraction in the steel may lead to lower tensile strength and work hardening rate [3,9]. The combination of high strength and ductility of medium Mn steel are mainly derived from transformation-induced plasticity (TRIP) effect that further depends on the mechanical stability of retained/reverted austenite [11]. The chemical composition, grain size, morphology and stress state of retained/reverted austenite are the major factor that affect the mechanical stability of austenite [12,13]. Therefore, understanding the effect of these factor on mechanical stability of austenite is important in Al added low density medium Mn steel. Generally, the two type of deformation mechanism, transformation-induced plasticity (TRIP) and twinning induced plasticity (TWIP) is responsible for high strength-ductility combination in medium Mn steel [2]. The occurrence of these deformation mechanism further depends on stacking fault energy (SFE) of austenite phase in the Fe-Mn-Al-C alloy. The TRIP occurs in medium Mn steel having SFE <20 mJ/m2 ,while TWIP follows in the range of 20-40 mJ/m2 [14,15]. SFE mainly depends on the chemical composition of the alloys. Further, processing temperature, grain size and micro segregation of alloying elements (Suzuki effect) also affect the SFE of austenite [16]. It is reported that the addition of Al increases the SFE of austenite drastically compared to other alloying elements in Fe-Mn-Al-C system [17]. Hence, the addition of Al plays a vital role in deciding the deformation mechanism in medium Mn steel. In that regard, Cai et al. [18] have reported the combined deformation mechanism of TRIP and TWIP in Fe-11Mn-6Al-0.2C steel despite of having high Al addition (i.e. high SFE of austenite). The TRIP and TWIP deformation mechanisms have been reported in the Fe-Mn-Al-C alloys having, even, SFE of 53 mJ/m2 , although this is best suited for partial and perfect dislocation gliding [17,19]. These studies suggested that the deformation mechanism in Fe-Mn-Al-C alloys, may not only depends on SFE but also depends on other factors such as thermo mechanical treatment. Many researchers also suggested that the addition of higher fraction (generally,≥5%) of Al in medium Mn steel may promote the precipitation of kappa (k)-carbide [20–22]. However, it is observed that nano-scale k-carbide may even form in 2.85 wt.% Al containing medium-Mn steel [14], too. It is reported that precipitation of intergranular k-carbide is major reason behind reduced ductility. On the contrary, some researchers have not observed the k-carbide in similar composition of the steel [18,23,24]. This shows that the combination of alloy composition, thermomechanical processing and heat treatment of that steel decide the precipitation of k- carbide [25].

Studies and background suggest that adding high Al to medium Mn steel is a viable option to further reduce its density. However, there are many factors that may deteriorate the mechanical properties of lowdensity medium Mn steel, like the presence of delta (δ) ferrite, precipitation of k-carbide and deformation mechanism in the alloys etc. Therefore, present work aims to develop the low-density high Al (\~5 wt. %) added medium Mn steel using basic thermomechanical processing route and study the phase transformation behavior, microstructural details, and mechanical properties of the developed steel. Further, the deformation mechanism along with phase transformation and austenite stability with respect to thermomechanical processing and intercritical annealing is required to be correlated with properties.

# Materials and method

The proposed/designed Al added low density Fe-8Mn-5Al-0.2C (wt. %) medium Mn steel has been developed by melting-casting route in an open-air induction furnance (Power Trak 250-10 R Inductotherm). The final chemical composition of the developed steel has been measured using XRF (X-ray fluorescence) and OES (optical emission spectroscopy), as presented in Table 1. The cast ingot has been homogenized at 1100 ◦C for 2hr and hot forged to 50% thickness reduction in the temperature range of 1050-800 ◦C following air cooling to room temperature. Hot forged samples have been further hot rolled (soaking, 1100 ◦C, 2hr) in the temperature range of 1050-800 ◦C in two passes (reheating at 1100 ◦C, for 5 min in between passes) with 50% thickness reduction in each pass followed by finally water quenching to room temperature from finish rolling temperature. Surface machining up to 1 mm depth on both side of hot rolled sheet has been done to remove the oxides layer formed on the surface. The hot rolled sheet having thickness of 3 mm has been intercritically annealed at 750 ◦C (IA750) for different duration of annealing time (i.e. 5, 30, 60, 120 and 180 minutes), followed by air cooling to room temperature. The schematic of the thermomechanical processing after casting has been presented in Fig. 1a. The intercritical annealing temperature has been decided based on dual/duplex phase region (i.e. ferrite and austenite) of equilibrium phase fraction plot derived using the thermodynamic software Thermo-Calc as shown in Fig. 1b. The detailed analysis has been given in alloys design section.

Table 1 Chemical composition (wt.%) of Al added medium Mn Steel

<table><tr><td>Fe</td><td>Mn</td><td>Al</td><td>Si</td><td>C</td><td>P</td><td>S</td></tr><tr><td>Bal.</td><td>7.79</td><td>4.88</td><td>0.84</td><td>0.2</td><td>0.03</td><td>0.03</td></tr></table>

The specimens for microstructural characterization have been prepared using standard metallography techniques followed by final colloidal polishing (grain size 0.25 µm). The specimens have been etched by Villella’s Reagent (5 ml HCL+1gm Picric acid+100 ml Ethanol) for 10-15 sec. To investigate the phase presents in the developed steel, XRD has been carried out using Bruker D8 advanced X-ray diffraction instrument equipped with Co-Kα (1.79Å) target with step size of 0.02⁰ and 2θ in the range of 20⁰-120⁰. The microstructural analysis of specimens has been carried out using the optical microscopy (Leica) and Field Emission Gun Scanning electron microscope (ZEISS VP 300). The elemental analysis of individual phase has been investigated by scanning electron microscope (ZEISS VP 300) equipped with Energy Dispersive Xray analysis (EDAX). At least 5-7 areas and 15-20 spots have been taken for elemental mapping of each phase and average of that has been reported with standard deviation. The Electron Back scattered diffraction (EBSD) has been carried out on FEG-SEM (ZEISS VP 300) equipped with EBSD camera operating at 20 kV and step size of 0.5µm. The post processing of EBSD analysis has been carried out in TSL-OIM software. The microstructural characterization of annealed sample has been further examined by high-resolution transmission electron microscopy (HRTEM) (Model: Talos F200X G2) and Atom probe tomography (APT). The sample for HRTEM has been prepared by thinning down to 70-80 µm using silicon carbide papers followed by punching (3 mm disc), dimpling and ion milling. The APT has been done using 3D Atom Probe Microscope. The tip for atom probe microscopy has been prepared by focused ion beam (FIB). The APT has been performed on CAMECA (LEAP 5000XR) with pulse energy of 40 pJ, pulse rate of 200 kHz, detection rate 0.50% and specimen temperature of 60 K.

A dilatometry test has been performed on hot-forged specimen to know critical transformation temperatures using a BAHR DIL 850 dilatometer. Cylindrical sample of 4 mm diameter and 10 mm length has been prepared with the help of wire EDM. The Heating rate, holding temperature, holding time and cooling rate have been taken as 10◦C/s, 1000◦C, 5/15 minutes, and 1◦C/s, respectively. The mechanical properties of the samples have been evaluated by tensile test and hardness test. The tensile test has been carried out on INSTRON (UTM-100 kN) at room temperature using a strain rate of $2 . 6 7 { \times } 1 0 ^ { - 4 } s ^ { - 1 }$ . The tensile test samples have been prepared following the ASTM E8/E8M standard for subsize specimens. The tensile samples have been machined by wire EDM along the rolling direction. At least three samples have been tested for minimal measurement error and average values have been reported. The nano hardness has been carried out on Anton Paar (NHT1000038550) using a diamond Berkovich tip indenter (B-T 50) having tip radius and tip angle of 100 nm and 142.3⁰ respectively. The linear loading rate, unloading rate, and dwell time have been selected as 60 mN/min, 60 mN/min, and 10 seconds, respectively. The indentation load has been set to 30 mN.

# Results & Discussion

# Alloy design

The developed steel has been designed based on the stacking fault energy (SFE) in the range of 20- 40 mJ m− 2 . It shows the TWIP as a major deformation mechanism. The SFE of the developed steel has been calculated based on the thermodynamic model proposed by Olson and Cohen that include the variables of grain size, temperature and alloys composition [14,26].

![](images/9644f6809a9ded92a606e0b5bbc1a22dd8c198dc8ea1363a4341bbfe95fa09db.jpg)

<details>
<summary>line</summary>

| Time              | Temperature, °C |
| ----------------- | --------------- |
| Homogenization    | 1100            |
| Hot forging       | 2hr             |
| Hot rolling       | 1100            |
| Water quenching   | 2hr             |
| Intercritical Annealing | 5-180 Min      |
| Intercritical Annealing | 750°C        |
| Air cooling       | -               |
</details>

![](images/d43b5ad052ded77ff1ff4e73f00baf8751679abe9ea70e27e88acbc958ee1dd2.jpg)

<details>
<summary>line</summary>

| Temperature (°C) | BCC_A2 | FCC_A1 | LIQUID | KAPPA_E21 | Cementite | M23C6 | CUB_A13 | FE8S12C | CBCC_A12 |
| ---------------- | ------ | ------ | ------ | --------- | --------- | ----- | ------- | ------- | -------- |
| 0                | 0.9    | 0.0    | 0.0    | 0.0       | 0.0       | 0.0   | 0.0     | 0.0     | 0.0      |
| 200              | 0.9    | 0.0    | 0.0    | 0.0       | 0.0       | 0.0   | 0.0     | 0.0     | 0.0      |
| 400              | 0.9    | 0.0    | 0.0    | 0.0       | 0.0       | 0.0   | 0.0     | 0.0     | 0.0      |
| 600              | 0.7    | 0.3    | 0.0    | 0.0       | 0.0       | 0.0   | 0.0     | 0.0     | 0.0      |
| 800              | 0.5    | 0.5    | 0.0    | 0.0       | 0.0       | 0.0   | 0.0     | 0.0     | 0.0      |
| 1000             | 0.5    | 0.5    | 0.0    | 0.0       | 0.0       | 0.0   | 0.0     | 0.0     | 0.0      |
| 1200             | 0.6    | 0.4    | 0.0    | 0.0       | 0.0       | 0.0   | 0.0     | 0.0     | 0.0      |
| 1400             | 1.0    | 0.1    | 1.0    | 0.0       | 0.0       | 0.0   | 0.0     | 0.0     | 0.0      |
| 1600             | 1.0    | 1.0    | 1.5    | 1.5       | 1.5       | 1.5   | 1.5     | 1.5     | 1.5      |
</details>

![](images/9ffb1738c2f7512884014e5fc3b290a647abc0f6ac512adcf08857e7730dea57.jpg)

<details>
<summary>line</summary>

| Temperature (°C) | Change in Length (5 min. holding time) | Change in Length (15 min. holding time) |
| ---------------- | -------------------------------------- | --------------------------------------- |
| 0                | 0                                      | 0                                       |
| 600              | 100                                    | 100                                     |
| 1000             | 180                                    | 180                                     |
</details>

Fig. 1. (a) Schematic of thermomechanical processing after casting, (b) Thermo-Calc equilibrium phase fraction plot, (c) Dilatometry heating-cooling curve of hot forged sample.

$$
\gamma_ {\mathrm{SFE}} = 2 \rho \Delta \mathrm{G} ^ {\gamma \rightarrow \varepsilon} + 2 \sigma^ {\gamma / \varepsilon} \tag {1}
$$

Where $\gamma _ { \mathrm { S F E } }$ is the SFE of austenite, $\Delta \mathsf { G } ^ { \gamma \to \varepsilon }$ is Gibbs free energy changes during γ to ε phase transformation, $\sigma ^ { \gamma / \varepsilon } .$ - interfacial surface energy between γ/ε phases, ρ is the molar surface density of a closed packed plane (mol/area) given as

$$
\rho = \frac {4}{\sqrt {3}} \frac {1}{a _ {0} ^ {2} N} \tag {2}
$$

Where N is Avogadro’s number, a is the lattice parameters of austenite calculated by composition dependent equation given as

$$
a _ {0} = 3. 5 9 4 5 + 0. 0 0 1 2 5 (\% M n - 2 0) + 0. 0 0 5 9 4 (\% A l) + 0. 0 2 7 2 (\% C) \tag{3}
$$

Gibbs free energy is given as

$$
\Delta G ^ {\gamma \rightarrow \varepsilon} = \Delta G _ {c h e m} ^ {\gamma \rightarrow \varepsilon} + \Delta G _ {m a g} ^ {\gamma \rightarrow \varepsilon} + \Delta G _ {e x} ^ {\gamma \rightarrow \varepsilon} \tag {4}
$$

Where $\Delta G _ { c h e m } ^ { \gamma  \varepsilon } , \Delta G _ { m a g } ^ { \gamma  \varepsilon }$ and $\Delta G _ { e x } ^ { \gamma \to \varepsilon }$ are molar Gibbs Free energy changes due to compositional difference, Gibbs Free energy changes due to magnetic transition and excess Gibbs free energy changes due to grain size (initially we assume as finer grain of austenite, 40 µm [26]) respectively.

Based on reported literatures [27–33], values of above thermodynamic parameters has been calculated. The obtained value of the following thermodynamics parameters, $\Delta G _ { c h e m } ^ { \gamma  \varepsilon } , \ \Delta G _ { m a g } ^ { \gamma  \varepsilon }$ and $\Delta G _ { e x } ^ { \gamma  \varepsilon }$ are 245.267 J/mole, 0.0029319 J/mole and, 19.6842 J/mole respectively. The molar surface density ρ and interfacial surface energy has been obtained as $2 . 9 3 2 8 { \times } 1 0 ^ { - 5 }$ mo $/ \mathbf { m } ^ { 2 }$ and 10 mJ m− 2 respectively. Generally, the interfacial energy has been reported by the various researchers are in the range of $_ { 5 - 1 5 }$ mJ $\mathbf { m } ^ { - 2 } .$ . Hence, average of that has been considered for calculation of SFE. The theoretical SFE of the designed steel is calculated as \~35 mJ $\mathbf { m } ^ { - 2 }$ . The same lies within the range of 20- 40 mJ $\mathbf { m } ^ { - 2 } .$

In addition, the Thermo-Calc equilibrium phase fraction plot has been generated (Fig. 1b) by using computational software Thermo-Calc (database: TCFE9) to predict critical temperatures and phase fraction. Fig. 1b shows the existence of BCC phase remains in the alloys during cooling from the liquid state $( > \sim 1 5 0 0 ^ { \circ } \mathrm { C } )$ to room temperature. This shows that equilibrium transformation sequence is L → L+δ → L+δ+γ → $\gamma { + } 8 .$ Therefore, the delta ferrite remains in the structure during subsequent cooling to room temperature. However, its fraction may vary along the temperature. The duplex region i.e. ferrite (δ) + austenite (γ) has been measured to be in the range of $\sim 6 5 0 \ ^ { \circ } \mathbf { C } \ \mathrm { t } 0 \sim 1 3 5 0 \ ^ { \circ } \mathbf { C } .$ . The presence of approximately 5 wt.% Al in the designed steel prevents complete austenitization during heating and is also known to enhance the stability of delta ferrite [3]. Considering the dual-phase region temperature, an intercritical annealing temperature of $7 5 0 ^ { \circ } \mathrm { C }$ has been chosen for the designed steel. Approach to define critical temperatures and to select intercritical annealing temperature is shown by us elsewhere [3]. Further, in order to correlate the theoretically calculated critical temperature to actual critical temperature, the dilatometry test has been conducted on the forged sample. The dilatometry curve (Fig. 1c) shows that there is no significant deviation/hump in the change in length during heating and cooling. The only slight deviation during heating and cooling at around \~600◦C has been observed as marked by black ellipse in Fig. 1c. This shows that at this temperature (\~600◦C) during heating, there may be the dissolution of carbide and or cementite present, if any, as per thermo-Calc equilibrium phase diagram. However, there may be chance of dissolution of ferrite too. The same has been analyzed further. Significant changes in dilatation curve appears if noticeable and good amount of ferritic phase transforms to austenitic phase during heating. Generally, significant amount of transformation of ferritic phase into austenitic phase leads to observable contraction in length during dilatation experiment. The same is observed in steels having austenite as single phase at higher temperature. In these steels, austenite transforms to lower transformation product (pearlite or martensite or bainite) during cooling after thermo-mechanical treatment that again revert back to austenite upon heating showing higher contraction in length [34,35]. In duplex steels having very less amount of δ-ferrite as one of the microstructural constituents due to low amount of Al and remaining constituent is comprised of mixture of ferritic (martensite or bainite) and austenitic phases. Such steels generally show relatively low contraction in dilatation curve because of presence of low amount of ferritic phases that dissolves and/or transforms to austenite during heating [14,36]. However, in the present steel, austenite phase does not transform to lower temperature transformation product. Thus, insignificant dissolution of ferritic phase i.e. δ-ferrite may have provided very little deviation during heating. In next section, it can be seen that austenite has not decomposed in α- ferrite phase or martensite at room temperature (RT) after hot forging. Hence, dilatation curve shows insignificant contraction in length.

Adding Al to the developed steel results in a significant increase in the SFE of the alloy, but reduces their density as well [2,26,37]. Based on Archimedes’ principle, the developed steel has a density of 6.91455 g/cc. Reduction in density (\~11.35%) as compared to conventional steel (approx. 7.8g/cc) has been achieved by addition of \~5(wt.%) Al and \~1 (wt.%) of Si [38].

# Microstructural Characterization

Initially XRD analysis has been conducted on samples after casting and hot forging to identify the major phases present in the developed steel. XRD plots as depicted in the Fig. 2a, show the presence of ferrite and austenite in both cast as well as hot forged specimen. Initially we assume ferrite as δ-ferrite based on the Thermo-Calc equilibrium phase fraction plot (Fig. 1b). The optical images as shown in Fig. 2(b-e) confirm the presence of dual phase microstructure in cast as well as hot forged specimen. Further, the SEM and EBSD phase maps superimposed on image quality map (Fig. 2f,g) of forged sample confirms the individual phases of austenite (mostly elongated) in the ferrite (δ) matrix. It has been observed that the austenite in the cast specimen has dendritic type structure (indicated by blue arrow in Fig. 2b,c). It is presumed that the dendrites formed during solidification will be dissolved during soaking at high temperature before hot forging. However, some of the dendritic structure is still visible in hot forged specimen (indicated by blue arrow in Fig. 2e) may be due to insufficient soaking and dissolution before hot forging. The volume fraction of phases has been calculated by rietveld refinement using XRD data [14]. This shows \~26% and \~29% (volume %) of austenite in cast and forged sample, respectively. It represents that there is not much variation in austenite fraction in cast as well as hot forged specimen. However, there may be some elemental partitioning during soaking at higher temperature that may increase the stability of austenite phase. Therefore, the hot forged sample contain slightly (\~3%) higher volume fraction of austenite compare to cast sample.

Literature [3,39] suggested that the presence of δ-ferrite accelerates the C and Mn diffusion into austenite. Therefore, higher fraction of δ-ferrite \~70 (volume%) may stimulate elemental partitioning at isothermal holding and increase the stability of austenite in the developed steel. Moreover, microstructural analysis provide evidence that austenite has not decomposed into low-temperature transformation product after hot forging. Ferrite that is present in the alloy has been formed during solidification itself and has not been consumed by austenite due to addition of high Al content [10,17,37]. Thus, it can be presumed that XRD analysis showing ferrite phase is δ-ferrite.

Fig. 3(a) shows the optical micrograph of hot rolled & quenched (HRQ) specimen. Dendritic structures are completely eliminated in HRQ sample (Fig. 3a), due to further soaking at higher temperature. In addition, grains of both phases are elongated in the rolling direction due to rolling effect. Water quenching of hot-rolled sample from rolling finish temperature (i.e. \~800◦C) leads to transformation of some parts of austenite into martensite (lenticular shape) as shown in Fig. 3b [40,41]. The differential interference contrast (DIC) image inserted into Fig. 3a, also confirm the same. It has been further verified by the EBSD phase map superimposed on IQ map as shown in Fig. 3d. The martensite start temperature (\~350◦C) calculated according to empirical equation given in [4,42] also supports the transformation of austenite to martensite due to water quenching. Remaining austenite after water quenching is called as untransformed austenite, hereafter. The elemental analysis of HRQ sample (Fig. 3c), exhibits the Mn and Al concentration in δ ferrite phase as 7.02±0.25 (wt.%) and 5.61±0.11 (wt.%) respectively, whereas in austenite/martensite phase the Mn and Al concentration are 8.36±0.16 (wt.%) and 4.75±0.11 (wt.%) respectively. This shows the enrichment of Mn and Al in austenite/martensite and δ ferrite phases, respectively.

The HRQ specimen has been subsequently annealed at 750◦C for 5, 30, 60, 120 and 180 minutes, denoted by IA750\_5 Min, IA750\_30 Min, IA750\_60 Min, IA750\_120 Min, and IA750\_180 Min, respectively. The microstructure along with EDAX analysis of all specimens has been presented in the Fig. 4. It has been observed that the structure/ morphology of δ-ferrite remains unchanged after intercritical annealing that confirm the presence of highly stable δ-ferrite (Fig. 3, Fig. 4). The martensite (previously formed in rolled and quenched specimen) has been started dissolving/transforming into intercritical ferrite (α), and needle shape reverted austenite in IA750\_5 Min specimen (represented by red arrow in Fig. 4A2) [43]. The length (major axis) and width (minor axis) of the needle shape of reverted austenite has been measured to be

![](images/24a5fe512a610bf6168385d45af081b6ce4cfffe5e70bb03fbbbe08e628bdd75.jpg)
Fig. 2. (a) x-ray diffraction plot of cast and hot forged specimens (diffraction angle,2θ), (b,c) optical images of cast specimen, (d,e) optical images of hot forged specimen, (f) scanning electron microscopy image of hot forged specimen (g) EBSD phase map superimposed on image quality (IQ) map (δ- delta ferrite, γ- austenite).

![](images/60dace60b4586c3ce751a52778a035cefb78763b1bbc481748c95215d2a17ef0.jpg)
Fig. 3. (a) Optical microscopic image (insert: differential interference contrast (DIC) image), (b) scanning electron microscopy image, (c) EDS analysis, (d) EBSD phase map superimposed on IQ map of hot rolled & quenched specimen (ά-martensite, γ-austenite, δ-delta ferrite, RD- rolling direction, ND- normal direction)

2.829±0.30 µm and, 0.350±0.20 µm, respectively. The elemental analysis of IA750\_5 Min specimen (Fig. 4A3), shows that there is not much variation of Al and Mn concentration in δ ferrite and untransformed austenite (marked by white arrow in Fig. 4A1) compared to rolled and quenched specimen. The EDS analysis (Fig. 4A3) of needle shape reverted austenite and α-ferrite region (represented by yellow plus sign in Fig. 4A2) shows the Mn and Al concentration are 8.30±0.20 and 4.43±0.05 (wt.%), respectively. This is close to elemental percentage in untransformed austenite region. Due to the short intercritical annealing time (i.e., 5 minutes), significant elemental partitioning may not occur during the process. However, at 30 minutes (Fig. 4B1), the fraction (area fraction) of this reverted austenite has been decreased compare to IA750\_5 Min specimen. This represents that there is dissolution of reverted austenite into intercritical ferrite (α-ferrite). Thus, fraction of α-ferrite increases and reverted austenite decreases. With a further increase in annealing time to 60 minutes, more reverted austenite dissolves into intercritical ferrite (α-ferrite), as shown in Fig. 4C2. This has been confirmed from austenite fraction from XRD analysis as shown in Fig. 7(c). It can be seen that with increase in annealing time, austenite fraction decreases. The length (major axis) and width (minor axis) of the needle shape of reverted austenite has been measured to be 1.42±0.16 µm and, 0.345±0.40 µm in IA750\_60 Min specimen. Moreover, the aspect ratio (width to length) of needle shape reverted austenite has been increasing as annealing time increases (Fig. 4A2, Fig. 4C2). This leads to formation of globular shaped reverted austenite, too. Therefore, needle shape along with some of globular shape of reverted austenite in IA750\_60 Min specimen (represented by red circle in Fig. 4C2) is observed. The Mn and Al present in reverted austenite start partitioning at the grain boundary of untransformed austenite during isothermal holding [44]. Therefore, the remaining Mn lean reverted austenite transforms to intercritical ferrite. The EDAX analysis of these adjacent

untransformed austenite shows Mn and Al concentration are 9.83±0.37 (wt.%) and 4.04±0.13 (wt.%), respectively (labeled by yellow plus sign in Fig. 4C3). In contrast, the EDAX analysis of the needle-like and globular-shaped reverted austenite shows Mn and Al concentrations of 7.58 ± 0.14 wt.% and 3.96 ± 0.15 wt.%, respectively (indicated by the red star in Fig. 4C3). This supports the hypothesis that the needle-like and globular-shaped reverted austenite are Mn-lean compared to the adjacent untransformed austenite. Furthermore, the IA750\_120 Min specimen shows few needle and globular types of reverted austenite as shown in Fig. 4D2, which has been almost completely dissolved into intercritical ferrite (α) in the IA750\_180 Min specimen, resulting in the presence of mostly intercritical ferrite (α) and untransformed austenite (Fig. 4E2). The EDAX analysis of the IA750\_180 Min (Fig. 4E3) specimen reveals the enrichment of Mn and C in untransformed austenite, confirming the partitioning of Mn from needle/globular reverted austenite. It is notable that no significant changes in elemental distribution of δ-ferrite in rolled as well as annealed specimens (Fig. 3c, Fig. 4(A3, B3, C3, D3, and E3)) is observed. This supports the formation of highly stable δ-ferrite during solidification, probably due to the presence of high aluminum and silicon.

# Mechanical Properties

To correlate the microstructure with mechanical behaviour, nanoindentation test has been conducted on HRQ and intercritical annealed for 5 and 60 minutes specimens. The nano hardness of ferrite (δ) and untransformed austenite is measured to be 4439±206 and 4080 ±360 MPa for HRQ specimen at room temperature. In contrast, the nano hardness of martensite is measured to be 8897±550 MPa. The hardness of martensite is almost two times higher than the untransformed austenite. The load-displacement curve (Fig. 5(A2-A3)) indicates a maximum penetration depth of \~550 nm for untransformed austenite, representing it as a relatively softer phase compared to martensite (α׳(, which exhibits a penetration depth of \~384 nm under the same load condition (30 mN). The hardness of δ-ferrite in IA750\_5 Min and IA750\_60 Min specimens have been measured as 4267±264 MPa and 4150±200 MPa, respectively. This shows that hardness of δ-ferrite does not vary significantly with annealing as compared to HRQ specimen. Furthermore, the nano hardness of untransformed austenite also does not change with annealing, as compared to hot-rolled and quenched specimens, as represented in Table 2. Reverted austenite region of IA750\_5 Min specimen has a nano hardness of 3867±110 MPa. It confirms the dissolution of martensite (hardness \~8897±550 MPa) into needle shape of reverted austenite during initial 5 minutes of annealing. Further increases in annealing time to 60 minutes, the hardness of reverted austenite has been slightly reduced to 3478±334 MPa, may be

![](images/bed9d304583b7105ce54d7bb7ce3ff2a5fa789f1491637b5ca0e9bf65cad4345.jpg)

<details>
<summary>text_image</summary>

(A1)
IA 750_5 Min
δ
α/γ
10 µm
</details>

![](images/9f34a08189a5465b065ede9ca7b690eeed7b3d8895ebc3434f88bf8d4ced8534.jpg)

<details>
<summary>natural_image</summary>

Microscopic view of fibrous material structure with red and yellow highlights, scale bar 2 μm (no text or symbols)
</details>

![](images/3855dfaee098340ef856d8fee7e0f03948d7f4dd4cdee29dda6236edf4776337.jpg)

<details>
<summary>line</summary>

| Element | Value       |
|---------|-------------|
| Al (wt%) | 5.37±0.05   |
| Mn (wt%) | 7.09±0.09   |
|        | 4.50±0.14   |
|        | 8.07±0.11   |
|        | 4.43±0.05   |
|        | 8.30±0.20   |
|        | 0.21K       |
|        | 0.63K       |
|        | 0.42K       |
|        | 0.21K       |
|        | 0.00K       |
|        | 1.05K       |
|        | 1.25K       |
|        | 1.47K       |
|        | 1.68K       |
|        | 1.89K       |
|        | 2.10K       |
|        | 2.10K       |
|        | 2.10K       |
|        | 2.10K       |
|        | 2.10K       |
|        | 2.10K       |
|        | 2.10K       |
|        | 2.10K       |
|        | 2.10K       |
|        | 2.10M       |
|        | 2.10M       |
|        | 2.10M       |
|        | 2.10M       |
|        | 2.10M       |
|        | 2.10M       |
|        | 2.10M       |
|        | 2.10M       |
|        | 2.10M       |
|        | 2.10M      |
|        | 2.10M       |
|        | 2.10M       |
|        | 2.10M       |
|        | 2.10M       |
|        | 2.10M       |
|        | 2.10M       |
|        | 2.10M       |
|        | 2.10M       |
|        | 2.10M       |
</details>

![](images/9c6678795aee70a3ca9e1eb49d3d439c88f7b87d78e9cdf5a06fa945537dac7f.jpg)

<details>
<summary>text_image</summary>

(B1)
IA 750_30 Min
δ
α/γ
10 µm
</details>

![](images/db6e30d32b768ca8b5b37e1e3fab3df4c7c288a972690a42580dd9893e5d4f41.jpg)

<details>
<summary>natural_image</summary>

Microscopic image showing a textured surface with scattered particles and a scale bar of 2 μm (no text or symbols present)
</details>

![](images/36dff00f784611de7ce10dbbf498813b630f6699c4de488f63f5b598edb46c05.jpg)

<details>
<summary>line</summary>

| Element | Value       |
|---------|-------------|
| Al (wt%) | 5.76±0.01   |
| Mn (wt%) | 6.95±0.03   |
| Mn      | 8.21±0.24   |
| Fe      | 6.26±0.15   |
</details>

![](images/c82a551e2dda14073cb84a59e86a2b9b3f30d61b86b7d91dd5a05287186e83ca.jpg)

<details>
<summary>text_image</summary>

(C1)
IA 750_60 Min
á/γ
δ
20 µm
</details>

![](images/9fd422e87f346d49171b357ebfccced8d90d536bd05894e84179cc6b66dd2445.jpg)

<details>
<summary>natural_image</summary>

Microscopic view of fibrous material with scattered yellow and red dots, labeled (C2), showing no text or symbols.
</details>

![](images/c2a09e28a4e8073a96c78a57e02cbf7ba81c5253b7133295ef4e28226fd17943.jpg)

<details>
<summary>line</summary>

(C3)
| Element | Element (wt%) | Intercritical ferrite | Untransformed austenite | Reverted austenite |
|---|---|---|---|---|
| Al | 5.25±0.1 | 5.08±0.22 | 4.04±0.13 | 3.96±0.15 |
| Mn | 7.44±0.4 | 6.50±0.17 | 9.83±0.37 | 7.58±0.14 |
| Si | | | | |
| Mn | | | | |
| Fe | | | | |
</details>

![](images/165cb080a9916b4e220a6d1a2f60115cebe388ef58fc4d93ba089e526d37914a.jpg)

<details>
<summary>text_image</summary>

(D1)
IA 750_120 Min
δ
α/γ
10 µm
</details>

![](images/5bc51a8205f7cc489be1eda028655c806109dfc8e4b0de62b2782bb457015a84.jpg)

<details>
<summary>natural_image</summary>

Microscopic view of fibrous material structure with red and blue markers, scale bar 5 μm (no text or symbols)
</details>

![](images/1d276df94e2e0ee2b4cb97599ea967b0b5b48c855803d4aa727fc577d49aae71.jpg)

<details>
<summary>line</summary>

| Element | Value       |
|---------|-------------|
| Al (wt%) | 5.63±0.10   |
| Mn (wt%) | 6.65±0.23   |
| Untransformed austenite | 4.64±0.10    |
| Intercritical ferrite | 6.54±0.08   |
</details>

![](images/bf01607cd7994928584fad67ed568ecf0d660d47fd29c7de3c3c5c011c9f1db5.jpg)

<details>
<summary>text_image</summary>

(E1)
IA 750_180 Min
δ
α/γ
ND
RD
20 µm
</details>

![](images/7e7a284f6ebb0816d17d1d3857b6e7355617c1777e1f8a2ce3370e7c48a09270.jpg)

<details>
<summary>natural_image</summary>

Microscopic surface texture image with labeled points (E2) and a 5 μm scale bar, showing no readable text or symbols beyond labels.
</details>

![](images/b2189ace9ecd495b50f2c451e83af179eb3fa5df3d1bd565bfde71b3ff1d63a5.jpg)

<details>
<summary>line</summary>

| Element | Wavelength (wt%) | Intensity |
|---------|------------------|---------|
| Al      | 5.85±0.03        | 4.66±0.06|
| Mn      | 6.62±0.22        | 9.42±0.10|
| Untransformed austenite | -              | -          |
| Intercritical ferrite | -            | 7.95±0.25 |
</details>

Fig. 4. Scanning electron microscopy images and corresponding EDS analysis of samples annealed at 750◦C for (A1-A3) 5 minutes, (B1-B3) 30 minutes, (C1-C3) 60 minutes, (D1-D3) 120 minutes, (E1-E3) 180 minutes (ά-tempered martensite, γ-austenite, δ-delta ferrite, RD- rolling direction, ND- normal direction)

due to further dissolution of reverted austenite into α-ferrite.

Fig. 6 represents the mechanical properties of the developed steel during tensile loading. The engineering stress-strain curves of HRQ and intercritical annealed at 750◦C for 5, 30, 60, 120, 180 minutes specimens is represented in the Fig. 6(A1). The corresponding tensile properties have been presented in Table 3. The HRQ sample exhibits highest yield strength (YS), ultimate tensile strength (UTS) and lowest total elongation (TE) of 486±6 MPa, 674±20 MPa and 1.5±0.5 % respectively, mainly due to presence of hard martensite along with retained austenite and δ-ferrite in the microstructure (Fig. 3b). IA750 \_5 Min specimen shows slightly lower YS and UTS, whereas slightly increased in TE compared to hot rolled & quenched specimen. This is mainly due to the dissolution of martensite into intercritical ferrite and the needle shape of reverted austenite, as shown in Fig. 4A1. Annealing for 5 minutes reduce the dislocation density [45,46] in the microstructure, resulting in slightly lower stress and formation of reverted austenite may contribute to increase to TE as compared to HRQ specimen. However, elemental partitioning is not significant after 5 minutes of annealing (Fig. 4) and it shows similar trends till the 30-minute annealing, with only a slight increase in UTS and TE observed. However, as the annealing time increases to 60 mins, IA750\_60 Min specimen shows UTS of 658.45±6 MPa along with maximum TE of 12±0.95%. This could be due to the optimum stability of reverted austenite that is responsible for enhanced TRIP effect during tensile loading. Further increase in annealing temperature to 120 minutes, the YS, UTS and TE has been drastically reduced compared to IA750\_60 Min specimen. The microstructural analysis, as presented in Fig. 4D2, reveals that in IA750\_120

![](images/9f55948af9e6eb7c2adabbc2c7de4add5510989a59ee98bb4ee92fd41d2f30db.jpg)

<details>
<summary>line</summary>

| Displacement (nm) | Load (mN) |
| ----------------- | --------- |
| 0                 | 0         |
| 100               | 2         |
| 200               | 6         |
| 300               | 12        |
| 400               | 18        |
| 500               | 30        |
