Repository: RiverYanggg/SteelDig_multimodal

# Evaluation Framework

这个目录实现当前的结构化抽取评估流程。它比较两套 `text_extraction.json`，数据来自 `outputs_exp/` 下各模型的抽取结果目录。

当前 `outputs_exp/` 中可用的模型目录示例：`deepseek`、`doubao`、`kimi`（以实际存在的子目录为准）。

- 真值（truth）：`outputs_exp/<truth_model>/<paper_id>/final/text_extraction.json`
- 预测（pred）：`outputs_exp/<pred_model>/<paper_id>/final/text_extraction.json`

通过 `--truth` 与 `--pred` 可任意指定哪套模型作为真值、哪套作为预测。例如 `--truth doubao --pred deepseek` 表示以 doubao 为真值、以 deepseek 为预测进行评估。

当前评估的核心原则是：

- 论文级配对由目录名决定，例如 `A0`、`A1`。
- 先做对象对齐，尤其是 `alloy/process/sample`。
- 对齐后由代码展开同一个 canonical object 下的同一个字段。
- 代码先做确定性判断；只有语义不确定的同字段值才交给 LLM judge。
- LLM judge 只输出 `true/false`，不负责计算指标。
- Precision/Recall/F1 全部由代码根据最终字段匹配结果计算。

---

File: evaluation_json2json/outputs_exp/kimi/A48/preprocess/cleaned_input.md
# Chemical Composition Optimization for Austenitic Steels of the Fe-Mn-Al-C System

I. Kalashnikov, O.Acselrad, A.Shalkevich,and L.C.Pereira

(Submitted 17 April 2000; in revised form 22 August 2000)

Alloys of the FeMnAlC system have been developed for different uses, from cryogenic temperatures up to 673 K, with specific composition recommended for each specific application. More recently, the possibility of adopting alloys of this system for structural purposes has attracted considerable attention. However, the absence of systematic criteria in the design of such compositions imposes severe restrictions on practical uses of these alloys. In this paper, we define composition limits in order to obtain an optimum microstructural state, characterized by the absence of embrittling components, and more restricted limits to obtain acceptable properties for structural applications, based on minimum values for ultimate tensile strength and impact toughness.

Keywords austenitic steels, FeMnAlC alloys, mechanical properties

# 1. Introduction

A reasonable number of results concerning the effects of alloying elements on microstructure and properties of steels of the FeMnAlC system are already available in the literature.[1–10] In these papers, different chemical compositions are proposed as attempts to solve specific practical problems, in some cases, leading to compositions patented in various countries.[7,8,11] However, although they may satisfy very localized demands, the lack of systematic criteria in the design of such compositions almost always results in very restricted possibilities for applications of such alloys. In general, they have either insufficient strength or low fracture toughness, preventing them from being used, for instance, in structural components.

It is well known that the presence of carbon and manganese stabilizes the austenitic structure of the system under consideration. [10] The minimum content of these elements is limited by the single-phase condition. The combined minimum content of carbon and aluminum is restricted by the requirement for a sufficient strength in the aged state, while the maximum content is determined by an admissible low level of ductility and impact toughness. At the same time, the maximum content of manganese is limited by the appearance of grain boundary b-Mn, which is responsible for severe embrittlement of the alloy.[1,10,12] The aim of the present study is the determination of the best combination of composition ranges for the basic alloying elements to produce an alloy of this system for use in structural applications.

The limits for such composition ranges were defined after consideration of microstructural and mechanical properties. From the microstructural point of view, the criterion is based I. Kalashnikov and A. Shalkevich, All-Russia Institute of Aircraft Engineering (VIAM), Moscow, Russia; and O. Acselrad and L.C. Pereira , COPPE-EE/Federal University of Rio de Janeiro, Brazil. Contact e-mail: acselrad@metalmat.ufrj.br.

on the absence of d-ferrite in the starting structure, and, in the course of further thermal processing, on the prevention of coarse grain-boundary precipitation and on the prevention of a decomposition reaction that leads to the appearance of b-Mn. From the mechanical properties point of view, the criterion is based on the best combination of mechanical strength (UTS . 1100 MPa) and impact toughness $( K _ { C U } > 5 0 ~ \mathrm { J / c m ^ { 2 } } )$ .

# 2. Experimental Procedures

Different melts with Al content between 3 and 10% were prepared with C and Mn limited to 0.85 to 1.0% and 28 to 30%, respectively. The effects of carbon content, between 0.3 and 1.2%, were analyzed in melts with 9% Al and 28 to 30% Mn. Melts with different combinations of C and Al content were also analyzed. The Mn was varied between 24 and 34%, with invariable Al (9%) and C (0.9%) content. Different experimental compositions were chosen based on available information concerning the effects of C content on phase composition at the Fe-rich corner of the ternary Fe-Mn-Al phase diagram,[10,13,14] the basic requirement being the provision of a fully austenitic structure for each composition. A total of 31 different compositions were prepared.

Test melts were prepared in a 100 kg induction furnace and poured off into 20 kg cylindrical ingot-electrodes containing different amounts of the elements under investigation. These ingot-electrodes were subjected to repeated melting and refining in an electric-slag remelting furnace. The ingots thus obtained were homogenized at 1150 8C for 6 to 8 h and subsequently shaped as rods with circular (12 mm diameter) and square (14 3 14 mm) cross sections. Tensile samples taken from the circular rods and U-notch impact specimens (1 mm notch radius) taken from the square rods were heated to 1050 8C and then quenched into water at room temperature. Aging was performed at 550 8C for 16 h.[10]

Metallographic specimens were etched with a 4 to 7% solution of nitric acid in ethanol. The content of d-ferrite was determined by metallographic and x-ray structure analysis. The microstructural state and mechanical properties of metallurgical semifinished products were also analyzed in this study.

![](images/9656b7f9f474adc60f9e3f1e89c373172d8de490d0069850045cdc019587aa52.jpg)

<details>
<summary>line</summary>

| Al content, (wt.%) | Mechanical Strength (MPa) - 0.85% C | Mechanical Strength (MPa) - 0.95% C | Ductility (%) - 0.85% C | Ductility (%) - 0.95% C | U-notch Impact Toughness (J/cm²) - 0.85% C | U-notch Impact Toughness (J/cm²) - 0.95% C |
| ------------------ | ----------------------------------- | ----------------------------------- | ------------------------ | ------------------------ | ------------------------------------------ | ------------------------------------------ |
| 3                  | 800                                 | 800                                 | 45                       | 45                       | 10                                         | 7                                          |
| 6                  | 850                                 | 900                                 | 45                       | 45                       | 180                                        | 160                                        |
| 7                  | 900                                 | 1000                                | 45                       | 45                       | 180                                        | 160                                        |
| 8                  | 950                                 | 1100                                | 45                       | 45                       | 160                                        | 120                                        |
| 9                  | 1000                                | 1200                                | 45                       | 45                       | 120                                        | 80                                         |
| 10                 | 1050                                | 1250                                | 45                       | 45                       | 10                                         | 60                                         |
</details>

Fig. 1 Effect of Al content on mechanical properties. Thermal processing: water quench from 1150 8C and aging at 550 8C for 16 h

# 3. Results and Discussion

# 3.1 Effects of Aluminum Content

Aluminum forms a substitutional solid solution with Fe, and, due to the difference in atomic radii, somewhat distorts the steel crystal lattice. Therefore, the presence of aluminum slightly increases the steel yield stress.[6,9,11,15–19]

It was established that considerable hardening is obtained by aging at $5 5 0 ~ ^ { \circ } \mathrm { C }$ when the aluminum content exceeds 7% (Fig. 1). According to Huang et al., [20] precipitation of kphase particles within the matrix at 650 8C occurs when the aluminum content is higher than 6.2%. As it follows from Fig. 1, the onset of hardening at $5 5 0 ~ ^ { \circ } \mathrm { C }$ corresponds approximately to this same Al content. For lower aluminum contents, however, the homogeneous nucleation does not occur. With a low supersaturation degree, high temperatures are needed to provide long-range diffusion of the Al atoms, and, in this case, carbides in the form of individual discrete particles are precipitated inside grains as a result of the eutectoid reaction. This reaction is typical of phase transformations occurring in accordance with the nucleation and growth mechanism for a new phase.[21]

![](images/bed30b3947838e35259968417707927297bdcf215e6f74d62fd85dfcfdc7e656.jpg)

<details>
<summary>natural_image</summary>

Microscopic view of polygonal crystalline structures with a 20μm scale bar, showing no text or symbols beyond the scale indicator.
</details>

Fig. 2 k-phase precipitation in steel with 4.6 wt.% Al, after aging at 600 8C during 16 h

The carbon content significantly affects the value of the aluminum critical concentration, which is acceptably lower, the higher the carbon concentration in solid solution. In the case of low aluminum content, the carbide phase precipitates during aging as a network along grain boundaries (Fig. 2), which is highly detrimental to impact toughness. Within the field of homogeneous precipitation, with increasing aluminum content (beyond 7%), both ductility and impact toughness decrease (Fig. 1), due to an increasing volume fraction of the hardening phase particles.

In case aluminum content exceeds 10%, d-ferrite appears in the steel microstructure (Fig. 3). The presence of d-ferrite decreases the technological plasticity of such alloys and enhances mechanical properties anisotropy.

With up to 12% d-ferrite in the cast steel, subsequent hot working within the range 1150 to 1170 8C is accompanied by the d-ferrite dissolution. This statement is in good agreement with the data of Krivonogov et al., [12] and so it can be established that the temperature of $1 1 5 0 ^ { \circ } \mathrm { C }$ is the recommended temperature for d-ferrite dissolution.

![](images/7260405d55561ecc6f7df5903023f5baddd314f4e31598f19d9a05ee3b2c8f55.jpg)

<details>
<summary>natural_image</summary>

Microscopic view of a material's microstructure showing intricate grain boundaries and voids, with a 30μm scale bar (no text or symbols beyond scale indicator)
</details>

![](images/e39daa9ff5f6645114857f7fdfb8f56b1f960c31bc2891c46c7c2636f16d7b2d.jpg)

<details>
<summary>natural_image</summary>

Microscopic view of a material's grain structure with 30μm scale bar (no text or symbols beyond scale indicator)
</details>

(b)
Fig. 3 d-ferrite in steel with 10.5 wt.% Al: (a) as cast and (b) after deformation

The presence of d-ferrite in the ingots seems to be related to the melting process and to the Al content. In the case of the aluminum content exceeding 9.5% in open air melting, the amount of d-ferrite (mainly in the central upper zone) considerably increases with the ingot weight due to development of liquation.

With the use of refining processes such as electroslag and plasma-arc remelting, when the volume (depending on the size of the liquid bath) of the solidifying metal is small, the occurrence of liquation can be considerably reduced. In the central part of ingots with a square cross section (415 3 415 mm) and a mass of 2.2 metric tonnes, which are obtained by electroslag melting, after subsequent rolling (with production of rods 20 mm in diameter or a square cross section up to 105 3 105 mm) has been completed, d-ferrite is absent in the steel structure for aluminum contents under 9.7%. The presence of this amount of Al may result in semifinished products of large cross sections in which the d-ferrite content is about 5%. For aluminum content lower than 9.5%, d-ferrite is absent in hot-worked semifinished products. However, if the hot-working temperature exceeds $1 1 7 0 ~ ^ { \circ } \mathrm { C }$ (the solidus temperature of Fe-29Mn-9Al-0.9C steel is about $1 3 2 0 ~ ^ { \circ } \mathrm { C } )$ , an additional amount of d-ferrite can be formed in the structure.

Another possibility for controlling the occurrence of structural inhomogeneities caused by liquation (as the formation of d-ferrite), other than by controlling the thermomechanical processing, is by high rate solidification, when the development of zonal and dendrite liquation is suppressed. Jet spraying of liquid metal in argon atmosphere results in small spherical particles (less than 500 mm in diameter) cooled at a very high rate, and d-ferrite in the subsequent worked steel was not found even up to 12% aluminum content (carbon and manganese contents, respectively, are 0.9 and 29%). With 14% Al, d-ferrite may reach a volume fraction around 10% (Fig. 4).

The existence of d-ferrite in the steel structure leads to an excess carbon concentration in the remaining solid solution, which is higher than the average carbon content in the steel. This fact results in intensifying processes of precipitation of an excess (hardening) phase during aging treatments.

![](images/e3399baa118b5c0670656939b0ddee39549f3e087ea1d292974a5bc31a552849.jpg)

<details>
<summary>natural_image</summary>

Microstructure image showing grain boundaries and phases with a 30μm scale bar (no text or symbols beyond scale indicator)
</details>

![](images/f3134ab20828b91bba1d13e43d00dcde7f92b5673600a5cd688d530df6fd884f.jpg)

<details>
<summary>text_image</summary>

(b)
30µm
</details>

Fig. 4 Granulated and pressed (at $1 1 5 0 ~ \mathrm { { } ^ { \circ } C ) }$ steel: quenching from $1 1 0 0 ^ { \circ } \mathrm { C } .$ Al content: (a) 9.8% and (b) 14%

# 3.2 Effects of Carbon Content

The presence of carbon itself ensures a significant increase in strength due to interstitial solid solution hardening: For each 0.1% of carbon, the yield stress increases by 30 to 40 MPa.[18,19]

Aging this steel within the temperature range 400 to $8 5 0 ~ ^ { \circ } \mathrm { C }$ allows the precipitation of k-phase particles with magnetic properties.[12] The saturation magnetization of samples measured after aging for 16 and 100 h at different temperatures presents qualitative information on the intensity of the aging process (Fig. 5). Thus, it was established that carbon, being the most diffusion-mobile element in steels, is a leading component at the onset of the aging process.

For the same aluminum content, the value of $4 \pi J _ { s }$ increases only up to a certain carbon concentration. To raise this value, it is necessary to increase the amount of aluminum in steel. Thus, the extent of the aging process depends on the aluminum content.

A high carbon concentration (1 to 1.3%) causing noticeable solid-solution hardening (Fig. 6) can be used when this steel is applied in the cast state or for producing machinery components by powder metallurgy methods. In the latter case, the component is used in the quenched state or with subsequent cold working, as a rule, in small cross sections. In the aged $( 5 5 0 ^ { \circ } \mathrm { C } ,$ 16 h) state, carbon concentrations exceeding 1% lead to the appearance of boundary carbide precipitations, and Unotch impact toughness decreases at least 40 J/cm2 (Fig. 6). For carbon concentrations lower than 0.7%, d-ferrite appears in the steel structure. In this case, the saturation magnetization in the as-quenched condition is higher than 200 G, whereas without d-ferrite, this value is lower than 90 G.

![](images/2e9d16e3b1cc14194095be1e6a270db9dde28d80d4688d107e3a30d7dfb36619.jpg)

<details>
<summary>line</summary>

| C content (wt%) | 450°C - 100h | 400°C - 100h | 500°C - 100h | 550°C - 16h | 550°C - 100h | 500°C - 16h | 450°C - 16h | 400°C - 16h | 350°C - 16h, 350°C - 100h |
| --------------- | ------------ | ------------ | ------------ | ----------- | ------------ | ----------- | ----------- | ----------- | ------------------------ |
| 0.8             | ~1500        | ~1200        | ~700         | ~300        | ~200         | ~150        | ~700        | ~300        | ~200                     |
| 0.88            | ~2000        | ~1500        | ~1000        | ~400        | ~300         | ~250        | ~1000       | ~400        | ~300                     |
| 0.92            | ~2200        | ~1800        | ~1300        | ~600        | ~450         | ~350        | ~1200       | ~500        | ~400                     |
| 0.96            | ~2300        | ~2000        | ~1600        | ~800        | ~600         | ~500        | ~1400       | ~600        | ~500                     |
| 0.98            | ~2350        | ~2100        | ~1750        | ~900        | ~750         | ~650        | ~1550       | ~750        | ~650                     |
| 1.06            | ~2400        | ~2200        | ~1850        | ~1000       | ~850         | ~750        | ~1700       | ~850        | ~750                     |
</details>

Fig. 5 Effect of carbon on the process of austenite aging. Al 9%, Mn 30%

![](images/db60acc3307db45b9026715b7f4af0590b7fbc0c49a2c80d90a1985579d8ab19.jpg)

<details>
<summary>line</summary>

| C content (wt.%) | UTS Mechanical Strength (MPa) | 0.2%YS Mechanical Strength (MPa) | 0.2%YS Mechanical Strength (MPa) | UTS Ductility (%) | 0.2%YS Ductility (%) | 0.2%YS Ductility (%) | UTS Kcu Toughness (J/cm²) | 0.2%YS Kcu Toughness (J/cm²) |
| ---------------- | ----------------------------- | -------------------------------- | -------------------------------- | ----------------- | -------------------- | -------------------- | ------------------------ | --------------------------- |
| 0.3              | 850                           | 650                              | 650                            | 25                | 25                   | 25                   | 40                       | 40                          |
| 0.5              | 950                           | 750                              | 750                            | 35                | 35                   | 35                   | 80                       | 80                          |
| 0.7              | 1100                          | 900                              | 900                            | 50                | 50                   | 50                   | 120                      | 120                         |
| 0.9              | 1250                          | 1050                             | 1050                           | 45                | 45                   | 45                   | 110                      | 110                         |
| 1.1              | 1350                          | 1200                             | 1200                           | 10                | 10                   | 10                   | 30                       | 30                          |
</details>

Fig. 6 Effect of carbon on mechanical properties. Al 9%, Mn 30%. Quenching from 1050 8C in water (dashed curves) and quenching from 1050 8C in water 1 aging at $5 5 0 ~ ^ { \circ } \mathrm { C }$ during 16 h (solid curves)

# 3.3 Effects of Manganese Content

The influence of Mn is shown in Fig. 7. Manganese, forming an almost perfect substitutional solid solution with iron, virtually does not affect solid-state hardening. The solubility of aluminum and carbon in the steel g-solid solution increases with the concentration of manganese. By virtue of this fact, the amount of k-phase that precipitates during aging decreases.

For C and Al contents of, respectively, 0.9 and 9%, the manganese concentration must be no less than 26%. An Mn concentration less than 25% allows the appearance of d-ferrite, whereas a concentration exceeding 31 to 32% Mn will give origin to b-Mn precipitation after long-time aging at 550 8C, causing extreme brittleness. This is in good agreement with previous results shown by Kayak.[10]

# 3.4 Optimization of the Steel Composition

The experimental results discussed above can be used to define the best alloy composition to obtain, after solution treating at 1050 8C followed by 16 h aging at 550 8C, [10] a steel with the combination of tensile strength higher than 1100 MPa and impact toughness above 50 J/cm2 , to be used in structural components.

![](images/8b8b51ccf3df6437867c0a0586a118bb63c3dd9a2175400e91904af795f44453.jpg)

<details>
<summary>line</summary>

| Mn content (wt%) | UTS Mechanical Strength (MPa) | 0.2%YS Mechanical Strength (MPa) | UTS Ductility (%) | 0.2%YS Ductility (%) | UTS U-notch Impact Toughness (J/cm³) | 0.2%YS U-notch Impact Toughness (J/cm³) |
| ---------------- | ----------------------------- | -------------------------------- | ----------------- | --------------------- | -------------------------------------- | ----------------------------------------- |
| 24               | 1100                          | 950                              | 50                | 50                    | 115                                    | 115                                       |
| 26               | 1200                          | 1000                             | 50                | 50                    | 105                                    | 105                                       |
| 28               | 1180                          | 1000                             | 55                | 55                    | 100                                    | 100                                       |
| 30               | 1150                          | 980                              | 60                | 60                    | 115                                    | 115                                       |
| 32               | 1100                          | 950                              | 55                | 55                    | 115                                    | 115                                       |
| 34               | 950                           | 880                              | 20                | 20                    | 35                                     | 35                                        |
</details>

Fig. 7 Effect of manganese on mechanical properties. Al 9%, C 0.9%. Water quenched from 1050 8C and aged at 550 8C for 16 h

We assumed the contents of alloying elements, namely, manganese, aluminum, and carbon, to be independent variables. The mechanical properties UTS and $K _ { C U }$ were considered as response functions. It was also assumed that the dependence of both UTS and $K _ { C U }$ are functions of the steel composition, which can be expressed by a second-order polynomial. Spatial figures limited by surfaces of equal-content levels for the properties under investigation were plotted. The analysis of variations of mechanical properties as functions of the alloying element contents allowed us to conclude that the UTS level \$ 1100 MPa at $K _ { C U } \geq 5 0 ~ \mathrm { J } / \mathrm { c m } ^ { 2 }$ can be attained for melts with carbon content of 0.84 to 0.99% at the concentrations of other elements of 8.8 to 9.7% for aluminum and 28.5 to 30.5% for manganese.

However, taking into account liquation processes, particularly in the case of heavy ingots, which are intended for practical use in industry, it is reasonable to imply narrowed limits, namely, 9 to 9.5% for aluminum and 0.9 to 0.95% for carbon. The calculated limits of 28.5 to 30.5% for manganese can be preserved.

# 4. Conclusions

In steels of the system Fe-Mn-Al-C, optimum microstructural states, characterized by the absence of d-ferrite, grain boundary carbide precipitates, and b-manganese, are attained for the following contents:

$6 . 2 \% < \mathrm { A l } < 9 . 7 \% ,$
• $0 . 7 \% < \mathrm { C } < 1 \% , \mathrm { a n d }$
• $2 5 < \mathrm { M n } < 3 1 \% .$

Solidification of the steel in small volumes with suppression of liquation processes makes it possible to avoid the appearance of d-ferrite in the steel structure provided the aluminum content does not exceed 12% (for 0.9% C and 29% Mn).

Alloys of this system can be processed by aging to obtain a combination of UTS . 1100 MPa and U-notch impact toughness $> 5 0 ~ \mathrm { J / c m ^ { 2 } } .$ , which is an appropriate material to be used in the manufacture of mechanical components for structural purposes. This combination of properties is possible provided that the alloying elements are present in the following limits:

aluminum from 9% to 9.5%,
carbon from 0.9 to 0.95%, and
manganese from 28.5 to 30.5%.

# References

File: evaluation_json2json/outputs_exp/kimi/A51/preprocess/cleaned_input.md
# Tailoring Strength and Ductility of an Fe–Mn–Al–C Low-Density Duplex Steel by Controlling the Cooling Path after Hot Rolling

Zhenlei Li, Rong Chen, Yi Wang, Long Gao, and Xiaowu Li\*

The low-density duplex steels provide a potential for the industrial application owing to their good strength-ductility match and reduced density. In the present work, the microstructure of an Fe–8.03Mn–6.10Al–0.4C (wt%) low-density duplex steel was adjusted by controlling the cooling path after hot rolling, which is a conventional process during the production of steel sheets and strips. A microstructure of ferrite and austenite has been achieved by annealing the air-cooled samples, and the microstructure of furnace-cooled annealed samples consists of banded ferrite, austenite, and martensite. This is mainly due to the fact that the austenite is more stable by refining the grain size via embedding the needle-like α-ferite. The existing of martensite and the banded microstructure in furnacecooled annealed samples induces the occurrence of cracks during deformation, resulting in an abrupt fracture at a relatively lower strain level. However, for air-cooled annealed samples, a good ductility of duplex microstructure ensures that the deformation can be sustained up to a much higher strain level, and the transformation induced plasticity effect plays a positive role at the later deformation stage; this contributes to the occurrence of an extra work hardening rate recovery during deformation and thus to a good strength-ductility match.

# 1. Introduction

Steel materials are widely applied to the vehicle sectors owing to their advantages in mechanical properties, formability, recyclability, and relatively low cost. Recently, low-density steels have

Z. Li, L. Gao

State Key Laboratory of Rolling and Automation

Northeastern University

Shenyang 110819, China

R. Chen

Institute of Metal Research

Chinese Academy of Sciences

Shenyang 110016, China

Y. Wang, X. Li

Department of Materials Physics and Chemistry

School of Materials Science and Engineering

Key Laboratory for Anisotropy and Texture of Materials

(Ministry of Education)

Northeastern University

Shenyang 110819, China

E-mail: xwli@mail.neu.edu.cn

The ORCID identification number(s) for the author(s) of this article can be found under https://doi.org/10.1002/adem.202301595.

DOI: 10.1002/adem.202301595

attracted a lot of attentions for meeting the requirement in vehicle lightweight in order to reduce the greenhouse gas emissions and increase the fuel efficiency. There are normally three categories of the low-density steels according to the matrix phase, e.g., ferritic steels, austenitic steels, and duplex steels.[1] The austenitic lowdensity steels usually take advantage of the precipitation of κ-carbides, and thus high contents of aluminum and carbon are generally required.[2–6] In general, the low-density ferritic steels have a lower strength,[7] but the duplex low-density steels exhibit an excellent strength-ductility match.[8–12] Herein, the high work hardening capability of duplex low-density steels could be regulated by deformation-induced martensitic transformation of retained austenite. Therefore, the stability of austenite is quite critical to the mechanical properties of duplex low-density steels. Some previous studies have tried to adjust the austenite stability for the improvement of mechanical properties.[13–16]

Hot rolling is a conventional process in the production of sheet and strip. Extensive efforts have been made on optimizing the microstructure and mechanical properties of alloy steels by controlling cooling.[17–19] However, the studies on controlling cooling after hot rolling of duplex low-density steels are still rarely reported. In the present work, different cooling rates were adopted in a low-density duplex steel after hot rolling for investigating the relevant influencing mechanism. The microstructure evolution was traced during the cooling and subsequent annealing process, and tensile properties were experimentally tested. This work is expected to provide a new route for the adjustment of microstructures and mechanical properties in duplex lowdensity steels.

# 2. Experimental Section

The studied steel with a chemical composition of Fe–8.03Mn– 6.10Al–0.4C (wt%) was manufactured by using vacuum induction melting with the pressure intensity less than 1 Pa. The cast ingot was heated to 1050 °C and forged into a billet with a crosssectional area of 60 60 mm2 , followed by a homogenization treatment at this temperature for 2 h. The forged billet was reheat treated at 1200 °C for 2 h, and then hot rolled to approximately

![](images/c05219ad37d69386a11451369fd89236a30dcd0a1fa8b31f47d069e5f61cc74c.jpg)

<details>
<summary>line</summary>

| Time [h]       | Temperature [°C] |
| -------------- | ---------------- |
| 0              | 0                |
| 1200°C-2 h     | High             |
| Hot Rolling    | Medium           |
| Air Cooling    | Low              |
| Furnace Cooling| Low              |
| Annealing      | High             |
</details>

Figure 1. Schematic diagram showing the rolling and annealing schedule for the experimental steel.

4 mm thick sheet by seven passes. The hot rolling was conducted at the temperature range of 900–1100 °C, and the rolled sheets were cooled to ambient temperature by air cooling and furnace cooling, respectively, which are labeled as $^ { \omega } { \mathrm { A C } } ^ { n }$ and “FC”. The hot-rolled sheets were annealed for 30 min at 800, 900, and $1 0 0 0 ^ { \circ } \mathrm { C } ,$ , respectively ( ). The air-cooled samples treated Figure 1by annealing at 800, 900, and 1000 °C, are designated as “AC-A800”, “AC-A900”, and “AC-A1000”, respectively; the other samples are labeled similarly.

The hot-rolled and annealed microstructures and tensile fracture surfaces were observed by scanning electron microscopy (SEM, JSM-7001F). The samples for microstructural observations were prepared by mechanical grinding and polishing, followed by 4% nital etching. The microstructure was also characterized by electron back scattered diffraction (EBSD, Zeiss Gimini300). EBSD data was processed by Channel 5 software to obtain grain boundary distribution, phase maps, and kernel average misorientation (KAM) maps. Samples for the EBSD analysis were electropolished in a solution consisting of 10% perchloric acid and 90% alcohol in volume at room temperature, using an accelerated voltage of 20 kV and a step size of 0.1 μm.

Uniaxial tensile experiments were performed at a strain rate of $1 0 ^ { - 3 } \mathrm { s } ^ { - 1 }$ using an AG-X plus 100 kN mechanical testing device. The tensile samples with a gauge length of 50 mm and a gauge width of 12.5 mm were manufactured along the rolling direction. In addition, X-ray diffraction (XRD) was performed on the samples before and after deformation, which were prepared by the same method with EBSD samples.

# 3. Results and Discussion

# 3.1. Annealed Microstructure Evolution

The microstructure of hot-rolled steels exhibits a banded morphology along the rolling direction, and the banded δ-ferrite and prior austenite are alternately distributed ( ). The Figure 2δ-ferrite was formed by the solidification of liquid phase, and it did not disappear during the whole thermomechanical treatment process owing to the high aluminum addition (Figure 2a,b).[20] The recovery and recrystallization happened in ferrite during the rolling and cooling process, resulting in the existing of a large amount of low-angle grain boundaries in banded δ-ferrite (Figure 2c,d). The prior austenite of two samples was partly transformed into martensite, and the majority fraction of martensite is twin martensite (Figure 2c,d). As seen from the image quality (IQ) maps that reflect the degree of distortion (Figure 2c,d), the darker region in the IQ image is martensite with a large distortion, and more fraction of martensites were observed in the sample AC due to a quicker cooling rate after hot rolling. The fractions of austenite and martensite in the sample AC are 42 and 26 vol%,[10] respectively, but 51 and 2.8 vol% in the sample FC. Besides, more dislocations were introduced into the retained austenite by a martensitic transformation in the sample AC, which could be reflected by the geometrically necessary dislocations (GNDs) (Figure 2c,d). The GNDs are proportional to the KAM,[21,22] and the KAM values of austenite in the samples AC and FC are $0 . 4 8 ^ { \circ }$ and 0.43º, respectively.

![](images/33ca847826991fcfd011ec8110e983e4817cad5b4a57268d8b2102d674c947d6.jpg)

<details>
<summary>text_image</summary>

(a)
γ+α
δ
10 µm
</details>

![](images/615267bab42d7460e2dd1b949d7d16293b059501dee8bd4b41debaf87c44169f.jpg)

<details>
<summary>natural_image</summary>

Microscopic surface texture image showing layered structures with labeled regions (δ, γ) and a 10 μm scale bar (no text beyond labels)
</details>

![](images/125674ce0529838289222b6e610619e17ae9a409cf9c279a69683519fa505d83.jpg)

<details>
<summary>natural_image</summary>

Microstructure image of a material showing layered grains and phases, scale bar indicates 50 μm (no text or symbols present)
</details>

![](images/ada8e802b98b74bbd11c908006fb5bb8aa776d2b406f6fc81d0f1afd6eb64de8.jpg)

<details>
<summary>natural_image</summary>

Microstructure image showing layered material with blue and red patterns, scale bar 50 μm (no text or symbols)
</details>

Figure 2. SEM micrographs a,b) and KAM of austenite combined with IQ maps c,d) of hot-rolled steels treated by air cooling (a,c) and furnace cooling (b,d). Note that black lines are the high-angle grain boundaries (>15°) and phase boundaries, and red lines are low-angle grain boundaries (>2°), and that α, δ, and γ represent α-ferrite, δ-ferrite, and austenite, respectively.

Two hot-rolled samples were annealed at the temperature range of 800–1000 °C, and the annealed microstructures and corresponding ${ \mathrm { K A M } } + { \mathrm { I Q } }$ maps are, respectively, given in Figure 3and . The microstructures of AC-A800, AC-A900, and AC-4A1000 comprise duplex phase of austenite and ferrite (Figure 3a–c and 4a–c), while a fraction of martensite exists in the annealed microstructure of the FC samples (Figure 3d–f and 4d–f ). For the sample AC with a mixed microstructure of ferrite, austenite, and martensite, a reverse transformation happened during the annealing process, inducing an increase in the fraction of austenite. The austenite volume fractions in the samples AC-A800, AC-A900, and AC-A1000 were measured by XRD to be 58.6%, 61.4%, and 57.1%, respectively ( ). The Figure 5increased fraction of austenite by annealing is attributed to the fact that the equilibrium fraction of austenite at the annealing temperature is higher than that in the sample $\mathsf { A C } . ^ { [ 1 6 ] }$ Besides, the sample AC annealed at $8 0 0 ^ { \circ } \mathrm { C }$ for 5 and 15 min were characterized by SEM for making the microstructure evolution clear, as shown in . The short-time annealed microstructure con-Figure 6sists of tempered martensite, austenite and δ-ferrite, and the twin crystal structure of martensite becomes more obvious after high temperature annealing (Figure 6a). With the annealing persisting, the prior martensite partly degenerates to needle-like α-ferrites (Figure 6b). The high-density dislocation in twin martensite offers the nucleation sites for the ferritic transformation, which facilitates the formation of α-ferrite;[23] the α-ferrite inherits the morphology of the prior martensite. Therefore, a part of prior martensite is degenerated to α-ferrite, and the other part is reversed into austenite during annealing. With the annealing time continuously raising, the film austenite between α-ferrite and/or prior martensite in AC-A800 becomes thickened (Figure 3a and 6), implying an increase in the fraction of austenite. A similar microstructure was obtained in the sample AC-A900 with that in the sample AC-A800. Large amounts of low-angle grain boundaries in δ-ferrite of these two samples exist (Figure 4a,b), and the austenite is separated by the needle-like α-ferrite (Figure 4a,b and 6a,b). The length of low-angle grain boundaries in ferrite of the samples AC-A800 and AC-900 were measured as 4351.1 μm and 2685.4 μm, respectively, implying an obvious recovery during annealing process. However, for the sample AC1000, the reversed transformation of martensite is dominant, and the length of low-angle grain boundaries is 1634.3 μm and just a small fraction of α-ferrite is obtained (Figure 3c and 4c). The austenite in the sample AC-A1000 shows a recrystallized morphology with equiaxed grains, and the δ-ferrite is fully recovered and partially recrystallized. During the annealing process of air-cooled samples, the carbon and manganese that are austenite stabilizers are partitioned into austenite, increasing the chemical stabilization of austenite.[10] The existence of needle-like α-ferrite refines the austenite grain, and further enhances the mechanical stability of the austenite. Considering the contribution of the chemical composition and grain size, the martensitic transformation start temperature (Ms) can be calculated by using following equation[24,25]:

$$
M _ {\mathrm{s}} = 6 9 2 - 3 7 w _ {\mathrm{Mn}} + 2 0 w _ {\mathrm{Al}} - 5 0 2 w _ {\mathrm{C}} ^ {1 / 2} - B V _ {\gamma} ^ {- 1 / 3} \tag {1}
$$

where $w _ { x }$ is the mass percent of Mn, Al, and $\mathrm { C } ,$ B is a size factor that was calculated to be 613 μm $\mathrm { K } ^ { - 1 }$ , and $V _ { \gamma }$ is the austenite grain volume. As shown in a, the austenite grain sizes of Figure 7the annealed samples are nonuniform, which indicates an increase in grain size of austenite with increasing annealing temperature. Thus, the maximum grain size was used for calculating the upper temperature limit of $M _ { \mathrm { s } } \left( M _ { \mathrm { s l i m } } \right)$ , and the relevant temperatures of the samples AC-A800, AC-A900, and AC-A1000 are determined to be 24, 1, and $3 4 ^ { \circ } \mathrm { C } ,$ , respectively. This also verifies that almost no martensite can be formed during the subsequent cooling process after annealing (Figure 4a–c).

The annealed microstructure of FC-A800, FC-A900 and FC-A1000 show a banded morphology that is composed of δ-ferrite and prior austenite (small amount of martensite) (Figure 3d–f and 4d–f ). No needle-like α-ferrite exists in the austenite band, but some fine equiaxed α-ferrite grains were formed. This is different from the annealed microstructure of air-cooled samples, which is determined by the initial hot-rolled microstructure of austenite and δ-ferrite (Figure 2b,d). The majority of microstructural evolution in the sample FC is only manifested by the increase in austenite fraction and the growth of recrystallized grains. Accordingly, the grain sizes are much larger than that of air-cooled annealed samples, which is represented by the grain size distribution of austenite in Figure 7. The average grain sizes of austenite in the samples FC-A800, FC-A900, and FC-A1000 are 9.3, 8.1, and 10.1 μm, respectively, but 3.5, 4.2, and 5.8 μm in the samples AC-A800, AC-A900, and AC-A1000 (Figure 4). This induces a lower stability of austenite, and thus brings about higher $M _ { \mathrm { s } }$ temperatures according to Equation (1). As a result, a small fraction of martensite is obtained in the annealed microstructure, as revealed by the darker region in austenite band (Figure 4d–f ). Besides, the annealed samples exhibit a large distortion in spite of an obvious recovery phenomenon in δ- ferrite, as reflected by the darker IQ maps.

![](images/5bc1f5f90148da469790caced55b8fbb600e2dd00ac81ffc13a2dcd7a2971e19.jpg)

<details>
<summary>text_image</summary>

800
900
1000
(a)
(b)
(c)
AC
10 µm
10 µm
10 µm
(d)
(e)
(f)
α
α
α+γ
α+γ
10 µm
10 µm
10 µm
α
δ
α
δ
α+γ
10 µm
</details>

Figure 3. SEM micrographs showing the microstructures in annealed samples. a) AC-A800; b) AC-A900; c) AC-A1000; d) FC-A800; e) FC-A900; f ) FC-A1000. Note that α, α’, δ, and γ represent α-ferrite, martensite, δ-ferrite, and austenite, respectively.

![](images/212ac756ff55c4d95c2d5f901bcc8bb5c7ce43b10da93b8671222d918d23c962.jpg)

<details>
<summary>text_image</summary>

800
900
1000
(a)
(b)
(c)
50 µm
50 µm
50 µm
AC
(d)
(e)
(f)
50 µm
50 µm
50 µm
FC
</details>

Figure 4. KAM maps of austenite combined with IQ maps for AC-A800 a), AC-A900 b), AC-A1000 c), FC-A800 d), FC-A900 e) and FC-A1000 f ). Note that red lines are low-angle grain boundaries, and black lines are high-angle grain boundaries.

![](images/d8b4d6e7099fbdf660b73d55fec2b636603f95f661e0a649b38fbb555745e3e6.jpg)

<details>
<summary>bar</summary>

| Sample | Before deformation (%) | After deformation (%) |
| :--- | :--- | :--- |
| AC800 | 58.6 | 23.7 |
| AC900 | 61.4 | 44.4 |
| AC1000 | 57.1 | 46.4 |
| FC800 | 62 | 56.5 |
| FC900 | 58.6 | 52.4 |
| FC1000 | 60.6 | 52.1 |
</details>

Figure 5. The fraction of austenite in the studied samples before and after deformation measured by XRD.

(a)
![](images/f94cb78fd4d6cc2092f7b56592e8c936f8d433b5758c66f8f6f71b75b10c1400.jpg)

<details>
<summary>natural_image</summary>

Microscopic view of crystalline or fibrous material structure with 10 μm scale bar (no text or symbols beyond scale indicator)
</details>

![](images/d93f747996253b887e7536b07280e20a85d430407f42c701078c6d83ef63cddc.jpg)

<details>
<summary>natural_image</summary>

Microscopic surface texture image showing layered, fibrous structures with a 10 μm scale bar (no text or symbols beyond scale indicator)
</details>

Figure 6. SEM micrographs showing the microstructures in the air-cooled samples annealed at $8 0 0 ^ { \circ } \mathsf { C }$ for a) 5 min and b) 15 min.

![](images/31bd70b371a2b7d50a6b005d404943d7e9428d3fe417078296c0ed87e77b44e5.jpg)

<details>
<summary>line</summary>

| Austenite grain size / µm | AC-A800 | AC-A900 | AC-A1000 |
| ------------------------- | ------- | ------- | -------- |
| 0                         | 7       | 4       | 1        |
| 2                         | 25      | 15      | 5        |
| 4                         | 28      | 22      | 10       |
| 6                         | 24      | 24      | 15       |
| 8                         | 18      | 23      | 22       |
| 10                        | 12      | 12      | 23       |
| 12                        | 8       | 8       | 15       |
| 14                        | 5       | 5       | 8        |
| 16                        | 3       | 3       | 5        |
| 18                        | 1       | 1       | 2        |
| 20                        | 0       | 0       | 3        |
| 22                        | 0       | 0       | 2        |
| 24                        | 0       | 0       | 1        |
</details>

![](images/5dec08d68ad8e77c41c71d0e7b48a0dfaec4ed4956931d666024c7232671148c.jpg)

<details>
<summary>line</summary>

| Austenite grain size / µm | FC-A800 | FC-A900 | FC-A1000 |
| ------------------------- | ------- | ------- | -------- |
| 0                         | 6       | 14      | 4        |
| 2                         | 11      | 20      | 7        |
| 4                         | 13      | 18      | 12       |
| 6                         | 17      | 15      | 14       |
| 8                         | 17      | 12      | 16       |
| 10                        | 13      | 10      | 18       |
| 12                        | 12      | 8       | 17       |
| 14                        | 7       | 5       | 12       |
| 16                        | 6       | 5       | 8        |
| 18                        | 5       | 4       | 5        |
| 20                        | 3       | 3       | 5        |
| 22                        | 2       | 2       | 3        |
| 24                        | 1       | 1       | 2        |
| 26                        | 0       | 2       | 1        |
| 28                        | 0       | 1       | 0        |
| 30                        | 0       | 0       | 0        |
</details>

Figure 7. The austenite grain size distribution of annealed samples. a) Air cooling; b) furnace cooling.

The microstructural evolution during annealing process of the present duplex low-density steels is summarized in . The Figure 8hot-rolled microstructure in the sample AC consists of δ-ferrite, austenite, and martensite. Part of the martensite was reversely transformed into austenite, and the other part was degraded to α-ferrite during annealing process. This induces needle-like α-ferrite embedded in austenite band that was formed in the annealed microstructure, which refined the grain of austenite. The grain refinement of austenite due to the separating by needle-like α-ferrite, and the partitioning of austenite stabilizing elements through the annealing treatment jointly enhance the stability of austenite, so that no martensitic transformation occurred during the finally cooling process. As a result, the annealed microstructure is composed of δ-ferrite, needle-like α-ferrite and austenite. However, for the sample FC with the microstructure of δ-ferrite and austenite, there are only the enlargement of austenite and the formation of slight fine equiaxed α-ferrite during the annealing process. The lower stability of austenite caused by larger grain size results in the transformation of part of austenite into martensite. Consequently, the δ-ferrite, a small amount of equiaxed α-ferrite, martensite, and austenite are obtained in the annealed microstructure of the furnace-cooled samples.

![](images/6942d218fc9bd1b852c44fa91a11c4219eee9da3bfeb19630ff50c8007753984.jpg)

<details>
<summary>flowchart</summary>

```mermaid
graph LR
    A["AC"] -->|γ+a' δ| B["Annealing"]
    B -->|Equilibrium γ>65%| C["FC"]
    C -->|γ δ| D["Annealing"]
    D -->|γ+a' δ| E["Annealing"]
    style A fill:#f9f,stroke:#333
    style C fill:#f9f,stroke:#333
    style B fill:#ccf,stroke:#333
    style D fill:#ccf,stroke:#333
    style E fill:#ccf,stroke:#333
```
</details>

Figure 8. Schematic of the microstructural evolution during the annealing process of the samples treated at different cooling rates after hot rolling.

# 3.2. Effect on the Mechanical Properties

The mechanical properties of hot-rolled and annealed samples were measured by tensile tests, and the relevant engineering stress–strain curves are presented in . The sample AC Figure 9shows a higher tensile strength but a lower ductility than the sample FC, resulting from the existence of martensite and larger internal stress (Figure 2c,d). The air-cooled annealed samples also exhibit a higher yield strength compared with the furnacecooled annealed samples. This is related with the refinement strengthening (ΔσH-P) and dislocation strengthening (Δσd) effects, which could be expressed by

$$
\Delta \sigma_ {\mathrm{P-H}} = k d ^ {1 / 2} \tag {2}
$$

$$
\Delta \sigma_ {\mathrm{d}} = M \alpha G b \rho^ {1 / 2} \tag {3}
$$

where k and d are the Hall–Petch coefficient and grain size, respectively, M is the Taylor factor, a is a constant (0.2 for fcc), G is the shear modulus, b is the Burgers vector, and ρ is the dislocation density. The grain size of austenite is refined from 8–10 μm to 3–6 μm and the increase in the GND density contributes to the enhanced yield strength from 267–419 MPa to 427–513 MPa (Figure 4 and 9). In addition, a much better strength and ductility match can be achieved in the annealed samples treated by air cooling after hot rolling, and their elongations are all larger than 30%, while the elongations of furnacecooled annealed samples are all less than 20% (Figure 9). For example, the elongations are 56.9, 39.5, and 31.1% for the samples AC-A800, AC-A900, and AC-A1000, respectively, but only 19.0, 15.4, and 10.6% for the samples FC-A800, FC-A900, and FC-A1000. This should be closely related to the difference in work hardening capability of annealed samples, as clearly evidenced in . The work hardening rate of all samples Figure 10drops quickly at Stage I, originating from the dominated dynamic recovery of dislocation evolution.[6] Subsequently, the work hardening rate slowly drops at Stage II. The dynamic recovery of dislocation evolution is still the leading factor at this stage, but the dislocation evolution rate becomes gradually decreased. After that, the furnace-cooled annealed samples show an abrupt fracture, and no necking appears. In contrast, there is an extra Stage III for air-cooled annealed samples. The work hardening rate can be recovered at this extra stage, which leads to a much higher work hardening capability and thus to a relatively high tensile strength and particularly to a much higher elongation before fracture (Figure 10a); in this case, a better strengthductility match is achieved.

![](images/ca3786cf19968aa890e44f260f127c17e63fb77a552e4ab3bd27764dd3db3048.jpg)

<details>
<summary>line</summary>

| Engineering strain / % | AC    | AC800 | AC900 | AC1000 |
| ---------------------- | ----- | ----- | ----- | ------ |
| 0                      | 500   | 500   | 500   | 500    |
| 10                     | 700   | 650   | 600   | 620    |
| 20                     | 750   | 700   | 680   | 720    |
| 30                     | 800   | 750   | 720   | 780    |
| 40                     | 850   | 750   | 620   | 780    |
| 50                     | 900   | 750   | 750   | 780    |
| 60                     | 950   | 750   | 750   | 780    |
</details>

![](images/a23396072ec4fbe44ac6b8bbc60e96d293f845e00a811002ece315cebf359dea.jpg)

<details>
<summary>line</summary>

| Engineering strain / % | FC    | FC800 | FC900 | FC1000 |
| ---------------------- | ----- | ----- | ----- | ------ |
| 0                      | 0     | 0     | 0     | 0      |
| 5                      | 600   | 550   | 520   | 480    |
| 10                     | 780   | 650   | 630   | 670    |
| 15                     | 850   | 720   | 680   | 700    |
| 20                     | 900   | 750   | 700   | 720    |
</details>

Figure 9. The tensile engineering stress–strain curves of hot-rolled and annealed samples. a) Air cooling; b) furnace cooling.

![](images/176c999548c9a804ae233b0c5a03b03ac2e526ec9dfd5fc059cf29cc71fe429c.jpg)

<details>
<summary>line</summary>

| True strain | AC800 | AC900 | AC1000 |
| ----------- | ----- | ----- | ------ |
| 0.0         | 4000  | 4000  | 4000   |
| 0.1         | 1500  | 1500  | 2000   |
| 0.2         | 1200  | 1200  | 2200   |
| 0.3         | 1100  | 1100  | 2100   |
| 0.4         | 1100  | 1100  | 1100   |
| 0.5         | 1100  | 1100  | 1100   |
</details>

![](images/67fe854069cb5dbc8889b2dcb2da84a22298bd46792e48b3c989d9e51df48a1b.jpg)

<details>
<summary>line</summary>

| True strain | FC800 | FC900 | FC1000 |
| ----------- | ----- | ----- | ------ |
| 0.00        | 4000  | 4000  | 4000   |
| 0.05        | 1500  | 1500  | 2500   |
| 0.10        | 1200  | 1000  | 2000   |
| 0.15        | 1100  | 700   | 1500   |
| 0.20        | 700   | 700   | 700    |
</details>

Figure 10. The tensile true stress–strain curves and work hardening rate curves of annealed samples. a) Air cooling; b) furnace cooling.

During the deformation process, a large fraction of austenite was consumed in the air-cooled annealed samples, while just a small part of martensite was formed by deformation-induced transformation in the air-cooled annealed samples (Figure 5). Especially, nearly 60% of austenite was transformed in the sample AC-A800. It could be inferred that the transformation induced plasticity (TRIP) effect of austenite played a critical role in the work hardening rate recovery. Previous work reported that the fraction of austenite was significantly decreased at the Stage III.[10] Carbon and manganese were partitioned in the austenite during the furnace cooling process, which was inherited by the austenite in annealed samples. The martensite transformation during the cooling process after annealing further stabilized the retained austenite. Thereby, most of the austenite in furnacecooled annealed samples can be remained up to fracture. Their microstructures consist of banded ferrite, austenite, and martensite (Figure 3d–f ). Cracks are easily nucleated at the interface between the martensite (formed during cooling) and austenite. With the progress of deformation, the dislocations continually pile-up at the interface, to work as obstacles for the dislocation motion, resulting in the strain concentration at the interface. If the locally accumulated strain at the interface is high enough, cracking tends to commence.[26,27] Therefore, there are a lot of small cracks nucleated at the martensite– austenite interface in addition to the large-sized cracks caused by the delamination of banded microstructure in the fracture of the sample FC800 ( b). The cleavage-dominated brit-Figure 11tle fracture in the sample FC-A800 is consistent with the abrupt fracture without necking (Figure 9b). For the air-cooled annealed samples, the austenite also exhibit a high stability due to the smaller grain size (Figure 4a–c), so that only a small amount of austenite was transformed at the first two deformation stages.[10] The austenite and ferrite in these samples possess a high ductility, as evidenced by numerous dimples formed on the fracture surface (Figure 11a). As the strain is adequately high for the strain-induced martensitic transformation,[28,29] the TRIP effect would contribute to the work hardening rate recovery or stable work hardening process at Stage III.

![](images/0a1ad138f9e6847f9f4de4eed73f2edde3f7e3d393589b136b8f68ce0b19f09c.jpg)

<details>
<summary>text_image</summary>

(a)
Dimples
Cracking
50 µm
</details>

![](images/a6da0e2fc6957603e3500089775f061f80cc9c6334306c978b5b31af93f3e7b2.jpg)

<details>
<summary>text_image</summary>

(b)
Cracking
Cleavage
50 µm
</details>

Figure 11. SEM images showing the fracture surface features in the samples a) AC-A800 and b) FC-A800.

In summary, the stable duplex microstructure of ferrite and austenite obtained by air cooling and annealing is beneficial to achieving a better strength-ductility synergy in the duplex lowdensity steel (Figure 2 and 9). Furthermore, such a treatment is a quite short-term process, and it can be easily achieved during the actual production process.

# 4. Conclusions

A low-density duplex steel has been subjected to hot rolling and annealing, and the cooling path after hot rolling was altered for adjusting the microstructure. The microstructural observations and tensile tests were conducted on the hot-rolled and annealed samples. The following conclusions can be drawn: 1) The sample AC has a mixed microstructure of δ-ferrite, austenite, and martensite due to the fast cooling. The partial fraction of martensite was reversely transformed into austenite, and the other was degraded to needle-like α-ferrites. The microstructure of annealed samples is composed of δ-ferrite, needle-like α-ferrite and austenite; 2) For the sample FC, only the enlargement of austenite and the formation of slight fine equiaxed α-ferrite took place during the annealing process. Part of martensite was formed during cooling after annealing, owing to the larger grain size of austenite. Finally, the δ-ferrite, a small amount of equiaxed α-ferrite, martensite and austenite were obtained; and 3) A better strength-ductility match has been achieved in the air-cooled annealed samples, attributing to the occurrence of an extra work hardening rate recovery at Stage III. This is ascribed to the significant TRIP effect of austenite during the deformation. However, a lot of small cracks were nucleated at the martensite–austenite interface in addition to the large-sized cracks caused by the delamination of banded microstructure in the fracture of furnace-cooled annealed samples, resulting in the cleavage-dominated brittle fracture.
