Repository: RiverYanggg/SteelDig_multimodal

# Evaluation Framework

这个目录实现当前的结构化抽取评估流程。它比较两套 `text_extraction.json`，数据来自 `outputs_exp/` 下各模型的抽取结果目录。

当前 `outputs_exp/` 中可用的模型目录示例：`deepseek`、`doubao`、`kimi`（以实际存在的子目录为准）。

- 真值（truth）：`outputs_exp/<truth_model>/<paper_id>/final/text_extraction.json`
- 预测（pred）：`outputs_exp/<pred_model>/<paper_id>/final/text_extraction.json`

通过 `--truth` 与 `--pred` 可任意指定哪套模型作为真值、哪套作为预测。例如 `--truth doubao --pred deepseek` 表示以 doubao 为真值、以 deepseek 为预测进行评估。

当前评估的核心原则是：

- 论文级配对由目录名决定，例如 `A0`、`A1`。
- 先做对象对齐，尤其是 `alloy/process/sample`。
- 对齐后由代码展开同一个 canonical object 下的同一个字段。
- 代码先做确定性判断；只有语义不确定的同字段值才交给 LLM judge。
- LLM judge 只输出 `true/false`，不负责计算指标。
- Precision/Recall/F1 全部由代码根据最终字段匹配结果计算。

---

File: evaluation_json2json/outputs_exp/kimi/A64/preprocess/cleaned_input.md (part 1 of 2)
# Alloy Design, Combinatorial Synthesis, and Microstructure– Property Relations for Low-Density Fe-Mn-Al-C Austenitic Steels

D. RAABE,1,3 H. SPRINGER,1 I. GUTIERREZ-URRUTIA,1,4

F. ROTERS,1 M. BAUSCH,1 J. -B. SEOL,1 M. KOYAMA,2 P. -P. CHOI,1 and K. TSUZAKI2

1.—Max-Planck-Institut fu¨ r Eisenforschung, 40237 Du¨ sseldorf, Germany. 2.—Department of Mechanical Engineering, Kyushu University, 744 Motooka, Nishi-ku, Fukuoka, Fukuoka 819-0395, Japan. 3.—e-mail: d.raabe@mpie.de. 4.—e-mail: i.gutierrez@mpie.de

We present recent developments in the field of austenitic steels with up to 18% reduced mass density. The alloys are based on the Fe-Mn-Al-C system. Here, two steel types are addressed. The first one is a class of low-density twinninginduced plasticity or single phase austenitic TWIP (SIMPLEX) steels with 25–30 wt.% Mn and<4–5 wt.% Al or even<8 wt.% Al when naturally aged. The second one is a class of j-carbide strengthened austenitic steels with even higher Al content. Here, j-carbides form either at 500–600-C or even during quenching for >10 wt.% Al. Three topics are addressed in more detail, namely, the combinatorial bulk high-throughput design of a wide range of corresponding alloy variants, the development of microstructure–property relations for such steels, and their susceptibility to hydrogen embrittlement.

# INTRODUCTION TO LOW DENSITY STEELS

Reducing energy consumption in conjunction with improving safety standards is a paramount target in modern mobility concepts. Hence, the development of strong, tough, and ductile steels for automotive applications is an essential topic in steel research.1–15 In this context, twinning-induced plasticity (TWIP) steels with up to 30 wt.% Mn and >0.4 wt.% C content have shown an excellent combination of ductility and strength.16–34 Increasingly, the reduction in mass density of TWIP steels becomes an additional challenge. Two effects enable such efforts. The first one is that Mn increases the face-centered cubic (fcc) lattice parameter. The second one is that very high Mn and C alloying stabilizes the austenite, so that it can tolerate Al additions up to about 10 wt.% without becoming unstable, i.e., transforming into body-centered cubic (bcc)-ferrite.35

Such an alloy concept sustains many advantages associated with TWIP steels, e.g., mechanical twinning and very high strain hardening ;16,19,24 yet, it enables density reductions of up to 18% (Fig. 1). Hence, alloys based on the quaternary system Fe-Mn-Al-C are specifically promising for the design of low-density TWIP steels.36–47

Regarding the excellent mechanical properties of TWIP steels, which are characterized by the transition from dislocation and cell hardening to massive mechanical twinning, it has to be considered that Al increases the stacking fault energy (SFE).17,18 This means that the overall strainhardening behavior and the onset of mechanical twinning in density-reduced TWIP grades41 may differ from those observed in conventional TWIP steels.17,19,24

However, alloys based on the Fe-Mn-Al-C system offer an even larger variety in deformation and strain-hardening mechanisms than those associated with the TWIP effect alone. This is due to the characteristic dislocation substructures and the higher number of phases present in the Fe-Mn-Al-C system, namely, fcc-austenite, bcc-ferrite, and ordered structures such as DO3 and L’12-type carbides. Depending on composition, low-density steels can assume austenitic structure for the composition regime Mn: 15–30 wt.%, Al: 2–12 wt.%, and C: 0.5– 1.2 wt.%. To combine the advantages of the TWIP mechanisms with the reduction in specific weight, this alloy range is hence the most promising one. When increasing the Al content to a range >6–8 wt.%, strain hardening in these steels is less dominated by the TWIP effect but instead by the formation of nanosized $\mathrm { L ^ { 2 } 1 _ { 2 } \mathrm { - t y p e } }$ carbides, so-called j-carbides.44,45,48

![](images/af24e815798269f3cab0e4411a78fb8731a9634ca926ff919ef64257cd26847b.jpg)

<details>
<summary>scatter</summary>

| Aluminium content [wt.%] | mass density [g/cm³] | density reduction [%] |
| ------------------------ | -------------------- | --------------------- |
| ~3                       | 7.25                 | ~8                    |
| ~6                       | 7.10                 | ~10                   |
| ~7                       | 7.05                 | ~11                   |
| ~8                       | 6.90                 | ~12                   |
| ~9                       | 6.85                 | ~13                   |
| ~10                      | 6.70                 | ~14                   |
| ~11                      | 6.60                 | ~15                   |
| ~12                      | 6.55                 | ~16                   |
| ~13                      | 6.50                 | ~17                   |
</details>

Fig. 1. Density reduction in Fe-Mn-Al-C TWIP steels as a function of Al content.

Density-reduced steels with ferritic structure have compositions in the range Mn< 8 wt.%, Al: 5–8 wt.%, and $\mathrm { C } < 0 . 3 ~ \mathrm { w t . } \%$ . Corresponding complex grades, consisting of austenite and ferrite, can be synthesized by using compositions Mn: 5–30 wt.%, Al: 3–10 wt.%, and C: 0.1–0.7 wt.%.48 Besides these compositions, ordered D03 structures, i.e., near-ferritic Fe-Al-Cr alloys without Mn, have also been addressed in the past in the context of density-reduced alloy design.

When comparing the synthesis and properties among the different classes of weight reduced steels, alloys based on the austenitic Fe-Mn-Al-C system are most attractive due to their superior strain hardening, high energy absorption (Fig. 2), highdensity reduction and robust response to minor changes in composition and processing.37–47 Even thin-strip casting with associated in-line hot rolling has been successfully conducted in our group as a pathway for efficient small-scale manufacturing of such grades.

Recent publications on austenitic Fe-Mn-Al-C alloys have reported yield strength values of 0.5– 1.0 GPa, elongations to fracture in the range 30– 80%, and ultimate tensile strength in the range of 1.0–1.5 GPa.37–47

When blended with an Al content below 5 wt.%, a single austenite phase prevails at room temperature, showing excellent strain hardening, which was attributed to the hierarchical evolution of the deformation substructure.41 Al also promotes the formation of nanoprecipitates upon aging with L’12 structure and approximate stoichiometry of (Fe, Mn)3AlC.44,45,48 $\mathbf { M n } ) _ { 3 } \mathbf { A l C }$ These phases are referred to as j-carbides. They belong to the group of non-oxide perovskites. Because of their ordered fcc structure, j-carbides have a lattice mismatch below 3% with respect to an austenitic Fe-Mn-C matrix phase and can hence form cuboidal nanoprecipitates.44,48

![](images/0734b6a69dc9b0c55b3e524849a3ebf454599ef1361e39ecf1ce30a06d47a9b2.jpg)

<details>
<summary>scatter</summary>

| Aluminium content [wt.%] | specific energy absorption E_spec [J/mm³] | Type |
| ------------------------ | ---------------------------------------- | ---- |
| ~6.5                     | ~0.25                                    | high strength IF steel |
| ~6.5                     | ~0.33                                    | HC300LA - ZStE300 |
| ~7.5                     | ~0.48                                    | Fe-Mn-Al-C-alloys |
| ~8.5                     | ~0.43                                    | Deformation rate: 10⁻³ s⁻¹ |
| ~9.5                     | ~0.51                                    | Fe-Mn-Al-C-alloys |
| ~10.5                    | ~0.47                                    | Fe-Mn-Al-C-alloys |
| ~11.0                    | ~0.54                                    | Fe-Mn-Al-C-alloys |
| ~6.5                     | ~0.27                                    | Deformation rate: 10⁻³ s⁻¹ |
| ~7.5                     | ~0.47                                    | Deformation rate: 10⁻³ s⁻¹ |
| ~8.5                     | ~0.48                                    | Deformation rate: 10⁻³ s⁻¹ |
| ~9.5                     | ~0.46                                    | Deformation rate: 10⁻³ s⁻¹ |
| ~10.5                    | ~0.48                                    | Deformation rate: 10⁻³ s⁻¹ |
| ~11.0                    | ~0.47                                    | Deformation rate: 10⁻³ s⁻¹ |
</details>

Fig. 2. Specific energy absorption values of selected Fe-Mn-Al-C steels in comparison with different conventional deep-drawing steels (Color figure online).

When embedded in a ferritic matrix, the lattice mismatch can be as large as -6%,45,48 which leads to semicoherent interfaces and, hence, different precipitate morphologies.

This article provides a concise introduction to some recent developments in the field of low-density Fe-Mn-Al-C TWIP steels placing attention on alloy design, synthesis routes, and microstructure–property relations. We also provide a brief outlook on pending questions associated with the role of j-carbides on strain hardening and hydrogen embrittlement.

# BULK COMBINATORIAL DESIGN OF LOW-DENSITY AUSTENITIC STEELS

Here, we use a combinatorial approach for rapid trend screening and alloy maturation of metallurgically melted and processed Fe-Mn-Al-C low-density TWIP and j-carbide hardened steels. The approach is referred to as rapid alloy prototyping (RAP).49 We apply it here to one group of Fe-30Mn-1.2C-xAl (wt.%) TWIP steels and to a second group of Fe-20Mn-0.4C-xAl TWIP steels, both with varying Al content (x) and different aging conditions.

In both cases, the samples were synthesized by melting and casting in a vacuum-induction melting (VIM) furnace under 400 mbar Ar pressure. The system was modified to enable synthesis of five different alloys in one operation for each alloy system. We used five Cu molds, which could be moved stepwise inside the furnace. They were successively filled with melt from a 4-kg ingot. After each cast, the remaining melt composition in the ingot was adjusted by charging Al through an air lock. After cooling and cutting, the $1 0 \times \mathrm { \bar { 5 } 0 \times 1 3 0 { - } m m ^ { 3 } }$ -sized blocks were hot rolled at 1100-C into 2 ± 0.1-mmthick and -500-mm-long sheets. These were reheated to ${ \bf 1 1 0 0 ^ { \circ } C } ,$ water quenched, and cut perpendicular to the rolling direction into sets of nine segments with dimensions $2 \times 6 0 \times 5 5 ~ \mathrm { m m ^ { 3 } }$ for each alloy composition. Homogenization was performed at $1 1 0 0 ^ { \circ } \mathrm { C }$ for 2 h under Ar, followed by water quenching. Aging was conducted in air at $4 5 0 ^ { \circ } \mathrm { C } , \ \bar { 5 } 0 0 ^ { \circ } \mathrm { C } , \ 5 \bar { 5 } 0 ^ { \circ } \mathrm { C } ,$ , and 600-C for 0 h, 1 h, and 24 h at each temperature, followed by oil quenching. This results in a matrix of 45 different sample conditions. Scales were removed from the surfaces by low-pressure, fine-grit sandblasting after the heat treatments. Samples for mechanical testing and microstructure investigation were prepared from the segments by package spark erosion. Tensile testing was conducted at room temperature with an initial strain rate of $1 0 ^ { - 3 } \ \mathbf { s } ^ { - 1 }$ . All values plotted represent averages of three measurements for every material state. Cross-sectional areas of selected samples were prepared in the plane perpendicular to the rolling direction by grinding and polishing with standard metallographic techniques. X-ray diffraction (XRD) analysis was performed on the rolling plane of samples ground to a thickness of 1 mm. Further details of the method are explained in Ref. 49.

The RAP method enabled us to screen two different sets of five Fe-Mn-C-based weight-reduced Al-containing compositions each exposed to nine respective heat treatments within 35 h. For each alloy base set, synthesis, processing, mechanical screening, and phase characterization are included. The metallographic analysis showed no cracks, pores, or macrosegregations in the final materials. The as-cast samples had a coarse dendritic microstructure. Hot rolling and water quenching resulted in a fully recrystallized microstructure with a grain size of -20 lm with some retained microsegregations of Mn.

Figure 3 shows the mechanical properties of 45 different material conditions obtained for the Fe-30Mn-1.2C base composition (i.e., in total 135 tensile tests and hardness measurements) in terms of the yield strength (YS, Fig. 3a), ultimate tensile strength (UTS, Fig. 3b), total elongation (TE, Fig. 3c), and hardness (Fig. 3d). The results are plotted according to the systematically varied Al content. Color-coding reflects individual aging conditions. The data are reproduced from an earlier publication.49 They show a clear dependence of the mechanical behavior on both composition and heat treatment.

For the reference material (no Al addition, i.e., ternary Fe-30Mn-1.2C alloy), the best mechanical behavior is found for the as-homogenized state, namely, 360 MPa YS, high work hardening (830 MPa UTS), and high ductility (77% TE). Aging of the Fe-30Mn-1.2C alloy leaves the YS virtually unchanged and increases the hardness slightly. However, it reduces UTS and TE. Embrittlement becomes most apparent for long aging times (24 h) and higher temperatures $( > 5 0 0 ^ { \circ } \bar { \mathrm { C } } )$ . For the alloy Fe-30Mn-1.2C-8Al, i.e., the material with the highest Al content and lowest density, the opposite trend applies. Without aging, the mechanical response is similar to that of the Al-free alloy. Only a minor change in YS (increase), UTS, and TE (decrease) is found. Aging for 1 h leads to an increase in YS, UTS, and hardness (increasing with temperature) and only to a minor reduction in TE. Aging of the alloy Fe-30Mn-1.2C-8Al for 24 h further increases YS, UTS, and hardness to levels twice as high as in the as-homogenized state and drastically reduces ductility. The mechanical data for the alloys with intermediate Al contents fall between the two different behaviors described above, i.e., alloys with 2– 6 wt.% Al have properties between the respective values from materials without Al and with 8 wt.% Al. Especially the alloys with Al additions of 4 wt.% and 6 wt.% are only very weakly affected by the applied aging treatments in terms of their mechanical data compared with the alloys Fe-30Mn-1.2C (weakening/embrittlement) and Fe-30Mn-1.2C-8Al (strengthening). To better extract the mechanical trends for the investigated compositions and heat treatments, selected results are summarized in Fig. 4.

By using the RAP approach, we find for the 30 wt.% Mn system that high amounts of Al (-8 wt.%) result in pronounced strengthening during aging, depending on time and temperature (Fig. 4). The observed effects are attributed to the formation of nm-sized j-carbides during aging. The intermediate alloy variants with Al concentrations of 2–6 wt.% do not show equivalent mechanical properties compared to the -8 wt.% Al variant. Also, a much smaller influence of aging on the tensile behavior can be observed in the 2–6 wt.% Al cases. A detailed and systematic screening of the stoichiometry, interface structure, lattice misfit, and mechanical effects of the nm-sized j-carbides is still pending, but first results suggest that they can occur in a wide compositional existence range (Fig. 5). Also it is observed that they are thermally very stable at 600-C and even prevail after 100 h heat treatment with only modest coarsening (Fig. 5).

For the second alloy class investigated, namely, the Fe-20Mn-0.4C-xAl TWIP steels, a more homogeneous trend of the mechanical properties as a function of the Al content is observed (Fig. 6). While yield strength and ultimate tensile strength both increase, the tensile elongation drops as a function of the Al content in the range between 2 wt.% and 11 wt.% Al. As observed by XRD screening of the corresponding samples, the increasing ferrite content seems to be more relevant for this trend than the presence of j carbides or e-martensite.

![](images/dfa8fb602e89ac6528fcddd23ea636117c3fd7c70dd5d420aca17ee04b4c9940.jpg)

<details>
<summary>line</summary>

| Alloy (wt.%) | 550°C, 24h | 600°C, 1h | 600°C, 24h | 550°C, 1h | 500°C, 1h | 450°C, 1h | as-homo-genised |
| ------------ | ---------- | --------- | ---------- | --------- | --------- | --------- | -------------- |
| 0Al          | ~350       | ~370      | ~380       | ~400      | ~410      | ~360      | ~370           |
| 2Al          | ~400       | ~420      | ~430       | ~450      | ~460      | ~380      | ~400           |
| 4Al          | ~450       | ~470      | ~480       | ~490      | ~500      | ~420      | ~450           |
| 6Al          | ~500       | ~520      | ~530       | ~540      | ~550      | ~350      | ~480           |
| 8Al          | ~950       | ~850      | ~830       | ~820      | ~810      | ~630      | ~510           |
</details>

![](images/8b79a1a739180b5c6c7472df44038f556ee468531441dba75758ffcd89c6c6c6.jpg)

<details>
<summary>line</summary>

| Alloy (wt.%) Fe-30Mn-1.2C- | as-homogenised | 550°C, 24h | 600°C, 1h | 600°C, 24h | 500°C, 1h | 450°C, 1h | as-homo-genised |
| -------------------------- | -------------- | ---------- | --------- | ---------- | --------- | --------- | --------------- |
| 0Al                        | 830            | 490        | 730       | 750        | 740       | 760       | 820             |
| 2Al                        | 700            | 490        | 630       | 640        | 630       | 640       | 700             |
| 4Al                        | 750            | 690        | 730       | 740        | 730       | 740       | 750             |
| 6Al                        | 750            | 690        | 730       | 740        | 730       | 740       | 750             |
| 8Al                        | 750            | 1020       | 920       | 930        | 920       | 930       | 720             |
</details>

![](images/abb477f4afac446d9e1bd2f288db0265bfe98282152c09db67650ba3994a90e5.jpg)

<details>
<summary>line</summary>

| Alloy (wt.%) | 45°C, 1h | as-homogenised | 500°C, 1h | 550°C, 1h | 600°C, 1h | 500°C, 24h | 600°C, 24h |
| ------------ | -------- | -------------- | --------- | --------- | --------- | ---------- | ---------- |
| 0Al          | 78       | 70             | 45        | 45        | 22        | 8          | 12         |
| 2Al          | 45       | 45             | 45        | 45        | 28        | 18         | 10         |
| 4Al          | 55       | 55             | 55        | 55        | 50        | 50         | 50         |
| 6Al          | 60       | 60             | 65        | 65        | 40        | 65         | 55         |
| 8Al          | 78       | 72             | 62        | 62        | 38        | 12         | 10         |
</details>

![](images/1171032508cc99d1d126287d3746a85a7edffa05c003b0111765ed76ef97457b.jpg)

<details>
<summary>line</summary>

| Alloy (wt.%) Fe-30Mn-1.2C- | 450°C, 24h | 500°C, 1h | 600°C, 1h | 600°C, 24h |
| -------------------------- | ---------- | --------- | --------- | ---------- |
| 0Al                        | 215        | 190       | 185       | 170        |
| 2Al                        | 220        | 205       | 215       | 225        |
| 4Al                        | 230        | 225       | 215       | 225        |
| 6Al                        | 215        | 210       | 225       | 230        |
| 8Al                        | 260        | 330       | 360       | 330        |
</details>

Fig. 3. Overview of the obtained mechanical properties from RAP experiments as a function of alloy composition and applied aging treatment: (a) yield stress (YS), (b) ultimate tensile stress (UTS), (c) total elongation (TE), (d) hardness. (RAP: Rapid Alloy Prototyping). Data and figures are reproduced from an earlier publication49 (Color figure online).

![](images/343b32c33af8ef5cba69d2c831f6f3d08dd0707a9571e753fd6911e6fdae9a88.jpg)

<details>
<summary>scatter</summary>

| Alloy | elongation to fracture [%] | tensile strength [MPa] |
|-------|-----------------------------|--------------------------|
| 0Al   | ~70                         | ~500                     |
| 2Al   | ~10                         | ~480                     |
| 4Al   | ~20                         | ~520                     |
| 6Al   | ~30                         | ~580                     |
| 8Al   | ~25                         | ~950                     |
</details>

Fig. 4. Selected mechanical testing results from RAP experiments: Tensile strength and total elongation for alloys Fe-30Mn-1.2C through Fe-30Mn-1.2C-8Al. Some data were taken from Ref. 49 (Color figure online).

# MICROSTRUCTURE–PROPERTYRELATIONS FOR LOW-DENSITYAUSTENITIC STEELS

When deriving microstructure–property relationships for austenitic low-density steels, two scenarios must be considered: For compositions with 25–30 wt.% Mn and up to 4–5 wt.% Al or even 8 wt.% Al, when naturally aged, the TWIP effect prevails as deformation mechanism.41,48 Thus, dislocation-based strain hardening, which is followed at higher loads by mechanical twinning, is the primary strain-hardening mechanism. Such low-density TWIP alloys are referred to as single phase austenitic TWIP (SIMPLEX) steels.48 After aging at 500–600-C or for alloys with higher Al content, twinning is reduced and strain hardening is essentially associated to j-carbide and solidsolution strengthening (Figs. 5 and 6).

If the Al content exceeds 10 wt.%, then j-carbides can form during quenching. The exact strain-hardening mechanism for the latter case is still under investigation. In a recent study, Gutierrez-Urrutia and Raabe48 suggested that the prevalent deformation mechanisms in austenitic steels that are strengthened by regularly arranged nanosized j-carbides, such as those shown in Fig. 5, consist in Orowan bypassing of longitudinal rods of j-carbides and subsequent expansion of dislocation loops, which is assisted by dislocation cross-slip and, to a minor extent, shearing of j-carbides.

![](images/928e726655bca48de31ac43f52ff8174d31dbb8d35fe5631b01fb9656023e428.jpg)

<details>
<summary>text_image</summary>

κ-carbide (L'1₂)
(iso-surface 9 at.% C)
• C
• Mn
• Al
[001]
[100]
[001]
(a)
(b)
</details>

![](images/963215c3aecf9d8bf2f7667acd0c6a26889cc00f9e16c102d542f994fe9f44c4.jpg)

<details>
<summary>line</summary>

| Distance, nm | Fe Concentration, at.% | Mn Concentration, at.% | Al Concentration, at.% | C Concentration, at.% |
| ------------ | ---------------------- | ---------------------- | ---------------------- | --------------------- |
| 0            | ~50                    | ~25                    | ~15                    | ~5                    |
| 20           | ~55                    | ~25                    | ~15                    | ~5                    |
| 40           | ~50                    | ~25                    | ~15                    | ~5                    |
| 60           | ~55                    | ~25                    | ~15                    | ~5                    |
| 80           | ~50                    | ~25                    | ~15                    | ~5                    |
| 100          | ~55                    | ~25                    | ~15                    | ~5                    |
</details>

![](images/a5242e9a40929b31dbf1200e4362d3cd88b6a7f576b3053551f0cc5538bc8ddd.jpg)

<details>
<summary>natural_image</summary>

Microscopic image showing a grid-like structure with a 20 nm scale bar (no text or symbols beyond the scale indicator)
</details>

Fig. 5. (a) Joint atom probe tomographic and (b) Transmission Electron Microscopy (TEM) analysis of j-carbides in a Fe-30Mn-1.2C-8Al lowdensity steel after 24 h at 600-C. This sample was synthesized after identifying suited compositions by the RAP process (Color figure online).

They further suggest that the higher dislocation densities observed within the dislocation bundles are caused by minor topological differences in the spacing between the j-carbide rods, so that dislocations follow preferential soft paths within the widest channels. In certain cases, these dislocation accumulations can lead to stress values that are high enough to shear j-carbide interfaces. Although these complex nanoscale interactions are still subject to further analysis, we give below some suggestions how to incorporate such effects into a mean field dislocation density-based model of strain hardening of j-carbide containing Fe-Mn-Al-C steels.

A general form of a temperature-sensitive constitutive model for fcc metals with low stacking fault energy and mechanical twinning, depending on chemical composition, deformation rate, and temperature, was introduced by Steinmetz et al.50 It extends the three-internal-variable model of Roters et al.51 with a physical description of twin nucleation. The model is based upon experimental observations performed on Fe-Mn-C TWIP steels (without j-carbides) by electron channeling contrast imaging, Transmission Electron Microscopy (TEM), and electron backscatter diffraction (EBSD).19–34 These works revealed that the important microstructural internal state variables in such alloys include dislocations, grain size, mechanical twins, and dislocation cells. In this regard, this model provides a quantitative description of strain-hardening behavior of lowdensity TWIP steels, i.e., SIMPLEX steels. Following the comments made above, strain hardening in jcarbide-containing steels can be described in a seamless fashion where the activation barrier for twinning can vary as a function of the Al content and a carbide-rod-dependent Orowan loop mechanism can be introduced in the form of a corresponding stress term in the kinetic equation of state. The latter formulation is not yet presented here.

In this section, we provide a summarized description of the temperature-sensitive constitutive model of strain hardening for single-phase lowdensity TWIP steels, i.e., SIMPLEX steels. The model uses three different dislocation densities $( \rho _ { \mathrm { c } } ,$ $\rho _ { \mathrm { w } } ,$ and $\rho _ { \mathrm { d } } )$ and the volume fraction of mechanical twins $( f _ { \mathrm { t w } } )$ as state variables. The three dislocation densities are those in the cell interior, in the cell walls, and dipoles. The evolutions of these state variables represent the microstructural changes that occur during plastic deformation. The evolution of the dislocation densities is given by the following equations:

$$
\dot {\rho} _ {\mathrm{c}} = \frac {\dot {\varepsilon} M}{b} \left(\frac {1}{\Lambda_ {\mathrm{c}}} - \frac {2 d _ {\mathrm{d}}}{n} \rho_ {\mathrm{c}}\right) \tag {1}
$$

$$
\dot {\rho} _ {\mathrm{w}} = \frac {\dot {\varepsilon} M}{b} \left(\frac {1}{\Lambda_ {\mathrm{w}}} - \frac {2 d _ {\mathrm{d}}}{n} \rho_ {\mathrm{w}}\right) \tag {2}
$$

$$
\dot {\rho} _ {\mathrm{d}} = 2 \frac {\dot {\varepsilon} M}{b n} \left\{\left(d _ {\mathrm{d}} - d _ {\mathrm{a}}\right) \left[ \rho_ {\mathrm{w}} + \rho_ {\mathrm{c}} \left(\frac {f _ {\mathrm{c}}}{f _ {\mathrm{w}}}\right) \right] - d _ {\mathrm{a}} \rho_ {\mathrm{d}} \right\} - \frac {2 \rho_ {\mathrm{d}} v _ {\text {climb}}}{d _ {\mathrm{d}} - d _ {\mathrm{a}}} \tag {3}
$$

where e\_ is the externally imposed strain rate; $b = 2 . 5 6 \mathring { \mathrm { ~ A ~ } }$ the Burgers vector; M ¼ 3:06 the Taylor factor; $n = 3$ a constant for the average number of active slip systems; $f _ { \mathrm { c } } + f _ { \mathrm { w } } = 1$ are the volume fractions of the dislocation cell interiors and the dislocation cell walls, set to 0.9 and 0.1, respectively; and $d _ { \mathrm { a } }$ is the minimum stable dipole distance before spontaneous annihilation occurs. The dislocation climb velocity is given by:

$$
v _ {\text { climb }} = \frac {D _ {0}}{k T} \frac {G \Omega}{\pi (1 - \nu) d _ {\mathrm{d}}} \exp \left(\frac {- Q _ {\mathrm{c}}}{k T}\right) \tag {4}
$$

$D _ { 0 } = 4 . 0 \times 1 0 ^ { - 5 } \mathrm { { m ^ { 2 } s ^ { - 1 } } }$ is the self-diffusion coefficient, m is the Poisson ratio, G is the shear modulus, X is the activation volume for climb, and $Q _ { \mathrm { c } }$ is the vacancy formation and migration energy. $d _ { \mathrm { d } }$ the maximum glide plane spacing two dislocations can have to form a dipole, is calculated as:

$$
d _ {\mathrm{d}} = \frac {G b}{8 \pi (1 - v) \tau_ {\mathrm{eff,W}}} \tag {5}
$$

The derivation of the evolution equations and evolution of the dislocation densities is described in Ref. 51. The glide resistance is calculated from the following equation:

$$
\hat {\tau} = \tau_ {0} + \alpha G b \sqrt {\rho} \tag {6}
$$

Separate glide resistances are calculated for the cell interior and the cell wall due to the individual dislocation densities. The variable a is a geometry factor, b is the magnitude of the Burgers vector, $\rho$ is the dislocation density, and $\tau _ { 0 }$ is the strength due to solid solution. The latter parameter is used to capture the effects of the solute Mn, Al, and C. The strain rate is expressed as:

$$
\dot {\varepsilon} = \frac {\dot {\gamma}}{M} = \frac {\lambda v _ {0} b \rho}{M} \exp \left(- \frac {\Delta G}{k T}\right) \tag {7}
$$

where c\_ is the shear rate, k is the dislocation spacing calculated by $\lambda = 1 / \sqrt { \rho _ { x } }$ where x represents c or w, m0 is the Debye frequency, q is the mobile dislocation density, and DG is the activation energy for slip. A modified glide resistance profile as introduced by Kocks et al.52,53 is used. The activation energy is therefore taken as:

$$
\Delta G = Q _ {\mathrm{s}} \left[ 1 - \left(\frac {\tau_ {\mathrm{eff}}}{\hat {\tau}}\right) ^ {p} \right] ^ {q} \tag {8}
$$

The variables p and q are fitting parameters that control the obstacle profile, $\tau _ { \mathrm { e f f } }$ is the resolved shear stress, and $Q \mathrm { { s } }$ is the total free energy required to overcome an obstacle without the aid of external work. This type of obstacle model can also serve to capture the effect of the j-carbides. Inserting Eq. 8 into Eq. 6 leads to:

$$
\dot {\varepsilon} = \frac {\lambda_ {x} v _ {0} b \rho_ {x}}{M} \exp \left\{- \frac {Q _ {\mathrm{s}}}{k T} \left[ 1 - \left(\frac {\tau_ {\text {eff} , x}}{\tau_ {0} + \alpha G b \sqrt {\rho_ {x}}}\right) ^ {p} \right] ^ {q} \right\} \tag {9}
$$

where x represents c or w. As mentioned above, the resolved shear stress is calculated individually for the cell interior $( \tau _ { \mathrm { e f f , c } } )$ and the cell walls $( \tau _ { \mathrm { e f f , w } } )$ , where for the cell walls, $\rho _ { x } = \rho _ { w } + \rho _ { d } .$ . The two shear stresses are combined via a mixing law to form an averaged resolved shear stress $( \tau _ { \mathrm { r s s } } )$ , used later in Eqs. 24 and 26 to calculate the probability of twin nucleation:

$$
\sigma_ {\mathrm{ext}} = M \tau_ {\mathrm{rss}} = M \left(f _ {\mathrm{c}} \tau_ {\mathrm{eff,c}} + f _ {\mathrm{w}} \tau_ {\mathrm{eff,w}}\right) \tag {10}
$$

When dislocation densities serve as primary state variables for describing hardening, the ratio between the increment in slipped area and the increment in (deposited) dislocation length is the decisive measure resulting in strain hardening:

$$
d \rho = \frac {d \gamma}{b \Lambda} \tag {11}
$$

The parameter K is referred to as the mean free path (MFP). In reality, numerous phenomena contribute to it and its change upon straining such as grain size, existing forest dislocations, and—in the current case—the twin spacing or j-carbides, respectively. The symbols $i _ { \mathrm { c } }$ and $i _ { \mathrm { w } }$ are fitting parameters that are the average number of dislocation spacings that a dislocation moves before rendered sessile. It is the analogue to the reciprocal of the fitting parameter k used in similar models;52,53 however, here it has a crisp physical meaning. We use a harmonic mean to calculate the MFP, one in the cell interior and one in the cell wall:

$$
\frac {1}{\Lambda_ {\mathrm{c}}} = \frac {\sqrt {\rho_ {\mathrm{c}}}}{i _ {\mathrm{c}}} + \frac {1}{d} + \frac {1}{i _ {\mathrm{tw}} t} \tag {12}
$$

$$
\frac {1}{\Lambda_ {w}} = \frac {\sqrt {\rho_ {w} + \rho_ {d}}}{i _ {w}} + \frac {1}{d} + \frac {1}{i _ {\mathrm{tw}} t} \tag {13}
$$

The symbol $\Lambda _ { \mathrm { c } }$ represents the MFP of single mobile dislocations inside dislocation cells, $\Lambda _ { w }$ the MFP of single mobile dislocations inside dislocation cell walls, d the grain size, and t the MFP due to twins. When strain hardening is not determined by twins but instead by rods consisting of j-carbides, the mean spacing among wide rod channels could enter as a further contribution to the harmonic mean. It is not clear though at this stage whether instead Orowan looping inside these channels would be a more adequate description. In case of a TWIP alloy, the number of twin spacings a dislocation travels before becoming sessile in the case of twinning is $i _ { \mathrm { t w } }$ .

(a)
![](images/7a07e58ed09d38c97e04a5eb3d71e2c41d5ee380a34c64eea623e74d8df2ad31.jpg)

<details>
<summary>line</summary>

| Al content / wt.% | 400°C, 24h | 500°C, 24h | 600°C, 24h |
| ----------------- | ---------- | ---------- | ---------- |
| 0                 | 380        | 380        | 380        |
| 2                 | 280        | 280        | 280        |
| 4                 | 300        | 300        | 300        |
| 6                 | 320        | 320        | 320        |
| 8                 | 450        | 450        | 450        |
| 10                | 700        | 700        | 700        |
</details>

![](images/d477b8408a1c6a16434244bdecbe35265da261a816dd4d003761cdfd1e130df6.jpg)

<details>
<summary>line</summary>

| Al content / wt.% | 500°C, 24h | 400°C, 24h | 600°C, 24h | as-quenched |
| ----------------- | ---------- | ---------- | ---------- | ----------- |
| 0                 | 830        | 830        | 820        | 640         |
| 2                 | 570        | 570        | 580        | 570         |
| 5                 | 560        | 560        | 560        | 560         |
| 8                 | 650        | 710        | 680        | 690         |
| 11                | 920        | 860        | 830        | 800         |
</details>

![](images/3b0018ab45220ec96a628af556886acff14d6de521a0db60c687f6ab5564b019.jpg)

<details>
<summary>line</summary>

| Al content / wt.% | tensile elongation / % |
| ----------------- | ------------------------ |
| 0                 | 30                       |
| 2                 | 85                       |
| 5                 | 65                       |
| 8                 | 50                       |
| 11                | 15                       |
</details>

![](images/00dea4df51a278f74de8cb560d9e278ed15f8443a2f21a6b894593ed739c25f5.jpg)

<details>
<summary>line</summary>

| Al content / wt.% | 600°C, 24h | 500°C, 24h |
| ----------------- | ---------- | ---------- |
| 0                 | 230        | 220        |
| 2                 | 140        | 130        |
| 5                 | 130        | 130        |
| 8                 | 180        | 200        |
| 11                | 280        | 300        |
</details>

(b)
![](images/642a70a80b68fab74fe2bff74057820ce8bf477709d92a82ae2de64af66fc36b.jpg)

<details>
<summary>bar</summary>

| tempering temperature / °C | γ austenite | ε martensite | α ferrite | κ carbide |
| -------------------------- | ----------- | ------------ | --------- | --------- |
| 0                          | 100         | 0            | 0         | 0         |
| 400                        | 100         | 5            | 0         | 0         |
| 500                        | 100         | 5            | 0         | 0         |
| 600                        | 100         | 5            | 0         | 0         |
</details>

![](images/f62c8410b3a9a73c5e60099fe2e34b888e63cafad1caeb93c9e1c65cf22f388a.jpg)

<details>
<summary>bar</summary>

| tempering temperature / °C | phase fraction / vol.% |
| -------------------------- | ---------------------- |
| 0                          | 100                    |
| 400                        | 100                    |
| 500                        | 100                    |
| 600                        | 100                    |
</details>

![](images/c1c57d70081aa1c30578604d27621ab3abd032cd73f0116391bf80feb17a0cba.jpg)

<details>
<summary>bar_stacked</summary>

Fe-20Mn-0.4C-8Al
| tempering temperature / °C | Phase fraction / vol.% (γ) | Phase fraction / vol.% (α) |
| :--- | :--- | :--- |
| 0-100 | 63 | 37 |
| 100-400 | 0 | 0 |
| 400-500 | 65 | 35 |
| 500-600 | 72 | 31 |
| 600-600 | 73 | 31 |
</details>

![](images/0a25d0c5c103f529e7907aea092ecd89e4a187369b3d63658455558e5872b0a2.jpg)
Fig. 6. Selected bulk combinatorial screening results for another low-density TWIP steel system, namely, Fe-20Mn-0.4C-xAl (wt.%): (a) tensile and hardness testing data as a function of tempering (aging) temperature and Al-content and (b) corresponding XRD analysis, linking the observed strengthening and embrittlement phenomena to the constituting phases (Color figure online).

The twinning MFP evolves according to the stereological relationship developed by Fullman:54

$$
\frac {1}{t} = \frac {1}{2 e} \frac {f _ {\mathrm{tw}}}{(1 - f _ {\mathrm{tw}})} \tag {14}
$$

where $f _ { \mathrm { t w } }$ is the twin volume fraction and e is the average twin width, or average with of a twin bundle if they exist. A discussion of the evolution of $f _ { \mathrm { t w } }$ is given below. Here, we use the twin nucleation mechanism of Mahajan and Chin.55 The twin nucleus is formed by three stacking faults on adjacent (111) planes. The critical event for the growth of the nucleus into a twin is the bow out of the three partial dislocations between the pinning points separated by $L _ { 0 }$ . Twin growth is determined by the overall energy of the system calculated from three contributions:

$$
Q _ {\text { work }} = - 3 b _ {s} \tau A (r, L _ {0}) \tag {15}
$$

$$
Q _ {\mathrm{sf}} = \gamma_ {\mathrm{sf}} A (r, L _ {0}) \tag {16}
$$

$$
Q _ {\text { line }} = \frac {9}{2} G b _ {s} B (r, L _ {0}) \tag {17}
$$

where $Q _ { \mathrm { w o r k } }$ is the energy supplied by the applied shear stress $\tau , \ell _ { \mathrm { s f } }$ is the energy required to extend the stacking fault, and $Q _ { \mathrm { l i n e } }$ is the energy required to extend the dislocation lines. The symbol $\gamma _ { \mathrm { s f } }$ represents the stacking fault energy, $b _ { \mathrm { s } }$ is the Burgers vector of the Shockley partial, $A ( r , L _ { 0 } )$ is an area function and $B ( r , L _ { 0 } )$ is the dislocation line length. The total energy of the system is then:

$$
Q _ {\text { total }} = Q _ {\text { work }} + Q _ {\text { sf }} + Q _ {\text { line }} \tag {18}
$$

For high applied stresses, the energy is constantly decreasing, but for a particular stress level, a saddle point is found at $2 r \overset { \_ } { = } L _ { 0 }$ . The saddle point is very sharp in stress, creating a steep increase in the activation barrier for small decreases of the stress, resulting in an essentially athermal barrier stress. At this point, the mobile partial dislocations will have formed a semicircle between the two pinning points. The stress at this configuration is defined as the critical twinning stress for twin formation and is given by:5 0

$$
\tau_ {\mathrm{tw}} = \frac {\gamma_ {\mathrm{sf}}}{3 b _ {\mathrm{s}}} + \frac {3 G b _ {\mathrm{s}}}{L _ {0}} \tag {19}
$$
