Repository: RiverYanggg/SteelDig_multimodal

# Evaluation Framework

这个目录实现当前的结构化抽取评估流程。它比较两套 `text_extraction.json`，数据来自 `outputs_exp/` 下各模型的抽取结果目录。

当前 `outputs_exp/` 中可用的模型目录示例：`deepseek`、`doubao`、`kimi`（以实际存在的子目录为准）。

- 真值（truth）：`outputs_exp/<truth_model>/<paper_id>/final/text_extraction.json`
- 预测（pred）：`outputs_exp/<pred_model>/<paper_id>/final/text_extraction.json`

通过 `--truth` 与 `--pred` 可任意指定哪套模型作为真值、哪套作为预测。例如 `--truth doubao --pred deepseek` 表示以 doubao 为真值、以 deepseek 为预测进行评估。

当前评估的核心原则是：

- 论文级配对由目录名决定，例如 `A0`、`A1`。
- 先做对象对齐，尤其是 `alloy/process/sample`。
- 对齐后由代码展开同一个 canonical object 下的同一个字段。
- 代码先做确定性判断；只有语义不确定的同字段值才交给 LLM judge。
- LLM judge 只输出 `true/false`，不负责计算指标。
- Precision/Recall/F1 全部由代码根据最终字段匹配结果计算。

---

File: evaluation_json2json/outputs_exp/kimi/A70/preprocess/cleaned_input.md
# SCIENTIFIC REPRTS

OPEN

Accepted: 18 May 2018

Published: xx xx xxxx

# Nano-mechanical properties of Fe-Mn-Al-C lightweight steels

Alireza Rahnama1, Hiren Kotadia2, Samuel Clark3, Vit Janik 4 & Seetharaman Sridhar5

High Al Low-density steels could have a transformative efect on the light-weighting of steel structures for transportation. They can achieve the desired properties with the minimum amount of Ni, and thus are of great interest from an economic perspective. In this study, the mechanical properties of two duplex low-density steels, Fe-15Mn-10Al-0.8C-5Ni and Fe-15Mn-10Al-0.8C (wt.%) were investigated through nano-indentation and simulation through utilization of ab-initio formalisms in Density Functional Theory (DFT) in order to establish the hardness resulting from two critical structural features (κ-carbides and B2 intermetallic) as a function of annealing temperature (500–1050°C) and the addition of Ni. In the Ni-free sample, the calculated elastic properties of κ-carbides were compared with those of the B2 intermetallic $\mathsf { F e 3 A l - L 1 } _ { 2 }$ and the role of Mn in the κ structure and its elastic properties were studied. The Ni-containing samples were found to have a higher hardness due to the B2 phase composition being NiAl rather than FeAl, with Ni-Al bonds reported to be stronger than the Fe-Al bonds. In both samples, at temperatures of 900°C and above, the ferrite phase contained nano-sized discs of B2 phase, wherein the Ni-containing samples exhibited higher hardness, attributed again to the stronger Ni-Al bonds in the B2 phase. At 700°C and below, the nano-sized B2 discs were replaced by micrometre sized needles of κ in the Ni-free sample resulting in a lowering of the hardness. In the Ni-containing sample, the entire α phase was replaced by B2 stringers, which had a lower hardness than the Ni-Al nano-discs due to a lower Ni content in B2 stringer bands formed at 700°C and below. In addition, the hardness of needle-like κ-carbides formed in α phase was found to be a function of Mn content. Although it was impossible to measure the hardness of cuboid κ particles in γ phase because of their nano-size, the hardness value of composite phases, e.g. γ+κ was measured and reported. All the hardness values were compared and rationalized by bonding energy between diferent atoms.

In order to reduce energy consumption and greenhouse gas emissions in the next generation automobiles, there is an increasing demand for the development of advanced high-strength steels with high strength to weight ratio1,2 . With excellent mechanical properties3–8 , Fe-Mn-Al-C low-density steels are promising candidates for such applications. Tese steels were originally designed to replace the stainless steels because of their good oxidation and corrosion resistance but recently they have regained interest because of the signifcant reduction in mass density due to alloying with Al, and are therefore considered as promising candidate materials for an automotive body in white3,5 .

Teir success depends on the design of the alloy composition and processing route to enhance the precipitation of various ordered nano-sized particles. Depending on the Al content, various types of ordered structures can form in the microstructure of low-density steels, i.e. B2, L12, L1′ , etc. B2 has a bcc structure where the Fe (Ni) atoms are positioned at the corners of the unit cell and the Al atom occupies the central position. L1′ is a perovskite structure with the Fe AlC formula that is commonly denoted as a κ-carbide phase. Te addition of Mn into this carbide structure leads to the formation of Fe MnAlC, FeMn AlC and Mn AlC phases. Tese phases have a structure similar to the ordered fcc phase, Fe $_ { 3 } \mathrm { A l } \mathrm { - L } 1 _ { 2 } ,$ wherein the Fe atoms are located at the centre of each face and the Al atoms at the corners of the unit cell. Te additional carbon atom to this structure results in L1′2 where carbon occupies the central octahedral interstitial position formed by the six Fe atoms as its nearest neighbours. Tese precipitates are formed by the ordering of alloying elements such as C, Mn, and Al9–11.

1AI Manufacturing Solutions, 1 Sandover House, 124 Spa Road, London, SE16 3FD, United Kingdom. 2Advanced Steel Research Centre, WMG, University of Warwick, Coventry, CV4 7AL, United Kingdom. 3School of Materials, University of Manchester, Manchester, M13 9PL, United Kingdom. 4Institute for Future Transport and Cities, Coventry University, Coventry, CV1 5FB, United Kingdom. 5George S. Ansell Department of Metallurgical and Materials Engineering, Colorado School of Mines, Golden CO, 80401, USA. Correspondence and requests for materials should be addressed to A.R. (email: alirezarahnama@ymail.com)

![](images/c7ed91982e2803595bda2c5bbd68728e52a87b0f8e32b221418dbb6c0dad1213.jpg)

<details>
<summary>text_image</summary>

Micro-scale
B2 Stringer band @ 700°C and 500°C
γ + κ (nano,
+ B2 (micro)
GB B2
α + B2 (nano)
Nano-scale
Nano-scale
κ
nano-sized
κ in γ Matrix
B2
nano-sized B2
in α Matrix
</details>

Figure 1. Te schematic representation of ordered precipitates observed in the microstructures of steels under study.

Te morphology of the ordered precipitates were engineered in order to improve the properties of low-density steels12,13, and various experimental studies show that the overall properties of the bulk material strongly depends on the size and morphology of ordered phases14. The characteristics of ordered phases are determined by their degree of coherency with the matrix within which they form9 and the strength of these ordered phases. Consequently, many investigations show that the stifness of the bulk material depends on the composition of the ordered phases, for example, an increase in the Mn content of the κ-phase can signifcantly increase the strength of the bulk material15. Tis efect was attributed to the substitution of weaker Fe-C bonds with stronger Mn-C bonds. Tus, while engineering the structure of these steels, it is of importance to determine the properties of individual ordered phases and their contribution to the bulk mechanical properties of the low-density steels.

Our previous study11 mapped out the phases present in two duplex low-density steels, one with 5 wt.% Ni and the other being Ni-free, in the temperature range of 500 to $1 0 5 0 ^ { \circ } \mathrm { C }$ . For both the grades at temperatures from 900 to $1 0 5 0 ^ { \circ } \mathrm { C } ^ { 9 - 1 1 }$ B2 formed as micron-sized particles and grain boundary precipitates in the austenite phase and as nano-sized discs in the ferrite (see Fig. 1 (blue circle) and Fig. 2b and e). Te discs were of Ni-Al type in the Ni-containing samples but of Fe-Al type in Ni-free samples. At temperatures from 500 to $7 0 0 ^ { \circ } \mathrm { C } ,$ κ-carbides formed nano-sized blocks in the austenite phase in both Ni-containing and Ni-free samples and as micron-sized needles within the ferrite only in Ni-free sample (Fig. 1 (red circle) and Fig. 2b and f). At low annealing temperature between 500 and 700 °C, the ferrite phase in the 5% Ni sample was found to be replaced by B2 stringer bands. All ordered structures observed in the microstructures of the steels are summarized in Table 1.

Our previous study showed, moreover, that at lower annealing temperatures, the materials had low ductility (elongation ≈10%). Increasing the annealing temperature led to signifcant improvement of the strength-ductility balance in both the grades due to the removal of κ-carbides and the formation of nano-sized B2 disks in the ferrite phase11. Tis study also demonstrated that the room temperature mechanical properties of the samples remarkably varied with any change in the composition of precipitates. Tese fndings clearly showed that the determination of the properties of nano and micron-sized precipitates is of scientifc and technological importance and can be utilized for the future developments of low-density steels. Tis scientifc knowledge and experimental trends were used as the basis for further computational modelling eforts to explain the diferences in properties based on precipitation composition and type.

Te aim of the present work is to evaluate the nanomechanical properties of each individual ordered phase and of the matrix as a function of annealing temperature and the precipitate composition. Also, the nano-mechanical composite properties of the combined ordered precipitates and the matrix were determined. Because it is technically not possible to determine the properties of individual nano-sized blocks of κ-carbides through nano-indentation, we carried out a series of frst principle calculations to determine the elastic constants and thereby the Young’s modulus of nano-sized cuboid κ-phase formed in austenite as a function of the Mn content.

# Materials and Methods

Materials. Two duplex lightweight steels Fe-15Mn-10Al-0.8C-5Ni and Fe-15Mn-10Al-0.8 C (all in wt.%) were investigated in the presented work. Tese specifc grades of steel were selected to determine and compare the nanomechanical properties of the ordered NiAl and FeAl-type B2 compounds and the κ-phase $( \mathrm { L } 1 ^ { \prime } _ { 2 } )$ , which formed in both grades. Te experimental alloys were melted in an induction furnace, solution heat-treated for 35 min at $1 2 5 0 ^ { \circ } \mathrm { \check { C } }$ in a protective argon atmosphere and then water quenched. Te materials were then cut into 3-mm (length), 3-mm (width) and 1-mm (thickness) samples. Te annealing treatments were conducted at $5 0 0 ^ { \circ } \mathrm { C } , 7 0 \bar { 0 ^ { \circ } } \mathrm { C } , 9 0 0 ^ { \circ } \mathrm { C } .$ , and $1 0 5 0 ^ { \circ } \mathrm { C }$ . Te highest annealing temperature of $1 0 5 0 ^ { \circ } \mathrm { C }$ was selected to study the change in the nanomechanical properties arising from an increase in the Ni and Al content of the nanosized disklike B2 particles.

![](images/fe82cae495a2fc96337a521590cdd53bffd262ab4a97ebfa32b225304a90dd20.jpg)

<details>
<summary>text_image</summary>

a)
B2 stringer
band
γ + κ
50 µm
b)
GB-B2
γ + κ
10 µm
Micro-scale
500°C
c)
B2 stringer
band
γ + κ
50 µm
d)
B2 stringer
band
γ + κ
4 µm
Nano-scale
e)
Nano-disk B2
1 µm
f)
γ + cuboid κ
0.2 µm
</details>

Figure 2. Microstructural variation of low-density steels with annealing temperature. (a) SEM micrograph showing the formation of nano-sized κ-carbidess in the interior of γ grains, and the formation of B2 stringer bands (initially α phase). (b) Te formation of coarse grain boundary B2 particles (GB-B2). (c) and (d) Similar microstructure to the one formed during annealing at $5 0 0 ^ { \circ } \mathrm { C }$ was observed afer isothermal holding at $7 0 0 ^ { \circ } \mathrm { C }$ . (e) TEM-bright feld image of a disk-like B2 particle in the α matrix afer annealing at higher temperatures (e.g. $9 0 0 ^ { \circ } \mathrm { C }$ and $1 \bar { 0 } 5 0 ^ { \circ } \mathrm { C } ) . ( \mathbf { f } )$ TEM-bright feld image of cuboid κ particles in the γ matrix. All micrographs show the microstructure of Ni-containing sample. Te Ni-free followed the similar trend except that at lower annealing temperatures (e.g. $5 0 0 ^ { \circ } \mathrm { C }$ and $7 \bar { 0 } 0 ^ { \circ } \mathrm { C } )$ where α + needle-like κ-carbides were observed instead of B2 stringer bands.

Characterization. Te ordered phases were characterized by examination of selected-area difraction patterns (SADPs) and bright-feld (BF) images in transmission electron microscopy (TEM) JEOL 2000FX. Tin foils for TEM observation were prepared by twin-jet electro-polishing in a mixture of 10% perchloric acid and 90% ethanol with an applied potential of 25 V. Te steel specimens were, also, polished and etched in a 5% nital solution and the microstructures were observed using a Carl Zeiss Sigma Field Emission Scanning Electron Microscope (FE-SEM) operated at 20 kV. Te equipment was ftted with high-speed X-ray energy dispersive spectroscopy (EDS).

Nano-indentation. Nano-indentation tests were carried out at a constant loading/unloading rate of $5 0 0 \mu N s ^ { - 1 }$ up to a maximum load of $1 0 0 0 0 \mu N$ with a hold time of 20s. Each measurement in a particular phase was repeated at least 25 times and in arrays of $5 0 - 7 0$ indentations applied across the region of interest. Te measurements were performed for the following individual phases: solution-treated γ and α phases, B2 stringer bands, and both micro-meter sized and nano-disk B2. Te hardness of the following combinations of phases was also determined because either it was impossible to measure the value of each phase individually or the combined hardness values were believed to be of interest for the future studies: γ + cuboid κ, γ + cuboid κ + microsized B2, γ + microsized B2, α + needle-shape $\kappa ,$ and α + nano-disk B2. An example of nano-indentation indents as recorded by SEM is shown in Fig. 3.

<table><tr><td>Alloy</td><td></td><td colspan="2">500°C</td><td colspan="2">700°C</td><td colspan="2">900°C</td><td colspan="2">1050°C</td></tr><tr><td rowspan="4">Fe-15Mn-10Al-0.5C-5Ni</td><td>Matrix Phase</td><td colspan="2">γ</td><td colspan="2">γ</td><td>γ</td><td>α</td><td>γ</td><td>α</td></tr><tr><td rowspan="3">Precipitates</td><td colspan="2">Cuboidal κ (&lt; 100 nm) (●)</td><td colspan="2">Cuboidal κ (&lt; 100 nm) (●)</td><td rowspan="3">Coarse B2 Particles (2–7 μm) Matrix: (◆)</td><td rowspan="3">Disc-like B2 (≈200 nm) (◆)</td><td rowspan="3">Coarse B2 Particles (2–4 μm) (◆)</td><td rowspan="3">Disc-like B2 (≈200 μm) (◆)</td></tr><tr><td colspan="2">Coarse B2 Particles (2–7 μm) (◆)</td><td colspan="2">Coarse B2 Particles (2–7 μm) (◆)</td></tr><tr><td colspan="2">B2 Stringer Bands (♣)</td><td colspan="2">B2 Stringer Bands (♣)</td></tr><tr><td rowspan="3">Fe-15Mn-10Al-0.5 C</td><td>Matrix Phase</td><td>γ</td><td>α</td><td>γ</td><td>α</td><td>γ</td><td>α</td><td>γ</td><td>α</td></tr><tr><td rowspan="2">Precipitates</td><td>Coarse B2 Particles (2–4 μm) (◆)</td><td rowspan="2">Needle-like κ (width 200 ± 33 nm) (♠)</td><td>Coarse B2 Particles (2–4 μm) (◆)</td><td>Needle-like κ (width 500 ± 33 nm) (♠)</td><td rowspan="2">Coarse B2 Particles (2–4 μm) (◆)</td><td rowspan="2">Disc-like B2 (≈200 nm) (◆)</td><td rowspan="2">Coarse B2 Particles (2–4 μm) Matrix: (◆)</td><td rowspan="2">Disc-like B2 (≈200 nm) (◆)</td></tr><tr><td>Needle-like κ (width 200 ± 33 nm) (♠)</td><td>Needle-like κ (width 500 ± 33 nm) (♠)</td><td></td></tr></table>

Table 1. Phases present in the microstructure of 5 wt.% Ni and Ni-free samples as a function of annealing temperature.

![](images/5d99992bb0a8e3b50fa07fb268eecc148bed9c08ab7fde3da65ad49ae542c3b9.jpg)

<details>
<summary>natural_image</summary>

Microscopic view of a material surface with scattered dark particles and irregular patterns, scale bar indicates 2 μm (no text or symbols present)
</details>

Figure 3. Rows of nano-indentations carried out to determine the nano-hardness of diferent phases present in the microstructure.

ab-initio calculations. DFT calculations were carried out on diferent ordered phases using the method proposed by Hohenberg and Kohn16,17. Te generalized gradient approximation (GGA) of Perdew-Burke-Ernzerhof (PBE)18 in its spin-polarized manner was employed for the exchange and correlation functional. Calculations were performed using the Quantum-ESPRESSO package19,20. Ultrasof pseudo-potentials21 were created based on a modifed Rappe-Rabe-Kaxiras-Joannopoulos (RRKJ) scheme according to the method of Rappe et al. 22. For structure optimization, the Brillouin zone (BZ) integrations were done by an 18 × 18 × 18 Monkhorst and Pack grid23. A real-space grid with a 50 Ryd energy cut-of was used for the calculations of the charge density. Te augmentation charges were expanded up to 600 Ryd. A 30 × 30 × 30 grid with a 60 Ryd energy cut-of was used for the electronic density of states and the formation energy calculations. To calculate the bulk modulus, various unit cell volumes were simulated, and the values were ftted using a Murnaghan equation of state24. Dynamical matrices were deduced by the linear response of the electronic subsystem in the harmonic approximation. Te density of states was calculated by the tetrahedron method with a 30 × 30 × 30 mesh.

# Results and Discussion

Experimental results. Nano-indentation test results have been observed as function of four annealing temperatures (500 °C, 700 °C, 900 °C and 1050 °C) and two alloys compositions (Fe-15Mn-10Al-0.8C-5Ni and Fe-15Mn-10Al-0.8 C (all in wt.%)). Figure 4 shows the load-depth curves along with corresponding hardness values for the bulk α and γ phases (without precipitates) as well as the composite bulk phases containing diferently ordered precipitates. It is important to note that the nanoindentation technique as performed in this study is unable to measure the hardness of isolated nano-sized precipitates, but measures instead the hardness of the nanosized features within a surrounding matrix, and therefore yield a compound hardness value of the matrix with particles. In the present study, we observed two B2 phase with distinct morphology: B2 with fat interfaces and sharp edges with an average size of ≈1.4 μm formed in the γ-phase and disk-like precipitates with a size of a few hundred nanometres formed in α-phase. Additionally, κ -carbide formed in the γ phase had a cuboid shape with sizes of less than 100 nm and those formed in α-phase had a needle-like shape with an average size of ≈ 1.5 μm.

Te measured hardness values of various phases are all summarized in Table 2. Te basic trends from Fig. 4 and Table 2 are listed below for the α and γ phases. Te results for the hardness of the α phase and the composites formed with the α phase were found to be as follows:
