Repository: RiverYanggg/SteelDig_multimodal

# Evaluation Framework

这个目录实现当前的结构化抽取评估流程。它比较两套 `text_extraction.json`，数据来自 `outputs_exp/` 下各模型的抽取结果目录。

当前 `outputs_exp/` 中可用的模型目录示例：`deepseek`、`doubao`、`kimi`（以实际存在的子目录为准）。

- 真值（truth）：`outputs_exp/<truth_model>/<paper_id>/final/text_extraction.json`
- 预测（pred）：`outputs_exp/<pred_model>/<paper_id>/final/text_extraction.json`

通过 `--truth` 与 `--pred` 可任意指定哪套模型作为真值、哪套作为预测。例如 `--truth doubao --pred deepseek` 表示以 doubao 为真值、以 deepseek 为预测进行评估。

当前评估的核心原则是：

- 论文级配对由目录名决定，例如 `A0`、`A1`。
- 先做对象对齐，尤其是 `alloy/process/sample`。
- 对齐后由代码展开同一个 canonical object 下的同一个字段。
- 代码先做确定性判断；只有语义不确定的同字段值才交给 LLM judge。
- LLM judge 只输出 `true/false`，不负责计算指标。
- Precision/Recall/F1 全部由代码根据最终字段匹配结果计算。

---

File: evaluation_json2json/outputs_exp/kimi/A76/preprocess/cleaned_input.md
# Microstructural Evolution and Mechanical Properties of Nb-Containing Medium-Mn Low-Density Steels

Chen Ma, Jianlei Zhang,\* Fenghui An, Gang Chen, Junye Zhou, Changjiang Song, and Qijie Zhai

Microalloying of Nb has been commonly utilized to enhance the structure and mechanical properties of advanced high-strength steel (AHSS), but its application in medium-Mn low-density steel has been relatively understudied. This study aims to investigate the evolution of nano-scale precipitates and mechanical properties of Fe-12Mn-9Al-3Cr-1.4C-0.02/0.04Nb low-density steels. The findings reveal that the austenite grain size of 0.04Nb steels is approximately half that of 0.02Nb steels due to the precipitation of NbC particles. Moreover, the addition of Nb is found to elevate the formation energy of κ-carbide, thereby impeding its growth and coarsening. Consequently, the intragranular κ-carbides in 0.04Nb steels are consistently smaller than those in 0.02Nb steels, with no coarsened intergranular κ-carbides detected in either steel variant after aging treatment at 723–823 K. Despite a slight reduction on precipitation strengthening of κ-carbides with higher Nb content, the yield strength of 0.04Nb steels exceeds that of 0.02Nb steels by ≈71 MPa, mainly due to additional fine grain strengthening and dislocation strengthening. The strengthening mechanisms in the Nb-containing low-density steels are analyzed quantitatively. The role of Nb in regulating the microstructure and mechanical properties of medium-Mn low-density steels is comprehensively discussed, offering valuable insights for the alloy design of lowdensity steel.

# 1. Introduction

Due to the good comprehensive mechanical properties, medium-Mn steels have become highly interesting for automotive structure applications and are recognized as the third-generation advanced highstrength steels (AHSS).[1–4] Through utilizing various strengthening mechanisms and triggering transformationinduced plasticity (TRIP) effect or twinning-induced plasticity (TWIP) effect in retained austenite, the medium-Mn steels could achieve an excellent product of strength and elongation (PSE) up to 80 GPa%.[1,4] Recently, as automobile lightweighting is increasingly valued, a significant amount of Al is added into the medium-Mn steel to develop low-density steel.[5–7] It has been reported that adding 1 wt% Al could decrease the steel density by 1.3–1.5%.[8,9] Moreover, the addition of Al could facilitate the formation of κ-carbide, a nano-scale strengthening precipitate in austenite, thereby substantially improving the mechanical properties of steels.[10,11] Our previous work has reported that, a κ-carbidestrengthened Fe-12Mn-9Al-1.4C-3Cr (wt%) steel, which underwent cold rolling, exhibited an impressive tensile strength of 1.5 GPa while maintaining a total elongation of 15%.[12]

The precipitation behaviors of κ-carbide have a significant impact on the mechanical properties and strain-hardening behaviors of the medium-Mn low-density steels.[6,13,14] The increase in both quantity and size of κ-carbides can enhance their strengthening effect, resulting in a strength contribution of more than 400 MPa.[12] However, Liu et al. reported that aging at 550 °C for 60 min resulted in the formation of a large amount of intragranular and intergranular κ-carbides in Fe-11Mn-10Al-1.2C (wt%) steel, achieving a high yield strength of 1407 MPa but with a low elongation of 7.4%.[6] Additionally, the growth of κ-carbides could hinder dislocation glide and slip band formation, leading to decreased strain-hardening ability.[11,14,15] Compared to high-Mn low-density steels, the regulation of κ-carbides in medium-Mn low-density steels appears to be more challenging. The higher Mn content in steels could slow down the formation rate of κ-carbides,[16,17] which allows for more regulation space, whereas in the medium-Mn low-density steels, it is easier to form coarse κ-carbides.[13] Further exploration of

C. Ma, J. Zhang, J. Zhou, C. Song, Q. Zhai

Center for Advanced Solidification Technology (CAST)

School of Materials Science and Engineering

Shanghai University

Shanghai 200444, P. R. China

E-mail: jianleizhang@shu.edu.cn

J. Zhang

Shanghai Engineering Research Center for Integrated Circuits and

Advanced Display Materials

Shanghai University

Shanghai 200444, China

F. An

Jiujiang Engineering Research Center of Advanced Welding

Jiujiang University

Jiujiang 332005, P. R. China

G. Chen

Ningbo Branch of Chinese Academy of Ordnance Science

Ningbo 315103, P. R. China

The ORCID identification number(s) for the author(s) of this article can be found under https://doi.org/10.1002/srin.202400475.

DOI: 10.1002/srin.202400475

regulatory strategies for nano-precipitation behaviors and mechanical properties in medium-Mn low-density steels is necessary.

The addition of microalloying elements, such as Ti, V, and Nb, has been shown to effectively control the microstructure and performance of medium-Mn steel.[18–20] A study by Park et al. demonstrated that the addition of 0.2 wt% V could trigger the formation of VC precipitates in a Fe-8Mn-0.2C-3Al (wt%) steel, leading to significant grain refinement in austenite and a strength enhancement of 246 MPa.[18] Similar effects on grain refinement and strength enhancement also observed in Ti-containing and Nb-containing medium-Mn steels, due to the formation of TiC and NbC particles.[19,20] The addition of 0.05 wt% Nb to a Fe-5.6Mn-1.2Al-0.17C steel could refine the austenite grain by forming nano-scale Nb(C, N) particles.[20] Additionally, the smaller average austenite grain caused by the precipitation of Nb(C, N) particles was proven to improve the stability of austenite.[20] However, there are few research on how microalloying elements regulate the microstructure and performance of medium-Mn low-density steels, especially for the precipitation behaviors of κ-carbides.

Park et al. have reported that the addition of 0.1 wt% Nb resulted in the formation of NbC carbides in a Fe-20Mn-8Al-1.0C (wt%) steel, which reduced the C content in austenite, decreasing the precipitation of κ-carbides.[21] The Nb(C, N) carbides typically possess a hard characteristic, contributing to significant strain-hardening potential.[22] But it was questionable whether the limited formation of NbC could significantly reduce the C content in austenite and thus affect the formation of κ-carbides. Consequently, the influence of Nb microalloying on the microstructure and mechanical properties of medium-Mn low-density steel is worth exploring in detail. This work designed two Fe-12Mn-9Al-3Cr-1.4C-0.02/0.04Nb (wt%) low-density steels to explore the microstructural evolution and mechanical properties of the Nb-containing medium-Mn low-density steels. Considering the influence of aging treatment on the nanoprecipitation behavior in low-density steels, especially κ-carbides,[8,23] the studied steels were further aged at 723, 773, and 823 K. The microstructure evolution was examined using a scanning electron microscope (SEM) equipped with electron back scatter diffraction (EBSD) system and a transmission electron microscope (TEM). Additionally, the influence of Nb addition on the nano-precipitation behavior was elucidated through thermodynamic calculations and first-principles calculations.

# 2. Experimental Section

The Fe-12Mn-9Al-3Cr-1.4C (wt%) low-density steels with 0.02 wt% and 0.04 wt% Nb addition in this work were prepared using a centrifugal casting method under near-rapid solidification. Initially, the ingot was prepared by induction melting in a water-cooled copper crucible. Subsequently, the ingot was re-melted and swiftly poured into a rotating copper mold at a high speed to obtain steel strips with dimensions of 60 70 2.5 mm through near-rapid solidification. Aging treatment was performed on a portion of these steel strips in a tubular vacuum furnace at temperatures of 723, 773, and 823 K for 3 h. Subsequently, an appropriate aging temperature was selected to investigate the structure evolution and mechanical properties of steels under different aging periods. For simplicity, hereafter, the steels containing 0.02 wt% Nb and 0.04 wt% Nb are referred to as 0.02Nb steels and 0.04Nb steels, respectively.

The actual measured chemical compositions of steel strips are presented in . X-ray diffraction (XRD) analysis for the Table 1steel strips was conducted using a D/max-2500 instrument at 40 kV, scanning in the range of 30°–100° with a speed of 4°/min. An Apollo 300 thermal field emission SEM equipped with an EBSD detector was used for the microstructure characterization. The scanning step size for EBSD characterization was set as 300 nm. Prior to SEM observation, the samples underwent electropolishing with 10 vol% perchloric acid alcohol solution under 25 V for a duration of 10 s. To analyze the elemental distribution, an electron probe microanalysis (EPMA) was carried out using a JXA-8050G instrument at an electron beam voltage of 15 kV. The TEM characterization for the nano-scale precipitates was conducted using a JEOL JEM-2100 TEM operating at 200 kV. For the preparation of TEM specimen, a double-jet electropolishing technique was utilized with a solution composed of 10% perchloric acid and 90% alcohol acid at a temperature of ≈ 30 °C and a voltage of 35 V. The microhardness of the strips was measured using a Vickers hardness tester (MH-5L) with an indentation load of 200 gf and a holding time of 20 s. The tensile property tests were carried out using a MTS Criterion 44 universal testing machine at ambient temperature. The strain rate during the tests was set as $2 . 5 \times 1 0 ^ { - 4 } \mathrm { s } ^ { - 1 }$ . The test specimens had a gauge width of 4 mm and a gauge length of 12 mm to ensure consistent measurements. To ensure accurate data analysis, each steel strip underwent a minimum of four repetitions during the testing process.

To explore the influence of Nb addition on the formation of κ-carbide, this study employed spin-polarized density functional theory (DFT) calculations within the generalized gradient approximation (GGA) utilizing the first-principles Perdew–Burke– Ernzerhof (PBE) recipe, which was implemented in Vienna Ab Initio Simulation Package (VASP).[24–27] The ion nuclei were characterized by projected enhanced wave (PAW) potentials,[28,29] while the valence electrons were treated with a plane-wave basis set and a kinetic energy cutoff of 500 eV. To accurately compensate for the partial occupation of the Kohn–Sham orbitals, the Gaussian smearing approach was utilized with a width of 0.05 eV. The convergence of the geometry optimization process was determined by ensuring that the energy change was below 0.03 eV Å1 . The U scheme with a value of 2.59 eV was applied for Fe atoms. The slab structure had a vacuum spacing of 15 Å in the direction perpendicular to the structure plane. Brillouin zone integration of the structure was achieved using 6 6 6 Monkhorst–Pack k-point sampling.

Table 1. Chemical compositions (wt%) of the studied low-density steel strips.

<table><tr><td>Samples</td><td>Mn</td><td>Al</td><td>Cr</td><td>C</td><td>Nb</td><td>Fe</td></tr><tr><td>0.02Nb steel</td><td>12.80</td><td>9.01</td><td>3.01</td><td>1.39</td><td>0.021</td><td>Bal.</td></tr><tr><td>0.04Nb steel</td><td>12.82</td><td>9.12</td><td>2.99</td><td>1.40</td><td>0.039</td><td>Bal.</td></tr></table>

# 3. Results

# 3.1. Structure and Mechanical Properties of Steels

# 3.1.1. Microstructure Evolution

displays the XRD patterns of the 0.02Nb and 0.04Nb Figure 1steels, in which the microstructure of all the Nb-containing steels consists of ferrite and austenite. After aging treatments at different temperatures, the diffraction peak intensity of both austenite and ferrite in the 0.02Nb and 0.04Nb steels shows almost no significant change, as depicted in Figure 1a,b.

shows SEM images of the 0.02Nb and 0.04Nb steels Figure 2aged at different temperatures. It can be found that irregularshaped ferrite is randomly dispersed within the austenite matrix. In order to investigate the effects of Nb content and aging treatment temperature on the microstructure of low-density steels, an ImageJ software was employed to measure the ferrite content in different samples. During the measurement process, an image selection tool in the software was used to select all irregularly shaped ferrite in SEM images, and calculated the proportion of ferrite phase area in the SEM images as the ferrite content. To ensure the accuracy of statistical data, more than five SEM images were selected for each sample for analysis, and the average value of the measurement results was taken as the ferrite content. The ferrite content in the as-cast 0.02Nb steel is measured as ≈16.2 vol%. Following aging treatment at 723, 773, and 823 K for 3 h, the ferrite content in the steels is 16.4, 17.1, and 18.3 vol%, respectively. Similarly, the 0.04Nb steels under the same aging states have ferrite contents of 16.3, 17.2, 18.4, and 18.1 vol%, respectively. These results indicate that the ferrite contents in the low-density steels are not affected by the aging temperature, which aligns with the observation from XRD analysis. Furthermore, the Nb addition leads to the formation of submicron white particles within the austenite matrix, as indicated by the purple arrows in Figure 2.  shows the Figure 3TEM selected area electron diffraction (SAED) analysis and corresponding EDS analysis of the white particles in as-cast 0.02Nb and 0.04Nb steels, in which the white particles are identified as NbC. In order to analyze the evolution of NbC particles in 0.02Nb and 0.04Nb steels, at least five SEM images of each sample were selected for analysis by ImageJ software. According to the statistical results shown in , both the size and volume Figure 4fraction of the NbC particles increase slightly with higher aging temperature and more Nb content.

![](images/705ad3968367787473cbf51b8c5633e87c1f39188f4ff299a0fed2510edd31b9.jpg)

<details>
<summary>line</summary>

| Temperature | Peak Label | Intensity (a.u.) |
| ----------- | ---------- | ---------------- |
| 823 K/3 h   | (111)γ     | ~0.9             |
| 823 K/3 h   | (110) δ    | ~0.8             |
| 823 K/3 h   | (200)γ     | ~0.7             |
| 823 K/3 h   | (200) δ    | ~0.6             |
| 823 K/3 h   | (220)γ     | ~0.5             |
| 823 K/3 h   | (211) δ    | ~0.4             |
| 823 K/3 h   | (311)γ     | ~0.3             |
| 823 K/3 h   | (222)γ     | ~0.2             |
| 773 K/3 h   |            | ~0.8             |
| 773 K/3 h   |            | ~0.6             |
| 773 K/3 h   |            | ~0.4             |
| 773 K/3 h   |            | ~0.2             |
| 723 K/3 h   |            | ~0.9             |
| 723 K/3 h   |            | ~0.7             |
| 723 K/3 h   |            | ~0.5             |
| 723 K/3 h   |            | ~0.3             |
| as-cast     |            | ~0.6             |
| as-cast     |            | ~0.4             |
| as-cast     |            | ~0.2             |
| as-cast     |            | ~0.1             |
</details>

![](images/d630ba82b9dc10db6adcb1ad41849280490e034913de443e67f5a1358052f975.jpg)

<details>
<summary>line</summary>

| Temperature | Peak Label | Intensity (a.u.) |
| ----------- | ---------- | ---------------- |
| 823 K/3 h   | (111)γ     | ~0.9             |
| 823 K/3 h   | (110) δ     | ~0.8             |
| 823 K/3 h   | (200)γ     | ~0.7             |
| 823 K/3 h   | (200) δ̄     | ~0.6             |
| 823 K/3 h   | (220)γ     | ~0.5             |
| 823 K/3 h   | (211) δ     | ~0.4             |
| 823 K/3 h   | (311)γ     | ~0.3             |
| 823 K/3 h   | (222)γ     | ~0.2             |
| 773 K/3 h   |            | ~0.8             |
| 773 K/3 h   |            | ~0.6             |
| 773 K/3 h   |            | ~0.4             |
| 773 K/3 h   |            | ~0.2             |
| 773 K/3 h   |            | ~0.1             |
| 723 K/3 h   |            | ~0.9             |
| 723 K/3 h   |            | ~0.7             |
| 723 K/3 h   |            | ~0.5             |
| 723 K/3 h   |            | ~0.3             |
| 723 K/3 h   |            | ~0.1             |
| as-cast     |            | ~0.6             |
| as-cast     |            | ~0.4             |
| as-cast     |            | ~0.2             |
| as-cast     |            | ~0.1             |
</details>

Figure 1. XRD patterns of the a) 0.02Nb steels and b) 0.04Nb steels, at different aging states.

![](images/3e130a92e4081c95fb91ca69530941c066bbf7c95c4ea2f2dd9634fba49f461c.jpg)

<details>
<summary>text_image</summary>

(a)
as-cast
γ
δ
20 µm
</details>

![](images/6175d87ae26c92fc9cdc57b818b42795a33df9a480b901779589361211e60f70.jpg)

<details>
<summary>text_image</summary>

(b)
723 K/3 h
δ
γ
20 µm
</details>

![](images/b025e23d064ede84cba62a3115737f1b2135cac3fc8a0b65271a9a852f0e4ec6.jpg)

<details>
<summary>text_image</summary>

(c) 773 K/3 h
δ γ
20 µm
</details>

![](images/fba80a1434886f807617b309d19e9600cb8d87368080cba1c438f1cfd7331682.jpg)

<details>
<summary>text_image</summary>

(d)
823 K/3 h
γ
δ
2θ µm
</details>

![](images/48eb57891cb6391fd81ef31a3b5b6785e4e1845f7945349e889bc515af5b8a6f.jpg)

<details>
<summary>text_image</summary>

(e)
as-cast
γ
δ
20 µm
</details>

![](images/728d542aa1ac59cbb0495bea08f9788c49e35e5c67a7162626cc1f01859e8b89.jpg)

<details>
<summary>text_image</summary>

(f)
723 K/3 h
γ
δ
20 µm
</details>

![](images/4071423c88a467ff04a686cca207cc0fe303f7cab653bad72f5deb7aed4d2e50.jpg)

<details>
<summary>text_image</summary>

(g)
773 K/3 h
δ
γ
20 µm
</details>

![](images/ada7277589b42ef21d9ece7046c7db4217964265f38f699b74002b039cf91dea.jpg)

<details>
<summary>text_image</summary>

(h)
823 K/3 h
δ
γ
20 µm
</details>

Figure 2. SEM micrographs of the a–d) 0.02Nb steels and e–h) 0.04Nb steels, at different aging states.

shows EBSD orientation color maps for the Figure 5Nb-containing steels. Although both ferrite and austenite were present in the EBSD maps, these two phases could be clearly distinguished based on the morphology of ferrite in Figure 2.

(a）
![](images/f77c3cd1759106af517e73082bfb97ea38bbe2243b598256c4809365cf1e13a7.jpg)

<details>
<summary>text_image</summary>

Spot 1
γ
0.02Nb
022
002
011
020
011

File: evaluation_json2json/outputs_exp/kimi/A77/preprocess/cleaned_input.md (part 1 of 2)
# Lightweight Fe–Mn–Al–C Steels: Current State, Manufacturing, and Implementation Prospects

Valentyn Veis,\* Anastasiia Semenko, Mykhailo Voron, Andrii Tymoshenko, Richard Likhatskyi, Ivan Likhatskyi, and Zhanna Parkhomchuk

The relevance of research on lightweight Fe–Mn–Al–C alloys is continuously increasing. This is justified by their good comprehensive mechanical properties, as well as their potential to improve fuel efficiency and reduce $\mathbf { C O } _ { 2 }$ emissions due to their low density. This work examines the effect of alloying elements on the structure and properties of austenitic Fe–Mn–Al–C steels, the trend of formation and distribution of κ-carbides depending on the content of the main alloying elements. Special attention is paid to the manufacturing process, strengthening methods, and challenges associated with their production. Some issues that require more detailed study for the implementation of lightweight Fe–Mn–Al–C steels in production are also discussed.

# 1. Introduction

During the last 15 years, scientists and engineers have focused their attention on steels based on iron, manganese, and aluminum alloyed with carbon and silicon. This is due to their excellent comprehensive mechanical properties and relevance for use as structural materials. It should be noted that the annual volume of steel production, which is about 1700 Mt year1 (of which 45% is based on the receipt of scrap), leads to total energy consumption, 40 EJ year1 , which in terms of CO2 is 3.7 Gt year1 . [1]

Therefore, considering that 20% of energy consumption and $\mathrm { C O } _ { 2 }$ emissions worldwide are generated by the transport

V. Veis, Z. Parkhomchuk Department of Special Steels and Alloys Physico-Technological Institute of Metals and Alloys of the NAS of Ukraine blvd. Vernadskoho 34/1, Kyiv 03142, Ukraine E-mail: VeisVI@nas.gov.ua A. Semenko Department of Magnetohydrodynamics Physico-Technological Institute of Metals and Alloys of the National Academy of Sciences of Ukraine blvd. Vernadskoho 34/1, Kyiv 03142, Ukraine M. Voron, R. Likhatskyi, I. Likhatskyi Department of Melting and Refining Processes Physico-Technological Institute of Metals and Alloys of the NAS of Ukraine blvd. Vernadskoho 34/1, Kyiv 03142, Ukraine A. Tymoshenko Department of Concentrated Energy Impacts Physico-Technological Institute of Metals and Alloys of the NAS of Ukraine blvd. Vernadskoho 34/1, Kyiv 03142, Ukraine

The ORCID identification number(s) for the author(s) of this article can be found under https://doi.org/10.1002/srin.202400904.

DOI: 10.1002/srin.202400904

sector, the task of reducing fuel consumption by vehicles and, accordingly, $\mathrm { C O } _ { 2 }$ emissions[2–4] arises.

To achieve this goal, it is most appropriate to use high-strength light steels, which makes it possible to reduce the mass of components while ensuring the necessary cross section.[1] The decrease in mass occurs due to a decrease in the density of steel by 1.3% for each added mass percentage of Al and an increase in the crystal lattice parameter (for austenite: 0.00094 nm per wt% Al).[5]

Based on the above, the low density of light high-strength Fe–Mn–Al–C steels

allows to obtain products with a low relative density, which opens up the prospect of increasing fuel efficiency and reducing $\mathrm { C O } _ { 2 }$ emissions.[6,7]It is important to note that the research topic of Fe– Mn–Al–C steels in the world is constantly growing. Today, the number of publications according to the Scopusbibliometric database is the maximum for the entire period of existence of this direction ( ).

Figure 1This class of new materials is based on the concept of high-entropy iron-based alloys having a multiphase structure. Fe–Mn–Al–C steels are about 18% lighter than conventional ones. They demonstrate high strength and plasticity (400 MPa ≤ ultimate strength ≤ 1000 MPa, 600 MPa ≤ ultimate tensile strength ≤ 2000 MPa and 30% ≤ total elongation ≤ 100%).[6,8] This is explained by strengthening mechanisms that occur through phase transformations, twinning, or formation of microbands during deformation.

The high level of plasticity at the same time as the high strength characteristics of Fe–Mn–Al–C steels is due to the available plasticity mechanisms, which is the result of low stacking fault energy (SFE), which depends mainly on the chemical composition and temperature.[9] At a low SFE (below 12 mJ m2 ), the transformation-induced plasticity mechanism (TRIP) prevails, which involves the phase transformation of austenite into martensite during deformation, resulting in a maximum level of mechanical properties with moderate ductility. At SFE in the range of 12–35 mJ m2 , the TRIP mechanism changes to the twin-induced plasticity mechanism (TWIP). An increase in SFE increases the activity of dislocation slip, and deformation occurs with shear in several planes at the same time, which makes it possible to achieve high degrees of deformation. The difference between this mechanism and TRIP is that after deformation, the structure remains austenitic, but with a change in the orientation of part of the crystal relative to the rest of the crystal volume. TWIP steels exhibit the highest level of ductility. It is generally accepted that during the deformation of TWIP steels, twins contribute significantly to increasing the yield strength by up to 50%. Although there are studies that refute such statements, where the contribution of twins to the increase in yield strength does not exceed 10%, the main role in the strengthening mechanism belongs to the increase in the density of dislocations, the emergence of the so-called forest dislocations, and local stress fields that surround dislocations.[10] A further increase in SFE leads to cross-slip, when dislocations move to other slip planes and to wavy slip.[11] At an SFE of 60–100 mJ m2 , dislocations glide along one or a system of parallel planes without cross-slip or wavy slip. Some researchers[12–15] explain this gliding mechanism by the presence of short-range ordering clusters, which act as nuclei for κ-carbides. Primary dislocations passing through such clusters, cut them, and create an easy path for other dislocations. In this way, slip bands with high rates of strain hardening are formed, and the mechanism itself is called the microband-induced plasticity mechanism (MBIP).[12,14] In addition to high strength and plasticity, Fe–Mn–Al–C steels have good operational properties: high fatigue resistance[7,16] and high toughness.[17,18] The combination of such mechanical properties makes these alloys promising for use in machine building, military, aerospace, and mining industries.[6,7]

![](images/ba16cd0e8a069c5916654d0e552ee56bd3f2dd35fe937c93c6cc5259baf69616.jpg)

<details>
<summary>line</summary>

| Search year | Light-weight steel | Fe-Mn-Al-C steel |
| ----------- | ------------------ | ---------------- |
| 2010        | 13                 | 8                |
| 2011        | 14                 | 9                |
| 2012        | 16                 | 10               |
| 2013        | 19                 | 12               |
| 2014        | 20                 | 13               |
| 2015        | 22                 | 14               |
| 2016        | 24                 | 15               |
| 2017        | 27                 | 17               |
| 2018        | 30                 | 19               |
| 2019        | 33                 | 21               |
| 2020        | 38                 | 24               |
| 2021        | 45                 | 28               |
| 2022        | 48                 | 30               |
</details>

Figure 1. Number of publications by research topic from 2010 to 2022 according to Scopus bibliometric database.

Previous studies have presented nearly comprehensive results on the research of Fe–Mn–Al–C steels, their structural phase distribution, and mechanical properties under various heat treatment conditions, considering the concentration of the main elements and alloying additions.[6,8] Therefore, given the relevance of Fe–Mn–Al–C steels, there is a need to summarize the obtained results, taking into account the latest findings, to determine promising directions of research in order to accelerate their application in various industries.

# 2. The Influence of Main Elements on Phase Distribution

# 2.1. Multiphase and Austenitic Fe–Mn–Al–C Steels

Lightweight high-strength alloys of the Fe–Al–Mn–C system can be classified into three groups based on their phase composition:

![](images/38b8c25e353b87409610467991b6d74183698b10e95ca2c74ed58436cc830cf2.jpg)

<details>
<summary>flowchart</summary>

```mermaid
graph TD
    A["Fe-Mn-Al-C steels"] --> B["Muitiphase Fe-Mn-Al-C steels<br>Mn: 5-12 wt.%<br>C: ≤ 0.8 wt.%"]
    A --> C["Austenitic Fe-Mn-Al-C steels<br>Mn: > 12 wt.%<br>C: 0.8-1.2 wt.%"]
    B --> D["Strength-ductility balance"]
    C --> D
    D --> E["strength:<br>800-1200 MPa<br>elongation:<br>30-60%"]
    C --> F["strength:<br>600-1500 MPa<br>elongation:<br>< 60%"]
    E --> G["Application area"]
    F --> G
    G --> H["automotive structural components<br>reinforcements"]
    G --> I["automotive structural component,<br>military"]
```
</details>

—Figure 2. Comparison of multiphase and austenitic Fe–Mn–Al–C steels.

ferritic steels, duplex steels, and austenitic steels,[5,6,8] depending on the content of the austenite stabilizing elements carbon and manganese. Among them, two main research directions regarding the development of these alloys can be distinguished: multiphase Fe–Mn–Al–C steels and Fe–Mn–Al–C steels with austenite as the main phase ( ). Steels containing less than 5 wt% Figure 2manganese and very low carbon can exhibit a fully ferritic structure with a disordered phase FeAl (A2), an ordered phase FeAl (B2), and an ordered phase Fe3Al (DO3) at room temperature depending on the Al content and are not promising for use due to much lower mechanical properties.[19]

Duplex Fe–Mn–Al–C steels, depending on the chemical composition, may consist of austenite, DO3 and B2 phases, and α- or δ-ferrite and have worse ductility compared to austenitic steels.[20,21] With a manganese content of 5–12%, the typical phase transformations during steel solidification follow the sequence $\begin{array} { r } { \eta \to \mathfrak { E } \longrightarrow \mathfrak { C } ^ { \prime } , } \end{array}$ , leading to a final duplex structure composed of austenite and ferrite. With a high manganese content (>12%), steels are characterized by a single-austenitic and duplex matrix based on austenite (austenite ferrite) due to the high content of austenite stabilization elements (Mn and C).

# 2.1.1. Effect of Manganese (Mn)

Manganese stabilizes the γ-phase and can promote the formation of the brittle β-Mn phase. Recent thermodynamic modeling indicates that Mn content around 12–14 wt% minimizes SFE, favoring TWIP mechanisms, while higher Mn (>15 wt%) shifts deformation mode toward microband- and slip-dominated behavior.[22] With a further increase in manganese content (15%–30%), the peritectic transformation does not occur, and the nature of the phase transformation takes the form of γ  ε. First-principles simulations confirm that Mn segregates near stacking faults, subtly influencing local SFE and promoting slip mechanisms over twinning in high-Mn alloys.[23] Due to the formation of spinel (Mn, $\mathrm { F e } ) \mathrm { A l } _ { 2 } \mathrm { O } _ { 4 }$ Mn improves resistance to oxidation. Addition of ≈20 wt% Mn increases electrical resistivity and enhances oxidation resistance by promoting thicker, protective Mn-enriched spinel layers.[24] Mn significantly affects the deformation behavior of Fe–Mn–Al–C steels, contributing to the development of TWIP and TRIP mechanisms depending on its concentration. The phase composition, according to experimental data, is well represented by the calculated diagrams of Fe–20Mn–Al–C steel depending on the Al and C content, as presented in a,b,[25] and depending on the Mn content for Fe– Figure 3xMn–7Al–0.85C steel.[26] Also, Fe–Al–Mn–C steels with a high Mn content have more complex deformation mechanisms.

# 2.1.2. Effect of Aluminum (Al)

Al, as a ferrite-stabilizing element, suppresses the γ ε transformation and significantly reduces steel density. In most studies of light steels, the Al content is limited to 12% or less. This is justified by the fact that in austenitic Fe–Mn–Al–C steels with a relatively high-Al-content κ-carbides of the type (Fe, Mn) AlC, ferrite and ordered phases such as B2 or DO3 at the grain boundaries are brittle phases, which makes it difficult to manufacture light steels with an Al content of more than 13% due to cracking during casting and hot rolling.[27] When Al is added more than 4–5 wt% and depending on the content of Mn and C, the completely austenitic structure is lost, and a high-temperature δ-ferrite phase appears in the structure at room temperature, the formation of which can be inhibited with a certain further increase in the content of Mn and C.[28]

Al increases the SFE of steel, which significantly changes the strain hardening mechanism. Moreover, recent studies have con-— firmed that Al additions (1–2 wt%) significantly enhance resistance to hydrogen-induced embrittlement in high-Mn TWIP steels, by increasing SFE and reducing hydrogen diffusivity thus suppressing intergranular and deformation twin-assisted crack initiation.[29] The solubility of aluminum in face-centered iron is 0.65%, and with Al content of more than 1%, the ability to transformation hardening is lost. With an Al content up to 6 wt%, deformation hardening occurs through twinning. With a further Al content of more than 6–8 wt% plastic deformation proceeds by slip. This leads to the formation of a high-density dislocation walls and dislocation microzone structures, which are impenetrable barriers to further dislocation slip in steels, resulting in high strain hardening.[6,8,25]

Also, Al suppresses the formation of cementite due to a decrease in the diffusivity of carbon in austenite and ensures close order of Al and C atoms in the solid solution. Additionally, higher Al content (10–12 wt%) promotes early formation of coherent nanoscale κ-carbides during aging, improving yield strength with minimal loss in ductility (e.g., achieving ≈1.15 GPa and ≈50% elongation) at optimized aging conditions (≈550 °C) in Fe– 28Mn–9Al–1C steels.[5] The close order provides the necessary energy for spinodal decomposition and the release of nanosized carbides.[6] Nanosized κ-carbide precipitates significantly reduce the dislocation movement rate and play an important role in the strain hardening mechanism of Fe–Mn–Al–C steels by slowing dislocation motion at slip band boundaries and blocking further dislocation movement. Alloys strengthened by incoherent carbides are characterized by an increase in the rate of strain hardening due to the inability of dislocations to pass through the carbide and the accumulation of dislocations around the carbides. Coherent carbides, which are κ-carbides, can be cut by dislocations and are not insurmountable obstacles, which lead to a decrease in the rate of strain hardening.[30] An increase in the aluminum content leads to a more intensive formation and growth of κ-carbide inclusions, which accordingly affects the nature of strain hardening. Due to the release of κ-carbide in aged Fe–Mn–Al–C steels with an Al content of 10 wt%, the strength increases significantly, and the rate of strain hardening of steel decreases.[31]

New thermodynamic assessments using CALPHAD datasets confirm that increasing Al from 5 to 12 wt% shifts the κ-carbide solvus to higher temperatures, enabling finer precipitate control during aging and preventing coarse boundary phases.[32]

The yield strength (YS) and ultimate strength (UTS) after 40 h of aging of steel with 10% Al is greater than that of steel with 8% Al, which is due to the higher volume fraction of κ-carbide inclusions in the steel. Elongation, on the other hand, decreases with increasing aging time and is smaller for steel with a higher Al content, which is associated with a greater distance between the slip bands in steel with 10% aluminum.[30] An increase in the content of Al and the duration of aging increases the volume fraction, and size of coherent κ-carbide precipitates, respectively, increases the probability of cutting by dislocations of carbides, reduces the density of slip bands, which leads to a less intense accumulation of dislocations during plastic deformation and to a constant decrease in the rate of strain hardening.[33]

![](images/d0276def64fe265fab9b9b002049dfe030895f3e987911b6bdc48c545d7f5a95.jpg)

<details>
<summary>scatter</summary>

| Weight percent Al | Weight percent C | Label        |
| ----------------- | ----------------- | ------------ |
| 6                 | 3.5               | M₃C          |
| 7                 | 3.0               | M₃C          |
| 8                 | 2.5               | M₃C          |
| 9                 | 2.0               | M₃C          |
| 10                | 1.5               | M₃C          |
| 11                | 1.0               | M₃C          |
| 12                | 0.5               | M₃C          |
| 13                | 0.0               | M₃C          |
| 14                | 0.0               | M₃C          |
| 15                | 0.0               | M₃C          |
| 16                | 0.0               | M₃C          |
| 17                | 0.0               | M₃C          |
| 18                | 0.0               | M₃C          |
| 19                | 0.0               | M₃C          |
| 20                | 0.0               | M₃C          |
| 6                 | 4.5               | M₃C          |
| 7                 | 4.0               | M₃C          |
| 8                 | 3.5               | M₃C          |
| 9                 | 3.0               | M₃C          |
| 10                | 2.5               | M₃C          |
| 11                | 2.0               | M₃C          |
| 12                | 1.5               | M₃C          |
| 13                | 1.0               | M₃C          |
| 14                | 0.5               | M₃C          |
| 15                | 0.0               | M₃C          |
| 16                | 0.0               | M₃C          |
| 17                | 0.0               | M₃C          |
| 18                | 0.0               | M₃C          |
| 19                | 0.0               | M₃C          |
| -                 | -                 | γ            |
| -                 | -                 | γ + κ        |
| -                 | -                 | α + γ        |
| -                 | -                 | α + κ        |
| -                 | -                 | γ + κ        |
| -                 | -                 | α + κ        |
| -                 | -                 | γ + κ        |
| -                 | -                 | α + κ        |
| -                 | -                 | γ + κ        |
| -                 | -                 | α + κ        |
| -                 | -                 | γ + κ        |
| -                 | -                 | α + κ        |
| -                 | -                 | γ + κ        |
| 6                 | 4.5               | M₃C          |
| 7                 | 4.0               | M₃C          |
| 8                 | 3.5               | M₃C          |
| 9                 | 3.0               | M₃C          |
| 10                | 2.5               | M₃C          |
| 11                | 2.0               | Mali         |
| 12                | 1.5               | Mali         |
| 13                | 1.0               | Mali         |
| 14                | 0.5               | Mali         |
| 15                | 0.0               | Mali         |
| 16                | 0.0               | Mali         |
| 17                | 0.0               | Mali         |
| 18                | 0.0               | Mali         |
| 19                | 0.0               | Mali         |
| -                 | -                 | Al₄C₃       |
| -                 | -                 | α + κ        |
| -                 | -                 | α + κ        |
| -                 | -                 | α + κ        |
| -                 | -                 | α + κ        |
| -                 | -                 | α + κ        |
| -                 | -                 | α + κ        |
| -                 | -                 | α + κ        |
| -                 | -                 | α + κ        |
| -                 | -                 | α + κ        |
| -                  | -                 | Al₄C₃       |
| -                  | -                 | α + κ        |
| -                  | -                 | α + κ        |
| -                  | -                 | α + κ        |
| -                  | -                 | α + κ        |
| -                  | -                 | α + κ        |
| -                  | -                 | α + κ        |
| -                  | -                 | α + κ        |
| -                  | -                 | α + κ        |
| -                  | -                 | α + κ        |
| -                    | -                 | Al₄C₃       |
| -                    | -                 | α + κ        |
| -                    | -                 | α + κ        |
| -                    | -                 | α + κ        |
| -                    | -                 | α + κ        |
| -                    | -                 | α + κ        |
| -                    | -                 | α + κ        |
| -                    | -                 | α + κ        |
| -                    | -                 | α + κ        |
| -                    | -                 | α + κ        |
| -                      | -                 | Al₄C₃       |
| -                      | -                 | α + κ        |
| -                      | -                 | α + κ        |
| -                      | -                 | α + κ        |
| -                      | -                 | α + κ        |
| -                      | -                 | α + κ        |
| -                      | -                 | α + κ        |
| -                      | -                 | α + κ        |
| -                      | -                 | α + κ        |
| -                      | -                 | α + κ        |
| -                    <fcel>-                <fcel>Al₄C₃       |
| -                     | -                 | α + κ        |
| -                     | -                 | α + κ        |
| -                     | -                 | α + κ        |
| -                     | -                 | α + κ        |
| -                     | -                 | α + κ        |
| -                     | -                 | α + κ        |
| -                     | -                 | α + κ        |
| -                     | -                 | α + κ        |
| -                    <fcel>-                <fcel>Al₄C₃       |
| -                     | -                 | α + κ        |
| -                    <fcel>-                <fcel>α + κ        |
| -                    <fcel>-                <fcel>α + κ        |
| -                    <fcel>-                <fcel>α + κ        |
| -                    <fcel>-                <fcel>α + κ        |
| -                    <fcel>-                <fcel>α + κ        |
| -                    <fcel>-                <fcel>α + κ        |
| -                    <fcel>-                <fcel>α + κ        |
| -                    <fcel>-                <fcel>α + κ        |
| -                    <fcel>-                <fcel>α + κ        |

Note: The chart displays multiple data series (M₃C, M₄C, etc.) plotted against Weight percent Al on the x-axis and Weight percent C on the y-axis.
</details>

![](images/1020606d9b23f06e75ad12b000b4739c6f7c69430ab2408c992c0495778bf542.jpg)
Figure 3. Calculated phase diagrams of $\mathsf { F e } - 2 0 \mathsf { M n } - \mathsf { A l } - \mathsf { C }$ alloys at a) $9 0 0 ^ { \circ } \mathsf { C }$ and b) $1 2 0 0 ^ { \circ } \mathsf { C } . ^ { [ 2 5 ] }$ Reproduced with permission.[25] Copyright 2010, Elsevier.

Al increases the temperature of ${ \mathsf { A } } { \mathsf { e } } _ { 3 }$ and, accordingly, expands the temperature range for intercritical annealing, which makes it possible to reduce the temperature sensitivity of the alloy during annealing. An increase in the temperature of Ae3 with the addition of Al allows for an increase in the intercritical annealing temperature, which in turn contributes to faster diffusion and a reduction in the annealing time itself.[28]

# 2.1.3. Effect of Carbon (C)

Carbon stabilizes the γ-phase, reduces fatigue strength in LCF (low cyclic fatigue), and extremely LCF modes. Carbon has the strongest effect on reducing the temperature of ${ \mathrm { A e } } _ { 3 } ,$ significantly increases SFE, and reduces the onset temperature of martensitic transformation. However, a high carbon content increases the solvus of cementite and significantly shortens the temperature interval for intercritical annealing, leading to the formation of cementite in the structure, carbon depletion in austenite, and consequently a decrease in SFE and an increase in the temperature of the beginning of the martensitic transformation. Another disadvantage of high carbon content in lightweight manganese steels is that cementite inclusions serve as focal points for crack initiation at high levels of deformation and contribute to poorer weldability overall.[34] Recent quantitative studies reveal that increasing C content from ≈0.8 wt% to 1.4 wt% in Fe– 28Mn–(10–12)Al–C steels leads to a marked increase in κ-carbide volume fraction (from ≈10 vol% to ≈30 vol%) and particle size (from ≈10 nm to ≈38 nm), which boosts precipitation strengthening by up to ≈583 MPa but can shift deformation behavior from carbide shearing to Orowan bypassing.[35] Additionally, first-principles and experimental investigations indicate that elevated C accelerates intragranular κ-carbide formation while also promoting coarse intergranular precipitation that significantly impairs impact toughness.[36] The minimum required carbon content to ensure increased ductility through the twinning mechanism (TWIP) is 0.6 wt%.[37] With lower carbon content, most medium-manganese steels exhibit a transformation mechanism for enhanced ductility (TRIP).

Based on the content of the main alloying elements and carbon, Fe–Mn–Al–C steels can be divided into fully austenitic steels, which contain 12 to 30 wt% Mn, 5 to 12 wt% Al, and 0.6 to 1.2 wt% C to achieve stability in the austenite structure at room temperature,[6,8] and duplex steels based on austenite, which contain 5–30 wt% Mn, 5–10 wt% Al, and 0.4–0.7 wt% $\mathrm { C } . ^ { [ 5 ] }$ shows the influence of Mn and C concentration Figure 4on the mechanical properties of Fe–Mn–Al–C steel.[8]

![](images/9c18995e2464f5748c80d5378c0b6dcc34cc1c3e20c41232708d835764607ad3.jpg)
Figure 4. Mechanical properties of lightweight steels a) with an average Mn content and b) with high Mn content at room temperature.[8] Reproduced under the terms of the Creative Commons Attribution (CC BY) license.[8] Copyright 2022, MDPI.

# 2.2. Formation and Distribution of κ-Carbides in Relation to Main Element Concentrations

# 2.2.1. General Characteristics of κ-Carbides

One of the most important features of Fe–Mn–Al–C steels is the presence of the κ-carbide phase. These κ-carbides have a perovskite crystal structure, denoted as E21, with the stoichiometric formula $( \mathrm { F e } , \mathrm { M n } ) _ { 3 } \mathrm { A l C } . ^ { [ 3 8 ] }$ However, a metastable phase with the formula $( \mathrm { F e } , \mathrm { M n } ) _ { 3 } \mathrm { A l C } _ { x } \ ( x < 1 )$ has also been experimentally confirmed,[39] where some Mn atoms substitute for Al atoms, causing a certain distortion of the crystal lattice.[40] Recent comprehensive reviews summarize that κ-carbides precipitate via both spinodal decomposition and classical nucleation in γ- matrix; their coherency and distribution depend on minor alloying and thermal history, strongly influencing mechanical performance.[41,42]

# 2.2.2. Intragranular and Intergranular Precipitation

The formation of κ-carbide in Fe–Mn–Al–C steels can occur according to the chemical composition and the conditions of thermal exposure both at the grain boundaries and inside the austenite grain according to various mechanisms of formation, which plays a decisive role in the formation of the microstructure and mechanical properties.[24,43–45]

Intergranular κ-carbide is formed during prolonged aging or low-temperature annealing at the austenite grain boundaries in the form of plates or lamellae by the eutectoid reaction.[7] The unfavorable shape, together with the often large sizes of intergranular κ-carbide, negatively affects the plasticity of steel, since such carbides act as stress concentrators and are potential threats to the formation of microcracks and brittle failure.[43]

Intragranular κ-carbide, often referred to as κ’-carbide, is formed inside the austenite grain by spinodal decomposition, which leads to a homogeneous distribution in the γ-matrix with a high dispersion (2–3 nm). However, in some works,[40,46,47] the spinodal character of the formation of κ-carbides is denied due to the discrepancy in the type of crystal lattice of the formed κ-carbide phase. The authors claim that κ-carbides with a simple cubic (SC) lattice are formed by coagulation of inclusions of the intermediate metastable phase $\operatorname { L } 1 _ { 2 } ,$ enriched in carbon. In turn, the inclusions of the L12 phase with SC lattice are formed as a result of the arrangement of low-temperature austenite enriched with alloying elements with a face-centered-cubic lattice, which is formed together with low-temperature austenite depleted of alloying elements during cooling of high-temperature austenite, by the diffusion mechanism.

# 2.2.3. Formation Mechanisms of κ-Carbides

An increase in the Mn content slows down the formation of intragranular κ-carbide due to the filling of vacancies in the volume-centered lattice $\operatorname { L } 1 _ { 2 }$ instead of carbon atoms during the redistribution of the latter.[8]

The interface between austenite and κ-carbide is coherent, with a calculated lattice parameter mismatch of 2.7% along [001]κ//[0011]γ. [44] The low discrepancy in lattice parameters between κ-carbide and austenite provides optimal mechanical properties and results in low elastic strain energy, which acts as a barrier to first-order phase transitions. Consequently, the possibility of spinodal decomposition arises at low degrees of undercooling, leading to the formation of nanoscale inclusions. In contrast, a high mismatch in lattice parameters increases elastic strain energy, complicating the nucleation of κ-carbide due to the significant energy barrier, ultimately resulting in a decrease in the mechanical properties of the steel. However, at high temperatures, the formation of coarse κ-carbides occurs due to the high diffusivity of the elements.[5,44,48,49]

# 2.2.4. Effect of Heat Treatment on κ-Carbide Distribution

An example of duplex Fe–Mn–Al–C steel with 9% Al, 34% Mn, and 0.65% C demonstrates[44] that during annealing at $6 0 0 ^ { \circ } \mathrm { C } ,$ the presence of fine κ-carbides (0.17 nm) is observed only in ferrite due to the significantly lower diffusivity of the elements in austenite. At an annealing temperature of $7 0 0 ^ { \circ } \mathrm { C } ,$ nanodispersed κ-carbides form in austenite, while those previously formed in ferrite significantly increase in size to 2.62 nm. When the annealing temperature is raised to $8 0 0 ^ { \circ } \mathrm { C } ,$ further growth of κ-carbides in ferrite occurs, reaching sizes of 17.2 nm, and no κ-carbides are present in austenite due to their low thermal stability at this temperature. Moreover, recent work on Fe–18Mn–10Al–1C–5Ni alloys demonstrates that the cooling rate (e.g., water quenched vs. air cooled) significantly alters κ-carbide size and precipitation of B2 NiAl–kappa composites, directly impacting strength and fracture resistance.[50]

# 2.2.5. Influence of κ-Carbides on Mechanical Properties

Coarse intergranular κ-carbides lead to a sharp decrease in plasticity, and their content in the steel structure requires careful control. In contrast, fine intragranular κ’-carbides enhance the strength of lightweight steels without significant loss of plasticity, resulting in a relatively high ratio of yield strength to tensile strength. High-cycle fatigue tests on Fe–29Mn–8.7Al–1C steels revealed that nanodispersed intragranular κ-carbides significantly improve fatigue life, with fatigue strength increasing by ≈15% after aging due to enhanced resistance to crack initiation.[51] The yield strength of these steels increases with the concentration of Al, reaching maximum values at an Al content of 12% for the Fe–26Mn–xAl–C alloy, where the contribution to the increase in yield strength comes not only from the effect of solution hardening but also from grain refinement and, most significantly, the precipitation of κ-carbides.[52] Dual-phase steels, particularly those containing ferrite and martensite, benefit from a combination of grain refinement, dislocation hardening, and second-phase strengthening mechanisms. While Fe–Mn–Al–C steels differ in phase composition, similar strengthening strategies can be observed, especially where multiphase microstructures (such as κ-carbides within austenite) are involved. As outlined in the review by Badkoobeh et al.,[53] the interplay between ferritic and martensitic structures provides insight into optimizing mechanical performance through phase interaction, grain size control, and controlled precipitation of hard phases.

# 3. Influence of Alloying an Microalloying on the Properties of Fe–Mn–Al–C Steels

# 3.1. The Influence of Alloying Elements (Si, Cr, Cu) on Fe–Mn– Al–C Steels

The structural and mechanical properties of Fe–Mn–Al–C steels are strongly influenced by alloying additions, which affect phase stability, precipitation behavior, and deformation mechanisms.[6,7,54] Among the most effective elements in this regard are silicon, chromium, and copper. Their introduction can modify the morphology and distribution of κ-carbides, alter the SFE, improve corrosion resistance, and enhance the thermal stability of the steel. These effects contribute to refined microstructures with a favorable balance between strength and ductility. In particular, alloying can intensify precipitation strengthening, suppress the formation of brittle intergranular phases, and stabilize the austenitic matrix. This subsection reviews the individual roles of Si, Cr, and Cu in influencing the microstructure and performance of Fe–Mn–Al–C steels, drawing on recent experimental findings.

# 3.1.1. Effect of Silicon (Si)

In lightweight Fe–Mn–Al–C steel, silicon is considered one of the most common alloying elements, as it can improve its flowability, enhance carbon activity in the austenite, promote the formation of κ-carbides, and stabilize κ-carbides at high temperatures.[55] It should also be noted that the addition of Si improves the casting properties of the alloy by lowering the melting temperature and viscosity of the molten metal. It has been confirmed[11] that the addition of silicon accelerates the kinetics of κ-carbide formation and significantly increases the carbon distribution coefficient by more than 2 times. Carbonenriched κ-carbides exhibit greater resistance to shearing by dis-─ locations due to the high coherency strain that arises between the phases because of differences in lattice parameters and the formation of a strong Al C bond, which requires more energy for dislocation movement through the κ-carbides. Additional atomprobe tomography studies have confirmed that increasing Si content (from ≈0.6 wt% to ≈1.6 wt%) in Fe–30Mn–9Al–0.9C–0.5Mo steels accelerates κ-carbide nucleation and increases carbon partitioning between matrix and precipitates, raising the carbon partition coefficient from ≈2.1 to ≈2.9 during aging at ≈530 °C.[56] Despite increased hardness and yield strength, Si additions slightly reduce work-hardening rate and uniform elongation by ≈10%.

Silicon can also improve the oxidation resistance of lightweight Fe–Mn–Al–C steels as well as their strength, which is attributed to silicon’s role in promoting the precipitation of κ-carbides. Heo et al. (2012) reported that Si additions enhance carbon activity and thermodynamic stability of κ-carbide, allowing precipitation at higher temperatures and further improving oxidation resistance.[57] However, excessive silicon content in Fe–Mn–Al–C steel leads to the precipitation of intergranular κ-carbide, negatively affecting the properties of the lightweight steel. High silicon levels can result in the red scale defect during hot rolling, where a eutectic compound FeO/Fe2SiO4 forms on the surface of the casting upon heating and gets pressed into its surface during rolling. This oxide film is very difficult to remove and serves as a barrier for subsequent galvanization operations. Therefore, it is preferable to limit the silicon content in lightweight steels to 1–2 mass%.[28]

Si is a weaker stabilizer of ferrite compared to Al and is distributed in the ferrite during intercritical annealing for duplex steels with medium-manganese content. If the formation of bainite is possible in the steel structure during cooling, silicon can slow down the precipitation of cementite in bainitic ferrite, allowing for a more carbon-saturated austenite to be obtained. It has been established[58] that in medium-manganese steel Fe–9.4Mn– 3.4Si–3.2Al–0.2C, the high content of Al and Si in the δ ferrite bands leads to the formation of an ordered B2 (FeAl) phase, which subsequently causes transcrystalline failure during strength and impact toughness tests with a V-shaped notch using the Charpy method.

The formation of κ-carbides in lightweight austenitic Fe– 30Mn–9Al–1.2C steels is regulated by the addition of Si (0, 1, 2 mass%) ( ), which can significantly enhance the activity Figure 5of Al and C based on thermodynamic calculations. Increasing the Si content in thermally treated Fe–Mn–Al–C leads to a significant growth of intragranular κ-carbides. In silicon-free thermally treated steel, ordered L1 nanodomains (with a size of <1 nm) with a uniform distribution of elements were observed, while increasing the Si content to 2 mass% resulted in cuboidal intragranular κ-carbides L’1 with an average size of 11.5 nm and a volume fraction of 25.9%, along with well-developed element segregation. In the steel with 2 mass% Si, in addition to the coarsening of intragranular κ-carbides, significantly larger intergranular κ-carbides (50–200 nm) were found, which are more frequently formed during prolonged annealing than during aging. Additionally, at the austenite grain boundaries in the Fe–Mn–Al–C steel with 2 mass% Si, the precipitation of κ-carbides inside the grains leads to an increase in yield strength from ≈450 MPa to ≈950 MPa, while the strain hardening due to the formation of localized coarse slip bands increases from 20% (at 0 mass% Si) to 55% and 83% at 1 mass% and 2 mass% Si, respectively.[46]

![](images/bb1559bc11878e06543e1790906d1e534484c8856e63e1d3a8462652dd2b9641.jpg)
Figure 5. Formation of κ-carbides in the homogenized state.[46] Reproduced with permission.[46] Copyright 2020, Elsevier.

# 3.1.2. Effect of Chromium (Cr)
