Repository: RiverYanggg/SteelDig_multimodal

# Evaluation Framework

这个目录实现当前的结构化抽取评估流程。它比较两套 `text_extraction.json`，数据来自 `outputs_exp/` 下各模型的抽取结果目录。

当前 `outputs_exp/` 中可用的模型目录示例：`deepseek`、`doubao`、`kimi`（以实际存在的子目录为准）。

- 真值（truth）：`outputs_exp/<truth_model>/<paper_id>/final/text_extraction.json`
- 预测（pred）：`outputs_exp/<pred_model>/<paper_id>/final/text_extraction.json`

通过 `--truth` 与 `--pred` 可任意指定哪套模型作为真值、哪套作为预测。例如 `--truth doubao --pred deepseek` 表示以 doubao 为真值、以 deepseek 为预测进行评估。

当前评估的核心原则是：

- 论文级配对由目录名决定，例如 `A0`、`A1`。
- 先做对象对齐，尤其是 `alloy/process/sample`。
- 对齐后由代码展开同一个 canonical object 下的同一个字段。
- 代码先做确定性判断；只有语义不确定的同字段值才交给 LLM judge。
- LLM judge 只输出 `true/false`，不负责计算指标。
- Precision/Recall/F1 全部由代码根据最终字段匹配结果计算。

---

File: evaluation_json2json/outputs_exp/kimi/A3/preprocess/cleaned_input.md (part 2 of 2)
<details>
<summary>scatter</summary>
| Reduction in thickness (%) | 28Mn0Ni | 28Mn5Ni | 15Mn5Ni |
| 0.6         | ~1700          | ~1600          | ~1400          | ~1900          | ~2100          |
</details>

![](images/c20a64cc797aa5d66277e70b48dea014b0435c655a69143972d1f3e3cd96f9dc.jpg)

<details>
<summary>line</summary>

| In(ε) | 28Mn0Ni-973 K | 28Mn0Ni-1023 K | 28Mn0Ni-1173 K | 28Mn5Ni-1173 K | 15Mn5Ni-1173 K |
|-------|---------------|----------------|----------------|----------------|----------------|
| -6    | ~6.6          | ~6.8           | ~6.2           | ~6.8           | ~6.9           |
| -4    | ~6.7          | ~6.9           | ~6.4           | ~6.9           | ~7.0           |
| -2    | ~6.9          | ~7.1           | ~6.7           | ~7.1           | ~7.2           |
| 0     | ~7.1          | ~7.3           | ~7.0           | ~7.3           | ~7.4           |
</details>

Fig. 9. Engineering stress-engineering strain curves of 28Mn0Ni, 28Mn5Ni and 15Mn5Ni alloys in (a) HR + CR condition and (b) heat treated condition. (c) True stress-true strain curves and (d) log(σ) versus log(ε) plot for the three alloys in selected heat treated conditions.

The effects of (i) heat treatment temperature on strain hardening capability of 28Mn0Ni alloy and (ii) the alloy composition on strain hardening capability of all the three alloys in fully recrystallized condition i.e., heat treated to a fixed temperature of 1173 K were analyzed separately using true stress-true strain results obtained from standard conversion equations valid up to the onset of necking, and the curves are

Table 3 Tensile properties of 28Mn0Ni, 28Mn5Ni and 15Mn5Ni alloys in both cold rolled and subsequent heat-treated conditions.

<table><tr><td>Condition</td><td>Alloy</td><td>YS (MPa)</td><td>UTS (MPa)</td><td>TE (%)</td><td>n</td></tr><tr><td rowspan="3">HR + CR</td><td>28Mn0Ni</td><td>1350 ± 10</td><td>1500 ± 10</td><td>10 ± 0.4</td><td></td></tr><tr><td>28Mn5Ni</td><td>1394 ± 5</td><td>1571 ± 5</td><td>11 ± 0.4</td><td></td></tr><tr><td>15Mn5Ni</td><td>1665 ± 12</td><td>1800 ± 15</td><td>7 ± 0.5</td><td></td></tr><tr><td rowspan="2">HR + CR+973 K</td><td>28Mn0Ni</td><td>884 ± 6</td><td>1162 ± 10</td><td>23 ± 0.5</td><td>0.16</td></tr><tr><td>28Mn5Ni</td><td>1450 ± 15</td><td>1645 ± 10</td><td>5 ± 1</td><td></td></tr><tr><td rowspan="2">HR + CR+1023 K</td><td>28Mn0Ni</td><td>732 ± 2</td><td>1051 ± 5</td><td>36 ± 2</td><td>0.30</td></tr><tr><td>28Mn5Ni</td><td>1289 ± 2</td><td>1537 ± 2</td><td>17 ± 1</td><td></td></tr><tr><td rowspan="3">HR + CR+1173 K</td><td>28Mn0Ni</td><td>504 ± 5</td><td>905 ± 8</td><td>86 ± 2</td><td>0.50</td></tr><tr><td>28Mn5Ni</td><td>900 ± 4</td><td>1236 ± 5</td><td>39 ± 1</td><td>0.30</td></tr><tr><td>15Mn5Ni</td><td>971 ± 5</td><td>1303 ± 12</td><td>36 ± 1</td><td>0.30</td></tr></table>

Note: Tensile properties of 15Mn5Ni alloy specimens heat treated at 973 K and 1023 K are not available, as this alloy exhibited brittle nature under these conditions. Where, YS: yield stress at 0.2% offset, UTS: ultimate tensile strength, TE: total tensile elongation to failure and n: strain hardening exponent.

shown in Fig. 9c. In addition, the effects of heat treatment and composition on strain hardening ability of LDS were evaluated from plastic deformation region of their respective true stress-true strain data in the form of ln(σ) versus ln(ε), and compared in Fig. 9d. All the tensile flow curves showed typical two slope characteristics with strain hardening exponent ‘n’ value quite small (<0.1) at low strain regime. However, the n value at larger strain was found to be significant and varied with the composition of the steel and the heat treatment temperature. For example, in case of 28Mn0Ni alloy the n value increased from 0.16 to 0.50 with increasing the heat treatment temperature from 973 K to 1173 K (Fig. 9c). Both the Ni-containing alloys (28Mn5Ni and 15Mn5Ni) exhibited nearly identical but relatively lower n value of \~0.30 as compared to the 28Mn0Ni alloy heat treated to same temperature of 1173 K (Fig. 9d). The values of n are reported in Table 3. The analysis indicates higher strain hardening ability of Ni-free (28Mn0Ni) alloy than that of Ni-containing LDS alloys. This observation is consistent with the earlier reports [27–29]. The differences in strain hardening capability could primarily be related to the changes in microstructural constituents such as the recrystallization fraction of austenite, the grain size of the recrystallized grains, κ-carbides and B2 particles in these alloys and their effect on dislocation substructure evolution during deformation and is discussed in-detail later.

# 3.3. Post tensile deformed microstructures

As mentioned in previous section, 15Mn5Ni alloy specimens heat treated at 973 K and 1073 K displayed negligible ductility (<1%), whereas 28Mn0Ni and 28Mn5Ni alloy specimens heat treated to the same conditions showed remarkable tensile elongations. Hence, fractography of all the three alloy tensile specimens heat treated at 1023 K but failed in tension at room temperature is presented in Fig. 10a–c, respectively. The morphology of fracture surface of 15Mn5Ni alloy specimen (Fig. 10c) was distinctive from that of the other two alloy specimens (Fig. 10a and b) and is in accordance with the tensile response of the alloys. Both 28Mn0Ni and 28Mn5Ni alloys exhibited dimple morphology whereas quasi-cleavage fracture was seen in 15Mn5Ni alloy specimen. This indicates that the failure in both 28Mn0Ni and 28Mn5Ni alloys was ductile in nature. Fracture in 15Mn5Ni alloy was seemed to crack initiation-controlled with fast propagation of cracks. Large numbers of microcracks were seen on fracture surface of 15Mn5Ni alloy specimen. It is to be noted that 15Mn5Ni alloy showed much lesser recrystallization of austenite matrix and large volume fraction of secondary phase precipitation along grain boundaries forming precipitate rich zones. Further, cross section of the failed tensile specimen of 15Mn5Ni alloy heat treated at 1023 K was examined in-detail. Fig. 10d shows a scanning electron micrograph of one such crack regions revealing presence of intergranular cracks. Fig. 10e and f shows the OIM-IPF and phase maps, respectively of another cracked region, clearly indicating propagation of crack along γ/B2 interphase boundaries.

In addition, microstructures of selected interrupted tensile specimens of 28Mn0Ni and 15Mn5Ni alloys were examined in order to understand the dislocation substructure evolution. Figs. 11 and 12 show the posttensile deformed microstructures of 28Mn0Ni and 15Mn5Ni alloys, respectively. Fig. 11a shows TEM bright-field image of 28Mn0Ni-HR + CR+973 K sample deformed up to a true strain of ε\~0.14. Fig. 11b–e and 12a-d show the TEM bright-field images, respectively of 28Mn0Ni and 15Mn5Ni alloys heat treated at 1173 K, as a function of the applied strain. There was progressive substructure evolution starting from dislocation multiplication leading to planar slip activity followed by slip band refinement with the applied strain in the fully recrystallized and precipitate-free austenite grains of all the alloys. In the deformed austenite regions of partially recrystallized sample (HR + CR+973 K), fine cross slip activity resulting into formation of dislocation cell structure was seen (Fig. 11a). In regions of post-deformed austenite containing coarser and fine κ-carbides there were certain differences in slip band evolution. Dislocations were cutting through fine κ-carbides evolving into slip band structure with a mean slip band spacing of \~200 ± 30 nm. Further, dislocation-twin interaction was observed and is shown in Fig. 11e. In case of the alloys containing coarse and high fraction of κ -carbides along with B2 particles refinement of slip band spacing was delayed at earlier stages of deformation, which resulted in inhomogeneous slip band spacing. Non-shearable B2 particles were also noticed as obstacles to dislocation motion and thereby early initiation of slip band refinement. In summary, inhomogeneous slip band spacing was developed in Ni containing LDS alloys, whereas Ni-free LDS (28Mn0Ni) alloy exhibited homogeneous slip band spacing under similar heat-treated conditions of HR + CR+1173 K.

# 4. Discussion

In the present study three low-density austenitic steels of 28Mn0Ni, 28Mn5Ni and 15Mn5Ni were chosen in the as-hot rolled condition. This was with an intention to investigate the response of initial microstructure, which was a resultant of the composition, to the cold reduction as

![](images/e9c29c40f58e9c800a546e3cf614c10c62941d059b114a9013ae5fe9c63cea60.jpg)

<details>
<summary>text_image</summary>

(a)
28Mn0Ni
10 µm
(b)
28Mn5Ni
10 µm
(c)
15Mn5Ni
10 µm
(d)
200 µm
HR+CR+1023 K
15Mn5Ni-HR+CR+1023 K
(e)
5 µm
(f)
B2-
FCC
5 µm
</details>

Fig. 10. SEM-fractographs of the failed tensile specimens of (a) 28Mn0Ni, (b) 28Mn5Ni and (c) 15Mn5Ni alloys in HR + CR+1023 K condition. (d) SEM image, (e) OIM-IPF map and (f) phase contrast map of cross-section of failed tensile specimen of 15Mn5Ni alloy in same heat-treated condition.

![](images/f8063839aa7e962f781fee409f90b22196bef64c0b11ea3bd1fdedc888baa857.jpg)
Fig. 11. TEM images showing post tensile deformed microstructures of 28Mn0Ni alloy in (a) HR + CR+973 K condition deformed to a true strain, ε\~0.14, (b–e) HR + CR+1173 K condition deformed to ε\~0.02, 0.08 and 0.30. Here, (a) shows dislocation multiplication and cell formation, (b–d) show refinement of slip bands with progress of deformation (strain), and (e) indicates interaction between dislocation and prior annealing twins.

well as subsequent heat treatment and eventually to evaluate their mechanical behavior in both cold rolled and heat-treated conditions. All the three alloys could be rolled successfully without any cracking at room temperature till 50% reduction in thickness. As anticipated, there was an increased hardness, but at a differential work hardening rate in all the three alloys with the degree of cold reduction. The strength of 50% cold rolled alloys increased significantly to \~1.4–1.8 GPa but at the expense of their ductility. This is very much expected in metallic materials, as there can be an increased dislocation density with the amount of cold working and thereby, enhanced strengthening owing to Taylor hardening $( \sigma \propto \rho ^ { 1 / 2 } )$ . It was also observed that rate of increase in hardness with progress of deformation after 30% reduction in thickness decreased significantly. The hardness of all the three alloys at 50% reduction in thickness was almost similar. This differential work hardening rate with cold work as a function of alloy composition could entirely be related to the prior microstructural features such as austenite grain size and B2 phase volume fraction present in the respective alloys. In our recent study [21] it was noted the selected alloys in hot rolled condition exhibited about 20–70% of total tensile elongation to failure at room temperature, where 15Mn5Ni alloy displayed lowest ductility. This suggested that there will be an increased tendency for cracking when the amount of cold rolling exceeds 50% reduction in thickness.

![](images/f8d9995036c84ead4edcdd2b6dfa8662123b5b528b366e9654237d8ab9b7f812.jpg)

<details>
<summary>text_image</summary>

15Mn5Ni
(a) ε ~0.02
ε ~0.05
(b)
HR+CR+1173 K
(c) ε ~0.14
ε ~0.14
(d)
200 nm
200 nm
200 nm
200 nm
</details>

Fig. 12. TEM images showing post tensile deformed microstructures of 15Mn5Ni alloy in $\mathrm { H R } + \mathrm { C R } { + } 1 1 7 3$ K condition deformed to ε\~0.02, 0.05 and 0.14. Here, (a) indicates dislocation-B2 particle interaction and (b–d) show dislocation multiplication and refinement of slip bands with strain.

Furthermore, the recent literature [22,23] indicated that when the cold reduction is beyond 50% the austenitic LDS alloys undergo severe shear bands formation, which can affect the mechanical properties adversely. Hence, the cold rolling was restricted to 50% of reduction in thickness for all the three alloys for obtaining a better comparison of the microstructural evolution in the chosen alloys for a given degree of cold work and subsequently to evaluate their mechanical properties.

Recently, some researchers have attempted to enhance the strengthductility tradeoff in Ni-free LDS by processing the material at lower temperature range (873 K–1073 K) and thus controlling the interplay between κ-carbide size/fraction and recovery/recrystallization process [18,19]. This was in contrast to the earlier studies where strength enhancement in LDS alloys was attempted in fully recrystallized austenite matrix by precipitation hardening. In case of Ni containing LDS alloys, a novel strategy of dual precipitation of κ-carbides and Ni rich B2 precipitates showed pathways to obtain higher strength-ductility combination [31,32]. These studies have opened up a new possibility of property enhancement in lightweight induced plasticity (L-IP) steels by combination of multiple strengthening mechanisms such as shear band/microband induced plasticity, dynamic slip band refinement, deformation induced precipitation hardening apart from conventional precipitation hardening by either κ-carbide and/or B2 phase. However, the role of alloy composition and corresponding hardening/softening mechanism haven’t yet been reported. The present study delved into fulfill this gap by highlighting the role of alloy composition vis-a-vis \` the heat treatment temperature on these mechanisms. The synergistic effects of Mn and Ni on concurrent precipitation and recrystallization have been addressed in the following sections.

# 4.1. Role of alloy composition on concurrent precipitation and recrystallization

Recrystallization in metallic alloys is affected by the presence of secondary phase in two ways depending on size of the second phase. Coarse second phase particles are known to promote particle simulated nucleation (PSN), whereas fine particles will induce Zener-Smith drag effect [33]. In the present alloy systems, stringer B2 can act as PSN site and aids in recrystallization in Ni-containing alloys. The finer intergranular/intragranular B2/κ-carbide precipitation could occur concurrently during heat treatment. The size of the precipitate changes during thermal treatment and thereby affects the recrystallization in a complex way. The competing processes of concurrent B2/κ-carbide precipitation and recrystallization kinetics can have profound effect on final microstructure, which in turn depends on the alloy composition and heat treatment temperature/time. Figs. 3, 4 and 6 clearly revealed that nucleation of recrystallized grains occurs mostly along the $\gamma / \gamma$ boundaries and γ/B2 interface. It can be inferred that the intragranular B2 particles will not pin the newly recrystallized grains rather may delay the overall recovery process.

It was well established that LDS alloys containing Al >7% (in wt.%) and C >0.7% (in wt.%) exhibit κ-carbides precipitation at elevated temperatures [12,34]. Size and dissolution of κ-carbides, however, depend upon alloying and ageing temperature-time combination. In the present study, relatively coarser κ-carbides precipitation was observed within the deformed austenite regions, which was consistent with the results of Zhang et al. [17] and Brasche et al. [19]. It was suggested that these κ-carbides form by spinodal decomposition during quenching [35, 36]. It was noted that lowering Mn content in presence of Ni has pronounced effect on coarsening of κ-carbides than just Ni addition in high Mn LDS. Dual precipitation of κ-carbides and B2 was also observed in 28Mn5Ni and 15Mn5Ni alloys and is consistent with the earlier study [32]. Nickel rich B2 is known to favor increased rejection of carbon in the neighborhood austenite and thereby facilitates κ-carbides formation in Ni added LDS as compared to Ni-free LDS [32]. It seems that 28Mn5Ni alloy has higher austenite stability and lesser B2 precipitation and thus, limiting rejection of carbon around B2. Very fine κ-carbides precipitation was observed within recrystallized grains and is agreement with literature [29,30,37,38]. These precipitates promote glide plane softening and accordingly, higher rate of strain hardening [29,30,39].

It was observed that with increase in heat treatment temperature from 973 K to 1173 K, the volume fraction of B2 particles decreased drastically from \~40% to \~15% in 15Mn5Ni alloy, while its fraction was too reduced but slightly in the other two alloys. It is to be noted that the total volume fraction of B2 consisted of three different types include stringer, intragranular and intergranular. It is important to note that the volume fraction was calculated by including type-1 and type-3 B2 particles characterized at EBSD scale and was found to be much higher in 15Mn5Ni alloy. However, there was high volume fraction of type-2 i.e., fine intragranular B2 particles, noticed even in 28Mn5Ni alloy at TEM scale. Dissolution rate of fine intragranular as well as intergranular B2 was noted to be higher than that of B2 stringers. This resulted into substantial decrease in volume fraction of B2 in 15Mn5Ni alloy. The presence of higher Mn in 28Mn5Ni alloy led to less B2 precipitation at all heat treatment temperatures. The high rate of reduction in volume fraction of B2 in 15Mn5Ni alloy with increase in temperature resulted in reversal in recrystallization volume fraction of austenite at 1173 K. As noted in Figs. 5a and 28Mn5Ni alloy showed lesser recrystallization volume fraction at 1173 K, while it was almost similar in both 15Mn5Ni and 28Mn5Ni alloys up to 1023 K. This indicates pronounced concurrent B2 precipitation effect on recrystallization kinetics as compared to κ-carbides. Furthermore, there was no noticeable growth of recrystallized grains in Ni-containing LDS alloys up to 1173 K. Thus, it can be inferred that in presence of secondary phase the recrystallization phenomenon can be delayed in Ni containing LDS alloys.

It is well-known that Mn and C are austenite stabilizers, whereas Al is a ferrite stabilizer in steels. Though Ni is known to stabilize austenite, the high (negative) enthalpy of formation between Ni and Al can result into formation of Ni rich B2 particles during heat treatment. The absence of Ni enhanced recrystallization and grain growth kinetics in 28Mn0Ni alloy significantly, whereas concurrent B2 precipitation in 28Mn5Ni alloy delayed recrystallization of austenite due to change in diffusion characteristics and boundary migration. At similar Ni levels, change in Mn content (28Mn5Ni and 15Mn5Ni) affected stability of austenite grain structure as well as composition and volume fraction of B2 phase, and thus affecting solubility of precipitates and recrystallization of austenite.

It has been well established that heat treatment in the two-phase region controls grain growth in most metallic systems because of reduced grain boundary migration and mobility due to decreased diffusivities. This is the case in the present study as well. For example, as can be noted in Fig. 4b $^ { , \mathrm { d } , \mathrm { f } }$ and $\mathrm { F i g }$ . 5b that when the alloys were heat treated at 1173 K significant austenite grain growth was noticed in 28Mn0Ni alloy (B2-free alloy), but not in the other two alloys containing secondary B2 phase. This clearly suggests that heat treatment in the twophase region helps in attaining refined grain structure in LDS alloys as well.

# 4.2. Effect of concurrent precipitation and recrystallization on tensile properties

In the present study, 28Mn0Ni alloy in HR + CR+1173K condition exhibited strength levels of YS\~500 MPa, UTS\~1000 MPa and total elongation \~86% and is consistent with prior annealing studies in single phase region [4–7]. Attempts were made to tailor the microstructure of 28Mn0Ni alloy to enhance strength-ductility combination by thermo-mechanical treatment in two-phase region i.e., at temperature of 973 K. There was significant increase in yield strength to \~900 MPa, along with a reasonable ductility of \~23% tensile elongation, without any additional ageing treatment. This can be attributed to the bimodal microstructure involving the combined effects of deformed austenite with intragranuar κ-carbides causing strengthening, while the recrystallized grains contribute to softening. Recrystallization kinetics below 973 K was found to be too sluggish and hence, requires a prolonged heat treatment time. However, an increase in the heat treatment temperature by 50 K i.e., at 1023 K, accelerated the recrystallization kinetics but at the expense of drastic reduction in strength. Thus, it is inferred that the processing temperature window for 28Mn0Ni alloy is around 973 K. Further fine tuning the heat treatment temperature and/or time around 973 K may enhance the strength-ductility combination in this alloy, but is beyond scope of the present study.

In view of accelerated recrystallization kinetics at and above 1023 K, where the recrystallization fraction was >90% in Ni-free LDS leading to significant drop in strength, Ni addition was explored to facilitate Ni rich B2 formation and thereby to control recrystallization at higher temperatures. This idea was derived primarily from literature, for example, Ni addition was first suggested by Kim et al. [5] that resulted into remarkable increase in strength without much loss in ductility (20–30%) in Fe–15Mn–9Al–5Ni alloy. Higher strength was attributed to non-shearable Ni-rich B2 particles. In our recent study [21] it was noted that B2 in stringer morphology is the limiting factor for ductility. In the present study too, it was observed that upon heat treatment at 973 K and 1023 K, 15Mn5Ni alloy displayed very low ductility (<1%). This could be entirely related to the presence of large volume fraction of B2 particles and co-precipitation of coarser κ-carbides and B2 along grain boundaries. Thus, the processing temperature window for 15Mn5Ni alloy was found to be around 1173 K, which can yield optimum combination of strength and ductility.

Recent studies have indicated that Ni addition in higher Mn containing LDS alloy i.e., Fe–29Mn–9Al-1.2C–6Ni can result into better strength-ductility combination by heat treatment at 1073 K–1173 K [32]. The properties were found to be superior to the earlier Ni containing LDS at lower Mn levels. In the present study, unlike in 28Mn0Ni alloy, there was just 10% recrystallization in 28Mn5Ni alloy. Dual precipitation of intragranular B2, intergranular B2 and κ-carbides along with partially recrystallized structure led to better strength (1.3–1.6 GPa) and ductility (17%) combination in 28Mn5Ni alloy. With further increase in the heat treatment temperature to 1173 $\mathrm { K , }$ there was substantial drop in strength (YS = 900 MPa, UTS = 1250 MPa) with corresponding increase in ductility (39%) in 28Mn5Ni alloy. This could be due to change in size of B2 precipitates and concurrent changes in recrystallization kinetics. Thus, the thermo-mechanical processing window to attain better strength-ductility combination in 28Mn5Ni alloy should involve tailoring microstructure so as to contain fine nanosized precipitates.

It is noted that the higher volume fraction of deformed austenite grains along with κ-carbides were present in low temperature heat treated sample as compared to that observed in the samples heat treated at 1173 K (Figs. 6 and 7), and this can alter the deformation mechanisms. High strain hardening ability of fully recrystallized LDS alloys could be associated with the planar slip activity followed by dynamic slip band refinement process (Figs. 11 and 12). Similar observations pertaining to high strain hardening rate and associated slip band refinement were also shown in various earlier studies [5–8]. In addition, dislocation-twin interaction associated with dynamic slip band refinement was found to be the dominant strain hardening mechanism in recrystallized alloys. Lower strain hardening at 973 K in 28Mn0Ni alloy can be attributed to higher volume fraction of deformed austenite region containing coarse κ-carbides. As noticed from TEM examination (Figs. 6 and 7) that the austenite grains contained inhomogeneous distribution of κ-carbides and B2 particles in heat-treated conditions. The presence of these particles and their uneven size distribution can influence the change of deformation mechanism from planar glide to wavy slip involving dislocation cross slip (at local scale) owing to the intrinsic high SFE of the alloys. Further, dislocation substructure evolution in these regions suggested that dynamic slip band refinement may be impeded in such deformed grains at local scale. Moreover, the limited ductility in low temperature heat treated samples of Ni containing LDS alloys can be related not only to the reduced strain hardening ability but also to crack-initiation controlled second phase particles presence.

# 5. Conclusions

Three different low-density steels, namely Fe–28Mn–9Al-0.9C (28Mn0Ni), Fe–28Mn–9Al-0.9C–5Ni (28Mn5Ni) and Fe–15Mn–9Al-0.9C–5Ni (15Mn5Ni) were used in the present study to understand the role of concurrent microstructural changes and their effect on thermomechanical processing window. The role of Mn/Ni (ratio) on dual pre cipitation of κ-carbides as well as B2 phase, which in turn their interplay with dislocation induced hardening/softening were analyzed. The alloy composition was chosen such a way that there is a varying B2 phase fraction from 0 to \~12% in hot rolled condition. The significant findings of the present study are summarized as follows:

• Upon cold rolling up to 50% reduction in thickness, the austenite grains in all three alloys deformed mostly by planar slip as reflected by parallel slip bands, while the prior B2 stringers too underwent concurrent progressive microstructural changes ranging from dislocation accumulation, substructure development and fragmentation. As anticipated, the mechanical strength and hardness of these alloys increased with the degree of cold reduction at the expense of their ductility. All the three alloys attained similar strength levels after 50% cold reduction with the maximum rate of work hardening in a single-phase LDS i.e., 28Mn0Ni alloy.
• Subsequent heat treatment after 50% cold rolling resulted in substantial microstructural changes such as recrystallization and grain growth phenomena in austenite along with precipitation and dissolution of secondary phases (κ-carbides and B2 phase) depending on the temperature and composition of the alloy. For a given heat treatment condition i.e., at and above 973 K, 28Mn0Ni alloy underwent higher rate of recrystallization and grain coarsening in conjunction with increased twin fraction than that of the other two Ni-containing alloys.

• Mechanical property enhancement in Ni-free LDS (28Mn0Ni alloy) by thermo-mechanical processing is controlled by dissolution of κ-carbides. At temperatures less than the dissolution temperature of κ-carbides, deformed zone containing κ-carbides has led to the strength enhancement but limited ductility. A slight heat treatment temperature rise by 50 K has affected the recrystallization fraction of austenite matrix grains significantly and accordingly, influenced the strength-ductility combination in Ni-free LDS.
• Ni addition in high Mn LDS (28Mn5Ni alloy) delayed recrystallization significantly. Furthermore, Ni addition along with thermomechanical processing were found to be promising due to concurrent fine precipitates of κ-carbides as well as Ni rich B2 phase in twophase LDS. This facilitates wider processing window for optimizing the mechanical properties.
• Ni containing lower Mn LDS (15Mn5Ni alloy) had detrimental effect of larger volume fraction of B2 (including prior B2-stringers) and κ-carbides precipitation under low heat treatment temperatures of 973 K and 1023 K i.e., in two-phase region. Upon heat treatment at higher temperature of 1173 K, complete dissolution of κ-carbides and partial dissolution of B2 led to sudden rise in recrystallization fraction of austenite grains. Similar strength-ductility levels along with improved strain hardening characteristics were noticed in both Ni containing alloys upon high temperature heat treatment at 1173 K.

# Credit author statement

Bidyapati Mishra: Methodology, Investigation, Formal analysis, Writing – original draft, Rajdeep Sarkar: Investigation, Validation, Vajinder Singh: Investigation, Validation, Deepak Kumar: Investigation, Validation, A. Mukhopadhyay: Resources, Supervision, V. Madhu: Resources, Supervision. M.J.N.V. Prasad: Conceptualization, Methodology, Supervision, Writing – review & editing.

# Declaration of competing interest

The authors declare that they have no known competing financial interests or personal relationships that could have appeared to influence the work reported in this paper.

# Data availability

Data will be made available on request.
