Repository: RiverYanggg/SteelDig_multimodal

# Evaluation Framework

这个目录实现当前的结构化抽取评估流程。它比较两套 `text_extraction.json`，数据来自 `outputs_exp/` 下各模型的抽取结果目录。

当前 `outputs_exp/` 中可用的模型目录示例：`deepseek`、`doubao`、`kimi`（以实际存在的子目录为准）。

- 真值（truth）：`outputs_exp/<truth_model>/<paper_id>/final/text_extraction.json`
- 预测（pred）：`outputs_exp/<pred_model>/<paper_id>/final/text_extraction.json`

通过 `--truth` 与 `--pred` 可任意指定哪套模型作为真值、哪套作为预测。例如 `--truth doubao --pred deepseek` 表示以 doubao 为真值、以 deepseek 为预测进行评估。

当前评估的核心原则是：

- 论文级配对由目录名决定，例如 `A0`、`A1`。
- 先做对象对齐，尤其是 `alloy/process/sample`。
- 对齐后由代码展开同一个 canonical object 下的同一个字段。
- 代码先做确定性判断；只有语义不确定的同字段值才交给 LLM judge。
- LLM judge 只输出 `true/false`，不负责计算指标。
- Precision/Recall/F1 全部由代码根据最终字段匹配结果计算。

---

File: evaluation_json2json/outputs_exp/kimi/A4/preprocess/cleaned_input.md (part 2 of 2)
<details>
<summary>line</summary>
| Engineering strain, εe | HR45 | HR68 | HR82 |
The volume fractions and mean particle sizes of the κ-carbides and (Nb,Mo,W)C particles of the three investigated samples are shown in Fig. 8(b). According to Eq.6, the strengthening contributions of the κ-carbides by the shearing mechanism were 60.16 MPa, 58.04 MPa, and 60.98 MPa for the HR45, HR68, and HR82 samples, respectively. Owing to their low volume fraction and the large size of the micron-sized (Nb, Mo,W)C particles, their strengthening contribution via Orowan bypassing mechanism was negligible. Based on Eq.7, the strengthening from the submicron-sized (Nb,Mo,W)C particles was calculated as 6.39 MPa, 6.65 MPa, and 6.52 MPa for the HR45, HR68, and HR82 samples, respectively. According to the calculated results above, it is reasonable to conclude that the precipitate strengthening did not contribute to the strength increment of the investigated samples with the larger hotrolling reduction.

The contribution of dislocation strengthening was attributed to the geometrically necessary dislocations (GNDs). The calculation results from the KAM maps (Fig. 8(a)) suggested that the mean GND density rose with the larger rolling reduction, since the unrelieved deformation energy after hot rolling was higher with the larger rolling reduction. The GND densities obtained from the KAM maps as already shown in Section 3.1 were $2 . 7 1 \times 1 0 ^ { 1 3 } \mathrm { m } ^ { - 2 } , 7 . 4 9 \times 1 0 ^ { 1 3 } \mathrm { m } ^ { - 2 }$ , and $9 . 8 7 \times 1 0 ^ { 1 3 } \mathrm { m } ^ { - 2 }$ for the HR45, HR68, and HR82 samples, respectively. The strengthening contribution of the dislocations was calculated by the Taylor hardening law [41]. Correspondingly, the strengthening arising from the dislocations was 56.29 MPa, 93.67 MPa, and 107.50 MPa for HR45, HR68, and HR82 samples, respectively.

$$
\sigma_ {d s} = M \alpha G b \rho_ {d s} ^ {1 / 2} \tag {8}
$$

where M reflects the Taylor factor of FCC alloys (3.06), α is a numerical constant (0.2), G is the shear modulus (68 GPa), b is the magnitude of the Burgers vector (0.26 nm), and $\rho _ { d s }$ is the residual dislocation density.

The grain boundary strengthening was ascribed to the barrier effect of grain boundaries to the dislocation movement during plastic deformation. In addition, the twin boundaries also could act as effective impedance sites to the motion of dislocations and reduce their mean free path, which plays a similar role as the HAGBs [42]. The effective grain size including annealing twin boundaries was applied in the present study when considering the grain boundary strengthening, which generally followed a Hall-Petch relationship. The dependence of the true flow stress at yielding $\sigma _ { F 0 }$ (obtained by excluding the contributions of precipitate strengthening $\sigma _ { p }$ and dislocation strengthening $\sigma _ { d s }$ from the yield strength $\sigma _ { y } )$ as a function of the inverse square root of the mean effective grain size $( d _ { e } ^ { - 1 / 2 } )$ was plotted in Fig. 9(a). According to the fitting result, the friction stress $\left( \sigma _ { 0 } \right)$ of 203.10 MPa and the Hall-Petch coefficient $( k _ { H P } )$ of 733.43 MPa μm1/2 were obtained from the y-axis intercept and slope, respectively. Hence, the contribution of grain boundary strengthening for HR45, HR68, and HR82 samples was calculated as 157.02 MPa, 215.84 MPa, and 276.78 MPa, respectively.

$$
\sigma_ {g b} = k _ {H P} d _ {e} ^ {- \frac {1}{2}} \tag {9}
$$

where $k _ { H P }$ represents the Hall-Petch coefficient, and $d _ { e }$ is the mean effective grain size (μm).

The contributions of the various strengthening mechanisms to the yield strength of the three investigated samples were shown in Fig. 9(b) and the calculated results were summarized in Table 2, showing good consistency with the experimental results and thus demonstrating the validity of the analysis of the strengthening mechanisms. As shown in Fig. 9(b), the grain boundary strengthening arising from both HAGBs and annealing twin boundaries was the predominant strengthening mechanism and the strengthening effect from the dislocations was also prominent. They were responsible for the increment in yield strength with increasing hot-rolling reduction.

# 4.2. Correlation between the three-staged strain-hardening behavior and evolution of the deformation substructures

To reveal the mechanism contributing to the improved strengthductility combination of the present steel after hot rolling, the strainhardening rate (dσ/dε) vs. true strain (εt) curves of the investigated samples were exhibited in Fig. 10. The evolution trend of the strainhardening rate of the three investigated samples was similar, which exhibited an initial drop after yielding (stage I) followed by a gradual increase to their peak values (stage II) and then a continuous decrease until fracture (stage III), indicating a three-staged strain-hardening behavior. Despite the high SFE of ${ \sim } 7 3 \ \mathrm { m J / m } ^ { 2 } ,$ , the evolution of the strain-hardening rate was quite different with other conventional high-SFE fcc metals [43], which show a continuously decreasing trend with increasing strain. The three-staged strain-hardening behavior of the present steel led to the strain-hardening rate being maintained at a high level of \~2000 MPa over a wide range of plastic strain, contributing to the excellent ductility. In addition, the strain-hardening rates of the present steel increased continuously with increasing hot-rolling reduction.

As widely accepted, the evolution of strain-hardening behavior is essentially governed by the development of deformation substructures. For the TRIP or TWIP steels, the similar “hump” of the stain-hardening curve, i.e., the increment stage of strain-hardening rate, was attributed to the activation of the secondary deformation mechanism [44,45]. In order to clarify the underlying mechanism resulting in the characteristic strain hardening behavior of the present steel, interrupted tensile tests at the engineering strain $\left( \varepsilon _ { e } \right)$ of 0.1, 0.2, and 0.4 were conducted and the corresponding deformation microstructures were characterized by TEM. The representative TEM-bright field (BF) images (taken along the 〈1 1 0〉 zone axis of the austenite matrix grains) are displayed in Fig. 11. The evolution pattern of the dislocation substructures of the samples at different rolling reductions was basically the same. At low strain, the arrays of planar slip bands were distributed homogeneously within the austenite matrix (Fig. 11(a, d, and g)). Moreover, the Taylor lattice formed by the intersections of two non-coplanar {1 1 1} slip traces was also observed, as indicated by the dashed lines in Fig. 11(a, d). With increasing plastic strain, the slip bands became more closely spaced (Fig. 11(b, e, and h)), and microbands were found with ill-defined boundaries and distinct boundaries marked with arrows and solid lines (Fig. 11(c, f, h, and i)), respectively. These dislocation substructures were the typical deformation pattern formed by predominant dislocation planar glide, which is generally observed in low-SFE materials, demonstrating the low three-dimensional mobility of the dislocations. However, the SFE of the present steel was calculated to be \~73 mJ/m2 . The high SFE of the investigated steel should facilitate the crossslip of dislocations and hence form the dislocation cell structure [46], which was against the planar glide dislocation substructures in the present steel. Gerold and Karnthaler [47] explained the dislocation planar glide behavior in the high-SFE material using the term “glide plane softening”, which is arising from the interaction between dislocations and κ-carbides [14,33,42,43]. Once the κ-carbide was sheared by the leading dislocation, a preferential glide path for the subsequent dislocations would be generated due to the reduced κ-carbide effective size [48], contributing to the formation of the planar slip bands and Taylor lattice. The further increase in strain led to the rotation of the Taylor lattice. As a result, microbands delineated by dislocation walls consisting of GNDs were generated to accommodate the orientation misfit between the Taylor lattice domains [49]. Therefore, the threestaged strain-hardening behavior of the present steel should be closely related to the transition of the planar deformation substructures, which will be discussed next.

![](images/da5594e88ff444398a7b5ef72514d77ef6facbf997abaa17ee1be714e4be38b7.jpg)

<details>
<summary>line</summary>

| d_e^(-1/2) (μm^-1/2) | σ_F0 (MPa) |
| --------------------- | ---------- |
| 0.20                  | 359.5      |
| 0.28                  | 420.0      |
| 0.36                  | 479.3      |
</details>

![](images/ac54dfc0e7938ddcee68eed29226a7755d5f66b04167c3739227141b0d18cdd3.jpg)

<details>
<summary>bar_stacked</summary>

(b)
| Rolling states | σ_gb (MPa) | σ_ds (MPa) | σ_p-Orowan (MPa) | σ_p-shearing (MPa) | σ_F (MPa) | σ_exp (MPa) |
|---|---|---|---|---|---|---|
| HR45 | 170 | 90 | 60 | 80 | 200 | 480 |
| HR68 | 230 | 110 | 70 | 80 | 200 | 580 |
| HR82 | 310 | 110 | 70 | 80 | 200 | 650 |
</details>

Fig. 9. (a) The dependence of the true flow stress at yielding σF0 (obtained by subtracting the precipitate strengthening $\sigma _ { p }$ and dislocation strengthening $\sigma _ { d s }$ from the yield strength σy) as a function of the inverse square root of the mean effective grain size $( d _ { e } ^ { - 1 / 2 } )$ . The Hall-Petch fitting result is denoted in the red line. (b) Theoretical calculation results of the contribution of individual strengthening mechanism to the yield strength of the investigated samples. The triangles indicate the experimentally tested results. (For interpretation of the references to colour in this figure legend, the reader is referred to the web version of this article.)

Table 2 The summarization of the strengthening contribution of different strengthening mechanisms to the yield strength and the experimentally tested results of the investigated samples.

<table><tr><td>Rolling states</td><td> $\sigma_0$ , MPa</td><td> $\sigma_{p-\kappa}$ , MPa</td><td> $\sigma_{p-(Nb,Mo,W)C}$ , MPa</td><td> $\sigma_{ds}$ , MPa</td><td> $\sigma_{gb}$ , MPa</td><td> $\sigma_{calc}$ , MPa</td><td> $\sigma_{exp}$ , MPa</td></tr><tr><td>HR45</td><td>203.1</td><td>61.0</td><td>6.5</td><td>56.3</td><td>157.0</td><td>483.9</td><td>480.0</td></tr><tr><td>HR68</td><td>203.1</td><td>58.0</td><td>6.7</td><td>93.7</td><td>215.8</td><td>577.3</td><td>577.0</td></tr><tr><td>HR82</td><td>203.1</td><td>60.2</td><td>6.4</td><td>107.5</td><td>276.8</td><td>653.9</td><td>648.0</td></tr></table>

![](images/1bb9c2567ed90682b625de5846ae5643a25d925a420c51928a290089e9322549.jpg)

<details>
<summary>line</summary>

| True strain, εt | HR45, σt-εt | HR45, (dσ/dε)-εt | HR68, σt-εt | HR68, (dσ/dε)-εt | HR82, σt-εt | HR82, (dσ/dε)-εt |
| --------------- | ----------- | ---------------- | ----------- | ---------------- | ----------- | ---------------- |
| 0.00            | ~500        | ~300             | ~600        | ~400             | ~700        | ~500             |
| 0.10            | ~1000       | ~200             | ~1000       | ~150             | ~1000       | ~150             |
| 0.20            | ~1500       | ~250             | ~1500       | ~200             | ~1500       | ~200             |
| 0.30            | ~2000       | ~300             | ~2000       | ~250             | ~2000       | ~250             |
| 0.40            | ~2500       | ~350             | ~2500       | ~300             | ~2500       | ~300             |
</details>

Fig. 10. True stress (σt)-strain (εt) curves (solid lines) superimposed over the strain-hardening rate (dσ/dε)-true strain curves (dotted lines) of the investi gated samples at different hot-rolling reductions. The arrows indicate at which strains the tensile tests were interrupted.

At stage I, the strain-hardening rate sharply dropped, which could be interpreted by the incompletely developed slip-band substructure. In this stage, the slip band spacing was small due to the low dislocation density. Hence the hardening effect arising from the long-range stress among the slip bands can not compensate for the initial glide plane softening effect [8,20]. The accumulation of dislocations was negligible and the dynamic recovery of dislocation was dominant [48]. The above mechanisms led to a decrease in the strain-hardening rate during stage I.

At stage II, the strain-hardening rate increased continuously. The dislocation substructures at this stage of the three investigated samples were the fully-developed slip bands across the entire grains, as shown in Fig. 11(a), (b), (d), and (g). With increasing plastic strain, the spacing among the slip bands gradually reduced. The variation of the slip band spacing with increasing plastic strain of the three investigated samples was exhibited in Fig. 12. The continuous refinement of the slip bands was attributed to the activation of dislocation sources and the formation of new slip bands in the free spaces between the fully developed ones to accommodate the increasing plastic strain. As a result, the stored dislocation density increased continuously and homogeneously. Besides, the progressively reduced slip band spacings led to increasing longrange stress among slip bands [20]. Therefore, the strengthening effect from the above mechanisms led to the monotonously increased strainhardening rate at stage II. It is worth mentioning that the slip band spacing barely changed after reducing to \~50 nm, which indicated that the slip band refinement process during stage II was saturated and could not provide additional strain-hardening effect by reducing the slip band spacing. The accommodation of further plastic strain should be sustained by the formation of other dislocation substructures.

![](images/dd2d01dc562eb47f43e3a2bcb1f20b6bb825af97b0237723595c4b35f987fe53.jpg)

<details>
<summary>text_image</summary>

(a)
{1,1,1}
slip traces
500 nm
</details>

![](images/61c871e7a323c702bfa94bcc1555293ab462e803a16ac23378aa0223ac684169.jpg)

<details>
<summary>text_image</summary>

(b)
{1 1 1}
slip traces
500 nm
</details>

![](images/a1eca2c72b499351880afe1a84348d0566eb683dc0454c4b3abee9a2208a03dd.jpg)

<details>
<summary>text_image</summary>

(c)
Microbands
1 µm
</details>

![](images/a8ae3252f406c3081e28fbfcea532169eb8c4e2c65c975218058a73238c8afca.jpg)

<details>
<summary>text_image</summary>

(d)
{1 1 1}
slip traces
500 nm
</details>

![](images/b97eaf5fe82f1d31baeb986ccc605b6bc91d19869df8b9da1e1737516405f59c.jpg)

<details>
<summary>text_image</summary>

(e)
Microbands
{1 1 1}
slip traces
500 nm
</details>

![](images/b40abc1adc5c0a927f037311eafa52d5193fd182a043ac0a9934f2d058222cbf.jpg)

<details>
<summary>text_image</summary>

(f)
Microbands
1 µm
</details>

![](images/0c84b6033cb4a1d4b48bfa119df24aa4ddd799421d998a5bbd80b91645df5ca7.jpg)

<details>
<summary>text_image</summary>

(g)
[111]
slip traces
500 nm
</details>

![](images/17e463463cc00afac238263155835aec8c621b2b37a2b563a848513bf492a72a.jpg)

<details>
<summary>text_image</summary>

(h)
Microbands
{1,1,1}
slip traces
500 nm
</details>

![](images/5d36105a5d5f184f414b95d13739e7ef24bb9f3b963756aba8d5f232657f7aff.jpg)

<details>
<summary>text_image</summary>

(i)
Microbands
1 µm
</details>

Fig. 11. TEM-bright field (BF) images of the deformation substructures taken from 〈1 1 0〉 zone axis of the austenite matrix of the (a–c) HR45, (d–f) HR68, (g–i) HR82 samples after (a, d, g) 0.1, (b, e, h) 0.2, (c, f, i) 0.4 engineering strain $( \varepsilon _ { e } ) .$ . The coplanar and non-coplanar slip traces of the {1 1 1} slip plane were denoted by the dashed lines. Microbands with ill-defined boundaries and distinct boundaries were denoted by the arrows and solid lines, respectively.

At stage III, the strain-hardening rate decreased slowly and remained at a high level (\~ 2000 MPa) until necking occurred. As observed in Fig. 11(c, e, f, h, and i), developing microbands with blurred boundaries and well-developed microbands with distinct boundaries were formed. This suggested that the further increase in plastic strain after the saturation of slip band refinement was accommodated by the formation and development of the microbands. The continuous development of the microbands also gradually increased the total dislocation density and subdivided the grains by their mutual intersections, i.e., the dynamic Hall-Petch effect, providing further strain-hardening effect [49]. Nevertheless, compared to the slip band refinement process which homogeneously increased the statistically stored (SSDs) dislocations and produced the long-range stress among the slip bands, the strainhardening effect from the formation of microbands was relatively weak since they consisted of GNDs [50]. Therefore, the strain-hardening rate gradually dropped during stage III.

In addition, it is interesting to note that the evolution of deformation substructures was faster in the samples at larger hot-rolling reductions, as displayed in Fig. 12. For instance, the slip band spacing at the engineering strain of 0.1 reduced with increasing hot-rolling reduction, which was measured to be 296.40 ± 50.06 nm, 155.02 ± 38.42 nm, and $6 8 . 0 5 \pm 8 . 9 1$ nm for the HR45, HR68, and HR82 samples, respectively (Fig. 11(a), (d), and (g)). In addition, microbands were observed at the engineering strain of 0.2 in the HR68 and HR82 samples (Fig. 11(b), (e), and (h)), which indicated a faster deformation substructure development compared to the HR45 sample. Essentially, this phenomenon was attributed to the different initial grain sizes of the samples at different hot-rolling reductions, which can be rationalized based on the dynamic slip band refinement model [20]. The glide plane softening effect leads to the dislocation multiplication on the same slip plane. The pile-up dislocations exert back stress on the dislocation sources and finally terminate the further emit of dislocations once the local stress acting on the dislocation sources falls below the critical activation stress. As shown in Fig. 1, the increase in hot-rolling reduction resulted in the finer grain size due to the enhanced DRX effect. Accordingly, the length of the slip band that generally passed through the whole grains decreased with decreasing grain size, indicating the distance between the pile-up dislocations in the slip band and the dislocation source was smaller. As a consequence, for the sample with finer grains, higher accumulated back stress acting on the dislocation source was obtained with the same amount of pile-up dislocations in the slip band. Thus, the dislocation sources will be terminated at a lower strain, suggesting the plastic strain accommodated by an individual slip band decreased with the finer grain size. The accommodation of the further plastic strain will hence require the activation of new dislocation sources, which leads to faster slip band refinement with decreasing grain size, and thus the long-range stress among slip bands was increased. This was the reason for the increased strain-hardening rates at stage II of the samples at a larger hot-rolling reduction. Nevertheless, the slip band spacing could not be further reduced once reached the limit of \~50 nm, as exhibited in Fig. 12, which suggested the saturation of the slip band refinement process. As a consequence, the faster slip band refinement contributed to the earlier saturation of this process, leading to the earlier generation of microbands and the loss of strain-hardening capability. Correspondingly, the duration of stage II decreased in the samples with finer grain sizes, which was the reason for the slight reduction of ductility.

![](images/1e60f469c71b884ea4726bfce4c3fac0f82951f994ad2b1ae6a9923634b4662b.jpg)

<details>
<summary>line</summary>

| Engineering strain | HR45 (nm) | HR68 (nm) | HR82 (nm) |
|---|---|---|---|
| 0.1 | 300 | 155 | 70 |
| 0.2 | 100 | 55 | 55 |
| 0.4 | 55 | 55 | 50 |
</details>

Fig. 12. The evolution of slip band spacing as a function of engineering strain of the investigated samples at different hot-rolling reductions.

# 5. Conclusions

In the present study, an excellent combination of strength, ductility, and toughness of a Fe-31Mn-9Al-0.9C-0.45Nb-0.45Mo-0.45 W (wt%) austenitic low-density steel was obtained by increasing the hot-rolling reduction from 45% to 82%. The contributions of different strengthening mechanisms and the correlation between the evolution of the deformation substructures and the strain-hardening behavior have been systematically investigated for the samples at different hot-rolling reductions. The major conclusion can be drawn as follows:
