Repository: RiverYanggg/SteelDig_multimodal

# Evaluation Framework

这个目录实现当前的结构化抽取评估流程。它比较两套 `text_extraction.json`，数据来自 `outputs_exp/` 下各模型的抽取结果目录。

当前 `outputs_exp/` 中可用的模型目录示例：`deepseek`、`doubao`、`kimi`（以实际存在的子目录为准）。

- 真值（truth）：`outputs_exp/<truth_model>/<paper_id>/final/text_extraction.json`
- 预测（pred）：`outputs_exp/<pred_model>/<paper_id>/final/text_extraction.json`

通过 `--truth` 与 `--pred` 可任意指定哪套模型作为真值、哪套作为预测。例如 `--truth doubao --pred deepseek` 表示以 doubao 为真值、以 deepseek 为预测进行评估。

当前评估的核心原则是：

- 论文级配对由目录名决定，例如 `A0`、`A1`。
- 先做对象对齐，尤其是 `alloy/process/sample`。
- 对齐后由代码展开同一个 canonical object 下的同一个字段。
- 代码先做确定性判断；只有语义不确定的同字段值才交给 LLM judge。
- LLM judge 只输出 `true/false`，不负责计算指标。
- Precision/Recall/F1 全部由代码根据最终字段匹配结果计算。

---

File: evaluation_json2json/outputs_exp/kimi/A66/preprocess/cleaned_input.md (part 2 of 2)
<details>
<summary>heatmap</summary>
| X    | Y    | Value |
![](images/4f0a2c750c59285640f64dd2be6bd8b1ec0f7d56397ae687e8855866573eca8e.jpg)

<details>
<summary>scatter</summary>

| Temperature, Celsius | Energy, Joules |
| --------------------- | -------------- |
| -40                   | 21             |
| -30                   | 30             |
| -20                   | 30             |
| -10                   | 30             |
| 0                     | 50             |
| 25                    | 68             |
</details>

(b)

![](images/a7cdccfb441bf21f01b6513f00104f135ba9d82fe4c4744bf6738b334119f105.jpg)

<details>
<summary>line</summary>

| Temperature, Celsius | Energy, Joules |
| --------------------- | -------------- |
| -40                   | 20             |
| -30                   | 23             |
| -20                   | 34             |
| -10                   | 34             |
| 0                     | 37             |
| 10                    | 54             |
| 25                    | 58             |
</details>

（c）

![](images/135572323c47df681f2f3c22b4e144de5fb05b4ca2db82478a9df35aa9a91c34.jpg)

<details>
<summary>line</summary>

| Temperature, Celsius | Energy, Joules |
| --------------------- | -------------- |
| -40                   | 12             |
| -30                   | 15             |
| -20                   | 17             |
| -10                   | 18             |
| 0                     | 22             |
| 10                    | 25             |
| 25                    | 33             |
</details>

(d）
Fig. 11. Charpy V-notch impact energy as a function of testing temperature for Fe-30Mn-9Al-0.9C alloy specimens containing 1.07 wt.% Si aged from 12 h to 30 h at 530-C (a and c) and curves for specimens containing 1.56 wt.% Si aged from 12 h to 30 h at 530-C (b and d). As the amount of silicon increased, the breaking energy was found to decrease for all temperatures and aging conditions. Increased j-carbide precipitation was shown to dramatically decrease the impact energy for both silicon level samples.

# DYNAMIC FRACTURE TOUGHNESS

Notch toughness of high-strength steel has traditionally been characterized by the CVN breaking energy, which is only a qualitative measure of toughness under impact loading and is geometry specific. To qualify lightweight Fe-Mn-Al-C steels for high energy-absorbing applications, knowledge of the high-strain-rate fracture toughness, or dynamic fracture toughness, in the presence of a sharp crack is desired. For ductile materials exhibiting crack tip blunting before stable crack propagation, an elastic plastic fracture mechanics (EPFM) approach is necessary and the flow characteristics can be described by the path-independent J integral, which is equivalent to the energy release rate in elastic–plastic materials.41 The dynamic fracture toughness (DFT) of ductile materials is therefore defined as the critical value of the J integral near the onset of stable crack growth.42 Instrumented Charpy impact tests on fatigue precracked specimens provide a reproducible way of measuring the time dependency of force and crack displacement at elevated loading rates, thus providing a means of measuring DFT. Schindler43 has devised a single-specimen technique for determining the dynamic fracture toughness $J _ { \mathrm { { I d } } }$ from instrumented Charpy tests. The only experimental inputs necessary for this technique are the peak load $( P _ { \operatorname* { m a x } } )$ , the energy consumed up to the peak load $( E _ { \mathrm { m a x } } ) _ { \mathrm { : } }$ , and the total fracture energy $( E _ { \mathrm { t o t } } )$ , all of which can be determined in a straightforward fashion from the instrumented load versus crack displacement data. A complete description of the test procedure and analysis of the data may be obtained from Schindler,43 ASTM E 1820,42 and ASTM E 813.44 The Schindler43 method was used to determine the effects of silicon, phosphorus, and aged hardness on the dynamic fracture toughness of a Fe-30Mn-9Al-XSi-0.9C alloy. The results are shown in Table IV and are correlated with DFT values for quench and tempered cast 4130 steel.

![](images/a157c8262f23a162fb097ae37ab409bf18a8032b393fe78e6ba698b72777ec41.jpg)

<details>
<summary>natural_image</summary>

Microscopic surface texture image showing fibrous and cracked patterns with a 20 μm scale bar (no text or symbols beyond scale indicator)
</details>

![](images/ee87137121175e246db3d0f7c221d2f9be9f0d6066a1f3d5154982d8c29aa369.jpg)

<details>
<summary>natural_image</summary>

Microscopic surface texture image showing fibrous and cracked patterns with a 20 μm scale bar (no text or symbols beyond scale indicator)
</details>

Fig. 12. The fracture surfaces of the 12 h aged (a) 1.07% Si and (b) 1.56% Si specimens that were broken at -40-C show mostly transgranular cleavage-like fracture with slip traces noted on certain favorably oriented cleavage facets.

![](images/3b31ba6f7c5230d41c56d3f7a620bc859d318212570d545d798bafa362333e26.jpg)

<details>
<summary>natural_image</summary>

Microscopic surface texture image showing fibrous or crystalline structures with a 20 μm scale bar (no text or symbols beyond the scale indicator)
</details>

（a)

![](images/810848b9824491a952d571dc2308fd2d64eee734991337e004d93de996e502e0.jpg)

<details>
<summary>natural_image</summary>

Microscopic surface texture image showing fibrous or porous structure with 20 μm scale bar (no text or symbols beyond scale indicator)
</details>

(b)
Fig. 13. The CVN fracture surfaces of the (a) as-hot-rolled and (b) hot-rolled, solution-treated, and quenched Fe-30Mn-9Al-2.7Si-0.9C steel specimens. (a) In the as-hot rolled specimens, fracture was mainly transgranular cleavage with {111} slip traces on cleavage facets indicating brittle fracture due to j-carbide precipitation. (b) After solution treatment for 10 min at 1100-C, the fracture mode changes to a completely ductile mode.

In the solution-treated condition, the dynamic fracture toughness was statistically equivalent between the low phosphorus (<0.003% P) 1.07 and 1.56% Si specimens with an average value around 700 kJ/m2 . Age hardening sharply reduced the toughness and transitioned the fracture mode from ductile failure to brittle cleavage-like fracture characterized by {111} slip traces on favorably oriented cleavage planes as shown in Fig. 14. Increasing the amount of silicon from 1.07% to 1.56% Si decreased the DFT of age-hardened steels and increased the propensity for brittle fracture.

Brittle fracture is thus attributed to an increase in the size, carbon content, and perhaps volume fraction of j-carbide during aging with increasing amounts of silicon. The formation of planar slip bands in age-hardenable Fe-Mn-Al-C steels is related to the shearing of j-carbides with a corresponding loss in strain hardening and toughness. Increases in the size, volume fraction, or carbon content of j-carbide during aging increases the likelihood of planar slip being concentrated on relatively few slip bands as the carbides are sheared during plastic deformation. As silicon has been shown to increase the size and carbon content of j-carbide during aging, this would also contribute to an increase in dislocation accumulation on relatively few slip bands and increases the propensity of {111} decohesion, especially at high strain rates. Curiously, the age-hardened 0.59% Si specimens (0.002% P) were observed to have the lowest toughness values of the low-phosphorus alloys as shown in Table IV. As previously mentioned, for a given heat treatment, toughness is a function of chemistry and inclusion content, especially AlN. Inclusion analysis was performed using an automated feature analysis, and these results are shown in Fig. 15. The total inclusion density was similar between the three low-phosphorus silicon-containing steels with between 62 and 78 inclusions/mm2 . Inspection of Fig. 15 shows that the only major difference in inclusion content between the different silicon containing steels was the amount of porosity. The porosity in the 0.59% Si steel was more than twice that of the 1.07% Si steel and almost double that of the 1.56% Si steel. In addition to AlN, porosity in high-strength steel has been shown to deleteriously affect notch toughness and was reported to decrease the toughness of quenched and tempered Cr and Mo steel by more than 50 kJ/m2 . 45 It is therefore likely that the lowered toughness of the aged 0.59% Si sample is the result of an increased amount of porosity.

Table IV. Dynamic fracture toughness of Fe-30Mn-9Al-XSi-0.9C steels

<table><tr><td>Alloy</td><td>Heat treatment</td><td>Hardness (BHN)</td><td>DFT (kJ/m2)</td></tr><tr><td rowspan="3">0.59% Si, 0.002% P</td><td>Solution Treated at 1050°C 2 h</td><td>200 ± 10</td><td>715</td></tr><tr><td>Aged at 530°C 22 h</td><td>304 ± 13</td><td>242 ± 82</td></tr><tr><td>Aged at 530°C 90 h</td><td>366 ± 9</td><td>95 ± 15</td></tr><tr><td rowspan="2">1.07% Si, 0.001% P</td><td>Aged at 530°C 13 h</td><td>295 ± 14</td><td>376 ± 23</td></tr><tr><td>Aged at 530°C 60 h</td><td>358 ± 8</td><td>153 ± 32</td></tr><tr><td rowspan="3">1.56% Si, 0.002% P</td><td>Solution Treated at 1050°C 2 h</td><td>208 ± 10</td><td>700</td></tr><tr><td>Aged at 530°C 10 h</td><td>318 ± 14</td><td>265 ± 66</td></tr><tr><td>Aged at 530°C 40 h</td><td>375 ± 6</td><td>144 ± 50</td></tr><tr><td>0.94% Si, 0.043% P</td><td>Aged at 530°C 10 h</td><td>340 ± 10</td><td>100</td></tr><tr><td rowspan="2">Cast 4130</td><td>Quenched and tempered</td><td>350</td><td>94</td></tr><tr><td>Quenched and tempered</td><td>330</td><td>136</td></tr></table>

Uncertainty reported for test sample greater than four and represents one sample standard deviation

![](images/4e008154fa9fe21e5e0d12f71c26d5796fe8d1250f6ed46d5e75c5cb5b353e46.jpg)

<details>
<summary>natural_image</summary>

Microscopic surface texture image showing fibrous or porous structure with 50 μm scale bar (no text or symbols beyond scale indicator)
</details>

（a)

![](images/bb09e9d6049598b7824eacbe1f582476efcc175e5c878a2100d259903ff1b893.jpg)

<details>
<summary>natural_image</summary>

Microscopic surface texture image showing porous, fibrous structure with 50 μm scale bar (no text or symbols beyond scale indicator)
</details>

(b)

![](images/3762b69a7136b5578d3dcc40ced2da09abda5a9a2a67f6009bbcd53d51ab95c7.jpg)

<details>
<summary>natural_image</summary>

Microscopic surface texture image showing fibrous and porous structures with a 50 μm scale bar (no text or symbols beyond scale indicator)
</details>

![](images/7910642f97b8837205e008f49314684262b0ab708945521a8a1042a80de7d869.jpg)

<details>
<summary>natural_image</summary>

Microscopic surface texture image showing fibrous and cracked structures with a 50 μm scale bar (no text or symbols beyond scale indicator)
</details>

Fig. 14. The fracture surfaces of the Fe-30Mn-9Al-0.9C DFT specimens with (a and c) 1.07% Si and (b and d) 1.56% Si aged at 530-C to a hardness in the range of 300 BHN (a and b) and 350 BHN (c and d) show a transition from ductile failure to brittle transgranular cleavage-type fracture with increased age hardening and silicon content. (c and d) {111} slip traces are noted on favorably oriented cleavage facets suggesting fracture by decohesion of glide planes.

![](images/82b18ff50d46034b11e49e6040e41cc7e8909b66e2ba5fe9b89b82ec4e50b622.jpg)

<details>
<summary>bar</summary>

| Category | 0.59 Si | 1.07 Si | 1.56 Si |
|---|---|---|---|
| Al Mn SO | 2 | 3 | 4 |
| AlN | 14 | 13 | 13 |
| Al-N-MnO | 24 | 27 | 18 |
| Al-N-MnS | 6 | 8 | 6 |
| Mn-Al-O | 7 | 8 | 4 |
| MnO | 4 | 2 | 2 |
| MnS | 23 | 17 | 20 |
| Other oxides | 1 | 1 | 1 |
| Other oxi-sulfides | 3 | 2 | 2 |
| Other sulfides | 1 | 1 | 1 |
| Micro-defects | 80 | 33 | 47 |
</details>

(a)

![](images/123083cac99456760721b347632ff27c1075633a495e4a811c5db272217d6805.jpg)

<details>
<summary>bar</summary>

| Category | 0.59 Si | 1.07 Si | 1.56 Si |
|---|---|---|---|
| Al Mn-S O | 3.1 | 2.3 | 2.8 |
| AlN | 2.9 | 2.8 | 2.9 |
| Al-N-Mn-O | 1.75 | 1.6 | 1.65 |
| Al-N-Mn-S | 2.45 | 2.5 | 2.75 |
| Mn-Al-O | 1.85 | 1.4 | 1.6 |
| MnO | 2.7 | 3.6 | 3.3 |
| MnS | 1.6 | 1.65 | 1.7 |
| Other oxides | 0.05 | 0.05 | 1.2 |
| Other oxi-sulfides | 2.0 | 2.7 | 2.1 |
| Other sulfides | 1.65 | 0.05 | 1.1 |
</details>

(b)
Fig. 15. (a) The average inclusion density by type of inclusion shows that the number of inclusions is very similar between the silicon-containing steels, and the only difference is the much larger amount of porosity in the 0.59% Si steel when compared with the others. (b) The average inclusion size was found to be largely similar between the different steels.

The dynamic fracture toughness of an aged highphosphorus specimen, 0.043% P, with 0.94% Si was reported to be 100 kJ/m2 and was much lower than the 1.07% Si specimens aged for the same approximate times at 530-C and fracture produced a dendritic pattern with cleavage along the {100}. This has been attributed to preferential and kinetically faster phosphorus substitution for aluminum positions in the j-carbide with a predicted 45% reduction in the {100} cleavage stress.29 The nature of the brittle fracture in these lightweight steel is thus dependent on phosphorus content, SRO, and planar slip induced by the shearing of j-carbide.

The toughness of these alloys would be greatly enhanced by a reduction in grain size. Additional research is required to develop grain-refining agents for these cast alloys. Grain refinement by forging is a possibility where cast preforms are reduced and recrystallized during solution treatment. Furthermore, there is a need to develop dispersoids capable of interfering with the planar slip induced by either SRO or shearing of j-carbide to improve notch toughness and fatigue properties.

# CONCLUSION

High manganese and aluminum advanced highstrength steels (AHSS) continue to be of interest to the military, mining, and transportation industries because of an excellent combination of high-strainrate toughness coupled with up to a 15% reduction in density. The tensile and high-strain-rate fracture properties associated with austenitic Fe-30%Mn-9%Al-0.9%C steels of varying silicon contents (0.59– 1.56% Si) and impurity levels of phosphorus (0.001– 0.07% P) were reviewed. In the solution-treated condition and for steels with low phosphorus (<0.007% P), these steels have high work-hardening rates with strengths up to 737 MPa and dynamic fracture toughness over 700 kJ/m2 . Silicon additions in the range of 0.59–1.56% Si were found to have no significant effect on the mechanical properties of solution-treated steels but increased the tensile strength and hardness during aging at 530-C. Dynamic fracture toughness in age-hardened steels decreased with silicon addition. Silicon has been shown to increase the kinetics of j-carbide precipitation by increasing the activity of carbon in austenite and thus increasing the partitioning of carbon into the j-carbide during aging. As the addition of silicon was increased from 1.07% to 1.56% in age-hardened steels, the Charpy V-notch toughness decreased from 92 J to 68 J and the dynamic fracture toughness decreased from 376 kJ/m2 to 265 kJ/m2 , respectively. Toughness was found to be a strong function of phosphorus, decreasing the solution treated CVN impact toughness from 200 J in a 0.006% P steel to 28 J in a 0.07% P steel with a nominal silicon content of 1% Si. For aged steels with nominally 1% Si, increasing the levels of phosphorus from 0.001% to 0.043% decreased the dynamic fracture toughness from 376 kJ/m2 to 100 kJ/m2 . It is shown from this review that lightweight steels possess many attributes that may facilitate the light weighting of transportation vehicles. These steels can be processed to obtain mechanical properties equivalent to Cr-Mo steels but at a weight savings of 15%. These lightweight steels also exhibit higher dynamic fracture toughness, which may be useful in improving crash worthiness and thus the safety of vehicle passengers. Further improvement to these steels will require grain refining techniques to reduce the cast austenite grain size or cast preforms that can subsequently be grain refined by forging. It is doubtful that these high-manganese (>25% Mn) steels will be produced by standard steelmaking techniques and production will be restricted to the foundry industry. In that regard, sufficient research has been accomplished to provide guidance in the production of the lightweight steels.
