Repository: RiverYanggg/SteelDig_multimodal

# Evaluation Framework

这个目录实现当前的结构化抽取评估流程。它比较两套 `text_extraction.json`，数据来自 `outputs_exp/` 下各模型的抽取结果目录。

当前 `outputs_exp/` 中可用的模型目录示例：`deepseek`、`doubao`、`kimi`（以实际存在的子目录为准）。

- 真值（truth）：`outputs_exp/<truth_model>/<paper_id>/final/text_extraction.json`
- 预测（pred）：`outputs_exp/<pred_model>/<paper_id>/final/text_extraction.json`

通过 `--truth` 与 `--pred` 可任意指定哪套模型作为真值、哪套作为预测。例如 `--truth doubao --pred deepseek` 表示以 doubao 为真值、以 deepseek 为预测进行评估。

当前评估的核心原则是：

- 论文级配对由目录名决定，例如 `A0`、`A1`。
- 先做对象对齐，尤其是 `alloy/process/sample`。
- 对齐后由代码展开同一个 canonical object 下的同一个字段。
- 代码先做确定性判断；只有语义不确定的同字段值才交给 LLM judge。
- LLM judge 只输出 `true/false`，不负责计算指标。
- Precision/Recall/F1 全部由代码根据最终字段匹配结果计算。

---

File: evaluation_json2json/outputs_exp/kimi/A73/preprocess/cleaned_input.md (part 2 of 2)
<details>
<summary>scatter</summary>
| Phase       | Al (wt%) | C (wt%) |
In the previous study, Sohrabizadeh et $\mathrm { a l . } ^ { [ 2 2 ] }$ established a function of aging time and wear rate in Fe–22.33Mn–1.35C–9.87Al (wt%), and the data are plotted in a. This function pointed out the incoherent κ particles Figure 8within the austenite matrix, after higher aging temperature and longer time, inhibited crack nucleation during the wear test. The detailed scanning electron microscope (SEM) observation of the worn surface and debris of the $6 0 0 ^ { \circ } \mathrm { C }$ aged steel is shown in Figure 8b,c. The observation result supports that $6 0 0 ^ { \circ } \mathrm { C }$ aged steel has good performance of wear resistance. However, Peng et al.[90] indicated that the wear rate of Fe–28Mn–1C–8.5Al (wt%) low-density steel deteriorated after overaging treatment with longer than 2 h at temperature of $5 5 0 ~ ^ { \circ } \mathrm { C }$ due to the coarsen κ particles around the grain boundaries, as shown in Figure 8d,e. With the detailed observation of the lamination region in the $5 5 0 ~ ^ { \circ } \mathrm { C }$ annealed for 4 h sample, the propagation of microcracks is detected along the broken coarse κ particles, indicating that the overaged κ particles are the initiation of cracks, delamination, and other irreparable damages. In view of these results, the aging treatment, including time and temperature, plays an important role in wear resistance of Fe–Mn–C–Al low-density steel. The formulation of suitable aging parameters, including time and temperature, requires further study.

![](images/b3ceee4bbc983878b5c6864b93ccae30eb055db4c52d1747588874dfebfcc36a.jpg)

<details>
<summary>line</summary>

| Aging time (h) | As-homogenized (mm³/Nm) | 500°C (mm³/Nm) | 550°C (mm³/Nm) | 600°C (mm³/Nm) |
|---|---|---|---|---|
| 0 | 0.35 | | | |
| 1 | | 0.29 | 0.24 | 0.18 |
| 2 | | 0.24 | 0.19 | 0.14 |
| 3 | | 0.21 | 0.17 | 0.11 |
y=-0.0426x+0.332
R²=0.97
y=-0.0399x+0.2804
R²=0.93
y=-0.0374x+0.2146
R²=0.99
</details>

![](images/56770969bf95bf3b2bddb8758c80ebc25b263994fbbd5eb75adf701997785c75.jpg)

<details>
<summary>text_image</summary>

(b)
已检测表面电
此色10℃型可检出的水法滤膜式
Craters
10 µm
100 µm
</details>

![](images/c31410734619cf62e76821e4ce26118f49751b6e2052f83981e51467ff2ad4d8.jpg)

<details>
<summary>natural_image</summary>

Microscopic view of granular material with scale bars at 100 μm and 10 μm (no text or symbols)
</details>

![](images/37e76d2fe25605f88496157f79ec31d3a192f322898dae159f80e67f8a1e6844.jpg)

<details>
<summary>text_image</summary>

(d)
1050°C+350°C(3h)
Delamination
50µm
</details>

![](images/9d95b57081c8ea88c656829dd837ab2655875f24dd04fd01aab447510888943c.jpg)

<details>
<summary>text_image</summary>

(e)
(Fe, Mn)3AlC
broken coarse κ
microcracking
2.5μm
1050°C+350°C(4h)
</details>

Figure 8. a) Function of aging time and wear rate of Fe–22.33Mn–1.35C–9.87Al steel and $^ { \mathsf { b } , \mathsf { c } ) }$ worn surface and wear debris of the aged steel at temperature of 600 °C for 3 h. d,e) The worn surface of Fe–28Mn–1C–8.5Al with 1050 °C quenching and subsequent 550 °C for 4 h aged steel. Adapted with permission.[22,90] Copyright 2021 and 2016, Springer Nature.

To further improve the wear-resistant properties of Fe–Mn–C–Al low-density steel, the metal injection molding (MIM) fabrication process is proposed for low-density steel production. Garcia-Aguirre et al.[91] combine the Fe–22Mn–0.4C–1.5Al–1.5Si (wt%) steel powder with highdensity polyethylene (HDPE) and paraffin wax (PW) for mixing process and immersed in the solvent. The sintering process of annealing temperature between 1200 °C and 1360 °C is employed to have fully austenitic structure with equally distributed manganese oxide particles as shown in . Following this Figure 9fabrication method, the ultrahard SiC, alumina, and nitride particles can be mixed with the steel powders for composite materials preparation. As a result, the wear-resistant properties of Fe–Mn–C–Al steel shall be further improved.

# 3.4. Other Mechanical Performance for Engineering Application

# 3.4.1. Mechanical Properties under Cryogenic Temperature

The Fe–Mn–C–Al low-density steel has fcc matrix microstructure, accompanying with high work hardening behavior to resist damages at ambient temperature. With the development of storage and transportation of liquid natural gas and hydrogen is globally demanded, the high cryogenic toughness requirement of the fcc metallic materials grows. Fcc metals are widely used as high toughness structural materials under cryogenic-temperature applications. Therefore, the cryogenic toughness properties of Fe–Mn–C–Al low-density steel need to be studied to fulfill the cryogenic application.

Lee et al.[70] investigate the effect of Mn addition (17, 19 and 22 wt%), into Fe–xMn–0.45C–2Al (wt%) low-density steel, on the tensile and Charpy impact properties at room and cryogenic temperature. The testing results show that the mechanical properties, including yield stress, tensile stress, uniform elongation, and Charpy impact energy, do not vary much at room temperature. Nevertheless, the ductility drops to be 75.7%, 53.4% and 9.7%, and the impact energy drops to be 80.5%, 49.8% and 41.1% for 17, 19 and 22 wt% Mn low-density steel at cryogenic temperature compared with that at room temperature, respectively. Furthermore, Chen et al.[92] pointed out that the (3, 5, and 8 wt%) Al addition into the Fe–18Mn–0.6C–xAl (wt%) low-density steel has noteworthy effect on the impact energy at cryogenic temperature. The result demonstrates that the impact energy increase from 122 J to 138 J with Al content increasing from 3 wt% to 5 wt%, while the 8 wt% Al-containing low-density steel only has 18 J impact energy at cryogenic temperature.

The above research work both found that the secondary phase transformation plays the critical role in deteriorating impact energy at cryogenic temperature. With Mn alloying content decreasing to 17 wt% in Fe–xMn–0.45C–2Al (wt%) steel,[70] the martensite phase was detected during plastic deformation. In the meanwhile, the δ-ferrite formed in 8 wt% Al-containing Fe–18Mn–0.6C–xAl steel.[92] The microcracks easily nucleate and propagate along the phase boundary during the tensile and/or impact damages, leading to unacceptable degradation of mechanical properties finally.

# 3.4.2. Hydrogen Embrittlement

It has been reported that the high strength steel suffers hydrogen embrittlement (HE), as the HE sensitivity increases with materials strength increasing.[93] The HE phenomenon will bring catastrophic fracture of the structural material and component, which need to be retarded.[94] Fe–Mn–C–Al low-density steel is one of the high strength steel products for industrial application; the HE effect on the mechanical properties needs to be studied. Han et al.[95] and Park et al.[96] argued that the Al addition into Fe–Mn–C–Al steel mitigated HE phenomenon as the Al alloying enhanced the hydrogen solubility and reduced diffusivity of hydrogen.

According to the above discussion, the alloying of Mn and Al elements plays a significant role in determining mechanical properties, especially of cryogenic and HEs. With proper alloying design of Fe–Mn–C–Al low-density steel, the industrial application of Fe–Mn–C–Al low-density steel shall be carried forward.

# 4. Roadmap and Conclusions

As discussed, the Fe–Mn–C–Al steel has outstanding work hardening behavior, as well as obvious density reduction. With the strict requirement of the carbon neutrality target, the low-density steel will play an important role in functions of fuel savings, working efficiency improvement as well as safety protection in automobiles, airplanes, and mining industries as engineering materials and components. According to previous studies, the low-density steel design relies on alloying and annealing and aging treatments process. With desirable control of these two factors, the characteristics of lower density, higher strength, better wear resistance, and low material cost can be achieved for low-density steel development, as shown in .

![](images/6c49b83db8d2f1f0bf1e776c3d26d90133115b18eb328b27ddd77c453d188878.jpg)

<details>
<summary>text_image</summary>

(a)
Manganese oxide
austenitic matrix
200 µm
</details>

![](images/4141a0cf22d0aba41b0df9be206fee0fc49c9442660214398d1954fc4288d59b.jpg)

<details>
<summary>text_image</summary>

(b)
Manganese oxide
austenitic matrix
200 µm
</details>

Figure 9. Microstructure of Fe–22Mn–0.4C–1.5Al–1.5Si (wt%) steel processed by MIM, and sintered at 1360 °C for a) 1 h and b) 3 h. Adapted with permission.[91] Copyright 2019, Taylor & Francis Group.

![](images/5aa89693cabc4179bf34860b3c88b3414cf3558dca48bb6ec75e14b4ecc244fe.jpg)

<details>
<summary>flowchart</summary>

```mermaid
graph LR
    A["Alloyings"] --> B["Annealing & aging treatments"]
    B --> C["Low density steel"]
    A -->|Steel density\nPrecipitation\nStrengthening mechanism| D
    B -->|Phase change\nPrecipitation growth| E
    C -->|Lower density\nHigher strength\nWear resistance\nLow material cost| F
```
</details>

Figure 10. The illustration of the low-density steel road map.

Figure 10Currently, the most challenges of Fe–Mn–C–Al low-density steel for real application are: 1) low heat dissipation rate of low-density steel ingot with high Mn content; and 2) Al-oxides pollution introduced during the casting and sheet rolling process. To realize the mass production of Fe–Mn–C–Al low-density steel, the above challenges must be solved.

# 4.1. Mn Alloying

With addition of Mn elements into steel will bring interfacial reaction problems, where the content of MnO significantly increases and then reduces the heat transfer from inside of ingot to outside, resulting in unstable heat transfer and lubrication between mold and solidifying shell.[97] Although the $\mathrm { C a O - S i O } _ { 2 } , \mathrm { C a O - A l } _ { 2 } \mathrm { O } _ { 3 }$ mold fluxes, and B2O3–Li2O–BaO fluxing agent were developed to optimize the casting performance of high Mn steel, the problem of chemical inhomogeneity in steel liquid pool still exists. Besides, with Mn addition increasing, the shrinkage volume fraction promotes.[98] This behavior will bring unavoidable voids and cracks left in Fe–Mn–C–Al steel ingots and rolled sheets, resulting in poor fatigue and tribology resistance.

# 4.2. Al Alloying

The Al addition into steel has strong chemical reaction with atmosphere, casting powders, and covering materials, resulting in impurity problem of the Fe–Mn–C–Al ingots. Besides, the Al-oxides, such as alumina in the liquid state, shall block the nozzles during the casting process, and also play an important role in bringing surface defects, decarburization, and crack initiation.[99,100]

It thus appears that the future work will focus on the metallurgy improvement to solve the Mn- and Al-enriched problems, such as impurity, inclusions, shrinkage, and other challenges. Massive and stable production of Fe–Mn–C–Al low-density steel is the critical way to promote the wide application of this steel in the vehicle and other industrial areas.

Meanwhile, other crucial challenges need to be addressed, such as 1) aging treatment optimization to find the balance of strength and ductility with κ phase precipitation; 2) lowering raw material cost, especially reducing usage of Al and Mn as additions, while maintaining good mechanical properties; and 3) developing hot stamping technology to achieve high strength Fe–Mn–C–Al steel forming accuracy and quality.
