Repository: RiverYanggg/SteelDig_multimodal

# Evaluation Framework

这个目录实现当前的结构化抽取评估流程。它比较两套 `text_extraction.json`，数据来自 `outputs_exp/` 下各模型的抽取结果目录。

当前 `outputs_exp/` 中可用的模型目录示例：`deepseek`、`doubao`、`kimi`（以实际存在的子目录为准）。

- 真值（truth）：`outputs_exp/<truth_model>/<paper_id>/final/text_extraction.json`
- 预测（pred）：`outputs_exp/<pred_model>/<paper_id>/final/text_extraction.json`

通过 `--truth` 与 `--pred` 可任意指定哪套模型作为真值、哪套作为预测。例如 `--truth doubao --pred deepseek` 表示以 doubao 为真值、以 deepseek 为预测进行评估。

当前评估的核心原则是：

- 论文级配对由目录名决定，例如 `A0`、`A1`。
- 先做对象对齐，尤其是 `alloy/process/sample`。
- 对齐后由代码展开同一个 canonical object 下的同一个字段。
- 代码先做确定性判断；只有语义不确定的同字段值才交给 LLM judge。
- LLM judge 只输出 `true/false`，不负责计算指标。
- Precision/Recall/F1 全部由代码根据最终字段匹配结果计算。

---

File: evaluation_json2json/outputs_exp/kimi/A8/preprocess/cleaned_input.md (part 2 of 2)
<details>
<summary>line</summary>
| Temperature (°C) | Fraction of Phase |
The γ phase has almost totally decomposed to α phase and κ- carbide by eutectoid reaction $\gamma \to \alpha + \kappa$ after annealing at $7 0 0 ^ { \circ } \mathrm { C }$ for 1 h, and the N–W orientation relationship is found mainly between some lamellar κ-carbide and the α matrix (Fig. 7). When annealed at $8 0 0 ^ { \circ } \mathrm { C }$ or $8 5 0 ^ { \circ } \mathrm { C } ,$ the γ phase volume fraction is about 29% and 39%, respectively. The κ-carbide and α phase fraction decreases, while the γ phase fraction increases with annealing temperature rising from 700 $^ \circ \mathsf { C }$ to $9 0 0 ^ { \circ } \mathrm { C } .$ The N–W orientation relationship has been hardly found between κ-carbide and α matrix when annealing temperature reaches $8 0 0 ^ { \circ } \mathrm { C } \left( \mathrm { F i g . } 8 \right)$ . In the annealing temperature range from 700 to 850 ${ } ^ { \circ } \mathbb { C } ,$ , the γ phase becomes more stable with the increase of temperature, so the γ phase fraction increases with the increase of temperature. The morphology of κ-carbide tends to be larger and closer to globular shape (Fig. 6(a) through (c)), which originates from the higher diffusion speed of elements and growth speed of κ-carbide at higher temperatures. For the sake of lowering the strain energy, the growth of κ- carbide favors to be along the plane of boundary between κ-carbide and α matrix with orientation relationship at first, and with the grow up of κ-carbide, the lattice coherency and orientation relationship will be destroyed. This is why the orientation relationship is easy to found between the lamellar κ and α matrix in the specimen annealed at 700 ${ } ^ { \circ } { \mathsf { C } } ,$ and becomes harder to be found or has disappeared when the annealing temperature rises from $7 0 0 ^ { \circ } \mathrm { C }$ to $8 0 0 ^ { \circ } \mathrm { C }$ .

Among α phase, γ phase and κ-carbide in the same specimen, the Mn and Al contents in κ-carbide are the highest. Compared with in α phase, Mn content is higher, while Al content is lower in the γ phase (Fig. 13). There are competitions for Mn and C between neighboring α phase and κ-carbide, and for Al between neighboring γ phase and κ- carbide. With the increase of annealing temperature, the κ-carbide distributed at or near the boundary of α phase and γ phase dissolves first and the κ-carbide along $\alpha / \alpha$ boundaries of large grains dissolves last. It indicates that the dissolution temperature of κ-carbide along α/α boundary is higher than that along $\alpha / \gamma$ boundary in the present steel, which is relatively lean in Mn content and rich in Al content. This may mainly come from that the Al content in the κ-carbide at α/α boundary is slightly higher than that at $\alpha / \gamma$ boundary due to the nonuniform of the microstructure, and it has been pointed out that the effect of Al on raising the solvus of κ-carbide is larger in austenitic Fe–Mn–Al–C steels [42].

The κ can be obviously seen in the specimen annealed at $8 5 0 ~ ^ { \circ } \mathrm { C }$ $( \mathrm { F i g s . } 5 ( \mathrm { c } ) , ( \mathrm { d } )$ and $6 ( \mathrm { c } ) )$ , and cannot be obviously seen in the specimen annealed at $9 0 0 ^ { \circ } \mathrm { C }$ (Figs. 5(e), (f) and 6(d)). When the annealing time is

![](images/7bb933f558e34e57328ea7c57f1e82f3d26e4969a796ec11101806888101e44a.jpg)

<details>
<summary>text_image</summary>

(a)
boundary κ
900 °C, 1 h
10 µm
</details>

![](images/3cb89376fd060d7f58999a864c020343d9a8509fb6b56028a11b56b180f109d5.jpg)

<details>
<summary>text_image</summary>

(b)
boundary κ
1000 °C, 1 h
10 µm
</details>

![](images/39f2babe4cec90df4a7215144164a27bcaa850ac8b7ab6c425e92394535312d1.jpg)

<details>
<summary>text_image</summary>

(c)
boundary κ
1100 °C, 1 h
5 µm
</details>

![](images/e2e3515da095c7442a49298eb4388e74e3134dc2c6f7b72c21a95557cf70875a.jpg)

<details>
<summary>text_image</summary>

(d)
boundary κ
FCC particles in α
1200 °C, 1 h
15 µm
</details>

Fig. 10. SEM micrographs of some boundary areas in the specimen annealed at the temperature of (a) 900 °C, (b) 1000 °C, (c) 1100 °C and (d) 1200 °C.

![](images/3d03ca68833dd64465f1528a5f955efd5c0bbfcf33761296998ab4bf39358194.jpg)

<details>
<summary>text_image</summary>

(a)
α
κ
0.5 µm
500 nm
</details>

(b)

![](images/d96375f1a0fd80f194d8acd83e51f9cda3fe64c7e9d7630aeeddb55b576d348f.jpg)

<details>
<summary>text_image</summary>

α
z = [001]
κ
z = [1-12]
(1.16)
(1.14)
(2.09)
(1.18)
(1.13)
</details>

Fig. 11. TEM micrographs of the boundary κ in the specimen annealed at $1 1 0 0 ^ { \circ } \mathsf C \colon ( \mathsf a )$ BF micrograph, (b) SADP of α, and κ.

1 h, the actual dissolution temperature for κ is between $8 5 0 ^ { \circ } \mathrm { C }$ and 900 ${ } ^ { \circ } \mathbb { C } ,$ while the dissolution temperature of κ in the equilibrium phase diagram calculated by Thermo-Calc is about 823 °C, which is lower. This may be attributed to not only the error of the thermodynamic calculation, but also the difference between equilibrium and disequilibrium system.

When the annealing temperature is over 900 °C, the fraction of γ phase change moderately, first increases from about 60% at $9 0 0 ~ ^ { \circ } \mathrm { C }$ to about 63% at $1 0 0 0 \ ^ { \circ } \mathrm { C } _ { \cdot }$ and then decreases to about 57% at 1200 $^ { \circ } \ C$ (Fig. 14). The boundary κ-carbide in the specimens annealed at the temperature of or over 900 °C (Figs. 10, 11 and 12) is thought to form during quenching. With the increase of temperature, the Mn and C elements, together with Al element in the α phase with large grains segregate to the boundary and form κ-carbide. In some large α grains in the specimen annealed at $1 2 0 0 ~ ^ { \circ } \mathrm { C } ,$ , the needle-like or plate-like FCC particles (Fig. 10(d)), are thought to come from the quick transformation from BCC to FCC. It is easy to know that the needle-like or plate-like particles are competing for Mn or C elements with boundary κ-carbide, since the needle-like or plate-like particles tend to disappear when becoming close to grain boundary.

The changes of the average grain size of α phase and γ phase are rapid. When discuss the grain sizes, the α phase is classified into $\mathbf { \alpha } _ { 1 } ,$ which is mainly distributed among γ grains, and $\alpha _ { 2 } ,$ which mainly continuously distributed with banded shape and large grains. When the annealing temperature rises from $9 0 0 ^ { \circ } \mathsf { C }$ to $1 2 0 0 ^ { \circ } \mathrm { C } ,$ the average grain size of γ phase increases from 5.5 μm to 36.0 μm, and that of $\alpha _ { 2 }$ increases from 26.1 μm to 68.4 μm (Fig. 9). While the grain size of $\alpha _ { 1 }$ even decreases from 3.2 μm to 2.5 μm when annealing temperature rises from 900 °C to $9 5 0 ^ { \circ } \mathrm { C } ,$ and then the grain size of α1 increase from 2.5 μm to 22.2 μm when temperature rises from $9 5 0 ~ ^ { \circ } \mathrm { C }$ to 1200 °C (Fig. 9). In the steel Fe–20Mn–9Al–0.6C studied by Hwang et al. [25], the temperature effect on the grain growth is larger in γ phase than α phase, however, in the present steel, this is something different when α phase is classified into $\alpha _ { 1 }$ that mainly distributed among γ grains and $\alpha _ { 2 }$ that mainly continuously distributed with banded shape. As a characteristic of the present steel, the grain can grow up quickly with the increase of

![](images/4cee18828ee0445846b2c2f89756ed8b00265567e87d3df4e1e7bd87d382cebc.jpg)

<details>
<summary>text_image</summary>

(a)
α
K
200 nm
200 nm
</details>

(b)

![](images/cf3687e0d4db9b5261e786b2eb01795c75c28c7474b6fe32c020393c60e6a03a.jpg)

![](images/a2e3a5871604f6701a6f6b0b37390a4cd24f873f168b6580319531413a51b2da.jpg)

<details>
<summary>chemical</summary>

Crystal structure diagram of a cubic unit cell with labeled Miller indices and lattice parameters z=001α, [001]α/[011]κ, (110)α/[11-1]κ
</details>

![](images/3208f2371b0ad5dcf74b337e78e90a7c1ed58474c244969183d7b8a4721aed1b.jpg)

<details>
<summary>text_image</summary>

(c)
α
K
200 nm
200 nm
</details>

Fig. 12. TEM micrographs of the boundary κ in the specimen annealed at 1200 °C: (a) BF micrograph, (b) SADP of α and κ, and (c) (200)κ DF micrograph taken from [110]κ direction.

![](images/29b098d8c3a9161c7389673b1cc6314d7183f27b596279d65121ab1abf640fd2.jpg)
Fig. 13. SEM EDS line scanning results of specimens annealed at (a) 800 °C, and (b) 900 °C.

temperature, and the difference of temperature effect on the grain growth of $\alpha _ { 2 }$ and γ phase is hard to tell. While for $\alpha _ { 1 } ,$ the grain size is decreased when the annealing temperature rises from $9 0 0 ~ ^ { \circ } \mathrm { C }$ to 950 ${ } ^ { \circ } \mathbb { C } ,$ then increase slower than γ phase until annealing temperature reaches $1 1 0 0 ^ { \circ } \mathrm { C } ,$ and then increase at the similar speed with γ phase. The grain size is affected not only by recovery, recrystallization, and growth after recrystallization, but also by the phase transformation

![](images/0a7799814e974bde0e51755c2b0edb89c81a371599797951f5547911d409c986.jpg)

<details>
<summary>line</summary>

| Temperature (°C) | α | γ | κ |
|---|---|---|---|
| HR | 0.51 | 0.48 | 0.0 |
| 700 | 0.84 | 0.0 | 0.16 |
| 800 | 0.62 | 0.29 | 0.08 |
| 850 | 0.53 | 0.39 | 0.06 |
| 900 | 0.40 | 0.60 | 0.0 |
| 1000 | 0.37 | 0.63 | 0.0 |
| 1100 | 0.40 | 0.60 | 0.0 |
| 1200 | 0.43 | 0.57 | 0.0 |
</details>

Fig. 14. The volume fraction change of each phase with the temperature (The κ-carbide cannot be detected by XRD in the specimen annealed at 900 °C.)

and the movement of phase boundary. When the annealing temperature rises from $9 0 0 ^ { \circ } \mathsf { C }$ to $9 5 0 ^ { \circ } \mathrm { C } _ { \scriptscriptstyle { 1 } }$ , the α phase fraction decreases slightly (Fig. 14), and the movement of $\alpha / \gamma$ phase boundary toward α phase side has a more significant effect on the grain size of $\mathbf { \dot { \alpha } } _ { 1 } ,$ which is mainly distributed among γ grains and has a small initial grain size. From Fig. 6(d) and (e), which is the SEM micrograph of the specimen annealed at $9 0 0 ~ ^ { \circ } \mathrm { C }$ and $1 0 0 0 ^ { \circ } \mathrm { C }$ , respectively, the size decrease of the $\alpha _ { 1 }$ grains among γ grains is evident with the annealing temperature rising from $9 0 0 ^ { \circ } \mathsf { C }$ to $9 5 0 ^ { \circ } \mathrm { C }$ .

# 4.2. Correlation between tensile properties and microstructure

The tensile strength of γ phase is usually higher than that of α phase, and a high content of α phase is often detrimental to mechanical properties $\left[ 1 7 , 4 3 , 4 4 \right]$ . The grain sizes and morphologies of phases have a great effect on the tensile strength of annealed steels [34,45]. The ultimate tensile strength and yield strength of the steel in the present study has a trend of decrease with the increment of annealing temperature, and the ultimate elongation first increase with the increment of annealing temperature when temperature is lower than 900 °C and then decrease when annealing temperature is over $9 0 0 ~ ^ { \circ } \mathrm { C }$ (Fig. 16), and the trend of the product of strength and ductility of the annealed specimens against temperature resembles the trend of ultimate elongation. The tensile properties are closely related with the microstructure of the annealed specimens.

Yield phenomenon, which is usually seen in the ferrite steels [46], only appears in the specimen annealed at $7 0 0 ~ ^ { \circ } \mathrm { C } .$ In the specimen annealed at $7 0 0 ^ { \circ } \mathrm { C } ,$ , the γ phase has almost totally transformed into α phase and κ-carbide, and the microstructure is composed of large α grains, continuous κ-carbide along α grain boundaries, and areas containing lamellar κ-carbide within γ matrix (Fig. 6(a)). Although the lamellar κ-carbide in the α matrix may contribute to the strength and ductility by secondary phase strengthening and by preventing the prolongation of microcracks that initiated from α/κ interface where strain would concentrate, the continuous distributed κ-carbide along the grain boundaries of large α grains are readily cracked and preferred to crack by cleavage fracture during tensile deformation [47]. So the ultimate strength of the specimen annealed at $7 0 0 ~ ^ { \circ } \mathrm { C }$ is relatively high and the ultimate elongation is low (Fig. 16). When annealing temperature is $8 0 0 ^ { \circ } \mathrm { C } ,$ the microstructure is composed of α phase, γ phase and κ-carbide (Fig. 6(b)). Compared with the specimen annealed at $7 0 0 ^ { \circ } \mathrm { C }$ (Fig. 6(a)), the fraction of κ-carbide has decreased, and the size of κ- carbide has coarsened, which indicates that the strengthening and ductility from κ-carbide will be weakened in the specimen annealed at 800 ${ } ^ { \circ } \mathbb { C } .$ The κ-carbide still continuously distributed along the large α grains will decrease the ductility. However, the γ phase in the microstructure can increase the ductility. Additionally, at higher annealing temperature, the elimination of dislocations inherited from the hot rolling process is better developed, which normally will decrease the strength and increase the ductility. Thus, the ultimate strength of the specimen annealed at $8 0 0 ~ ^ { \circ } \mathrm { C }$ decreases and the ultimate elongation increases slightly (Fig. 16). For the specimen annealed at $8 5 0 ~ ^ { \circ } \mathrm { C } ,$ , the quick increase of the ductility may mainly attributed to the increase of γ phase fraction. When the annealing temperature reaches $9 0 0 ^ { \circ } \mathsf { C } ,$ κ- carbide dissolves during annealing, and there is only some boundary κ-carbide of very small size formed during quenching and distributed along some large α grains (Figs. 6(d) and $1 0 ( \mathsf { a } ) ,$ . The ultimate elongation is 36.6%, and the ductility of the specimen is the best of all the annealed specimens. The ductility of the specimen annealed at $9 0 0 ^ { \circ } \mathsf { C }$ would be better if no boundary κ-carbide is formed during quenching. The work hardening rate in the early stage is higher in the specimen annealed at 850 °C and decreases quickly to be lower than the specimen annealed at $9 0 0 ^ { \circ } \mathrm { C }$ in the later stage (Fig. 15(b)). This is because that, in

![](images/0082e40410a487670e3ef4505ca36237df9a432eabc6e9780f374837afe05d91.jpg)

<details>
<summary>line</summary>

| Engineering Strain | Engineering Stress (MPa) | Temperature (°C) | Time (h) |
| ------------------ | ------------------------ | ---------------- | -------- |
| 0.0                | ~500                     | 1200             | 1200     |
| 0.1                | ~800                     | 1100             | 1100     |
| 0.2                | ~850                     | 1000             | 1000     |
| 0.3                | ~850                     | 950              | 950      |
| 0.4                | ~850                     | 900              | 900      |
</details>

![](images/0ba863aba874955a9485964d97d8e125094513cd73e5305e61f9c4dc2bc8743e.jpg)

<details>
<summary>line</summary>

| Temperature | Time (h) | True Strain | True Stress / Work Hardening Rate (MPa) |
| :--- | :--- | :--- | :--- |
| 700°C | 1.0 | ~0.05 | ~6000 |
| 800°C | 1.0 | ~0.05 | ~4000 |
| 900°C | 1.0 | ~0.15 | ~1500 |
| 950°C | 1.0 | ~0.25 | ~1000 |
| 1000°C | 1.0 | ~0.25 | ~1000 |
| 1100°C | 1.0 | ~0.15 | ~1500 |
| 1200°C | 1.0 | ~0.05 | ~1500 |
</details>

Fig. 15. (a) Engineering stress–engineering strain curves of the annealed specimens, and (b) true stress–true strain curves together with work hardening rate curves.

Table 1 Ultimate strength, yield strength, ultimate elongation, and the product of strength of strength and ductility of the specimens annealed at various temperatures.

<table><tr><td>Annealing temperature (°C)</td><td>Ultimate strength (MPa)</td><td>Yield strength (MPa)</td><td>Ultimate elongation (%)</td><td>Product of strength and ductility (GPa%)</td></tr><tr><td>700</td><td>971</td><td>837</td><td>4.8</td><td>5</td></tr><tr><td>800</td><td>877</td><td>702</td><td>7.8</td><td>7</td></tr><tr><td>850</td><td>879</td><td>693</td><td>21.7</td><td>19</td></tr><tr><td>900</td><td>855</td><td>651</td><td>36.6</td><td>31</td></tr><tr><td>950</td><td>804</td><td>581</td><td>26.6</td><td>21</td></tr><tr><td>1000</td><td>763</td><td>557</td><td>16.2</td><td>12</td></tr><tr><td>1100</td><td>671</td><td>518</td><td>12</td><td>8</td></tr><tr><td>1200</td><td>611</td><td>495</td><td>4.8</td><td>3</td></tr></table>

the specimen annealed at $8 5 0 ^ { \circ } \mathrm { C } ,$ the κ-carbide is harder to deform than α phase and γ phase, and serves as strong obstacle for deformation, leading to a high work hardening rate in the early stage, while the γ phase fraction is lower, and microcracks will also be easier to initiated around the κ-carbide, making the work hardening rate decrease more quickly, and causing the reduction of ultimate elongation in the later stage.

For the annealing temperature range $7 0 0 ^ { \circ } \mathrm { C }$ to $9 0 0 ^ { \circ } \mathrm { C } ,$ , the ductility is mainly enhanced by the increase of the fraction of ductile γ phase with the increase of annealing temperature. The difference in the deformation behavior between α phase and γ phase can be seen from the SEM fractograph of the specimen annealed at $8 0 0 ~ ^ { \circ } \mathrm { C }$ (Fig. 17(a) and (b)) and $9 0 0 ^ { \circ } C$ (Fig. 17(c) and (d)). From the size of the fracture structure, the ductile fracture area is thought to be mainly caused by γ phase, while the quasi-fracture area is thought to be mainly caused by α phase.

When the annealing temperature is over $9 0 0 ~ ^ { \circ } C ,$ the ultimate strength and ultimate tensile strength continuously decrease with the increase of annealing temperature (Fig. 16(a)). The phase fractions of α phase and γ phase change only a little in a narrow range (Fig. 14), which should not be the main reason to cause such a large change in the ultimate strength and ductility. Although the boundary κ-carbide formed during quenching is believed to be detrimental to ductility, it exists in all the specimen annealed at or over $9 0 0 ^ { \circ } \mathbb { C } .$ The average grain size changes of α phase and γ phase shown in Fig. 9 are believed to be the main reason for the change of tensile properties when annealing temperature is over $9 0 0 ^ { \circ } \mathrm { C } .$ According to Hall–Petch relation [48,49], the strength of the steel will stronger with smaller grain size. For the annealing temperatures of $9 0 0 ^ { \circ } \mathsf C$ and $9 5 0 ^ { \circ } \mathrm { C } ,$ , although the $\alpha _ { 1 }$ that mainly distributed among γ grains is even smaller in size than that in the specimen annealed at $9 0 0 ^ { \circ } \mathrm { C } ,$ the $\alpha _ { 2 }$ that mainly distributed with banded shape and the γ grains in the specimen annealed at $9 5 0 ^ { \circ } \mathrm { C }$ are much larger in size, and as a result, the ultimate tensile strength and ultimate elongation of specimen annealed at $9 5 0 ~ ^ { \circ } \mathrm { C }$ are lower than those of the specimen annealed at $9 0 0 ^ { \circ } \mathsf C$ . When the annealing temperature is over $9 5 0 ^ { \circ } \mathrm { C } ,$ the grain size of both α phase and γ phase increases with the increase of temperature, and naturally, the yield strength, ultimate tensile strength and ultimate elongation will decrease with the increase of temperature. The SEM fractograph (Fig. 17(e) and(f)) shows that the ductile fracture area has already lessened and becomes not apparent in the specimen annealed at $1 0 0 0 ^ { \circ } \mathrm { C } .$ Additionally, in the specimen annealed at 1200 °C (Figs. 6(h) and $1 0 ( { \mathsf { d } } ) )$ , the needle-like or plate-like particles in some large α grains will undoubtedly promote cracking.

![](images/b5588c3b18112df568b91a8949cce28521f2fd6aec5bb14c020ac720fb37245d.jpg)

<details>
<summary>line</summary>

| Temperature (°C) | Tensile Strength (MPa) | Yield Strength (MPa) | Ultimate Elongation (%) | Product of Strength and ductility (GPa%) |
|---|---|---|---|---|
| HR | 1100 | 1000 | 62 | 12 |
| 700 | 980 | 850 | 50 | 5 |
| 800 | 880 | 700 | 55 | 8 |
| 900 | 850 | 650 | 35 | 32 |
| 1000 | 780 | 580 | 22 | 18 |
| 1100 | 680 | 520 | 14 | 10 |
| 1200 | 610 | 480 | 5 | 3 |
</details>

Fig. 16. Curves of ultimate strength, yield strength, ultimate elongation, and the produce of strength and ductility against annealing temperature.

![](images/a848bb6a2ad941573b5e52616745dfe0590a92a83ac31904b8022a0b8a0e1eb8.jpg)

<details>
<summary>text_image</summary>

(a)
800 °C, 1 h
secondary crack
100 µm
</details>

![](images/77630a4a6a4284bde1f76740b3da84c3ae2a31546856be93968d850e97619fd7.jpg)

<details>
<summary>text_image</summary>

(b)
secondary crack
quasi-cleavage fracture
ductile fracture
800 °C, 1 h
10 µm
</details>

![](images/21e08d605c8d5387e38bc435591f4aae9bc203f3c6d68a3ef20e48d60b9a5c6c.jpg)

<details>
<summary>text_image</summary>

(c)
900 °C, 1 h
secondary crack
100 µm
</details>

![](images/35bae870433b0f9ed86d753360cc9a3976f596ea83d9b11bab642a33d90c1700.jpg)

<details>
<summary>text_image</summary>

(d)
secondary crack
ductile fracture
quasi-cleavage fracture
900 °C, 1 h
10 µm
</details>

![](images/fb3a43eec752cb8cb49ed1a483ef8c47eb4aad4f51aebc9cc30ca9bde2ebed1d.jpg)

<details>
<summary>text_image</summary>

(e)
secondary crack
1000 °C, 1 h
100 µm
</details>

![](images/0c8371704cd1d2362de24f43f1b19e38c984879535b915503cbba7f082388247.jpg)

<details>
<summary>text_image</summary>

(f)
secondary crack
quasi-cleavage fracture
ductile fracture
25 µm
1000 °C, 1 h
</details>

Fig. 17. SEM fractographs of the specimens annealed at (a)(b) 800 °C, (c)(d) 900 °C, and (e)(f) 1000 °C.

The relatively good tensile properties of the present steel can be obtained after annealing at $9 0 0 ~ ^ { \circ } \mathrm { C }$ for 1 h, when the ultimate strength, yield strength, ultimate elongation, and the product of strength of strength and ductility, are 855 MPa, 651 MPa, 36.6%, and 31 GPa%, respectively. Tensile properties of the present steel, together with tensile properties of several Fe–Mn–Al–C steels investigated by other researchers [25–27,50] are shown in Table 2. It should be noted that the κ-carbide in the Fe–18Mn–10Al–1.2C, Fe–18Mn–10Al-–0.8C and Fe– 12Mn–8.0Al-0.8C is dispersed in the austenite matrix, which usually promotes planar glide during deformation and contributes to strength. The ultimate strength and ultimate elongation of the present steel are not as good as the other listed steels. In Table 2, it can be easily noticed that the ultimate elongations of the steels containing α phase (Fe– 20Mn–9Al–0.6C, Fe–18Mn–10Al–0.8C and Fe–12Mn–8.0Al–0.8C) are lower than those of the steels containing no α phase (Fe–28Mn–10Al– 1.0C and Fe–18Mn–10Al–1.2C). The ultimate elongation is lowest among the steels in Table 2. Considering the highest α phase fraction in the present steel among the steels, the boundary κ-carbide between some large α grains, and the inhomogeneous microstructure, it is understandable why the ultimate elongation of the present steel is lowest among the steels. There is nearly no κ-carbide dispersed in the γ matrix of the present steel, and the ultimate strength of the present steel is lower than that of Fe–18Mn–10Al–0.8C and Fe–12Mn–8.0Al–0.8C. Since Mn content in the present steel is designed to be low, the C content may need to be increased to improve the mechanical properties. According to the comparison between Fe–18Mn–10Al–1.2C and Fe– 18Mn–10Al–0.8C investigated by Ding et al., the loss of strength by the reduction of Mn content may be compensated by addition of C content. In addition, tensile properties of the present steel are affected more easily by heat treatment temperature than Fe–20Mn–9Al–0.6C [25]. Anyhow, the investigation of the tensile properties and microstructure of the present steel, Fe–10Mn–10Al–0.7C, is important for the future designs and investigations of Mn-lean Fe–Mn–Al–C steels.

Table 2 Ultimate strength, yield strength, ultimate elongation, and the product of strength of strength and ductility of several Fe–Mn–Al–C steels.

<table><tr><td>Fe-Mn-Al-C steel (wt.%)</td><td>Ultimate strength (MPa)</td><td>Yield strength (MPa)</td><td>Phase</td><td>Ultimate elongation (%)</td><td>Product of strength and ductility (GPa %)</td></tr><tr><td>Fe-28Mn-10Al-1.0C [50]</td><td>873</td><td>572</td><td> $\gamma$ </td><td>98.9</td><td>86</td></tr><tr><td>Fe-20Mn-9Al-0.6C [23]</td><td>830</td><td>535</td><td> $\gamma + \alpha$  (34%)</td><td>45.6</td><td>38</td></tr><tr><td>Fe-18Mn-10Al-1.2C [26]</td><td>875</td><td>702</td><td> $\gamma + \kappa$ </td><td>77.4</td><td>68</td></tr><tr><td>Fe-18Mn-10Al-0.8C [26]</td><td>966</td><td>801</td><td> $\gamma + \kappa + \alpha$  (24%)</td><td>44</td><td>43</td></tr><tr><td>Fe-12Mn-8.0Al-0.8C [27]</td><td>920</td><td>670</td><td> $\gamma + \kappa + \alpha$  (21%)</td><td>46.4</td><td>43</td></tr><tr><td>Fe-10Mn-10Al-0.7C (present steel)</td><td>855</td><td>651</td><td> $\gamma + \alpha$  (40%) + boundary  $\kappa$ </td><td>36.6</td><td>31</td></tr></table>

# 5. Conclusions

In the present study, a Mn-lean Fe–Mn–Al–C low-density steel with the chemical composition Fe–10Mn–10Al–0.7C (wt.%) is annealed at the temperature range 700 °C to 1200 °C for 1 h. The microstructure evolution during annealing and the relationship between tensile properties and microstructure of the annealed specimens are investigated.

(1) The density of the steel is 6.80 g/cm3 , about 13% lower than that of pure iron. The largest product of strength and ductility, 31 GPa%, is achieved at the annealing temperature of $9 0 0 ^ { \circ } \mathsf { C } ,$ when the ultimate strength, yield strength, and ultimate elongation are 855 MPa, 651 MPa and 36.6%, respectively.
(2) The phases presented in the annealed steel mainly include ferrite (α), austenite (γ) and κ-carbide (κ). The dissolution temperature of κ-carbide is between 850 °C and 900 °C. When annealed at 700 ${ } ^ { \circ } { \mathsf { C } } ,$ γ phase transforms to κ-carbide with lamellar morphology and α phase by eutectoid reaction. With the increase of temperature, the γ phase fraction first increases, and reaches largest, about 63% at around 1000 °C, and then decreases slightly. The boundary κ-carbide formed during quenching exists in all the specimens annealed at the range 900 °C to $1 2 0 0 ^ { \circ } \mathrm { C } .$ Generally, the α grains and γ grains grow up quickly when the annealing temperature is over 900 °C.
(3) The ultimate strength of the annealed specimens has a decreasing trend with the increase of temperature, while the ultimate elongation first increases until anneal temperature reaches 900 ${ } ^ { \circ } \mathbb { C } ,$ and then decreases with the continued increase of temperature. The change of ultimate strength is sharp, so the window for controlling the tensile properties is relatively small.
(4) At the annealing temperature between $7 0 0 ~ ^ { \circ } \mathrm { C }$ and 900 °C, the ductility of the specimens is mainly controlled by the fraction of γ phase. Although the κ-carbide can contribute to the strength, microcracks preferred to initiate around κ-carbide, which is detrimental to the tensile properties. At the annealing temperature between $9 0 0 ^ { \circ } \mathsf { C }$ and 1200 °C, since the change of phase fractions is very moderate, the grain sizes, instead of phase fraction

change, have a significant effect on the tensile properties. The ultimate strength and ultimate elongation both decrease with the increase of grain sizes when increasing the annealing temperature.
