Repository: RiverYanggg/SteelDig_multimodal

# Evaluation Framework

这个目录实现当前的结构化抽取评估流程。它比较两套 `text_extraction.json`，数据来自 `outputs_exp/` 下各模型的抽取结果目录。

当前 `outputs_exp/` 中可用的模型目录示例：`deepseek`、`doubao`、`kimi`（以实际存在的子目录为准）。

- 真值（truth）：`outputs_exp/<truth_model>/<paper_id>/final/text_extraction.json`
- 预测（pred）：`outputs_exp/<pred_model>/<paper_id>/final/text_extraction.json`

通过 `--truth` 与 `--pred` 可任意指定哪套模型作为真值、哪套作为预测。例如 `--truth doubao --pred deepseek` 表示以 doubao 为真值、以 deepseek 为预测进行评估。

当前评估的核心原则是：

- 论文级配对由目录名决定，例如 `A0`、`A1`。
- 先做对象对齐，尤其是 `alloy/process/sample`。
- 对齐后由代码展开同一个 canonical object 下的同一个字段。
- 代码先做确定性判断；只有语义不确定的同字段值才交给 LLM judge。
- LLM judge 只输出 `true/false`，不负责计算指标。
- Precision/Recall/F1 全部由代码根据最终字段匹配结果计算。

---

File: evaluation_json2json/outputs_exp/kimi/A62/preprocess/cleaned_input.md (part 3 of 3)
<details>
<summary>line</summary>
| Temperature (°C) | Liquid | Ferrite | Austenite | TiB₂ |
![](images/10fc1cf9b2e6d43f19950d0fa872c222d1bba7ddb5adfda44f2a07fefedbf298.jpg)

<details>
<summary>natural_image</summary>

Thermal or microscopic image showing surface texture with color gradients and scale bar (20 μm), no readable text or symbols present.
</details>

![](images/99227a3f7d8a6a0868316e5b1dbcc3ad7a144973165c211c68d0912c7bfd7570.jpg)

<details>
<summary>line</summary>

| Distance (μm) | 3% | 5% | 7% | 9% | 15% |
|---|---|---|---|---|---|
| 0 | 0.02 | 0.02 | 0.02 | 0.02 | 0.02 |
| 20 | 0.04 | 0.04 | 0.04 | 0.04 | 0.04 |
| 40 | 0.06 | 0.06 | 0.06 | 0.06 | 0.06 |
| 60 | 0.02 | 0.02 | 0.02 | 0.02 | 0.02 |
| 80 | 0.04 | 0.04 | 0.04 | 0.04 | 0.04 |
| 100 | 0.06 | 0.06 | 0.06 | 0.06 | 0.06 |
</details>

![](images/b66fc60c60434b8969c552f208d409c30ca98207da1d7751783e660f17e86aee.jpg)

<details>
<summary>line</summary>

| Distance (μm) | Large TiB₂ | Small TiB₂ | 3% | 5% | 7% | 9% | 15% |
|---|---|---|---|---|---|---|---|
| 0 | 0.00 | 0.00 | 0.00 | 0.00 | 0.00 | 0.00 | 0.00 |
| 20 | 0.01 | 0.02 | 0.01 | 0.01 | 0.01 | 0.01 | 0.01 |
| 40 | 0.03 | 0.06 | 0.03 | 0.04 | 0.05 | 0.06 | 0.07 |
| 60 | 0.05 | 0.12 | 0.05 | 0.07 | 0.10 | 0.12 | 0.14 |
| 80 | 0.04 | 0.14 | 0.04 | 0.06 | 0.11 | 0.13 | 0.15 |
| 100 | 0.03 | 0.12 | 0.03 | 0.05 | 0.10 | 0.12 | 0.14 |
| 120 | 0.02 | 0.10 | 0.02 | 0.04 | 0.08 | 0.11 | 0.13 |
| 140 | 0.01 | 0.08 | 0.01 | 0.03 | 0.06 | 0.09 | 0.11 |
| 160 | 0.01 | 0.06 | 0.01 | 0.02 | 0.05 | 0.08 | 0.10 |
</details>

![](images/2cc867b1631a26a5bb5bf3bc5180ff78723d39992a7144e7930ea09b81b46b3b.jpg)

<details>
<summary>line</summary>

| Distance (μm) | 3%    | 5%    | 7%    | 9%    | 15%   |
| ------------- | ----- | ----- | ----- | ----- | ----- |
| 0             | 0.00  | 0.00  | 0.00  | 0.00  | 0.00  |
| 40            | 0.16  | 0.12  | 0.18  | 0.20  | 0.22  |
| 80            | 0.08  | 0.06  | 0.10  | 0.12  | 0.14  |
| 120           | 0.06  | 0.04  | 0.08  | 0.10  | 0.12  |
| 160           | 0.04  | 0.02  | 0.06  | 0.08  | 0.10  |
| 200           | 0.02  | 0.01  | 0.04  | 0.06  | 0.08  |
| 240           | 0.00  | 0.00  | 0.02  | 0.04  | 0.06  |
</details>

Fig. 9. Local von Mises strain maps obtained under different macro strains: (a) 0 % (EBSD phase maps show the initial microstructure. $( \mathbf { b } ) \ 3 \ \% . \ ( \mathbf { c } ) \ 5 \ \% . \ ( \mathbf { d } ) \ 7 \ \% . \ ( \mathbf { e } ) \ 9 \ \% . \ ( \mathbf { f } )$ 15 %. (g–i) Local strain profiles across representative phase regions (along arrows in (a) inset), highlighting strain evolution: (g) Smaller TiB2 particles/δ-ferrite matrix regions boundaries (white arrow in (a) inset). (h) Matrix regions/TiB2 particles of various sizes interfaces (black arrow in (a) inset). (i) Across sharp TiB2/austenite and TiB2/δ-ferrite boundaries, and austenite/δ-ferrite interfaces (green arrow in (a) inset).

$$
\frac {\mathrm{d} \rho}{\mathrm{d} \varepsilon} = M \left(k 1 \sqrt {\rho} - k _ {2} \rho\right) \tag {7}
$$

where ε represents the true strain, $k _ { 1 }$ is a constant associated with the athermal storage of the moving dislocations, and $k _ { 2 }$ is the dynamic recovery factor influenced by thermal activation. Since the tensile tests were performed at room temperature and a constant strain rate, $k _ { 2 }$ remains a constant value throughout the tensile straining process.

As shown in Fig. 8, both particle fracture and interface debonding occur during tensile straining. Consequently, we incorporated these damage mechanisms into our models. Crucially, a particle’s fracture strength depends on its volume (as reflected in the Griffith criterion) and internal defects. Therefore, the brittle fracture strength of $\mathrm { T i B } _ { 2 }$ particles was characterized using the Weibull distribution; specific parameters [72] are provided in Table 1. To accurately simulate the micromechanical behavior of the low-density steel, we explicitly modeled the ferrite-TiB2 and austenite-TiB2 interfaces using zero-thickness COH3D8 cohesive elements governed by a bilinear traction-separation (T-S) law. The debonding parameters for this law, calibrated against μ-DIC experimental results, are also given in Table 1. The fracture criterion obeys a Weibull-type law, and the current volume fraction of damaged particles is described by

$$
f _ {\mathrm{d}} ^ {*} = f _ {0} \left(1 - \exp^ {- k \left(\frac {\sigma_ {\mathrm{eq}} - \sigma_ {\mathrm{c}}}{\sigma_ {\mathrm{c}}}\right) ^ {n}}\right) + f _ {\mathrm{d} 0} \tag {8}
$$

where $f _ { 0 }$ is the total proportion of potentially damageable particles, fd0 is the proportion of initially damaged particles, $\sigma _ { \mathsf { c } }$ is the particle critical fracture stress, $\sigma _ { \mathrm { e q } }$ is the equivalent Von Mises stress in the undamaged particles, and n and k describe the process of progressive damage.

Table 1 summarizes the values of parameters for simulating both the present steel and the conventional Fe-TiB steel. The material parameters, including E, v, μ, b, α, M, and $k _ { \mathrm { H P } } ,$ , are sourced from existing literature [73–78]. The grain size d for each matrix phase was obtained from EBSD results (Fig. 5(e)). The initial dislocation density $\rho _ { 0 }$ was determined previously (Fig. 10(e)). The lattice friction stress $\sigma _ { 0 }$ was adjusted to match the yield strength. The two parameters $k _ { 1 }$ and $k _ { 2 } ,$ which control the evolution of dislocation density, were determined using the dislocation density results (Fig. 10(e)) and the tensile curves (Fig. 3(a)).

Using the identified parameters, we now simulate the microstructural and mechanical responses of the present steel under damaged and undamaged conditions, as shown in Fig. 11. The red curves in Fig. 11(a, b) reveal that our simulation results closely match the experimentally measured true stress-strain curves (Fig. 11(a)) and dislocation densities (Fig. 11(b)), confirming that the constitutive model accurately describes the deformation process of the present steel. To further examine the effects of matrix microstructure on the macroscopic mechanical properties, we prepared a second RVE, which contains identical TiB distributions and boundary conditions (Fig. 2) but consists solely of α- ferrite. This second RVE is used to simulate the mechanical properties of the conventional Fe-TiB steel. Compared to the δ-ferrite that initially contains a higher dislocation density and tends to deform more severely due to microstructural heterogeneity, the homogeneous α-ferrite in the conventional Fe- $\cdot \mathrm { T i B } _ { 2 }$ steel is expected to possess a lower initial dislocation density (Table 1) with a moderate dislocation multiplication rate, which is reflected by a reduced athermal storage factor (Table 1). Based on the parameters for α-ferrite, we can predict the tensile mechanical response for both the conventional $\mathrm { F e - T i B } _ { 2 }$ (orange curve) and the interstitialfree steel (black curve, which can be treated as the α-ferrite matrix without $\mathrm { T i B } _ { 2 } ) ,$ , in consistency with experimental results, as shown in Fig. 11(a). Such consistency demonstrates the reliability of our finite element modeling approach. Fig. 11(c) illustrates the stress partitioning among different phases in the present steel, revealing an uneven distribution of phase stresses among these phases: TiB2, the hardest phase, experiences the highest stress levels, while austenite, the softest phase, exhibits the lowest stresses. The de-

(a)
![](images/e328a09d44f3d29abba98fa739c689000c565a652536d2d6a5e2cd8f29f74fd0.jpg)

<details>
<summary>line</summary>

| K (nm⁻¹) | Intensity (a.u.) |
| -------- | ---------------- |
| 4        | 111              |
| 5        | 110              |
| 6        | 200              |
| 7        | 2170             |
| 8        | 200              |
| 9        | 2020             |
| 10       | 220              |
| 11       | 2021             |
| 12       | 211              |
| 13       | 311              |
| 14       | 222              |
| 15       | 220              |
| 16       | 3121             |
| 17       | 222              |
| 18       | 400              |
| 19       | 3030             |
| 20       | 331              |
| 21       | 420              |
| 22       | 321              |
| 23       | 422              |
</details>

![](images/1cca52f155a31111ead5fbdd4a4242d5be0b60025d985fda8b51176b286ceb4e.jpg)

<details>
<summary>line</summary>

| K (nm⁻¹) | Intensity (a.u.) |
| -------- | ---------------- |
| 4        | 10̄10             |
| 5        | 111              |
| 6        | 200              |
| 7        | 2110             |
| 8        | 200              |
| 9        | 220              |
| 10       | 211              |
| 11       | 222              |
| 12       | 311              |
| 13       | 222              |
| 14       | 312              |
| 15       | 222              |
| 16       | 400              |
| 17       | 303              |
| 18       | 331              |
| 19       | 420              |
| 20       | 321              |
| 21       | 422              |
</details>

![](images/bf3e0e0a8e1991ca339db5fa30f90cfb9d1ba34369972c32beb379c6272fed24.jpg)

<details>
<summary>scatter</summary>

| KC^1/2 (nm^-1) | ΔK (nm^-1) - Undeformed | ΔK (nm^-1) - Deformed |
| -------------- | ------------------------ | ---------------------- |
| 1.8            | 0.03                     | 0.03                   |
| 2.7            | 0.04                     | 0.05                   |
| 3.0            | 0.04                     | 0.05                   |
| 3.5            | 0.05                     | 0.05                   |
| 3.8            | 0.06                     | 0.07                   |
| 4.8            | 0.06                     | 0.07                   |
</details>

![](images/b426b02785c507a907e5ac21d27237e8d94e9598821adf2b5e2f390832dbc629.jpg)

<details>
<summary>line</summary>

| KC^1/2 (nm^-1) | Undeformed | Deformed |
| -------------- | ---------- | -------- |
| 1.5            | 0.01       | 0.02     |
| 2.5            | 0.015      | 0.04     |
| 3.0            | 0.02       | 0.05     |
| 4.0            | 0.025      | 0.06     |
| 5.0            | 0.03       | 0.07     |
| 5.5            | 0.04       | 0.09     |
</details>

![](images/53e61176dcb6f9a6a3648e202ef982b8b5ab6001ce198b9cbdd6a97e5415d385.jpg)

<details>
<summary>bar</summary>

| Category | Austenite (10^15 m^-2) | δ-Ferrite (10^15 m^-2) |
|---|---|---|
| Undeformed | 0.3 | 1.1 |
| Deformed | 2.0 | 1.7 |
</details>

Fig. 10. Synchrotron XRD line profiles (where K is the reciprocal of the lattice spacing), Modified Williamson–Hall (MWH) plots, and corresponding dislocation density calculations: (a) Undeformed sample. (b) Sample after tensile straining to fracture. MWH plots of (c) δ-ferrite and (d) austenite for dislocation densities before and after straining. (e) Evolution of dislocation density before and after straining for both phases.

Table 1 Material parameters implemented in the finite element model for predicting the mechanical responses of the present steel and the conventional Fe-TiB2 steel during tensile straining.

<table><tr><td>Parameter</td><td>Symbol</td><td> $\alpha$ -Fe</td><td> $\delta$ -Fe</td><td> $\gamma$ </td><td> $TiB_{2}$ </td></tr><tr><td>Young&#x27;s modulus (GPa)</td><td> $E$ </td><td>210 [73]</td><td>210 [73]</td><td>163.8</td><td>565 [73]</td></tr><tr><td>Poisson ratio</td><td> $v$ </td><td>0.3 [73]</td><td>0.3 [73]</td><td>0.26</td><td>0.11 [73]</td></tr><tr><td>Lattice friction stress (MPa)</td><td> $\sigma_{0}$ </td><td>150</td><td>150</td><td>149</td><td>-</td></tr><tr><td>Taylor factor</td><td> $M$ </td><td>3.16</td><td>3.16</td><td>3.06 [74]</td><td>-</td></tr><tr><td>Athermal storage factor</td><td> $k_{1}$ </td><td>180,000</td><td>230,000</td><td>200,000</td><td>-</td></tr><tr><td>Dynamic recovery factor</td><td> $k_{2}$ </td><td>6.</td><td>6.</td><td>4.5</td><td>-</td></tr><tr><td>Initial dislocation density ( $m^{-2}$ )</td><td> $\rho_{0}$ </td><td> $7 \times 10^{13}$ </td><td> $1.1 \times 10^{15}$ </td><td> $3 \times 10^{14}$ </td><td>-</td></tr><tr><td>Shear modulus (GPa)</td><td> $\mu$ </td><td>80.7</td><td>80.7</td><td>65</td><td>-</td></tr><tr><td>Burgers vector (nm)</td><td> $b$ </td><td>0.248 [75]</td><td>0.248 [75]</td><td>0.258 [75]</td><td>-</td></tr><tr><td>Dislocation interaction constant</td><td> $\alpha$ </td><td>0.2 [76]</td><td>0.2 [76]</td><td>0.2 [76]</td><td>-</td></tr><tr><td>Average grain size ( $\mu m$ )</td><td> $d$ </td><td>8</td><td>4.4</td><td>3.9</td><td>-</td></tr><tr><td>Hall-Petch slop (MPa  $\mu m^{-1/2}$ )</td><td> $k_{HP}$ </td><td>130 [77]</td><td>130 [77]</td><td>460 [77]</td><td>-</td></tr><tr><td>Total proportion of potentially damageable particles</td><td> $f_{0}$ </td><td>-</td><td>-</td><td>-</td><td>0.1480</td></tr><tr><td>Proportion of initially damaged particles</td><td> $f_{d0}$ </td><td>-</td><td>-</td><td>-</td><td>0.1245</td></tr><tr><td>Particle critical fracture stress (MPa)</td><td> $\sigma_{c}$ </td><td>-</td><td>-</td><td>-</td><td>320</td></tr><tr><td>Particle shape factor</td><td> $n$ </td><td>-</td><td>-</td><td>-</td><td>1.5</td></tr><tr><td>Particle damage scale parameters</td><td> $k$ </td><td>-</td><td>-</td><td>-</td><td>0.09</td></tr><tr><td>The stiffness of the interface with  $TiB_{2}$  ( $MPa mm^{-1}$ )</td><td> $K$ </td><td> $10^{6}$ </td><td> $10^{6}$ </td><td> $10^{6}$ </td><td>-</td></tr><tr><td>The strength of the interface with  $TiB_{2}$  ( $MPa$ )</td><td> $T_{c}$ </td><td>700 [17]</td><td>700</td><td>640</td><td>-</td></tr></table>

![](images/7bd23c40552dfbf270317a9da8d90b3c06bdeb3e093c19ab5bca3b87fa76bcec.jpg)

<details>
<summary>line</summary>

| True strain | Our LDS (Sim-damaged) | Fe-TiB₂ steel (Sim-damaged) | Our LDS (Sim-undamaged) | Fe-TiB₂ steel (Sim-undamaged) | IF steel (Sim-damaged) | IF steel (Sim-undamaged) |
| ----------- | --------------------- | --------------------------- | ----------------------- | ----------------------------- | ---------------------- | ------------------------ |
| 0.00        | ~200                  | ~200                        | ~200                    | ~200                          | ~200                   | ~200                     |
| 0.03        | ~600                  | ~500                        | ~600                    | ~500                          | ~300                   | ~250                     |
| 0.06        | ~700                  | ~550                        | ~700                    | ~550                          | ~350                   | ~300                     |
| 0.09        | ~750                  | ~600                        | ~750                    | ~600                          | ~400                   | ~350                     |
| 0.12        | ~780                  | ~620                        | ~780                    | ~620                          | ~420                   | ~380                     |
| 0.15        | ~790                  | ~630                        | ~790                    | ~630                          | ~440                   | ~400                     |
| 0.18        | ~800                  | ~640                        | ~800                    | ~640                          | ~450                   | ~420                     |
| 0.21        | ~810                  | ~650                        | ~810                    | ~650                          | ~460                   | ~430                     |
</details>

![](images/28462f381c451ddb3f23c3516b85a89be6265eee715cd4e5c309d5d9e448ca20.jpg)

<details>
<summary>line</summary>

| True strain | Simulated results: δ-Ferrite (10^14 m^-2) | Simulated results: Austenite (10^14 m^-2) | Experimental result: δ-Ferrite (10^14 m^-2) | Experimental result: Austenite (10^14 m^-2) |
| ----------- | ---------------------------------------- | ---------------------------------------- | ------------------------------------------ | ------------------------------------------ |
| 0.00        | 11.5                                     | 3.0                                      | -                                          | -                                          |
| 0.14        | 18.0                                     | 19.0                                     | 17.5                                       | 18.5                                       |
</details>

![](images/cd2d1e5f0b2eee948c1dcc8114cfdb2d66bafa4b01b20870ff316250b597d9e5.jpg)

<details>
<summary>line</summary>

| Global true stress (MPa) | Austenite | δ-Ferrite | TiB₂ |
| ------------------------ | --------- | --------- | ---- |
| 0                        | 0         | 0         | 0    |
| 200                      | 150       | 200       | 300  |
| 400                      | 300       | 400       | 600  |
| 600                      | 450       | 600       | 900  |
| 800                      | 650       | 700       | 1200 |
| 1000                     | 700       | 750       | 1250 |
</details>

Fig. 11. Finite element simulations of the mechanical responses and dislocation density evolutions of the present steel: (a) Simulated tensile mechanical properties of the present steel, the conventional Fe-TiB2 steel, and interstitial-free steel under damaged (hollow circles) and undamaged (solid lines) conditions, in comparison with experimentally measured tensile curves. (b) Simulated evolution of dislocation densities in the two matrix phases of the present steel. The experimentally measured values are shown for comparison. (c) Simulated evolution of true stresses in each phase of the present steel with the global true strain.

tailed deformation mechanisms responsible for the phenomenon shown in Fig. 11(c) will be discussed in Section 5.3.

# 5. Discussion

# 5.1. Alloy design and microstructure

In this section, we will discuss the concept behind our alloy design that results in the new microstructure of the present steel. The microstructure depicted in Figs. 4 and 5 exhibits a typical metal-matrix composite structure comprising particulate reinforcements embedded within the metallic matrix. The reinforcing phase consists of $\mathrm { T i B } _ { 2 }$ particles, including both large primary particles and smaller irregularly shaped ones. Notably, these $\mathrm { T i B } _ { 2 }$ particles closely resemble those found in the conventional $\mathrm { F e - T i B } _ { 2 }$ steel, implying that the present alloy design does not significantly affect the solidification kinetics of TiB . This ensures abundant $\mathrm { T i B } _ { 2 }$ that contributes to low density and high modulus of the steel.

The novelty of the present alloy design is marked by the new matrix that features a banded microstructure, composed of elongated layers of δ-ferrite and austenite. This microstructure is in stark contrast to that of conventional $\mathsf { F e } \mathrm { - } \mathrm { T i B } _ { 2 }$ steel, which possesses a single-phase matrix. The advantages of the present matrix will be discussed in the following sections. The austenite phase arises from the addition of Mn that stabilizes austenite [43,44], leading to the formation of 62 vol. % austenite. The equiaxed morphology of the austenite grains, together with their low initial dislocation density (Fig. 11(c)), supports that they are fully recrystallized. Therefore, dynamic recrystallization occurs in the austenite phase during hot rolling.

Notably, the addition of 4 wt. % Al effectively stabilizes the ferrite and expands the ferrite-austenite region, as evidenced by the phase diagram (Fig. 1(a)). The resultant δ-ferrite phase, initially formed during solidification and persisted throughout the subsequent hot rolling and air cooling [79,80], leads to the banded microstructure, which has also been observed in medium Mn steels containing >3 wt. % Al [80]. Within the δ-ferrite bands, many grains exhibit elongated morphologies along the rolling direction (Fig. 5(c, d)), accompanied by significantly higher dislocation densities compared to austenite (Fig. 11(c)). This phenomenon suggests that δ-ferrite recrystallization is sluggish during hot rolling. Furthermore, the elongated morphology of δ-ferrite after hot rolling is consistent with previous observations [81]. This deformed state of ferrite precludes it from being α-ferrite, which typically forms from austenite during air cooling and exhibits equiaxed morphologies with minimal internal defects. In summary, the intentional incorporation of Mn and Al into the Fe-Ti-B system, combined with hot rolling, results in the novel heterogeneous triplex microstructure. In the following section, we will discuss the advantageous physical and mechanical properties that arise from this new microstructure.

# 5.2. Physical and mechanical properties

The newly designed microstructure of the present steel significantly influences its physical and mechanical properties in several ways. Regarding physical properties, the incorporation of 12.5 vol. $\% \ \mathrm { T i B } _ { 2 }$ reinforcement effectively raises the Young’s modulus E to approximately 225 GPa—surpassing that of all existing steels without ceramic phases. Note that this value is 18 %–40 % higher than the typical E ( 160–190 GPa [5,6,10–13]) of Fe-Mn-Al-C type low-density steels. Although it is lower than that of the conventional $\mathsf { F e } \mathrm { - } \mathrm { T i B } _ { 2 }$ steel due mainly to the presence of austenite (Fig. 5), the addition of ∼4 wt. % Al, together with light ceramic particles, results in a remarkably low density of $\sim 6 . 8 8 \ \mathrm { g \ c m ^ { - 3 } }$ , similar to the densities of the Fe-Mn-Al-C type low-density steels containing 8–10 wt. % Al [82–84]. Consequently, we achieve an optimized specific modulus of 32.7 GPa ${ \tt g } ^ { - 1 }$ cm3, comparable to the values observed in existing ceramic-reinforcement steels (Fig. 3(c)). This result suggests that our alloy design concept ensures good physical properties, which are marked by a very low density for steels without compromising the Young’s modulus and the stiffness of components.

In terms of physical and mechanical properties, our LDS exhibits a competitive profile among existing ceramic-reinforced and Al-containing low-density steels, as illustrated in Fig. 3(c). Notably, the strength-ductility combination of our material is comparable to that of TiB2-reinforced materials wherein nanoscale particle refinement is achieved via advanced processing routes—such as pseudoin-situ $\boldsymbol { \mathrm { n } } \mathbf { a } \boldsymbol { \mathrm { n } } \mathbf { o } \mathbf { - } \boldsymbol { \mathrm { T i B } } _ { 2 }$ addition and ultra-fast cooling spray deposition [14,85]. It should be emphasized that the $\mathrm { T i B } _ { 2 }$ particles in the present steel are micron-scale and located primarily at grain or phase boundaries, as determined by solidification. Their size and distribution are inherently fixed by the solidification path and cannot be refined to the nanoscale through subsequent deformation. By contrast, nanoscale $\mathrm { T i B } _ { 2 }$ particles reported in previous studies are typically obtained through advanced, non-conventional methods such as ex-situ nano-TiB addition or ultra-fast cooling deposition. This observation suggests that achieving enhanced mechanical properties in ceramic-reinforcement steels is feasible through alloying design and, consequently, the tailoring of matrix microstructure, even in the presence of micrometer-sized coarse particles. This tolerance for large particles is not trivial, as it permits the use of conventional, low-cost, and large-scale-compatible steel processing routes, rather than relying on expensive laboratory-scale processing techniques [14,85]. Considering that the volume fraction and morphologies of TiB in the present steel are almost the same as those in conventional ceramic-reinforcement steels, the observed superior mechanical properties primarily stem from the heterogeneous microstructure of the matrix. In the following, we will discuss the effects of microstructure on the overall mechanical properties of the present steel.

# 5.3. Deformation mechanisms

The microstructure of the present steel comprises ceramic particles and deformed δ-ferrite bands heterogeneously distributed in the recrystallized austenite. Analyzing the microscopic deformation mechanisms in a quantitative manner can be challenging due to this microstructural complexity. Fortunately, the FEM simulation, calibrated using experimental data, enables quantitative analysis of the micromechanical behaviors associated with each phase in the present steel.

Accordingly, we obtain the stress partitioning among different phases in the present steel, as shown in Fig. 11(c). When the applied stress is below 490 MPa, which is very close to the experimentally measured $\sigma _ { \mathbf { y } } ,$ all the phase stresses increase almost linearly with the global true stress, indicating elastic deformation during the initial loading stage. Note that the phase stress of $\delta -$ ferrite surpasses that of austenite by nearly 50 %. This difference arises from the high initial dislocation density and consequently, the high local yield strength of δ-ferrite due to hot rolling. As the global stress surpasses 490 MPa, the rate of phase stress increase for $\mathrm { T i B } _ { 2 }$ begins to slightly decline, suggesting the onset of plastic relaxation in the surrounding austenite due to micro-yielding. This is further confirmed by the concurrent drop of the rate of stress increase for austenite. Meanwhile, the rate of phase stress increase for δ-ferrite starts to rise, indicating that δ-ferrite remains elastic at this stage and consequently bears more loads. Therefore, it is concluded that the onset of yielding for the present steel is due to the plastic flow of austenite, rather than δ-ferrite. As the global true stress exceeds 600 MPa, the rates of phase stress increase for both austenite and δ-ferrite stabilize, indicating the macroscopic plastic flow of the entire matrix. The concurrent increasing phase stress of $\mathrm { T i B } _ { 2 }$ is due to the strain hardening of the matrix and the resultant transfer of load into the ceramic phase. Notably, the rate of stress increase for austenite at this stage becomes higher than that for δ-ferrite, suggesting the highest strain hardening rate in austenite. This is consistent with the dislocation density results (Fig. 11(c)) showing a faster accumulation of dislocations in austenite than in δ-ferrite. When the global true stress further surpasses 700 MPa, the phase stress of δ-ferrite becomes lower than the global true stress. This phenomenon arises because of the dominant role played by the austenite on the overall strain hardening of the matrix, resulting in a substantial increase in global true stress during later deformation stages.

Nevertheless, the δ-ferrite in the present steel still strain hardens at an adequate rate that surpasses the hardening rate of α- ferrite in the conventional Fe-TiB steel, which demonstrates inferior dislocation accumulation capability as reflected by its lower value of $k _ { 1 }$ . Such an enhanced strain hardening of δ-ferrite in the present steel is likely due to the heterogeneous microstructure (Fig. 5) and the contrasting mechanical properties between austenite and δ-ferrite, which trigger additional geometrically necessary dislocations and contribute to an extra dislocation hardening mechanism in δ-ferrite.

To understand the effects of heterogeneous microstructures on the matrix plasticity, we analyze the distributions of dislocation density increment $\left( \rho - \rho _ { 0 } \right)$ in both the present steel and the conventional $\mathsf { F e } \mathrm { - } \mathrm { T i B } _ { 2 }$ steel at various global engineering strains, as shown in Fig. 12(a, b). When considering the homogeneous matrix composed solely of α-ferrite, dislocation-mediated plasticity predominantly occurs through narrow shear bands oriented at approximately $4 5 ^ { \circ }$ to the loading axis (Fig. 12(a)). These micrometerscale bands form where long free paths exist within the matrix. As global strains increase, such patterns of matrix plastic flow remain consistent throughout deformation. Consequently, isolated zones with minimal deformation emerge, as indicated by the red circles in Fig. 12(a). The presence of these nearly undeformed zones within the matrix indicates significant stress shielding induced by the surrounding rigid particles, thereby preventing the initiation of dislocation slip in these zones. Overall, the emergence of shear bands can be detrimental to a material’s ductility because these shear bands with severely concentrated plastic flow can initiate voids and serve as precursors to fractures.

By contrast, in the initially heterogeneous matrix (Fig. 12(b)), as global strain increases $( \varepsilon = 5 \ \% )$ , microscopic strain partitioning arises due to the incompatibility of plastic deformation between soft and hard phases. This leads to significant plastic flow in the austenite, stretched along the tensile direction, ultimately diminishing the prominence of shear bands. Consequently, microscopic strain distributions become more uniformly distributed, which benefits the stabilization of macroscopic plastic flow and consequently the prolonged uniform elongation at higher flow stress. Shear bands (orange color in Fig. 12(b)) reappear during the later deformation stages (ε 11 %) that correspond to the onset of necking in Fig. $3 ( \mathsf { a } ) .$ . Furthermore, the dislocation density distribution is more uniform in the heterogeneous matrix compared to the single-phase matrix. Specifically, various regions within the matrix of the present steel exhibit dislocation densities on the order of $1 0 ^ { 1 5 } \ m ^ { - 2 }$ . By contrast, while shear bands in the conventional Fe-$\mathrm { T i B } _ { 2 }$ steel contain high dislocation densities, the undeformed re-

![](images/b48c37a63998353df8fd1256aa4e280c4ff8fea6fdba975f9c07acdf85f605b4.jpg)

<details>
<summary>line</summary>

| True strain | Fe-TiB₂ steel (ε=0.0%) | Fe-TiB₂ steel (ε=5.0%) | Fe-TiB₂ steel (ε=11.0%) | Our LDS (ε=0.0%) | Our LDS (ε=5.0%) | Our LDS (ε=11.0%) | Austenite (ε=0.0%) | Austenite (ε=5.0%) | Austenite (ε=11.0%) | δ-ferrite (ε=0.0%) | δ-ferrite (ε=5.0%) | δ-ferrite (ε=11.0%) | TiB₂ (ε=0.0%) | TiB₂ (ε=5.0%) | TiB₂ (ε=11.0%) |
| ----------- | ---------------------- | ---------------------- | ----------------------- | ---------------- | ---------------- | ----------------- | ------------------ | ------------------ | ------------------- | ------------------ | ------------------ | ------------------- | -------------- | -------------- | -------------- |
| 0.00        | 2                      | 2                      | 2                       | 2                | 2                | 2                 | 2                  | 2                  | 2                   | 2                  | 2                  | 2                   | 2              | 2              | 2              |
| 0.02        | ~600                   | ~650                   | ~700                    | ~650             | ~700             | ~750              | ~650               | ~700               | ~750                | ~650               | ~700               | ~750                | ~650           | ~700           | ~750           |
| 0.04        | ~700                   | ~750                   | ~800                    | ~750             | ~800             | ~850              | ~750               | ~800               | ~850                | ~750               | ~800               | ~850                | ~750           | ~800           | ~850           |
| 0.06        | ~750                   | ~800                   | ~850                    | ~800             | ~850             | ~900              | ~800               | ~850               | ~900                | ~800               | ~850               | ~900                | ~800           | ~850           | ~900           |
| 0.08        | ~800                   | ~850                   | ~900                    | ~850             | ~900             | ~950              | ~850               | ~900               | ~950                | ~850               | ~900               | ~950                | ~850           | ~900           | ~950           |
| 0.10        | ~850                   | ~900                   | ~950                    | ~900             | ~950             | ~1000             | ~900               | ~950               | ~1000               | ~900               | ~950               | ~1000               | ~900           | ~950           | ~1000          |
| 0.12        | ~900                   | ~950                   | ~1000                   | ~950             | ~1000            | ~1050             | ~950               | ~1000              | ~1050               | ~950               | ~1000              | ~1050               | ~950           | ~1000          | ~1050          |
(c)       |
| Exp:       |
| Sim:       |
| Austenite  |
| δ-ferrite  |
| TiB₂       |
| (c) Exp:   |
| (c) Sim:   |
| (c) δ-ferrite |
| (c) TiB₂   |
| (c) Exp:   |
| (c) Austenite |
| (c) δ-ferrite |
| (c) TiB₂   |
| Exp:       |
| Sim:       |
| (c) Austenite |
| (c) δ-ferrite |
| (c) TiB₂   |
| (c) Exp:   |
| Austenite   |
| δ-ferrite   |
| TiB₂       |
| (c) Exp:   |
| Austenite   |
| δ-ferrite   |
| TiB₂       |
| Exp:       |
| Sim:       |
| (c) Austenite |
| (c) δ-ferrite |
| (c) TiB₂   |
| (c) Exp:   |
| Austenite   |
| δ-ferrite   |
| TiB₂       |
| (c) Exp:   |
| Austenite   |
| δ-ferrite   |
| TiB₂       |
| Exp:       |
| Sim:      |
| (c) Austenite |
| (c) δ-ferrite |
| (c) TiB₂   |
| (c) Exp:   |
| Austenite   |
| δ-ferrite   |
| TiB₂       |
| (c) Exp:   |
| Austenite   |
| δ-ferrite   |
| TiB₂       |
| Exp:       |
| Sim:      |
| (c) Austenite |
|
| (c) δ-ferrite |
|
| (c) TiB₂   |
| (c) Exp:   |
| Austenite   |
| δ-ferrite   |
| TiB₂       |
| (c) Exp:   |
| Austenite   |
| δ-ferrite   |
| TiB₂       |
| Exp:       |
| Sim:      |
| (c) Austenite |
|
| (c) δ-ferrite |
|
| (c) TiB₂    |
| (c) Exp:   |
| Austenite   |
| δ-ferrite   |
| TiB₂       |
| (c) Exp:   |
| Austenite   |
| δ-ferrite   |
| TiB₂       |
| Exp:       |
| Sim:      |
| (c) Austenite |
|
| (c) δ-ferrite |
|
| (c) TiB₂    |
|
| (c) Exp:   |
| Austenite   |
| δ-ferrite   |
| TiB₂       |
| (c) Exp:   |
| Austenite   |
| δ-ferrite   |
| TiB₂       |
| Exp:       |
| Sim:      |
| (c) Austenite |
|
| (c) δ-ferrite |
|
| (c) TiB₂    |
|
| (c) Exp: }
</details>

Fig. 12. Simulated distributions of dislocation density increment and contributions of different phases to the overall flow stress in TiB -reinforced steels during tensile straining: (a, b) the evolution of dislocation density increments in conventional Fe–TiB2 steel and the present steel, respectively. The figures highlight the influence of microstructural heterogeneity on the microscopic plasticity behaviors of ceramic-reinforcement steels. (c) Different from the phase stress shown in Fig. 11(c), the strengthening contribution shown in this figure considers the volume fraction of each phase. The strengthening contribution of TiB2 was treated as an elastic load-bearing phase, since the particles are micron-sized and boundary-localized (Section 3.2) and therefore cannot operate as Orowan obstacles.

![](images/98a6b674a19af1e5fa0952fcee0a661614f3d95eb5f3803ef71644cf7dd1d684.jpg)

<details>
<summary>text_image</summary>

(a)
Global engineering strain = 5%
20 µm
(a1)
Particle 1
fracture
Particle 2
fracture
(a2)
Particle 1
fracture
Particle 2
fracture
(a3)
σ11 (MPa)
Fracture
Fracture
0 2 4 6 8 10 12 14
Engineering strain (%)
(b1)
Particle 3
decohesion
Particle 4
fracture
(b2)
Global engineering strain = 7%
20 µm
(c)
Global engineering strain = 7%
Global engineering strain = 7%
(c)
Schematic of voids initiation
TiB2 Particle δ-Ferrite Austenite
Plastic slip band ↓ Dislocation
TiB2 Particle cracking void
Interfacial debonding void
PEEQ
Von-Mises equivalent strain
0.50
0.40
0.30
0.20
0.10
0.00
0.500
0.375
0.250
0.125
0.000
0.50
0.40
0.30
0.20
0.10
0.00
0.500
0.375
0.250
0.125
0.000
0.50
0.40
0.30
0.20
0.10
0.00
0.50
</details>

Fig. 13. Comparison of particle behavior percolation observed in finite element (FE) simulations and experiments. At 5 % global engineering strain: (a) SEM image. (a ) Equivalent strain map (μ-DIC). (a2) Plastic equivalent strain (PEEQ) map (FE simulation). $\left( \mathsf { a } _ { 3 } \right) \sigma _ { 1 1 }$ stress history vs. global engineering strain for particles marked in (a, a1). At 7 % global engineering strain: (b) SEM image. $\left( \mathsf { b } _ { 1 } \right)$ Equivalent strain map (μ-DIC). (b2) PEEQ map (FE simulation). $( \mathsf { b } _ { 3 } ) \sigma _ { 1 1 }$ stress history vs. global engineering strain for particles marked in (b, b1) (the corresponding Fig. 9(d)). (c) The schematic diagram of the microstructure evolution and deformation mechanism of low-density steel.

gions maintain low dislocation densities close to the initial values. These zones with low dislocation densities undesirably compromise the overall strength of the material, which explains why the conventional $\mathsf { F e } \mathrm { - } \mathrm { T i B } _ { 2 }$ steel has insufficient strength levels. In summary, the heterogeneous microstructure mitigates the severe strain localization associated with shear bands, thereby stabilizing the plastic flow of the present steel with even a higher strength level.

Fig. 12(c) provides an overview of the strengthening contributions from different phases to the flow stress, accounting for their respective weight based on volume fractions. The harder δ-ferrite regions with higher dislocation densities increase the overall $\sigma _ { \boldsymbol { \mathrm { y } } }$ of the steel through the composite effect. Its role is crucial: δ-ferrite provides a consistent and stable strengthening effect throughout deformation. As straining proceeds, the strengthening contribution from δ-ferrite remains almost constant ( 170 MPa, which contributes to >30 % of the overall yield strength), while that from austenite obviously increases. These observations highlight a synergistic deformation mechanism. The δ-ferrite acts as a strong, underlying framework that offers a constant base level of strength. In parallel, the good ductility of the present steel is primarily influenced by the introduction of austenite and its remarkable dislocation activities (Fig. 7) that lead to significant dislocation hardening and enhanced deformation capability before damage initiation [86]. This synergy between the constant strengthening from δ-ferrite and the increasing work hardening from austenite ultimately promotes the high overall strain hardening and good ductility of the present steel.

# 5.4. Damage evolution

Fig. 13 compares experimental (Fig. S10 for details) and finite element (FE) results at different levels of applied global engineering strain. At 5 % global engineering strain (Fig. 13(a)), the SEM image is shown alongside FE simulation results: Fig. $\ 1 3 ( \mathsf { a } _ { 2 } )$ depicts the PEEQ (Plastic Equivalent Strain) map, while Fig. $1 3 ( \mathsf { a } _ { 1 } )$ shows the equivalent strain map obtained via μ-DIC. Good correspondence is observed between the experimental (μ-DIC) and simulated (FE) strain maps. Both reveal a distinct strain gradient near particles, particularly surrounding fractured particles. At this stage, material damage primarily arises from particle breakage. These fractured particles likely contained significant initial defects, leading to their relatively low fracture strength. Fig. 13(a3) plots the $\sigma _ { 1 1 }$ stress history versus global engineering strain for the two particles marked in Fig. $1 3 ( \mathsf { a } , \mathsf { a } _ { 1 } )$ . Particle 1 fractured at 4.05 % global strain, whereas Particle 2 fractured prematurely at 1.1 % global strain. The abrupt drop in $\sigma _ { 1 1 }$ stress for each particle corresponds to its fracture event. The premature failure of Particle 2 is strongly attributed to stress concentration amplification caused by its initial defects.

At 7 % global engineering strain, both experimental and FE strain maps (Fig. $^ { 1 3 ( \mathsf { b } _ { 1 } , \mathsf { b } _ { 2 } ) ) }$ reveal numerous localized deformation bands. The distribution of particle failures within the microstructure exhibits distinct patterns: agglomerated particles fracture preferentially, supporting the hypothesis that initial defects are present. These defects were likely introduced during forging and hot rolling processes, where particle agglomerates experience higher stress concentrations, promoting internal microcrack formation. Additionally, particle debonding was observed. This debonding occurred both within particle clusters and in regions of dispersed particles. Fig. $1 3 ( \mathsf { b } _ { 3 } )$ highlights two representative particles: Particle 3 exhibits debonding at $5 \%$ global strain, while Particle 4 experiences two distinct fracture events during deformation. Both failure modes result from severe local strain concentrations surrounding these particles. Based on the microstructure evolution, the effect of $\mathrm { T i B } _ { 2 }$ particles on microstructure evolution and deformation mechanism on the low-density steel was summarized in Fig. 13(c). Therefore, particle fracture tends to accelerate final specimen failure more than particle decohesion does.

# 6. Conclusions

Our findings address the critical gap in the development of lowdensity steels, presenting a newly designed low-density steel that overcomes the major limitations of existing Fe-Mn-Al-C alloys. The systematic experimental and simulation works lead to the following conclusions:

(1) Leveraging the beneficial lightweight effects of Al and the $\mathrm { T i B } _ { 2 }$ particles, the present low-density steel exhibits a very low density of 6.88 g cm−3, comparable to the densities of the popular Fe-Mn-Al-C low-density steels with much higher Al additions.
(2) The Young’s modulus of our steel is 18 %–40 % higher than that of the Fe-Mn-Al-C steels, thus addressing the common issue of low modulus at high Al content. The resultant high specific Young’s modulus makes our steel a competitive lowdensity structural material suitable for lightweight applications requiring high stiffness.
(3) This new steel can be produced using conventional steel metallurgy, offering a cost-effective solution with practical large-scale production capabilities.
(4) The unique microstructure characterized by harder δ-ferrite bands and micron-sized $\mathrm { T i B } _ { 2 }$ particles within a softer austenite matrix demonstrates a superior strength-ductility balance. The intentional use of δ-ferrite has proven to be a key factor: δ-ferrite contributes 170 MPa (over 30 % of the overall yield strength) as a stable strengthening baseline, while also promoting additional strain hardening through phase heterogeneity.
(5) Experimental and simulation results elucidate the microscopic plasticity mechanisms and damage evolution in the present steel, revealing that both particle cracking and interfacial debonding contribute to failure. Synchrotron X-ray diffraction experiments confirm the evolution of dislocation densities in both ferrite and austenite phases during tensile deformation, highlighting the steel’s capacity for strain hardening.

# Declaration of competing interest

The authors declare that they have no known competing financial interests or personal relationships that could have appeared to influence the work reported in this paper.

# CRediT authorship contribution statement

Jikui Liu: Writing – original draft, Visualization, Validation, Methodology, Investigation, Formal analysis, Data curation, Conceptualization. Yizhuang Li: Writing – review & editing, Validation, Supervision, Project administration, Methodology, Funding acquisition, Data curation, Conceptualization. Qianduo Zhuang: Writing – original draft, Validation, Software, Methodology, Investigation. Mingxin Huang: Writing – review & editing, Resources, Investigation, Conceptualization. Wei Xu: Writing – review & editing, Supervision, Project administration, Methodology, Funding acquisition, Conceptualization.

# Supplementary materials

Supplementary material associated with this article can be found, in the online version, at doi:10.1016/j.jmst.2025.09.036.
