Repository: RiverYanggg/SteelDig_multimodal

# SteelDig Multimodal

一个面向材料科学论文的本地抽取流水线项目。

项目当前包含两条核心能力链：

1. 主抽取工作流
   从论文 Markdown 中抽取结构化文本信息，并可对图片组图做多模态分析。
2. Knowledge 工作流
   把清洗后的论文文本进一步压缩为适合训练或知识整理的 claim 集与 Markdown 知识卡片。
3. Knowledge Graph 工作流
   把 `outputs_dataset/<paper_id>/final/` 下的结构化抽取结果映射为 Neo4j 可查询知识图谱。

这两条链既可以独立运行，也可以按单篇论文串行衔接运行。项目已经支持：

- 多篇论文并行处理
- 单篇论文内部严格按阶段顺序执行
- 以 `paper_id` 为目录隔离输出
- `fused` 模式下把多模态图像结论注入 knowledge 汇总
- 把文本抽取结果和 multimodal figure 摘要共同导入 Neo4j 图谱

---

## 1. 项目目标

这个仓库的目标不是“把论文原样摘要一下”，而是把材料科学论文中的高价值事实拆成两类产物：

- 面向结构化数据库/后续程序消费的 JSON
- 面向知识训练/知识整理的 Markdown 与 claims

具体来说：

- 主抽取工作流负责“尽可能保留原始细节”
  - 文本模型输出大 JSON
  - 图像模型输出 Figure 级别 JSON
- Knowledge 工作流负责“把细节压缩成更高信息密度的训练材料”
  - paper_map
  - chunk-level claims
  - normalized claims
  - synthesis payload
  - text_knowledge.md
- Knowledge Graph 工作流负责“把高密度抽取压缩成实体、关系、证据三层图”
  - `Paper / Alloy / Process / Sample / PhaseOccurrence / Figure / Finding`
  - 可增量重复导入 Neo4j
  - 适合单篇浏览与跨论文查询

---

## 2. 适用输入

项目当前默认输入是论文转换后的 Markdown 文件，优先使用类似下面的目录形式：

```text
dataset/
  10.1002_srin.202200207/
    hybrid_auto/
      10.1002_srin.202200207.md
      images/
        xxx.jpg
        yyy.jpg
```

如果同目录中存在 `*_content_list.json`，预处理会利用它做更精细的噪声清除；如果不存在，则退化为纯 Markdown 规则清洗。

---

## 3. 项目结构总览

```text
.
├── config/
│   └── workflow.json
├── dataset/
│   └── <paper_id>/hybrid_auto/
├── prompt/
│   ├── json_schema.json
│   ├── text_extractor_prompt.md
│   └── image_type_prompt.md
├── paper_extractor/
│   ├── client.py
│   ├── common.py
│   ├── config.py
│   ├── knowledge_graph/
│   │   ├── __init__.py
│   │   ├── builder.py
│   │   ├── config.py
│   │   ├── neo4j_writer.py
│   │   └── README.md
│   ├── postprocess.py
│   ├── workflow.py
│   ├── preprocess/
│   │   ├── __init__.py
│   │   ├── content_list.py
│   │   ├── image_groups.py
│   │   ├── markdown_cleaner.py
│   │   ├── models.py
│   │   └── pipeline.py
│   └── knowledge/
│       ├── __init__.py
│       ├── chunker.py
│       ├── extractor.py
│       ├── markdown_writer.py
│       ├── normalizer.py
│       ├── prompts.py
│       ├── synthesis_payload.py
│       └── workflow.py
├── docs/
│   └── quickstart.md
├── run_knowledge_graph.py
├── run_knowledge_workflow.py
├── run_paper_then_knowledge_workflow.py
├── run_paper_workflow.py
├── requirements.txt
└── pyproject.toml
```

建议同时阅读以下文档：

- [docs/quickstart.md](/Users/mac/Desktop/LLM_project/SteelDig_multimodal/docs/quickstart.md)
- [docs/neo4j_queries.md](/Users/mac/Desktop/LLM_project/SteelDig_multimodal/docs/neo4j_queries.md)
- [paper_extractor/README.md](/Users/mac/Desktop/LLM_project/SteelDig_multimodal/paper_extractor/README.md)
- [paper_extractor/preprocess/README.md](/Users/mac/Desktop/LLM_project/SteelDig_multimodal/paper_extractor/preprocess/README.md)
- [paper_extractor/knowledge/README.md](/Users/mac/Desktop/LLM_project/SteelDig_multimodal/paper_extractor/knowledge/README.md)

---

## 4. 安装与环境准备

### 4.1 Python 版本

建议使用 Python 3.11 及以上。

### 4.2 安装依赖

```bash
pip install -r requirements.txt
```

当前 `requirements.txt` 很少，只列了：

- `openai`
- `httpx`
- `neo4j`

其中：

- `openai` 用于访问 OpenAI-compatible 接口
- `httpx` 被 [paper_extractor/client.py](/Users/mac/Desktop/LLM_project/SteelDig_multimodal/paper_extractor/client.py:1) 显式依赖
- `neo4j` 用于把抽取结果写入本地 Neo4j 图数据库

如果你没有安装 `httpx`，运行入口时会直接在 import 阶段失败。
如果你没有安装 `neo4j`，图谱入口会在写库前直接失败。

### 4.3 本地模型服务

项目默认假设你已经有一个 OpenAI 兼容接口，例如：

- vLLM
- 本地 OpenAI-compatible 服务
- 其他兼容 `/v1/chat/completions` 的服务

默认配置写在 [config/workflow.json](/Users/mac/Desktop/LLM_project/SteelDig_multimodal/config/workflow.json)。

典型默认值类似：

```json
{
  "text_model": {
    "model": "Qwen/Qwen3.5-9B",
    "base_url": "http://127.0.0.1:8000/v1",
    "api_key": "EMPTY",
    "max_tokens": 16384
  },
  "multimodal_model": {
    "model": "Qwen/Qwen3.5-9B",
    "base_url": "http://127.0.0.1:8000/v1",
    "api_key": "EMPTY",
    "max_tokens": 8192
  }
}
```

说明：

- 文本与多模态可以使用同一个模型服务
- 如果本地服务不要求真实 API key，保留 `"EMPTY"` 即可
- `max_tokens` 会透传到 OpenAI-compatible `chat.completions.create`，对豆包 / Ark 兼容接口可直接生效
- `client.py` 会强制 `trust_env=False`，避免本地 `127.0.0.1` 请求被系统代理转发

---

## 5. 最重要的运行方式

这一节只讲“怎么启动”。

### 5.1 方式 A：运行主抽取工作流

适用于你只想做：

- 文本结构化抽取
- 可选图片多模态抽取
- post-parse 生成 `final/*.json`

命令：

```bash
python3 run_paper_workflow.py --config config/workflow.json
```

常用示例：

```bash
python3 run_paper_workflow.py \
  --config config/workflow.json \
  --workers 4 \
  --input dataset \
  --recursive
```

如果已经跑过一部分论文，想自动跳过已完成抽取结果：

```bash
python3 run_paper_workflow.py \
  --config config/workflow.json \
  --workers 4 \
  --input dataset \
  --recursive \
  --skip-existing
```

如果只跑文本，不跑图片：

```bash
python3 run_paper_workflow.py \
  --config config/workflow.json \
  --skip-multimodal
```

如果只想保留模型原始输出，不立即做 txt -> json 后处理：

```bash
python3 run_paper_workflow.py \
  --config config/workflow.json \
  --skip-post-parse
```

File: outputs_dataset/A0/final/text_knowledge.md
# Material System

The investigation focuses on austenitic low-density steels: Fe–28Mn–10Al–1C–3Cu (designated 3Cu steel) and a Cu-free reference Fe–28Mn–10Al–1C (0Cu steel). The 3Cu steel contains nanoscale κ-carbide (perovskite-type) and FCC Cu-rich phase precipitates embedded in a γ-austenite matrix.

# Processing Route and Variables

- Solution treatment: 1000 °C for 1 h, applied to both 0Cu and 3Cu steels to dissolve constituents and produce a supersaturated austenitic matrix.
- Aging treatment: 550 °C for 3 h, applied to the 3Cu steel after solution treatment to induce precipitation.
- Primary composition variable: Cu content – 0 wt% vs. 3 wt% Cu.
- Lattice misfit parameter (δ) between precipitates and austenite matrix and the critical austenite lattice parameter (~0.3670 nm) are identified as process-structure indicators.

# Microstructure and Phase Evolution

- In the solution-treated condition, both steels are single-phase austenite.
- After aging the 3Cu steel at 550 °C for 3 h, two precipitate types form:
  - κ-carbide: dot-like or bar-shaped precipitates, coherent with the austenite.
  - Cu-rich phase (FCC): exhibits irregular oval morphology (~10 nm diameter) and bar-shaped morphology (~30 nm length), also coherent.
- Both precipitate types maintain a cube-on-cube orientation relationship with the austenite matrix: [011]γ//[011]κ//[011]Cu and (111)γ//(111)κ//(111)Cu. SAED patterns from the aged 3Cu steel show no additional spots beyond those of κ-carbide and Cu-rich phase, confirming full coherency.
- Elemental partitioning (TEM‑EDS):
  - κ-carbide: enriched in Fe, Mn, Al; depleted in Cu.
  - Cu-rich phase: enriched in Cu; depleted in Fe, Mn, Al.
  - This partitioning indicates that κ-carbide precipitation rejects Cu atoms into the surrounding austenite.
- The co-precipitation sequence: κ-carbide precipitates first, locally enriching the adjacent austenite in Cu; subsequently, FCC Cu-rich phase nucleates adjacent to existing κ-carbide particles.

# Processing‑Structure‑Property Chain

- Solution treatment at 1000 °C/1 h dissolves all solutes into a single-phase supersaturated γ matrix.
- Aging at 550 °C/3 h drives decomposition: κ-carbide precipitation initiates, followed by Cu-rich phase formation.
- The resulting nanoscale dispersion of coherent κ-carbide and Cu-rich precipitates is a direct consequence of the solute rejection–concentration mechanism, which can influence the mechanical response (strengthening) of the austenitic steel, although specific mechanical properties are not reported in this study.

# Mechanistic Interpretation

- Cu addition promotes κ-carbide precipitation; concurrently, κ-carbide facilitates the formation of the FCC Cu-rich phase.
- The lattice misfit calculations reveal that the Cu-rich phase has a lower nucleation barrier in the austenite matrix compared to other potential sites, favoring precipitation adjacent to pre-existing κ-carbide.
- The austenite lattice parameter is a critical index: when it reaches a value around 0.3670 nm, the misfit δ becomes favorable for κ-carbide precipitation.
- The mechanism operates through Cu rejection: as κ-carbide grows, it excludes Cu atoms, raising the local Cu supersaturation to the point where coherent Cu-rich phase precipitates on the {111} planes of the austenite, maintaining cube-on-cube orientation.

# Key Quantitative Findings

- Precipitate sizes in aged 3Cu steel:
  - Cu-rich phase (irregular oval): ≈ 10 nm
  - Cu-rich phase (bar‑shaped): ≈ 30 nm length
  - κ-carbide: nanoscale (dot- or bar-shaped)
- Lattice fringe spacing in Cu-rich phase: 0.182 nm (from HRTEM)
- Critical austenite lattice parameter for κ-carbide precipitation: ~0.3670 nm
- Ageing temperature and time: 550 °C, 3 h

# Visual Evidence

**Figure 001** (TEM + EDS mapping, aged 3Cu steel)  
Provides direct visualization of precipitate morphology and elemental partitioning. Irregular oval Cu-rich phases (~10 nm) and bar-shaped variants (~30 nm) are observed alongside dot-like/bar-shaped κ-carbide. EDS maps confirm κ‑carbide is enriched in Fe, Mn, Al and depleted in Cu, while Cu-rich phase regions show strong Cu enrichment and depletion of matrix elements. This pattern supports the sequence where Cu is expelled from κ‑carbide and subsequently enriches the nearby matrix.

**Figure 002** (HRTEM + SAED, aged 3Cu steel)  
HRTEM lattice images distinguish γ+κ and γ+Cu regions. SAED patterns along [011] zone axis show indexed spots for κ‑carbide and Cu-rich phase; no extra reflections appear, verifying both precipitates are fully coherent with the austenite. The patterns confirm a cube-on-cube orientation relationship: [011]γ//[011]κ//[011]Cu, (111)γ//(111)κ//(111)Cu. This evidence solidly links the coherent interface to the low nucleation barrier of Cu-rich phase.

**Figure 003** (TEM, EDS, HRTEM, aged 3Cu steel)  
Panel (a) shows the dense distribution of nanoscale precipitates after aging. EDS mapping in (b) spatially correlates κ-carbide (Fe/Mn/Al rich, Cu poor) and Cu-rich phase (Cu rich) as distinct domains. Panels (c) and (d) provide HRTEM detail: irregular oval and bar-shaped Cu-rich precipitates, with inset lattice fringes of 0.182 nm. Collectively, this figure reinforces the co-precipitation mechanism driven by solute rejection and local enrichment.

File: outputs_dataset/A17/final/text_knowledge.md
# Material System
The investigated material is a non-equiatomic, low-density high entropy steel (HES) with nominal composition **Fe40Mn19Ni15Al15Si10C1** (in at.%). The system is designed to form a dual-phase microstructure comprising a body-centered cubic (BCC) ferrite matrix and an ordered B2-type phase, with additional intermetallic phases providing precipitation strengthening. Key constituent phases identified are:
- **BCC phase**: Ferrite solid solution, space group cI2, lattice parameter a = 0.286 nm.
- **γ-brass type phase**: Complex cubic intermetallic, space group cI52, lattice parameter a = 0.872 nm.
- **B2-type phase**: Ordered body-centered cubic structure, space group cP2, lattice parameter a = 0.290 nm.
- **Fe5Si3-type silicide**: Hexagonal intermetallic precipitate, space group hP16, lattice parameters a = b = 0.667 nm, c = 0.468 nm.

# Processing Route and Variables
- **Synthesis Method**: Mechanical alloying (MA) of elemental powders (Fe, Mn, Ni, Al, Si, C).
- **Critical MA Parameter**: Milling duration of **35 hours** was identified as the optimal condition to achieve complete alloying and nanostructuring, resulting in a multiphase powder consisting of BCC (major), B2-type, and γ-brass type phases with trace residual Si.
- **Consolidation Method**: Spark plasma sintering (SPS) of the 35 h MA powder.
- **SPS Conditions**: The powder was consolidated at a temperature of 900 °C under a uniaxial pressure of 50 MPa to produce the final bulk sample.
- **Thermal Stability Assessment**: The as-milled powder was analyzed via differential thermal analysis (DTA) up to 1000 °C, and ex-situ annealing was conducted at 400 °C, 500 °C, 600 °C, and 800 °C to track phase evolution.
- **Mechanical Testing**: Room-temperature uniaxial compression and nanoindentation were performed on the SPSed bulk sample.

# Microstructure and Phase Evolution
- **As-Milled Powder (35 h MA)**: Mechanical alloying for 35 h induced complete dissolution of elemental Fe, Mn, Ni, Al, Si, and C. The resultant powder exhibited a nanocrystalline structure with a crystallite size of approximately **13–17 nm** for the BCC phase, as quantified by XRD peak broadening. TEM bright-field imaging and selected area electron diffraction (SAED) with indexed (110), (200), and (211) rings confirmed the nanocrystalline nature and the BCC crystal structure. The phase constitution was multiphase, comprising BCC (major), γ-brass type, and B2-type phases. SEM-EDS mapping of the powder particles showed chemical partitioning: Fe-rich light grey regions (BCC) and Mn-rich dark grey regions (γ-brass). Particle morphology evolved from irregular, bulky shapes at 10 h to a finer, equiaxed morphology at 35 h with an average particle diameter of **~4 ± 1 μm**.
- **Phase Evolution During Heating (as-milled powder)**: DTA analysis revealed two exothermic events. A minor peak at **~420 °C** was attributed to the ordering and/or texturing of the γ-brass type phase. A subsequent, more prominent peak at **~520 °C** marked the formation of the Fe5Si3-type silicide intermetallic phase. Ex-situ XRD of annealed powders confirmed thermal stability below 500 °C, with Fe5Si3 peaks becoming clearly detectable at 600 °C and persisting up to 800 °C, where the B2 phase fraction also increased.
- **SPSed Bulk Sample**: Spark plasma sintering at 900 °C and 50 MPa yielded a fully dense, multiphase bulk specimen. Rietveld refinement of the SPSed sample’s XRD pattern confirmed the coexistence of BCC (ferrite matrix), B2-type, γ-brass type, and Fe5Si3-type silicide phases. SEM backscattered electron imaging revealed a multi-phase microstructure with distinct Z-contrast: a light grey BCC matrix, white Al-Ni-rich B2 domains, and dark grey Si-rich regions corresponding to Fe5Si3-type silicides. EPMA elemental mapping corroborated this, showing homogenously distributed Fe, Mn, and Ni in the matrix, with strong Al-Ni co-segregation defining the B2 phase and Si enrichment identifying the silicide precipitates.

# Processing-Structure-Property Chain
The exceptional mechanical properties of the Fe40Mn19Ni15Al15Si10C1 HES are a direct result of its processing-induced microstructure, which creates a multi-scale strengthening cascade:
1.  **Processing → Grain Refinement**: 35 h of mechanical alloying introduces severe plastic deformation, reducing the grain structure to the nanocrystalline regime (~13-17 nm crystallite size). This creates a high density of grain boundaries.
2.  **Processing → Multiphase Formation**: MA drives the formation of a metastable, multiphase powder (BCC + γ-brass + B2). Subsequent SPS at 900 °C thermally activates the precipitation of hard, nano-scale Fe5Si3-type silicides within the BCC matrix while retaining the B2 domains.
3.  **Microstructure → Low Density**: The alloy design (high Al, Si content) and the formation of these specific phases results in a low measured density of **~6.49 g/cm³**.
4.  **Microstructure → Mechanical Properties**: The SPSed bulk sample, consisting of a nanocrystalline BCC matrix with B2 domains and Fe5Si3 silicide precipitates, exhibited high hardness and superior compressive strength with considerable ductility:
    - **Microhardness**: 7.8 ± 0.3 GPa (from nanoindentation)
    - **Elastic Modulus**: 184 ± 5 GPa
    - **Ultimate Compressive Strength (UCS)**: 2046 ± 160 MPa
    - **Compressive Ductility**: ~19% plastic strain

# Mechanistic Interpretation
The combination of high strength and ductility is attributed to the cooperation of multiple strengthening mechanisms acting concurrently in the SPSed microstructure:
- **Grain Boundary Strengthening**: The ultra-fine, nanocrystalline grain structure produced by MA and retained after SPS provides a dominant source of strengthening by impeding dislocation motion (Hall-Petch effect).
- **Dislocation Strengthening**: The heavy deformation during mechanical alloying introduces a high dislocation density, which is partially preserved through the SPS process, further increasing the material's yield strength.
- **Precipitation Strengthening**: The Fe5Si3-type silicides formed during SPS are thermally stable, hard intermetallic nanoprecipitates. These act as effective barriers to dislocation glide, contributing substantial Orowan-type strengthening.
- **Dual-Phase Microstructure**: The coexistence of a ductile BCC matrix with harder, ordered B2 domains and silicide precipitates creates a composite-like effect, where the BCC phase accommodates plastic strain (providing ductility), while the other phases bear high loads (providing strength), enabling a strength-ductility synergy (~19% strain at ~2046 MPa UCS) that is superior to many conventional steels and other reported high entropy alloys.

# Key Quantitative Findings
- **Crystallite size (BCC) after 35 h MA**: 13–17 nm.
- **Average particle size after 35 h MA**: ~4 ± 1 μm.
- **Phase transformation onset temperatures (as-milled powder)**: γ-brass ordering at ~420 °C; Fe5Si3 formation at ~520 °C.
- **Density of SPSed HES**: ~6.49 g/cm³.
- **Microhardness of SPSed HES**: 7.8 ± 0.3 GPa.
- **Elastic modulus of SPSed HES**: 184 ± 5 GPa.
- **Compressive properties of SPSed HES**: Ultimate compressive strength of 2046 ± 160 MPa with ~19% plastic strain.

# Visual Evidence
- **Figure 2 (XRD)**: Confirms the progressive dissolution of elemental powders and phase evolution into BCC, B2-type, and γ-brass type structures during MA from 0 to 35 h. It quantifies crystallite size refinement and increased lattice strain through systematic peak broadening.
- **Figure 3 (SEM/EDS)**: Documents the morphological refinement of powder particles during MA from ~10 μm to ~4 μm and provides EDS evidence of the compositional partitioning between Fe-rich (BCC) and Mn-rich (γ-brass) phase regions in the final 35 h powder.
- **Figure 4 (TEM)**: A bright-field TEM image and corresponding SAED pattern with rings indexed to (110), (200), and (211) planes provide direct structural evidence of the nanocrystalline BCC phase after 35 h of MA.
- **Figure 5 (DTA)**: A thermogram identifying two key exothermic events at ~420 °C and ~520 °C, which are mechanistically linked to γ-brass ordering and Fe5Si3 silicide formation, respectively.
- **Figure 6 (Ex-situ XRD)**: Validates the thermal stability of the MA powder by showing that the Fe5Si3-type phase appears only after annealing at 600 °C, while the BCC and B2 phases remain stable up to 800 °C, confirming the interpretations of the DTA data.
- **Figure 7 (XRD of SPS)**: Rietveld refinement of the SPSed bulk sample quantitatively confirms the final multi-phase microstructure (BCC, B2, γ-brass, Fe5Si3), providing the phase fractions, lattice parameters, and crystallite sizes that underpin the material’s mechanical behavior.
- **Figure 8 (SEM/EDS)**: Backscattered electron images showing distinct phase contrast (white-Al-Ni-B2, light grey-BCC, dark grey-Si-rich) in the SPSed sample, with EDS confirming the elemental composition.
- **Figure 9 (EPMA)**: Elemental distribution maps providing direct evidence for a chemically homogeneous Fe-Mn-Ni BCC matrix, Al-Ni co-segregation forming the B2 domains, and Si enrichment marking the Fe5Si3 silicide precipitates.
- **Figure 10 (Mechanical Properties)**: Contains the compressive stress-strain curve proving the UCS of 2046 ± 160 MPa and ~19% ductility, the nanoindentation curve yielding a hardness of 7.8 GPa, and benchmarking radar diagrams showing the HES's superior strength-to-density ratio compared to conventional steels and other HEAs.
- **Figure 11 (CALPHAD)**: A phase fraction vs. temperature diagram that predicts a stable dual-phase BCC + B2 microstructure at intermediate temperatures, supporting the experimental observation of this beneficial phase combination in the SPSed sample.

File: outputs_dataset/A18/final/text_knowledge.md
# Material System
Fe–Mn–Al–C low-density steels with nominal compositions (wt%) C 0.6–1.5, Mn 20–35, Al 6.0–12.0, balance Fe. Three composition series were systematically investigated:  
- C-series: Fe–30Mn–11Al–(0.6, 1.0, 1.2, 1.5)C  
- Mn-series: Fe–(20, 25, 30, 35)Mn–11Al–1C  
- Al-series: Fe–30Mn–(6, 8, 10, 11, 12)Al–1C  

The primary phases are austenite (FCC), ferrite (BCC), and coherent κ‑carbide precipitates (L′12‑type) residing either intragranularly or at grain boundaries.

# Processing Route and Variables
Alloys were vacuum induction melted (50 kg capacity), cast into 150 mm diameter ingots, homogenized at 1200 °C for 5 h, hot rolled to 16 mm diameter rods, and air cooled. The final heat treatment was a solution treatment at 1050 °C for 2 h followed by water quenching; for the Al‑series an additional set of samples was solution‑treated at 1100 °C, 2 h, water quenched. Mechanical test specimens were machined from the rods (tensile: gauge length 30 mm, diameter 5 mm; Charpy: 55×10×10 mm³, 2 mm V‑notch). Tensile tests were performed at ambient temperature with an initial strain rate of 1.1×10⁻³ s⁻¹; Charpy impact tests were conducted at –40 °C. Density was measured by the Archimedes drainage method.

# Microstructure and Phase Evolution
- **C‑series (1050 °C/2 h)**  
  *C‑0.6*: Dual‑phase structure — ≈30 % BCC ferrite (mean grain size 5.5 µm) and austenite (7.3 µm). κ‑carbide size <1 nm.  
  *C‑1.0 to C‑1.5*: Fully austenitic, grain size >22 µm. κ‑carbide size increases sharply: ∼2 nm (1.0 C), ∼25 nm (1.2 C), ∼80 nm (1.5 C). At highest C, precipitates adopt a rectangular morphology bounded by {011} planes.
- **Mn‑series (1050 °C/2 h)**  
  *Mn‑20*: 3.3 % BCC ferrite, austenite grain size 9.9 µm, κ‑carbide diameter ∼18 nm.  
  *Mn‑25*: 0.65 % ferrite, size ∼5 nm.  
  *Mn‑30, Mn‑35*: Fully austenitic, grain size 33 µm, κ‑carbide refined to ∼3 nm and ∼2 nm. Twin boundary fraction remains ≈60 % across all Mn levels.
- **Al‑series (1050 °C/2 h)**  
  *Al‑8 to Al‑11*: Single‑phase austenite (grain sizes ≈28.3, 29.7, 23.7 µm). κ‑carbide absent at 8 %Al, ∼1 nm at 10 %Al, ∼1.5 nm at 11 %Al.  
  *Al‑12*: 3.1 % BCC ferrite, refined austenite grains (12.6 µm), κ‑carbide coarsened to ∼15 nm.
All κ‑carbides obey the orientation relationship (001)κ ∥ (001)γ, confirmed by SAED along [001]γ.

# Processing‑Structure‑Property Chain
1. **Carbon increase (0.6→1.5 wt%, holding Mn 30, Al 11)**  
   - Suppresses ferrite → fully austenitic microstructure, grain coarsening.  
   - Promotes κ‑carbide nucleation and growth (sub‑nm → 80 nm).  
   - YS rises from 542 MPa to 1125 MPa; UTS from 826 MPa to 1191 MPa; total elongation drops from ≈60 % to 20 %.  
   - Impact toughness at –40 °C collapses when C>1.2 % (d_Car^0.5 exceeds ∼2 nm^0.5).
2. **Manganese increase (20→35 wt%, holding C 1, Al 11)**  
   - Eliminates ferrite, grain size grows, % Σ3 boundaries constant.  
   - Reduces κ‑carbide size from 18 nm to 2 nm.  
   - YS decreases from 896 MPa to 401 MPa; elongation improves from 28.5 % to ≈75 %.  
   - Work hardening rate at high strain increases (e.g., 2300 MPa for 35Mn).
3. **Aluminum increase (6→12 wt%, holding C 1, Mn 30)**  
   - 6 %Al: fully austenitic, no κ‑carbide data provided, YS ≈433 MPa.  
   - 8–11 %Al: single‑phase austenite, grain size ∼24–30 µm; κ‑carbides appear at 10 %Al (1 nm) and coarsen to 1.5 nm at 11 %Al; YS reaches 846 MPa at 12 %Al.  
   - 12 %Al forms 3.1 % ferrite, κ‑carbide ∼15 nm; 1050 °C treatment gives premature fracture near 40 % strain.  
   - Raising solution temperature to 1100 °C restores ductility (12 Al elongates to >60 %) by coarsening grains and modifying κ‑carbide precipitation.
4. **Density**  
   ρ (g/cm³) = 8.1 – 0.102·C % – 0.10·Al % – 0.01·Mn %, validated across all series after 1050 °C/2 h.

# Mechanistic Interpretation
- **κ‑carbide strengthening** follows a particle‑shearing mechanism: yield strength scales linearly with d_Car^0.5 (Rp0.2 = 478 + 97.1·d_Car^0.5, units MPa), consistent with order‑hardening or coherency‑strain hardening.  
- **Work hardening and ductility** are governed by the ability of fine κ‑carbides to sustain uniform dislocation glide. True ultimate and fracture stresses are nearly composition‑independent (~1350 MPa and ~2150 MPa); therefore, high work‑hardening rates (up to 2300 MPa in high‑Mn alloys) enable large uniform elongation.  
- **Brittle transition** at –40 °C occurs when κ‑carbide size exceeds a critical threshold (d_Car^0.5 > ~2 nm^0.5, i.e., d_Car > ~4 nm), because coarse carbides lose coherency, localize strain, and promote cleavage fracture. This threshold corresponds to C > 1.2 %, Mn < 25 %, or Al > 10 % in the 1050 °C‑treated condition.  
- **Alloying roles**: C and Al strongly increase κ‑carbide volume fraction and size, thereby raising strength but degrading toughness; Mn acts as an austenite stabilizer that suppresses κ‑carbide coarsening, preserves ductility, and enhances work hardening. Aluminum also contributes the most to density reduction per mass percent.

# Key Quantitative Findings
- **Strength–carbide size relations** (all data after 1050 °C/2 h, WQ):  
  YS (MPa) = 478 + 97.1·√d_Car (nm^0.5)  
  UTS (MPa) = 786 + 54.6·√d_Car  
  A5 (%) = 64.5 – 6.445·√d_Car  
  Z (%) = 78 – 3.85·√d_Car  
  Akv (J) vs √d_Car: plateau >350 J for √d_Car < ~2 nm^0.5, then sharp drop to near zero.  
- **Exemplary property ranges** (1050 °C treatment):  
  C‑0.6: YS 542 MPa, UTS 826 MPa, Elong. ~60 %, Akv >350 J.  
  C‑1.5: YS 1125 MPa, UTS 1191 MPa, Elong. ~20 %, Akv ~0.  
  Mn‑35: YS 401 MPa, Elong. ~75 %, work hardening rate ~2300 MPa.  
  Al‑12: YS 846 MPa, Elong. <40 % (1050 °C); >60 % after 1100 °C treatment.  
- **Density formula**: ρ = 8.1 – 0.102·C – 0.10·Al – 0.01·Mn (wt%, g/cm³).  
- **Microstructural critical points**:  
  Ferrite disappears at C ≥ 1.0 %, Mn ≥ 30 %, or Al ≤ 11 % (1050 °C).  
  κ‑carbide sizes: sub‑nm (C 0.6, Al 10 %), ~80 nm (C 1.5), ~15 nm (Al 12).  

# Visual Evidence
- **figure_001, figure_003, figure_004**: Engineering stress–strain curves for the three alloy series. Figure_003 quantitatively supports the contrasting effects of C (strength increase, ductility drop) and Mn (strength decrease, ductility gain) at 1050 °C. Figure_004 proves that raising temperature to 1100 °C recovers ductility in Al‑12.  
- **figure_005**: EBSD and dark‑field TEM of C‑series. Demonstrates the transition from dual‑phase to fully austenitic, grain coarsening, and the dramatic κ‑carbide size increase from <1 nm to 80 nm, which underpins the strength‑toughness trade‑off.  
- **figure_006**: EBSD and TEM of Mn‑series. Shows ferrite elimination and grain growth with Mn, and the parallel refinement of κ‑carbides from 18 nm to 2 nm, explaining the reduced strength and high work hardening capacity.  
- **figure_007**: EBSD and TEM of Al‑series. Evidences the appearance of κ‑carbides above 10 %Al, their coarsening at 12 %Al, and the grain refinement due to ferrite formation at 12 %Al.  
- **figure_008**: Quantifies κ‑carbide diameter as a function of alloying content and presents the linear density model. Confirms that C and Al are the principal carbide coarsening agents, while Mn slightly shrinks carbides.  
- **figure_009**: Establishes linear relationships between √d_Car and YS, UTS, elongation, reduction of area, and the precipitous drop in Charpy impact energy beyond √d_Car ≈ 2 nm^0.5, providing the quantitative basis for the ductile‑to‑brittle transition.  
- **figure_010**: True stress‑strain and work hardening rate curves. Illustrates that high work hardening rates (up to ~2300 MPa) correlate with fine κ‑carbide dispersions (high Mn, low C, low Al) and enable large uniform strains, while coarse carbides lead to early work softening.

File: outputs_dataset/A22/final/text_knowledge.md
# Material System

- **Fe–15Al binary alloy** (A2 disordered bcc matrix)
- **Fe–26Al binary alloy** (D0₃/B2 order–disorder transitions with temperature)
- **Fe–15Al–2M–1C alloys** (M = Ti, V, Nb, Ta; MC carbides: TiC, VC, NbC, TaC)
- **Fe–26Al–2Ti–1C** and **Fe–26Al–4Ti–1C** (TiC precipitates)
- **Fe–26Al–2V–1C** (VC precipitates)
- **Fe–26Al–2Nb–1C** (NbC precipitates)
- **Fe–26Al–4Nb–1C** (NbC + (Fe,Al)₂Nb Laves phase)
- **Fe–26Al–2Ta–1C** (TaC precipitates)

All carbide‑containing materials were produced with nominal 1 at.% C. The Fe‑15Al base provides an A2 disordered bcc matrix; the Fe‑26Al base undergoes D0₃↔B2 order–disorder transitions in the elevated‑temperature range.

# Processing Route and Variables

- **Casting**: Vacuum induction melting and copper mould casting; no subsequent hot working or heat treatment reported for the carbide‑containing variants in this work.
- **Test geometry**: Mechanical testing was performed in both uniaxial compression and uniaxial tension.
- **Deformation rate**: Constant strain rate of 10⁻⁴ s⁻¹ for all tests.
- **Temperature range**: Room temperature (RT) up to 800 °C; specimens were held for 30 min at the testing temperature before loading.
- **Hardness measurements**: Brinell hardness of the matrix was recorded at RT (comparison with yield stress shown in Fig. 1).

The critical processing variables are the identity of the carbide‑forming element (Ti, V, Nb, Ta), its concentration (2 or 4 at.%), and the Al level (15 at.% vs. 26 at.%), while the carbon content is fixed at 1 at.%.

# Microstructure and Phase Evolution

- **Binary Fe–15Al**: A2 disordered bcc single phase; no carbide or intermetallic precipitates.
- **Binary Fe–26Al**: A2 (high‑T) → B2 → D0₃ (low‑T) ordered structures; no second‑phase precipitates.
- **Fe–15Al–2M–1C series**: MC‑type carbides (TiC, VC, NbC, TaC) precipitate during solidification. **NbC and TaC** provide the largest volume fraction of hard, stable particles.
- **Fe–26Al–2Ti/4Ti/2V/2Nb/2Ta–1C**: In all these alloys MC carbides form (TiC, VC, NbC, TaC). **Fe–26Al–4Nb–1C** additionally contains the hexagonal Laves phase (Fe,Al)₂Nb, which exhibits higher thermal stability than the MC carbides.
- Fractography indicates that **TiC** often appears as cube‑like particles; **VC** can form plate‑like precipitates that influence the fracture path.

The microstructure of all carbide‑containing alloys consists of the Fe‑Al matrix (A2 or D0₃‑ordered) with hard, micron‑ to submicron‑scale MC carbides (and, in the case of 4Nb, Laves phase) dispersed throughout.

# Processing–Structure–Property Chain

1. **Alloy design → MC carbide formation**:  
   Addition of 2 at.% Nb or Ta with 1 at.% C to Fe–15Al generates a high number density of NbC/TaC precipitates during casting. These carbides are thermodynamically stable and resist coarsening.  
   → *Room‑temperature compressive yield stress*:  
     - Fe–15Al binary: ~356 MPa  
     - Fe–15Al–2Nb–1C: ~827 MPa  
     - Fe–15Al–2Ta–1C: ~868 MPa  
   (Fig. 1a, Fig. 2a)

2. **Al content and matrix order → yield anomaly and hardening**:  
   Fe‑26Al‑based alloys show a **yield stress anomaly** (peak near 550 °C for Ti‑ and V‑containing compositions, ~400 MPa; peak shifted to 474 °C at 619 MPa for Fe‑26Al–4Nb–1C). This anomaly is linked to the D0₃/B2 order‑disorder transition and cross‑slip locking of superdislocations.  
   Despite **lower initial yield stress** compared to the binary in some cases, the carbide‑containing Fe‑26Al alloys exhibit **strong work hardening** with nearly constant hardening rate before a parabolic stage (Fig. 2b).

3. **Laves phase formation → superior high‑temperature strength**:  
   Only Fe‑26Al–4Nb–1C contains (Fe,Al)₂Nb Laves phase, which is more resistant to coarsening than MC carbides at high temperature.  
   → At 800 °C, this composition achieves the highest compression yield stress among all tested alloys (~136 MPa in compression, ~82 MPa in tension; Fig. 8). The yield stress anomaly peak is also the highest (619 MPa at 474 °C), demonstrating the advantage of Laves phase + NbC over only MC strengthening.

4. **Carbide‑type dependent room‑temperature ductility and fracture mode**:  
   - Binary Fe–15Al: ~16% ductility, fine transgranular cleavage (Fig. 4a).  
   - Fe–15Al–2Ti–1C: ~3.3% ductility, coarse transgranular cleavage (Fig. 4b).  
   - Fe–15Al–2Nb/2Ta–1C: sharply yielding but low ductility; coarse transgranular cleavage.  
   - Fe‑26Al‑based alloys: Most show limited ductility. Fe–26Al–2Nb–1C stands out with ~1.4% elongation and fine facetted transgranular cleavage (Fig. 4j). Ti‑ and Ta‑containing Fe‑26Al alloys show mixed intergranular + transgranular fracture (Fig. 4g, h, l), indicating grain boundary weakening by precipitates.  
   Thus, **precipitation strengthening by NbC/TaC increases yield stress but sacrifices ductility, shifting fracture from fine cleavage to coarse cleavage or intergranular decohesion**.

5. **Tension–compression asymmetry (all alloys, all temperatures)**:  
   In both Fe‑15Al and Fe‑26Al systems, compression yield stress consistently exceeds tensile yield stress by 30–100 MPa at 650 °C and 800 °C (Fig. 7, Fig. 8). This asymmetry is intrinsic to the ordered/disordered matrix and persists even after carbide‑strengthening. The magnitude depends on the carbide former: Nb‑ and Ta‑containing alloys not only show the highest strengths but also the largest absolute differences.

6. **Hardness vs. yield stress correlation**:  
   - For Fe‑15Al‑based alloys, Brinell hardness and compressive yield stress correlate well (Fig. 1a).  
   - For Fe‑26Al‑based alloys, **no correlation exists**; matrix hardness fails to predict the compressive yield stress (Fig. 1b), likely because the yield anomaly and work‑hardening behaviour are controlled by order‑related dislocation mechanisms rather than simple indentation flow.

# Mechanistic Interpretation

- **Room‑temperature strengthening**: The high compressive yield stress of Nb‑ and Ta‑containing Fe‑15Al alloys (~827–868 MPa) results from **Orowan‑type dislocation looping and/or shearing of fine MC carbides**. TiC and VC provide less strengthening, probably because of lower volume fraction or softer shearing characteristics.
- **Yield stress anomaly in Fe‑26Al**: The anomalous peak at intermediate temperatures (~474–550 °C) is attributed to the **Kear–Wilsdorf cross‑slip locking mechanism** of ⟨111⟩ superdislocations in the B2/D0₃ ordered matrix. The shift toward lower peak temperature and higher peak stress with Nb/Ta additions indicates that the high density of thermally stable carbides (and Laves phase) hinders dislocation climb and cross‑slip, intensifying the anomaly.
- **High‑temperature strength retention**: NbC, TaC, and especially the (Fe,Al)₂Nb Laves phase possess high thermal stability and resist Ostwald ripening. This preserves a fine dispersion of obstacles to dislocation motion up to 800 °C, thereby maintaining yield strengths of ~100–136 MPa in compression for the best alloys, compared with only ~32–55 MPa for the binary counterparts.
- **Tension–compression asymmetry**: Arises from the non‑Schmid behaviour of screw dislocations in bcc‑based ordered structures, where the Peierls stress and dislocation core transformations depend on stress state. The asymmetry remains pronounced in carbide‑strengthened variants, showing that the matrix deformation modes dominate, although the precipitates increase the absolute flow stress levels.
- **Brittle fracture**: Coarse MC carbides act as fracture initiation sites. Intergranular decohesion in some Fe‑26Al‑based alloys is promoted by grain boundary precipitation of carbides (e.g., cube‑like TiC on grain boundaries, Fig. 4g,h). Coarse transgranular cleavage replaces fine cleavage when plastic flow is restricted by strong precipitation hardening.

# Key Quantitative Findings

- **Room‑temperature compressive yield stress (0.2% offset)**:  
  Fe–15Al: ~356 MPa; Fe–15Al–2Nb–1C: ~827 MPa; Fe–15Al–2Ta–1C: ~868 MPa.  
  Fe–26Al–4Nb–1C: ~792 MPa (highest among Fe‑26Al alloys at RT).
- **Yield stress anomaly peak**:  
  Fe–26Al–4Nb–1C: 619 MPa at 474 °C.  
  Ti‑/V‑containing Fe‑26Al alloys: peak ~400 MPa at ~550 °C.
- **800 °C compression yield stress**:  
  Fe–26Al–4Nb–1C: ~136 MPa; binary Fe–26Al: ~55 MPa.  
  Fe–15Al–2Ta–1C: ~104 MPa; binary Fe–15Al: ~32 MPa.
- **Tensile ductility at RT**:  
  Fe–15Al binary: ~16% elongation; Fe–15Al–2Ti–1C: ~3.3%; Fe–26Al–2Nb–1C: ~1.4%.
- **Tension–compression asymmetry at 650 °C**: yield strength in compression surpasses that in tension by 30–100 MPa across all alloys, with Fe–26Al–4Nb–1C showing one of the largest absolute differences.
- **Hardness correlation**: Good in Fe–15Al alloys; absent in Fe–26Al alloys.

# Visual Evidence

- **Figure 1 (bar charts)**: Demonstrates that Nb and Ta additions give the highest compressive yield stresses and Brinell hardness in both 15Al and 26Al base alloys. Panel (b) reveals a lack of correlation between hardness and yield strength for Fe‑26Al‑based alloys.
- **Figure 2 (RT compression stress–strain curves)**: Confirms superior strengthening by Nb/Ta carbides; reveals strong work hardening and nearly constant hardening rate in Fe‑26Al alloys even when initial yield is low.
- **Figure 3 (RT tensile stress–strain curves)**: Shows the trade‑off between strength and ductility. Nb‑ and Ta‑containing alloys exhibit sharp yielding but limited ductility; Fe‑26Al–2Ti–1C shows the highest tensile strength in the Fe‑26Al series.
- **Figure 4 (SEM fractographs after RT tension)**: Correlates fracture mode (fine cleavage → coarse cleavage → intergranular) with composition and ductility. Direct evidence of cube‑like TiC on intergranular fracture surfaces in Fe‑26Al‑based alloys and fine facetted cleavage in Fe‑26Al–2Nb–1C.
- **Figure 5 (compression yield stress vs. temperature, Fe‑15Al)**: Monotonous decrease of yield stress with temperature; Nb‑ and Ta‑containing alloys maintain higher strength at all temperatures, retaining ~104 MPa (Ta) and ~83 MPa (Nb) at 800 °C.
- **Figure 6 (compression yield stress vs. temperature, Fe‑26Al)**: Reveals the yield stress anomaly. Subfigure (b) shows the peak for Fe‑26Al–4Nb–1C shifted to 474 °C with a maximum of 619 MPa, attributed to Laves + MC strengthening.
- **Figure 7 (650 °C yield stress, compression vs. tension)**: Provides direct evidence of tension–compression asymmetry; Nb and Ta additions provide the greatest high‑temperature strengthening (up to ~330–430 MPa in compression).
- **Figure 8 (800 °C yield stress, compression vs. tension)**: Confirms that Fe‑26Al–4Nb–1C possesses the best 800 °C performance (~136 MPa compression, ~82 MPa tension) among all alloys, underscoring the thermal stability of the Laves phase + NbC microstructure.

File: outputs_dataset/A23/final/text_knowledge.md
## Material System
Fe–30Mn–11Al–1.2C (wt%) low-density austenitic steel, produced via vacuum induction melting, homogenized at 1150°C, hot-forged to 20 mm thick plates (finish forging temperature ~900°C), and solution-treated at 1100°C for 1 h followed by water quenching. The initial as-quenched microstructure consists of equiaxed austenite grains of ~70 μm average size containing annealing twins and nano-sized κ′-carbides formed by spinodal decomposition, uniformly distributed within the matrix (foil normal parallel to [001]γ). The estimated stacking fault energy (SFE) is approximately 108 mJ/m².

## Processing Route and Variables
- **Initial processing**: Vacuum induction melting → homogenization (1150°C) → hot forging to 20 mm plates (finish ~900°C) → solution treatment (1100°C, 1 h, water quench)
- **Cold rolling**: Thickness reductions of 10%, 20%, 30%, 40%, 50%, 70%, and 90%
- **Mechanical testing**: Uniaxial tensile tests at room temperature, initial strain rate 10⁻³ s⁻¹
- **Characterization orientation**: Longitudinal section (RD×ND plane)
- **Characterization methods**: Optical microscopy (OM), electron backscatter diffraction (EBSD), transmission electron microscopy (TEM) including bright-field (BF) / dark-field (DF) imaging and selected-area electron diffraction (SADP), X-ray diffraction (XRD) texture analysis via orientation distribution function (ODF)

## Microstructure and Phase Evolution

**Initial state (0% reduction, as-quenched)**:
- Equiaxed austenite grains, average size ~70 μm (including twins)
- Backscatter diffraction (EBSD) shows nearly random crystallographic texture
- High density of annealing twins (red lines in EBSD phase map)
- Nano-sized κ′-carbides distributed uniformly in matrix (TEM dark-field / SAED, [001]γ zone axis)

**Low-to-medium reductions (10%–50%)**:
- 10%: Taylor lattice structure with multiple parallel slip bands; dislocation pile-ups at slip band intersections; planar dislocation glide mechanism dominant
- 30%: Increased slip band density without structural transformation; average slip band spacing ~231 nm
- 50%: Slip band spacing refined to ~64 nm; onset of deformation twinning; microbands with average width ~166 nm (BF-TEM); nano-sized deformation twins, average thickness ~5.1 nm (DF-TEM using {−111} reflection, SADP [011] zone axis confirms twin–matrix relationship with indexed reflections (1−11)M, (−111)T, (111)T/M); high dislocation density within twins

**High reductions (70%–90%)**:
- 70%: Deformation twins coarsened to average thickness ~19.2 nm (DF-TEM); twin diffraction spots in SADP; shear bands intersecting deformation twins (BF-TEM); shear bands contain ultrafine grains (ring diffraction pattern in inset SAED)
- 90%: Dislocation tangles and cell structures with average cell size ~0.49 μm (BF-TEM); activation of dislocation cross-slip; extensive shear band formation eroding the matrix; pronounced grain elongation along RD

## Processing–Structure–Property Chain

**Cold rolling reduction → Microstructure → Mechanical response**:
- Solution-treated (0%): Yield strength ~570 MPa; ultimate tensile strength ~830 MPa; uniform elongation exceeding 75%
- At true stress below ~1.2 GPa (low-to-medium reductions, <50%): Microstructural evolution dominated by refinement of slip band spacing within Taylor lattice framework via planar dislocation glide; work hardening via slip band density increase
- 50% reduction: Transition signaled by onset of deformation twinning and microband formation; 166 nm microbands and 5.1 nm nano-twins emerge
- 70–90% reduction: Yield strength increases progressively, reaching ~2.1 GPa at 90% reduction; pronounced strength–ductility trade-off; true stress at necking points similar for reductions <50%, then sharply increases during further rolling; work hardening capability diminishes
- Strengthening mechanisms transition: Taylor lattice hardening (low strains) → combined twinning + shear banding → Hall–Petch grain refinement via dislocation cells (0.49 μm, 90%)

## Mechanistic Interpretation

**Planar dislocation glide (Stage I, <50% reduction)**:
- "Glide plane softening" effect promotes planar slip on active slip planes
- Weak interaction between non-coplanar slip bands; dislocations can cross slip band intersections, allowing slip bands to traverse entire grains
- Taylor lattice structure forms as low-energy dislocation structure (LEDS)

**Deformation twinning despite high SFE (~108 mJ/m²)**:
- Deformation twinning occurs at 50% reduction and above, although SFE is higher than the typical threshold (~40 mJ/m²) for twinning-induced plasticity (TWIP) in high-Mn steels
- Attributed to short-range order (SRO) effects associated with Al and C in solid solution, plus local stress concentrations from planar slip band intersections
- Twins form fine T–M (twin–matrix) lamella structures contributing to strain hardening

**Texture transition: Copper-type → Brass-type**:
- Occurring beyond 50% reduction, linked to activation of deformation twinning and micro-shear bands
- Copper-type texture characterized by Copper {112}〈111〉 and S {123}〈634〉 components dominant at low-to-medium reductions
- Brass-type texture characterized by Brass {110}〈112〉, Goss {110}〈100〉, and CuT {552}〈115〉 components strengthening at high reductions
- α-fiber: Brass increases with reduction and scatters toward Goss; maximum intensity shifts from φ₁=45° to ~20° at >50% reduction
- τ-fiber: Cu peaks at 50% then decreases with Φ shift to higher values; weak CuT emerges at 70% with subsequent Φ decrease
- γ-fiber remains weak across all reductions, slightly strengthened at 90% at E position ({111}〈110〉)
- β-fiber: Cu and S components initially increase then decrease (S reduction delayed until 70%); Goss monotonously increases

**Shear banding and dislocation cell formation (Stage II, >50% reduction)**:
- Shear bands develop at 70% reduction, intersecting deformation twins and containing ultrafine grains
- At 90%, dislocation cross-slip activates, forming well-defined dislocation cells (average size 0.49 μm) within shear bands and matrix

## Key Quantitative Findings

- **Stacking fault energy**: ~108 mJ/m²
- **Initial grain size**: ~70 μm (as-quenched), equiaxed, with annealing twins
- **Slip band spacing**: ~231 nm at 30% → ~64 nm at 50% reduction
- **Microband width**: ~166 nm (average, at 50% reduction)
- **Nano-twin thickness**: ~5.1 nm at 50% → ~19.2 nm at 70% reduction
- **Dislocation cell size**: ~0.49 μm (average, at 90% reduction)
- **Yield strength evolution**: ~570 MPa (0%) → ~2.1 GPa (90% reduction)
- **Ultimate tensile strength**: ~830 MPa (solution-treated)
- **Uniform elongation**: >75% (solution-treated)
- **Texture transition threshold**: ~50% cold rolling reduction (copper-type → brass-type)

## Visual Evidence

**figure_001** (TEM, extremely low confidence — image unreadable): Description extracted from paper context through text mining only. Likely provides TEM overview of deformation substructure evolution from 0% to 90% reduction, supporting the Taylor lattice → twinning → shear banding → dislocation cell sequence. All specific values in the description (231 nm spacing, 166 nm microbands, 5.1 nm/19.2 nm twin thickness, 0.49 μm cells, 570 MPa → 2.1 GPa) are corroborated by other figures and text and should be treated as metadata rather than visual evidence from this figure.

**figure_002** (Mechanical property curves): Engineering and true stress–strain curves for 0%, 10%, 20%, 30%, 40%, 50%, 70%, 90% cold-rolled samples. Demonstrates progressive yield strength increase from ~570 MPa (0%) to ~2.1 GPa (90%), exceptional uniform elongation >75% in solution-treated state, and strength–ductility trade-off. True stress at necking points (hollow circles) remains similar for reductions <50% and sharply increases thereafter.

**figure_003** (EBSD and TEM of initial microstructure): EBSD IPF map (RD) shows equiaxed austenite grains ~70 μm with near-random texture; EBSD phase map confirms austenite with high-angle grain boundaries (black) and annealing twin boundaries (red); TEM DF + SAED (inset, [001]γ zone axis) shows nano κ′-carbides uniformly distributed. Establishes baseline microstructure before deformation.

**figure_004** (Optical micrographs, RD×ND): Microstructure evolution across 10%, 30%, 50%, 70%, 90% reductions. Stage I (10–50%): LEDS/Taylor-lattice with slip band refinement from ~231 nm to 64 nm. Stage II (70–90%): Grain elongation along RD, shear band formation eroding matrix, ultrafine grains within shear bands, deformation twins (5.1 nm at 50% → 19.2 nm at 70%). Supports two-stage deformation mechanism and texture transition.

**figure_005** (TEM BF, 10% and 30%): 10% CR shows Taylor lattice with parallel slip bands and dislocation pile-ups (green arrows) at intersections. 30% CR shows increased slip band density without structural change; spacing ~231 nm. Confirms planar dislocation glide and weak inter-band interaction allowing dislocations to traverse grains.

**figure_006** (TEM, 50% reduction, 4 panels): (a) BF: microbands ~166 nm width (green dashed lines), misorientation contrast. (b) BF: parallel intermittent linear structures identified as deformation twins. (c) SADP [011] zone axis: matrix (M) and twin (T) reflections indexed — (1−11)M, (−111)T, (111)T/M. (d) DF using (−111) reflection: nano-twins ~5.1 nm thickness, high dislocation density. Documents transition from planar slip to twinning + microband formation.

**figure_007** (TEM, 70% and 90%, 3 panels): (a) DF, 70%: nano-twins ~19.2 nm; inset SAED with twin spots (parallelogram). (b) BF, 70%: shear bands (blue dashed lines) intersecting twins; inset SAED ring pattern confirms ultrafine grains in shear bands. (c) BF, 90%: dislocation tangles and cells ~0.49 μm, indicating cross-slip activation. Supports strengthening mechanism transition from Taylor hardening to Hall–Petch refinement.

**figure_008** (Schematic ODF sections): ODF φ₂ = 0°, 45°, 65° sections with labeled ideal texture components and fibers (α, τ, γ, β). Defines reference frame for texture analysis: α-fiber (Goss–Brass–Rotated Goss), τ-fiber, γ-fiber, and β-fiber (Brass→S→Cu). Symbols: squares (Cube), diamonds (Goss, Brass), hexagons (Rotated Goss), triangles (Copper and related).

**figure_009** (EBSD ODF sections, 10%–90%): ODF contour maps at φ₂ = 0°, 45°, 65° for 10%, 30%, 50%, 70%, 90% reductions. Shows progressive texture development from near-random to strong Brass-type texture. Transition from copper-type to brass-type at ~50%: Cu and S decrease, Brass (B), Goss (G), and CuT increase. At 90%, α-fiber fully developed with strong Goss, weak γ-fiber retained. Texture intensity monotonically strengthens with reduction.

**figure_010** (XRD ODF fiber plots, 6 panels): (a) α-fiber: Brass increases, scatters toward Goss; maximum shifts from φ₁=45° to ~20° at >50%. (b) τ-fiber: Cu peaks at 50% then declines with Φ shift; CuT emerges at 70%. (c) γ-fiber: weak, slightly strengthened at 90% (E position). (d) β-fiber: Cu–S initially increase then decrease (S delayed to 70%), Goss monotonously increases. (e,f) Φ and φ₁ positions of β-fiber maximum intensity: continuous shift from Brass toward Goss with increasing reduction. Supports twinning and micro-shear band-driven texture transition.
