Repository: RiverYanggg/SteelDig_multimodal

# SteelDig Multimodal

一个面向材料科学论文的本地抽取流水线项目。

项目当前包含两条核心能力链：

1. 主抽取工作流
   从论文 Markdown 中抽取结构化文本信息，并可对图片组图做多模态分析。
2. Knowledge 工作流
   把清洗后的论文文本进一步压缩为适合训练或知识整理的 claim 集与 Markdown 知识卡片。
3. Knowledge Graph 工作流
   把 `outputs_dataset/<paper_id>/final/` 下的结构化抽取结果映射为 Neo4j 可查询知识图谱。

这两条链既可以独立运行，也可以按单篇论文串行衔接运行。项目已经支持：

- 多篇论文并行处理
- 单篇论文内部严格按阶段顺序执行
- 以 `paper_id` 为目录隔离输出
- `fused` 模式下把多模态图像结论注入 knowledge 汇总
- 把文本抽取结果和 multimodal figure 摘要共同导入 Neo4j 图谱

---

## 1. 项目目标

这个仓库的目标不是“把论文原样摘要一下”，而是把材料科学论文中的高价值事实拆成两类产物：

- 面向结构化数据库/后续程序消费的 JSON
- 面向知识训练/知识整理的 Markdown 与 claims

具体来说：

- 主抽取工作流负责“尽可能保留原始细节”
  - 文本模型输出大 JSON
  - 图像模型输出 Figure 级别 JSON
- Knowledge 工作流负责“把细节压缩成更高信息密度的训练材料”
  - paper_map

File: outputs_dataset/A26/final/text_knowledge.md
# Material System
- **Base Alloy (0Al)**: Fe-0.32C-1.98Si-1.02Mn-1.00Cr-3.41Ni-0.56Mo-0.09V-0.03Al (wt%), a low-alloy ultrahigh-strength steel serving as the reference martensitic steel without intentional Al addition.
- **Modified Alloy (1.3Al)**: Fe-0.31C-2.01Si-1.03Mn-1.00Cr-5.06Ni-0.60Mo-0.11V-1.30Al (wt%), designed for dual precipitation of B2-NiAl nanoclusters and ε-carbides.
- **Key Precipitates**: B2-NiAl clusters (number density ≈4.88×10²⁴ m⁻³, equivalent radius ≈0.57 nm, lattice misfit <3% with α-Fe, fully coherent) co-existing with submicron ε-carbides (hcp, thickness ≈2.2 nm, length 100–500 nm).
- **Matrix**: Tempered lath martensite containing thin films of retained austenite (0Al: 1.0 vol%; 1.3Al: 1.8 vol%) and high dislocation density (0Al: ≈2.01×10¹⁵ m⁻²; 1.3Al: ≈2.20×10¹⁵ m⁻²).

# Processing Route and Variables
- **Processing Route**: Vacuum melting → forging → solution treatment at 970°C for 1 h → water quench (WQ) → tempering at 180°C for 2 h → water quench.
- **Compositional Variables**: Al content increased from 0.03 wt% (0Al) to 1.30 wt% (1.3Al); Ni correspondingly increased from 3.41 wt% to 5.06 wt% to maintain NiAl stoichiometry considerations.
- **Sample Designations**: 0Al,WQ; 0Al,2h (tempered); 1.3Al,WQ; 1.3Al,2h (tempered).
- **Mechanical Test Conditions**: Room-temperature tensile (strain rate 0.001 s⁻¹, gauge length 25 mm, diameter 5 mm); Charpy U-notch impact (KU2, 10×10×55 mm³); plane-strain fracture toughness KQ (3-point bending, 25 mm thickness, 50 mm width, 3 mm fatigue pre-crack, loading rate 38 kN/min, per ASTM E399).

# Microstructure and Phase Evolution
- **Martensitic Hierarchy**: Both 0Al and 1.3Al steels exhibit statistically comparable martensitic unit sizes—prior austenite grain size ≈23–26 μm, packet size ≈3.4–3.5 μm, block width ≈0.8–0.9 μm, and lath width ≈0.23–0.24 μm; microstructural refinement is not the primary origin of toughness differences.
- **Phase Constitution**: Tempered martensite (bcc) + retained austenite (fcc) films at lath boundaries (Kurdjumov-Sachs orientation relationship); retained austenite fraction increases from 1.0% (0Al) to 1.8% (1.3Al).
- **Precipitate Evolution in 1.3Al,2h**: High-density NiAl clusters (radius ≈0.57 nm, number density ≈4.88×10²⁴ m⁻³) uniformly distributed in the matrix; ε-carbides (thickness ≈2.2 nm, spacing ~10 nm) independently nucleated without competitive partitioning; no carbide coarsening or transformation to cementite at this temper.
- **Solute Partitioning & Heterogeneous Nucleation**: APT reveals co-segregation of Si (enriching from ~4.2 at% to ~11.2 at%), Cr, and Mo at non-dislocation intragranular defects, providing heterogeneous nucleation sites for NiAl clusters; Si enhances nucleation of both ε-carbides and NiAl clusters via solute-drag or defect-stabilization mechanisms.

# Processing-Structure-Property Chain
- **Composition → Nano-precipitation**: Adding 1.30 wt% Al and raising Ni to 5.06 wt% enables formation of extremely high-density coherent NiAl clusters upon low-temperature tempering (180°C/2h), while Si promotes heterogeneous nucleation of both NiAl clusters and ε-carbides.
- **Precipitate State → Dislocation Behavior**: NiAl clusters, fully coherent with the martensite matrix and with <3% misfit, homogenize dislocation distribution and suppress planar slip and pile-ups; 1.3Al,2h exhibits a more uniform strain distribution (average KAM 1.31°) compared to 0Al,2h (average KAM 1.16° with localized high-strain zones).
- **Dislocation Configurations → Mechanical Response**: Dislocation homogenization delays micro-void nucleation, reduces local stress concentration, and promotes uniform plastic deformation; 1.3Al,2h achieves ≈1876 MPa UTS and ≈13.7% total elongation, while 0Al,2h reaches ≈1925 MPa UTS and ≈13.5% elongation.
- **Toughness Enhancement**: Charpy impact energy KU2 increases from 65 ± 3 J (0Al,2h) to 80 ± 3 J (1.3Al,2h)—a 23% relative gain—while fracture toughness KQ rises from 97.6 MPa·m¹/² to 108.0 MPa·m¹/². Crack initiation energy improved by 37.8% (45.0 J → 62.0 J) and crack propagation energy improved by 20.7% (17.4 J → 21.0 J) in the 1.3Al steel.
- **Fracture Mode Transition**: 0Al,2h shows predominantly quasi-cleavage fracture with limited ductile dimples; 1.3Al,2h exhibits extensive dimple growth, tearing ridges, and higher surface roughness, indicating a shift toward micro-void coalescence-dominated ductile fracture.
- **Strength–Toughness Trade-off Mitigated**: At ~1.9 GPa UTS level, the 1.3Al steel simultaneously improves elongation, impact energy, and fracture toughness compared to the 0Al steel, demonstrating that high-density coherent NiAl clusters decouple strength from toughness.

# Mechanistic Interpretation
- **Independent Nucleation Mechanism**: ε-carbides and NiAl clusters nucleate independently with no competitive elemental partitioning; ε-carbides are C-rich (~8.91 at% C in core), NiAl clusters are enriched in Ni+Al (~13 at% summed), and the surrounding matrix retains low carbon (~1.0 at%), eliminating the traditional competition between carbide-forming and intermetallic-forming solutes.
- **Dislocation–Precipitate Interaction**: Fully coherent NiAl clusters with <3% lattice misfit provide weak but extremely dense obstacles that operate via a dislocation–bypass or looping mechanism under load, promoting distributed dislocation multiplication and suppressing localized planar slip bands; this homogenization reduces the driving force for premature crack initiation at grain boundaries or packet boundaries.
- **Multi-Scale Toughening Mechanisms**: (i) Uniform dislocation distribution increases the energy barrier for crack initiation (higher Ei); (ii) extensive micro-void nucleation at precipitates leads to large dimple growth absorbing plastic work; (iii) secondary cracks 5–10 μm and micro-voids coalescence 8–18 μm beneath the main fracture surface create crack deflection paths that dissipate energy; (iv) tortuous crack propagation and crack branching raise total propagation energy Ep.
- **Strain Delocalization**: EBSD-KAM maps confirm that 1.3Al steel exhibits a more homogeneous strain distribution near fracture surfaces, facilitating stress transfer from the crack tip to the interior matrix and enabling coordinated deformation, whereas 0Al steel concentrates strain near the crack.

# Key Quantitative Findings
- **Composition and Processing**: 0Al (0.03Al-3.41Ni) vs 1.3Al (1.30Al-5.06Ni); 970°C/1h WQ + 180°C/2h temper.
- **Precipitate Parameters (1.3Al,2h)**: NiAl cluster equivalent radius ≈0.57 nm, number density ≈4.88×10²⁴ m⁻³; ε-carbide thickness ≈2.2 nm, C core content ≈8.91 at%; Si enrichment at defects from ≈4.2 to ≈11.2 at%.
- **Dislocation Density**: 0Al ≈2.01×10¹⁵ m⁻², 1.3Al ≈2.20×10¹⁵ m⁻² (tempered state).
- **Tensile Properties (tempered)**: 0Al: UTS ≈1925 MPa, elongation 13.5%; 1.3Al: UTS ≈1876 MPa, elongation 13.7%.
- **Impact Toughness (KU2, tempered)**: 0Al: 65 ± 3 J (Ei=45.0 J, Ep=17.4 J); 1.3Al: 80 ± 3 J (Ei=62.0 J, Ep=21.0 J).
- **Fracture Toughness (tempered)**: 0Al: KQ ≈97.6 MPa·m¹/²; 1.3Al: KQ ≈108.0 MPa·m¹/².
- **Microstructural Constancy**: Prior austenite grain, packet, block, and lath dimensions statistically identical between the two steels (figure_005 support).

# Visual Evidence
- **figure_001 & figure_002**: Mechanical property comparisons; figure_001 presents engineering stress-strain curves for as-quenched and tempered states showing premature fracture of 1.3Al,WQ at ~4.3% strain vs 0Al,WQ ~9.5% elongation, and recovery of ductility upon tempering to 13.7% elongation for 1.3Al alongside a Charpy impact improvement from 23 to 80 J (1.3Al) vs 33 to 65 J (0Al). Figure_002 confirms the strength–ductility trade-off mitigation in tempered 1.3Al with KU2 reaching 80 ± 3 J vs 65 ± 3 J.
- **figure_003 (XRD/SEM)**: XRD patterns identify bcc martensite and fcc retained austenite; retained austenite content 1.0% (0Al) vs 1.8% (1.3Al); Williamson-Hall analysis yields dislocation densities ~2.01×10¹⁵ m⁻² and ~2.20×10¹⁵ m⁻²; SEM confirms tempered lath martensite morphology.
- **figure_004 (TEM)**: Shows tempered lath martensite in 0Al and 1.3Al; retained austenite films at lath boundaries; ε-carbides (length 100–500 nm, width 3–10 nm in 0Al; thickness ~2.2 nm in 1.3Al) uniformly distributed within laths, SAED confirms hcp structure.
- **figure_005 (Multiscale Microstructure)**: EBSD and TEM comparison proves that prior austenite grain, packet, block, and lath sizes are statistically identical between 0Al and 1.3Al, ruling out microstructural refinement as the primary toughness origin.
- **figure_006 (APT + HRTEM)**: APT isoconcentration surfaces reveal needle-like ε-carbides and ultrahigh-density NiAl clusters (0.57 nm, 4.88×10²⁴ m⁻³); HRTEM/FFT identify hcp ε-carbide along [110] zone axis and B2-NiAl clusters along [001] zone axis, fully coherent with bcc matrix; proximity histograms confirm Si, Cr, Mo segregation to NiAl clusters and independent nucleation of the two precipitate types.
- **figure_007 (APT Segregation)**: 3D elemental maps show C-rich ε-carbide cores (~8.91 at%) with minor Ni/Al enrichment; proximity histogram of NiAl clusters reveals strong Si co-segregation (4.21 → 11.21 at%), Cr and Mo enrichment at non-dislocation defects acting as heterogeneous nucleation sites.
- **figure_008 (Charpy Load–Energy Curves)**: Load-deflection curves for 0Al vs 1.3Al; 1.3Al shows higher peak load displacement (2.55 mm vs 2.06 mm) and larger crack initiation energy Ei (62.0 J vs 45.0 J); the integrated energy curves quantify the improved crack initiation and propagation energy contributions to total KU2.
- **figure_009 (SEM Fractography)**: Macroscopic and microscopic fracture surfaces; 0Al exhibits quasi-cleavage with flat facets and limited dimples; 1.3Al exhibits extensive ductile dimples, tearing ridges, and surface roughness, indicating a ductile fracture mode transition attributable to NiAl clusters.
- **figure_010 (EBSD Cross-sectional Strain)**: BC+IPF+GB maps and KAM maps near main cracks; 0Al shows inhomogeneous strain with strong localization (red/yellow) and undeformed blue zones; 1.3Al shows uniform green/yellow KAM distribution (average 1.31° vs 1.16°), confirming homogeneous plastic deformation and stress transfer.
- **figure_011 (Crack Deflection, SEM)**: Fracture vertical sections; 0Al shows straight crack propagation with tip blunting; 1.3Al shows tortuous cracks, abundant secondary cracks and micro-voids (5–10 μm, 8–18 μm beneath main fracture surface), void coalescence, and crack branching, supporting the multi-scale toughening and energy dissipation mechanisms.

File: outputs_dataset/A27/final/text_knowledge.md
# Material System
- Binary Fe–Al alloys with Al content from 4 to 18 at.%, plus a nominally pure Fe reference.
- Impurity levels controlled: total interstitial content <100 wt ppm for most alloys; carbon specifically <20–60 wt ppm C depending on the batch.
- Selected monocrystalline samples: Fe‑16 at.% Al and Fe‑17 at.% Al, oriented along [112] or (111) for compression and microhardness, respectively.
- Polycrystalline as‑cast samples comprise the full composition series Fe‑4Al, Fe‑6Al, Fe‑7Al, Fe‑8Al, Fe‑9Al, Fe‑10Al, Fe‑11Al, Fe‑12Al, Fe‑13Al, Fe‑14Al, Fe‑15Al, Fe‑16Al, Fe‑17Al, Fe‑18Al (all at.%), plus Fe‑0Al polycrystal as reference.

# Processing Route and Variables
- Starting condition: as‑cast polycrystals; monocrystals grown from melt.
- Primary heat‑treatment window:
  - Quenching from 1100 °C (water quench, denoted Q*), which traps excess vacancies.
  - Furnace cooling (FC) from 1100 °C to room temperature, permitting vacancy equilibration and some degree of short‑range ordering.
  - Interrupted furnace cooling to 600 °C followed by water quench (FC 600 °C Q).
  - Quench + annealing: 1100 °C Q followed by isothermal annealing at 250, 300, 320, 400, or 600 °C for durations from 6 hours to 223 days.
- Cooling rate thus becomes a key variable for vacancy concentration and ordering state.

# Microstructure and Phase Evolution
- The alloys are single‑phase ferritic (bcc) solid solutions across the whole composition range under investigation; no phase transformation is reported.
- Grain size and precipitate content are noted but not systematically quantified; paper states low impurity levels and absence of interfering second phases.
- TEM evidence (Figures 6, 7) shows that the deformation‑induced dislocation substructure is strongly influenced by prior cooling rate:
  - Water‑quenched Fe‑16Al (<20 ppm C): straight dislocations confined to glide bands after 5.5 % compressive strain at room temperature (10 ⁻⁴ s ⁻¹).
  - Furnace‑cooled Fe‑16Al: dense dislocation tangles between glide bands under identical strain.
  - Water‑quenched Fe‑12Al (60 ppm C): distinct glide bands and tangles.
  - Furnace‑cooled Fe‑12Al: organized cell structures with high‑density walls and clear interiors.

# Processing–Structure–Property Chain
- **Effect of Al content (as‑cast polycrystals, room‑temperature compression, 10 ⁻⁴ and 10 ⁻² s ⁻¹):**
  - Compressive yield stress increases linearly with Al content from ≈50 MPa (pure Fe) to >400 MPa (Fe‑18Al).
  - Solid‑solution hardening coefficients: ≈23 MPa per at.% Al at 10 ⁻⁴ s ⁻¹; ≈21 MPa per at.% Al at 10 ⁻² s ⁻¹ (Figure 3).
- **Effect of Al content on tensile properties (as‑cast polycrystals, 10 ⁻⁴ s ⁻¹, room temperature vs −100 °C):**
  - Yield stress and ultimate tensile strength both increase linearly with Al content; values at −100 °C are about 80 MPa higher than at room temperature (Figure 5).
  - Ductility (strain before necking, fracture strain) decreases with increasing Al; the drop becomes steep above ~15 at.% Al at room temperature and above ~12 at.% Al at −100 °C (Figure 5).
  - Deformation twinning initiates at −100 °C for Al contents ≥11 at.%; the stress for twin initiation is tracked in Figure 5(b).
- **Effect of heat treatment on hardness (Fe‑16Al monocrystal, (111), room temperature):**
  - Microhardness varies by at most ~10 % across conditions: as‑grown, furnace‑cooled, interrupted cooled, and quenched + annealed.
  - Highest hardness ≈2100 N/mm² (HU) occurs in the water‑quenched (Q*) condition, attributed to quenched‑in excess vacancies.
  - Extended annealing at 300 °C and above reduces hardness slightly; short‑range ordering is inferred to have no major impact (Figure 1).
- **Effect of heat treatment on compressive yield stress (Fe‑16Al [112] monocrystal, room temperature, 10 ⁻⁴ s ⁻¹):**
  - As‑grown, furnace‑cooled, and FC 600 °C Q specimens yield at 400–430 MPa with similar strain‑hardening.
  - The 1100 °C Q + 300 °C/14d anneal yields at 450–480 MPa with consistently higher flow stress (Figure 2).
  - Thus only heat treatments involving temperatures above ~600 °C notably alter strength, primarily through vacancy concentration rather than ordering.
- **Dislocation‑substructure linkage:**
  - Furnace cooling promotes dislocation cell formation (dynamic recovery), while quenching suppresses cell organization and preserves planar slip bands, correlating with the hardening effect of excess vacancies and their influence on dislocation mobility (Figures 6, 7).

# Mechanistic Interpretation
- Solid‑solution hardening from Al is the primary strengthening mechanism; the linear increase of yield stress with Al content fits Suzuki’s theory for bcc alloys.
- Quenched‑in excess vacancies act as additional hardening agents by reducing dislocation mobility; this is the source of the ~10 % hardness increment in quenched Fe‑16Al and the elevated flow stress in the quenched‑plus‑annealed monocrystal.
- Short‑range ordering is demonstrated to play a minor role – annealing treatments that would promote ordering (e.g., 300 °C for 14 days) do not produce hardening beyond that attributable to vacancies.
- Yield drops and serrated flow (most prominent in Fe‑18Al at room temperature and Fe‑4Al at −100 °C) are linked to deformation twinning and to vacancy‑assisted dislocation unlocking rather than ordering effects.
- At −100 °C, increasing Al content progressively suppresses dislocation mobility; when glide becomes too difficult, deformation twinning is triggered (observed for Al ≥11 at.% at −100 °C). This twin‑mediated deformation leads to a macroscopic ductile‑to‑brittle transition above 12–15 at.% Al.

# Key Quantitative Findings
- Linear solid‑solution hardening rate for polycrystalline as‑cast Fe–Al at room temperature: 21–23 MPa per at.% Al (Figure 3).
- Temperature‑dependent offset of tensile properties: yield stress (and UTS) at −100 °C is ≈80 MPa higher than at room temperature for the same composition (Figure 5).
- Maximum microhardness change across heat treatments: ≤10 %, from ≈1870 to ≈2100 N/mm² HU (Figure 1).
- Yield stress range for [112] Fe‑16Al monocrystals: 400–480 MPa, depending on cooling‑rate history (Figure 2).
- Deformation twinning threshold at −100 °C: emerges at Al ≥11 at.% (Figures 4, 5).

# Visual Evidence
- **Figure 1:** Room‑temperature microhardness of (111) Fe‑16Al monocrystals as a function of heat treatment. Demonstrates minimal sensitivity to annealing (≤10 % change) and maximum hardness for the water‑quenched condition, supporting the dominance of excess vacancies over short‑range ordering.
- **Figure 2:** Compressive stress–strain curves of [112] Fe‑16Al monocrystals at room temperature (10 ⁻⁴ s ⁻¹) for four thermal histories. Shows that only quench‑related treatments significantly raise yield and flow stress; furnace‑cooled and as‑grown states give nearly identical behavior (~400–430 MPa yield).
- **Figure 3:** Compressive yield stress vs. Al content for polycrystalline as‑cast Fe–Al at room temperature, two strain rates. Confirms linear solid‑solution hardening with coefficients of 21–23 MPa/at.%, and notes twinning in Fe‑18Al.
- **Figure 4:** Tensile stress–strain curves for as‑cast polycrystalline Fe‑Al alloys (4–18 at.% Al) at room temperature and −100 °C. Illustrates increasing strength, decreasing ductility, and the onset of serrated flow and brittle fracture at low temperature and high Al content; reveals a yield drop for Fe‑4Al at −100 °C and deformation‑twinning serrations for Fe‑18Al at room temperature.
- **Figure 5:** Tensile property summary (yield stress, UTS, strain before necking, fracture strain, twinning initiation stress) vs. Al content at room temperature and −100 °C. Quantifies the linear strength increase, the ∼80 MPa offset between temperatures, the ductile‑to‑brittle transition thresholds (~15 at.% at RT, ~12 at.% at −100 °C), and the twinning threshold (≥11 at.% at −100 °C).
- **Figure 6:** TEM of Fe‑12Al (60 ppm C) after 5.5 % compressive strain at room temperature. Water‑quenched specimen: glide bands with dislocation tangles. Furnace‑cooled specimen: organized cell structures. Demonstrates that cooling rate controls the deformation‑induced dislocation arrangement.
- **Figure 7:** TEM of Fe‑16Al (<20 ppm C) after 5.5 % compressive strain at room temperature. Water‑quenched: straight dislocations in glide bands. Furnace‑cooled: dense tangles between bands. Provides direct microstructural evidence for the strong quenching effect in higher‑Al alloys, correlating retained vacancies with suppressed dislocation recovery.

File: outputs_dataset/A3/final/text_knowledge.md
# Material System
Three austenitic Fe-Mn-Al-C-(Ni) low-density steels: (i) **28Mn0Ni**: Fe–28Mn–9Al–0.9C (Ni-free), (ii) **28Mn5Ni**: Fe–28Mn–9Al–0.9C–5Ni, (iii) **15Mn5Ni**: Fe–15Mn–9Al–0.9C–5Ni (lower Mn, with Ni). The matrix phase is austenite (γ, FCC); secondary phases include κ-carbide and B2 (Fe(Ni)Al) ordered intermetallic. In some conditions D03 ((Fe,Ni)3Al) is expected.

# Processing Route and Variables
All alloys were produced by vacuum induction melting, homogenized at 1423 K for 2.5 h, then hot rolled at 1323 K (HR condition). Room-temperature cold rolling to 50% reduction in thickness gave the HR+CR condition. Heat treatment of the cold-rolled material was performed in the range 973–1173 K for 1 h followed by water quenching.

# Microstructure and Phase Evolution
**Prior to cold rolling** the hot-rolled 15Mn5Ni contained a high initial volume fraction of B2 phase (~0.4 based on later measurements), while 28Mn5Ni contained about ~0.11 B2 and 28Mn0Ni was essentially single-phase austenite.

**After cold rolling (HR+CR)**:
- *28Mn0Ni*: deformed austenite grains with parallel planar slip bands; EBSD phase map confirms single FCC phase.
- *28Mn5Ni*: deformed austenite with sparse B2 precipitates visible as blue spots in phase maps.
- *15Mn5Ni*: extensive B2 stringers aligned along the rolling direction embedded in the FCC matrix; the brittle B2 stringers undergo shearing and fragmentation during cold rolling (yellow arrows in B2 IPF inset highlight this behavior).

**After cold rolling + heat treatment at 973 K (1 h)**:
XRD confirms that in both 28Mn0Ni and 15Mn5Ni, κ-carbide and B2 peaks appear alongside γ-austenite after 973 K annealing; the B2 peaks are more intense in 15Mn5Ni than in 28Mn0Ni.
TEM (28Mn0Ni): fine uniformly distributed intragranular κ-carbides in recrystallized austenite regions; deformed austenite exhibits inhomogeneous, coarser κ-carbides of 10–60 nm.
TEM (28Mn5Ni & 15Mn5Ni): fine intragranular B2 particles (5–20 nm) plus coarser intergranular B2 (50–200 nm) coexist with κ‑carbides. Deformed regions show higher density/coarser carbides, indicating strain-enhanced nucleation.

**After cold rolling + heat treatment at 1023 K (1 h)**:
- *28Mn0Ni*: fully recrystallized equiaxed austenite grains, minimal B2, low KAM (strain-free).
- *28Mn5Ni*: partially recrystallized elongated grains with limited B2 at grain boundaries and moderate strain localization.
- *15Mn5Ni*: heavily banded microstructure with extensive B2 decoration along boundaries; high local strain concentration (green/red KAM).

**After cold rolling + heat treatment at 1173 K (1 h)**:
- *28Mn0Ni*: single-phase austenite, no secondary precipitates; pronounced grain coarsening (recrystallized grain size up to ~40 μm).
- *28Mn5Ni*: both intragranular (yellow dashed arrows) and intergranular (white arrows) B2 particles persist; finer grain structure due to B2 pinning.
- *15Mn5Ni*: B2 precipitates remain at grain boundaries and within grains; finer B2 particles dissolve preferentially, while B2 stringers are resistant.

**Quantitative trends from EBSD analysis (heat treatment temperature sweep)** (Figure 5):
(a) Recrystallization fraction of austenite: 28Mn0Ni reaches ~0.9 at 1023 K; both Ni-containing alloys (28Mn5Ni, 15Mn5Ni) remain ~0.4–0.5 even at 1173 K → **Ni delays recrystallization**.
(b) Recrystallized austenite grain size: 28Mn0Ni ~40 μm at 1173 K; 28Mn5Ni and 15Mn5Ni <5 μm at 1173 K → **B2 particles suppress grain growth**.
(c) Twin fraction: 28Mn0Ni ~0.55 at 1173 K; 28Mn5Ni ~0.35; 15Mn5Ni ~0.2 → lower twin fractions in B2‑containing alloys.
(d) B2 volume fraction: 15Mn5Ni ~0.4 at 973 K decreasing with temperature; 28Mn5Ni ~0.11 and follows similar dissolution trend.

# Processing-Structure-Property Chain
**Hardness evolution** (Vickers):
- All three alloys show substantial work hardening: after 50% cold rolling, hardness converges to ~430–460 VHN, up from ~250 VHN (28Mn0Ni), ~260 VHN (28Mn5Ni), and ~380 VHN (15Mn5Ni) in the hot-rolled state.
- On annealing (873–1273 K): 28Mn0Ni shows steepest decline (~430 → ~190 VHN); 15Mn5Ni maintains highest hardness (~500 → ~300 VHN); 28Mn5Ni intermediate.
  - Interpretation: Ni + low Mn retain hardness at high temperatures due to B2 + κ‑carbide pinning of recrystallization and grain growth.

**Tensile properties** (HR+CR vs. heat treated):
- As cold-rolled (HR+CR):
  - 28Mn0Ni: YS ~1350 MPa (estimated from stress-strain curves), limited elongation.
  - 28Mn5Ni: peak as-rolled YS/UTS and limited ductility.
  - 15Mn5Ni: YS ~1665 MPa, UTS ~1800 MPa, elongation 5–11%; highest strength but low ductility.
- Heat treated at 973 K:
  - 28Mn0Ni: progressive strength decrease, ductility improvement; partially recrystallized.
  - 28Mn5Ni: anomalous peak strength (YS ~1450 MPa, UTS ~1645 MPa) but drastically reduced elongation (~5%) → attributed to concurrent κ‑carbide + B2 precipitation strengthening combined with insufficient recrystallization.
  - 15Mn5Ni: brittle behavior at lower heat treatment temperatures due to high B2 stringer volume fraction and κ‑carbides at grain boundaries (intergranular cracking).
- Heat treated at 1023 K:
  - 15Mn5Ni: negligible ductility (<1%); fracture analysis shows quasi‑cleavage with microcracks along γ/B2 interphase boundaries; phase map confirms crack propagation through precipitate‑rich grain boundaries.
- Heat treated at 1173 K:
  - 28Mn0Ni: fully recrystallized, YS ~504 MPa, elongation ~86%.
- Strain‑hardening exponent (n) from ln(σ)–ln(ε):
  - 28Mn0Ni: n increases from ~0.16 (973 K) to ~0.50 (1173 K).
  - Ni‑containing alloys (28Mn5Ni, 15Mn5Ni): lower n values (~0.30 at 1173 K).
  - Inference: fully recrystallized, precipitate‑free austenite (28Mn0Ni at 1173 K) exhibits superior strain‑hardening capacity.

# Mechanistic Interpretation
**Ni effect on recrystallization and precipitation**: Ni addition promotes B2 phase formation and stabilizes B2 stringers during annealing. B2 particles (intergranular and intragranular) pin grain boundaries and retard recrystallization, maintaining fine grains but sacrificing ductility when B2 fraction is high.

**Mn effect on phase stability**: Lower Mn (15Mn5Ni) increases driving force for B2 formation, yielding a high initial B2 fraction; higher Mn (28Mn) stabilizes austenite, limiting B2 and enhancing recrystallization.

**Strain hardening mechanisms**:
- In fully recrystallized 28Mn0Ni (1173 K), post‑deformation TEM shows planar slip bands with homogeneous spacing (~200±30 nm) that dynamically refine with strain. Dislocation‑twin interactions are active.
  → Dominant hardening modes: planar slip, dynamic slip band refinement, dislocation‑twin interactions.
- In partially recrystallized or precipitate‑containing microstructures (e.g., 28Mn0Ni at 973 K), dislocation cells form by fine cross‑slip in deformed austenite regions.
- In 15Mn5Ni, dislocation‑B2 particle interactions (pinning/bowing) evolve into refined slip bands with increasing strain; precipitate‑dislocation interactions contribute additional hardening but can embrittle interfaces.

**Fracture transition**: 28Mn0Ni and 28Mn5Ni fail by ductile dimple fracture; 15Mn5Ni at 1023 K fails by quasi‑cleavage with crack initiation along γ/B2 interphase boundaries — a direct consequence of high intergranular B2 fraction.

# Key Quantitative Findings
| Condition/Alloy | YS (MPa) | UTS (MPa) | Elongation (%) | n (strain‑hardening exponent) | Recrystallized γ fraction | Recrystallized γ grain size (μm) | B2 volume fraction |
|-----------------|----------|-----------|----------------|-----------------------------|---------------------------|----------------------------------|--------------------|
| 28Mn0Ni, HR+CR | ~1350 | — | low ( ≤11%) | — | 0 | — | ~0 |
| 15Mn5Ni, HR+CR | ~1665 | ~1800 | 5–11 | — | 0 | — | ~0.4 |
| 28Mn5Ni, HR+CR+973 K | ~1450 | ~1645 | ~5 | — | — | — | — |
| 28Mn0Ni, HR+CR+1173 K | ~504 | — | ~86 | ~0.50 | ~0.9–1.0 | ~40 | ~0 |
| 28Mn5Ni, HR+CR+1173 K | — | — | — | ~0.30 | ~0.4–0.5 | <5 | ~0.11 → decreasing |
| 15Mn5Ni, HR+CR+1173 K | — | — | — | <0.30 | ~0.4–0.5 | <5 | ~0.4 → decreasing |
| 15Mn5Ni, HR+CR+1023 K | — | — | <1 | — | — | — | high intergranular B2 |
Hardness after 50% cold rolling: all three alloys ~430–460 VHN. Hardness after 1173 K/1 h: 28Mn0Ni ~190 VHN; 15Mn5Ni ~300 VHN; 28Mn5Ni intermediate.
Slip band spacing in fully recrystallized 28Mn0Ni: ~200±30 nm.

# Visual Evidence
- **Figure 1 (Tensile curves)**: Shows YS ~1665 MPa and UTS ~1800 MPa for 15Mn5Ni in HR+CR; 28Mn5Ni peak strength at 973 K (YS 1450 MPa, UTS 1645 MPa) with 5% elongation; 28Mn0Ni at 1173 K achieves 86% elongation at YS 504 MPa → supports strength‑ductility trade‑off governed by recrystallization and precipitation.
- **Figure 2 (EBSD IPF + IQ + phase maps, HR+CR)**: Confirms that cold rolling introduces planar slip bands in 28Mn0Ni, sparse B2 in 28Mn5Ni, and fragmented B2 stringers in 15Mn5Ni → establishes starting deformed microstructure.
- **Figure 3 (XRD)**: Demonstrates that after 973 K annealing both κ‑carbide and B2 appear; B2 peaks are stronger in 15Mn5Ni than in 28Mn0Ni; at 1173 K 15Mn5Ni still retains B2 → compositional control of phase competition.
- **Figure 4 (EBSD: IPF, phase, KAM at 1023 K)**: 28Mn0Ni fully recrystallized, low KAM; 28Mn5Ni partially recrystallized with limited B2; 15Mn5Ni banded with high B2 and high KAM → microstructural basis for embrittlement at 1023 K.
- **Figure 5 (EBSD at 973 K and 1173 K)**: Validates that Ni‑containing alloys maintain fine grains at 1173 K due to B2 pinning; finer B2 particles dissolve while stringers resist dissolution; inset B2 IPF at 1173 K shows extended recovery of B2.
- **Figure 6 (Quantitative recrystallization, grain size, twin fraction, B2 volume fraction)**: Provides the numerical evidence that Ni delays recrystallization and suppresses grain growth; B2 fraction declines with temperature but remains highest in 15Mn5Ni.
- **Figure 7 (TEM at 973 K)**: κ‑carbides (10–60 nm) in deformed regions of 28Mn0Ni; intragranular B2 (5–20 nm) and intergranular B2 (50–200 nm) in Ni‑containing alloys; DF images highlight strain‑enhanced precipitation.
- **Figure 8 (TEM at 1173 K)**: 28Mn0Ni single‑phase; 28Mn5Ni and 15Mn5Ni show both intra‑ and intergranular B2; fraction of intragranular B2 decreases where recrystallization has progressed → confirms strain‑assisted nucleation.
- **Figure 9 (Hardness)**: Work hardening to 430–460 VHN after 50% cold rolling; 15Mn5Ni retains highest hardness on annealing → B2 and κ retard softening.
- **Figure 10 (Tensile curves and strain‑hardening exponent)**: n increases from 0.16 to 0.50 for 28Mn0Ni as recrystallization progresses; Ni‑containing alloys plateau at lower n → microstructural origin of strain‑hardening differences.
- **Figure 11 (Fractography + cross‑sectional EBSD of 15Mn5Ni at 1023 K)**: Quasi‑cleavage fracture with intergranular cracks along γ/B2 boundaries; phase map confirms crack path follows B2‑rich boundaries → explains <1% elongation.
- **Figure 12 (Post‑deformation TEM of 28Mn0Ni)**: Planar slip bands at ε~0.02 refine to ~200±30 nm spacing at ε~0.30; interactions between dislocations and annealing twins → dynamic slip band refinement and twin interactions as main hardening mechanisms in fully recrystallized γ.
- **Figure 13 (Post‑deformation TEM of 15Mn5Ni)**: Dislocation pinning/bowing around B2 at low strain; progressive refinement into dense slip bands at higher strain → precipitate‑dislocation hardening complementing slip band refinement.

File: outputs_dataset/A37/final/text_knowledge.md
# Material System
The alloy investigated is an austenitic Fe–30Mn–6.5Al–0.3C (wt.%) low‑density steel. It crystallises as a single face‑centred cubic (fcc) phase and is free of ordered κ‑carbides, as confirmed by selected‑area electron diffraction along the [101] zone axis, which shows fundamental fcc reflections without extra spots at ⟨200⟩ or ⟨220⟩ positions. Hydrogen charging introduces 101 mass ppm H into solid solution; thermal desorption analysis reveals a single desorption peak centred at ≈700 K, signifying predominately lattice‑dissolved hydrogen with negligible trapping at grain boundaries or precipitates. The uncharged reference condition contains less than 5 mass ppm H.

# Processing Route and Variables
- **Material preparation:** Fully austenitic Fe–30Mn–6.5Al–0.3C (wt.%) steel, single‑phase fcc and κ‑carbide‑free.
- **Hydrogen charging:** Gaseous charging at 100 MPa H₂ and 543 K for 200 h → 101 mass ppm total hydrogen; confirmed by thermal desorption analysis (heating rate 100 K h⁻¹, thermal‑conductivity detector).
- **Mechanical testing:** Room‑temperature (295 K) uniaxial tension at an initial strain rate of 5.0 × 10⁻⁵ s⁻¹ to various strain levels; the end of uniform elongation corresponds to ε ≈ 0.4.
- **Microstructural characterisation:** Electron channelling contrast imaging (ECCI), electron backscatter diffraction (EBSD), bright‑field scanning transmission electron microscopy (BF‑STEM) under two‑beam conditions with {111}‑type diffraction vectors, and correlative misorientation profiling.
- **Texture and orientation dependence:** Deformation structures are classified according to grain orientation relative to the tensile axis (TA): ⟨111⟩ // TA, ⟨001⟩ // TA, and the [112]–[101] fibre region.

# Microstructure and Phase Evolution
## Classification of dislocation structures before and after hydrogen charging (ε = 0.4, room temperature)
**Type 1a cell blocks:** Elongated cell blocks (CBs) formed under single or twofold slip oriented along the [112]–[101] fibre. Primary (GNB1) and secondary (GNB2) geometrically necessary boundary (GNB) systems run parallel to {111} slip‑plane traces; incidental dislocation boundaries (IDBs) appear between GNBs.  
**Type 1b cell blocks:** Rhombic cell blocks generated by two intersecting GNB systems (GNB1 and GNB2/GNB2s).  
**Type 2 dislocation cells (near ⟨001⟩ // TA):** Equiaxed dislocation cells (DCs) produced by octahedral slip on multiple systems. In the uncharged state the average cell size D̄DC ≈ 220 ± 10 nm; hydrogen charging refines this to D̄DC ^H ≈ 192 ± 10 nm. Additionally, macroscopic deformation bands (DBs, 10–30 μm thick) subdivide ⟨001⟩‑oriented grains in the charged condition.  
**Type 3 mixed structures (near ⟨111⟩ // TA):** Complex arrangements containing DCs, dense dislocation walls (DDWs), deformation twins (DTs), and microbands (MBs). In the uncharged state the average DC size is D̄DC ≈ 236 ± 10 nm; hydrogen charging reduces it to D̄DC ^H ≈ 212 ± 10 nm, while the average cell‑boundary misorientation remains essentially unchanged (θ̄DC ≈ 0.87° → θ̄DC ^H ≈ 0.90°). Deformation bands of 0.5–1.0 μm thickness and plate‑type microbands (150–200 nm thick) become more prominent upon hydrogen charging.

## Hydrogen‑induced modifications
- **Hydrogen‑enhanced deformation banding (HEDB):** Macroscopic kink bands (10–30 μm thick) appear in ⟨001⟩‑oriented grains; sub‑micron DBs (0.5–1.0 μm) form in ⟨111⟩‑oriented grains. BF‑STEM reveals that DB–DDW intersections exhibit larger shear offsets (≈75–100 nm) in charged samples vs. negligible offsets in uncharged samples.
- **Hydrogen‑enhanced microbanding (HEMB):** Localised microbands nucleate along GNB segments. MBs are lenticular, 150–200 nm thick and 1.5–4 μm long, and exhibit misorientation angles >2°. The critical threshold is a GNB misorientation: <2° = dense dislocation walls; >2° = microbands. In Type 1a, hydrogen increases GNB1 misorientation from 1.62° to 2.70° and IDB misorientation from 1.14° to 1.38°. In Type 1b, GNB1 increases from 2.64° to 3.65° and GNB2 from 2.67° to 3.71°.
- **Dislocation cells:** Hydrogen systematically refines cell size in Type 2 (220 → 192 nm) and Type 3 (236 → 212 nm) structures, while cell‑boundary misorientation in Type 3 is nearly constant (0.87° → 0.90°).

# Processing‑Structure‑Property Chain
**Processing:** Gaseous hydrogen charging at 100 MPa H₂, 543 K for 200 h → 101 mass ppm H uniformly dissolved in the fcc lattice (Figure 1).  
**Deformation:** Room‑temperature tension at 5.0 × 10⁻⁵ s⁻¹ to ε = 0.4.  
**Structure:** Hydrogen does not alter the material’s stacking fault energy sufficiently to induce deformation twinning; the four‑stage strain‑hardening sequence is preserved. HEDB and HEMB appear as additional strain‑accommodation features: macroscopic DBs in ⟨001⟩ grains, sub‑micron DBs in ⟨111⟩ grains, and GNBs decorated by microbands with enhanced misorientations. Dislocation cells become finer, and DDW/DC structures are sheared by DBs with measurable offsets (≈75–100 nm).  
**Property:** The hydrogen‑charged specimen (101 mass ppm H) exhibits yield strength ≈ 302 MPa (uncharged ≈ 275 MPa, + ~10%), ultimate tensile strength ≈ 595 MPa (uncharged ≈ 580 MPa), and uniform elongation increases from 0.43 to 0.46. The index of hydrogen embrittlement is IHE = −0.045 (ε_f^H / ε_f > 1), qualifying the steel as highly resistant, with ductile fracture showing refined dimples (1.5–3.0 μm vs. 2–8 μm uncharged).

# Mechanistic Interpretation
**Origin of HEDB and HEMB:** Dissolved hydrogen reduces the critical stress for dislocation motion on secondary slip systems and promotes double‑cross‑slip of screw dislocations. In ⟨001⟩ grains, far‑from‑primary slip, this activates macroscopic DBs; in ⟨111⟩ grains, slip is concentrated on fewer systems, and hydrogen promotes sub‑micron DBs together with DDW formation.  
**GNB‑assisted microband nucleation:** Hydrogen enhances the storage of geometrically necessary dislocations (GNDs) at pre‑existing GNBs, increasing their misorientation. When the GNB misorientation exceeds ~2°, the boundary splits into a pair of dislocation sheets (microband), which accommodates localised shear.  
**DB‑assisted microband nucleation:** Inside DBs, high densities of screw and mixed dislocations (≈1–3 × 10¹⁴ m⁻²) undergo cross‑slip and double‑cross‑slip, shearing primary DDW/DC structures. Local dislocation reactions, e.g. Lomer‑Cottrell lock formation, produce microbands that carry additional plastic shear.  
**Role in hydrogen embrittlement resistance:** HEMB creates sub‑micron strain gradients that store GNDs, enabling plastic relaxation of stress concentrations at DB intersections and grain boundaries. This relaxation delays or prevents damage nucleation, preserving ductile microvoid‑coalescence fracture with refined dimples. The lack of brittle intergranular or quasi‑cleavage facets confirms that hydrogen‑induced plasticity (HEDB/HEMB) mitigates, rather than promotes, embrittlement in this alloy.

# Key Quantitative Findings
- **Hydrogen content:** Charged: 101 mass ppm; uncharged: <5 mass ppm (TDA, single peak at ≈700 K).
- **Tensile properties** (295 K, 5.0 × 10⁻⁵ s⁻¹):
  - Yield strength: ≈275 MPa (uncharged) → ≈302 MPa (charged, +~10%).
  - UTS: ≈580 MPa → ≈595 MPa.
  - Uniform elongation: 0.43 → 0.46 (+~8%).
  - Hydrogen embrittlement index: IHE = −0.045 (< 0, extremely high resistance).
- **GNB misorientation increases (Type 1a):** GNB1: 1.62° → 2.70°; IDB: 1.14° → 1.38°.
- **GNB misorientation increases (Type 1b):** GNB1: 2.64° → 3.65°; GNB2: 2.67° → 3.71°.
- **Microband geometry:** Thickness 150–200 nm, length 1.5–4 μm, formed along {111} slip‑plane traces.
- **Deformation band geometry:** Macroscopic DBs 10–30 μm (⟨001⟩ grains); sub‑micron DBs 0.5–1.0 μm (⟨111⟩ grains); shear offsets at DB–DDW intersections ≈75–100 nm (charged) vs. negligible (uncharged).
- **Dislocation‑cell refinement:** Type 2: 220 ± 10 nm → 192 ± 10 nm; Type 3: 236 ± 10 nm → 212 ± 10 nm.
- **Fracture dimple size:** Uncharged 2–8 μm → charged 1.5–3.0 μm (fully ductile in both conditions).
- **Dislocation density in DBs:** ≈1–3 × 10¹⁴ m⁻², predominantly screw and mixed character.

# Visual Evidence
- **Figure 1 – Thermal desorption analysis:** Single desorption peak near 700 K with maximum rate ≈0.58 mass ppm min⁻¹, confirming 101 mass ppm H in solid solution and negligible trap‑site contribution.
- **Figure 2 – Engineering and strain‑hardening curves:** Directly compares uncharged and charged samples, documenting the ~10% yield‑strength increase, ~8% uniform‑elongation gain, and the retention of the four‑stage hardening behaviour without a twinning stage.
- **Figure 3 – Inverse pole figures with dislocation‑type classification:** Maps orientation‑dependence of Type 1a/1b/2/3 structures; shows that hydrogen expands the Type 1b field and redistributes grain‑orientation populations linked to HEMB.
- **Figure 4 – TEM of uncharged Type 1a/1b:** Establishes the morphological reference for parallel‑GNB (1a) and crossed‑GNB (1b) cell blocks.
- **Figure 5 – ECCI of uncharged Type 2/3:** Defines baseline DC morphologies, deformation twins, and plate‑type microbands in the absence of hydrogen.
- **Figure 6 – Correlative ECCI/EBSD of Type 1a:** Quantifies individual IDB misorientations (0.5°–1.0°) and validates the ECC‑EBSD correlative misorientation‑profiling method.
- **Figure 7 – Misorientation‑distribution comparisons (uncharged vs. charged):** The systematic shift of GNB and IDB distributions to higher angles (GNB₁ from 1.62° to 2.70°, GNB₂ from 2.67° to 3.71°) provides the quantitative foundation for HEMB and the 2° DDW‑to‑MB threshold.
- **Figure 8 – ECCI/EBSD of HEMB in Type 1a/1b:** Directly visualises DDW (88 nm thick) and MB (150–190 nm) segments, with measured misorientations across the 2° boundary that define the transition.
- **Figure 9 – BF‑STEM of MB and [101] SAED:** Confirms MB nucleation along GNBs, parallel to {111} planes, and the absence of κ‑carbides in the single‑phase fcc matrix.
- **Figure 10 – EBSD and ECCI of Type 2 hydrogen‑enhanced deformation bands:** Shows 10–30 μm macroscopic DBs subdividing a ⟨001⟩‑oriented grain and the internal MBs and DCs at higher magnification.
- **Figure 11 – Dislocation‑cell size distribution (Type 2):** Quantifies the refinement from 220 nm (uncharged) to 192 nm (charged), directly linking hydrogen to cell‑size reduction.
- **Figure 12 – ECCI of Type 3 hydrogen‑enhanced structure:** Sequence demonstrates hydrogen‑promoted DDWs, 0.5–1 µm DBs, and ~200 nm MBs penetrating the DC structure, with refined DC size of 210 ± 10 nm.
- **Figure 13 – BF‑STEM comparison of DB–DDW intersections:** Uncharged samples show negligible offset; charged samples exhibit 75–100 nm shear offsets, providing the micro‑mechanism scale of hydrogen‑enhanced strain localisation.
- **Figure 14 – BF‑STEM and SAED of DB‑sheared DDW/DC structure:** Illustrates high‑density dislocation shearing (~1.3 × 10¹⁴ m⁻²) within DBs and confirms that no phase transformation or κ‑carbide precipitation accompanies strain localisation.
- **Figure 15 – Dislocation substructure inside DBs (BF‑STEM):** Reveals screw dislocation groups, double‑cross‑slip events, paired dislocations, jog formation and dissolved DDW segments—the operative cross‑slip mechanisms that enable DB‑assisted microband nucleation.
- **Figure 16 – Misorientation and cell‑size distributions (Type 3):** The near‑constant average misorientation (0.87° → 0.90°) combined with cell refinement (236 → 212 nm) highlights that hydrogen mainly promotes cell subdivision rather than boundary misorientation in Type 3.
- **Figure 17 – SEM fractography:** Uncharged: dimples 2–8 μm; charged: dimples 1.5–3.0 μm, with no intergranular or quasi‑cleavage features, confirming fully ductile fracture and hydrogen‑enhanced micro‑void sheet formation.
- **Figure 18 – Schematic of MB nucleation mechanisms:** Summarises the GNB‑assisted and DB‑assisted pathways for HEMB, illustrating shear localisation, GND storage, and cross‑slip processes.
- **Figure 19 – IHE vs. UTS comparative chart:** Places the present Fe–Mn–Al–C steel at IHE = −0.045 and UTS ≈ 580 MPa in the “high‑resistance” regime with SD/D fracture, comparable to high‑entropy alloys and well above TWIP steels and 304 stainless steel, demonstrating the exceptional hydrogen embrittlement resistance of this alloy system.
