Repository: RiverYanggg/SteelDig_multimodal

# SteelDig Multimodal

一个面向材料科学论文的本地抽取流水线项目。

项目当前包含两条核心能力链：

1. 主抽取工作流
   从论文 Markdown 中抽取结构化文本信息，并可对图片组图做多模态分析。
2. Knowledge 工作流
   把清洗后的论文文本进一步压缩为适合训练或知识整理的 claim 集与 Markdown 知识卡片。
3. Knowledge Graph 工作流
   把 `outputs_dataset/<paper_id>/final/` 下的结构化抽取结果映射为 Neo4j 可查询知识图谱。

这两条链既可以独立运行，也可以按单篇论文串行衔接运行。项目已经支持：

- 多篇论文并行处理
- 单篇论文内部严格按阶段顺序执行
- 以 `paper_id` 为目录隔离输出
- `fused` 模式下把多模态图像结论注入 knowledge 汇总
- 把文本抽取结果和 multimodal figure 摘要共同导入 Neo4j 图谱

---

## 1. 项目目标

这个仓库的目标不是“把论文原样摘要一下”，而是把材料科学论文中的高价值事实拆成两类产物：

- 面向结构化数据库/后续程序消费的 JSON
- 面向知识训练/知识整理的 Markdown 与 claims

具体来说：

- 主抽取工作流负责“尽可能保留原始细节”
  - 文本模型输出大 JSON
  - 图像模型输出 Figure 级别 JSON
- Knowledge 工作流负责“把细节压缩成更高信息密度的训练材料”
  - paper_map

File: outputs_dataset/A39/final/text_knowledge.md
# Formation of precipitates and their effects on the mechanical properties in a Fe–Mn–Al–C austenitic low-density steel

## Material System

The study investigates two austenitic low-density steel variants within the Fe–Mn–Al–C system:
- **M1 (Reference steel, Ti/V-free)**: Fe–Mn–Al–C base composition without Ti or V microalloying additions.
- **M2 (Ti/V-modified steel)**: Fe–20.04Mn–8.05Al–0.85C–0.62V–0.09Ti (wt%), incorporating strong carbide-forming elements Ti and V to modify precipitation behavior.

Both steels are fully austenitic with high stacking fault energy (~70–78 mJ/m²), favoring planar dislocation slip during deformation.

## Processing Route and Variables

The processing route comprises two principal stages applied to both M1 and M2 alloys:

1. **Solution Treatment**: Performed at 1000 °C for 30 min followed by water quenching. For M1-SS, this produces a clean, single-phase austenitic matrix devoid of visible precipitates (TEM evidence, Figure 3). For M2-SS, the same treatment leads to the precipitation of nanoscale (Ti,V)C carbides (average size: 35.8 ± 20.1 nm) dispersed in the austenite matrix, as observed via bright-field TEM (Figure 3b, blue arrows). These carbides form at high temperature due to the strong carbide-forming tendency of Ti and V.

2. **Aging Treatment**: Conducted at 550 °C for 10 h or 30 h. For M1-30, aging produces a high number density (~7 × 10²² m⁻³) of homogeneously distributed κ-carbides throughout the matrix (TEM dark-field imaging and SAED, Figure 5a–c). For M2-30, aging promotes heterogeneous nucleation of κ-carbides preferentially at the edges of pre-existing (Ti,V)C carbides, with κ-carbide mean radius of 9.7 ± 8.5 nm and volume fraction of 3.2 ± 2.8% after 30 h (Figure 5g–j, embedded table).

Samples are designated as M1-SS, M1-30, M2-SS, M2-10, and M2-30 according to composition and thermal history.

## Microstructure and Phase Evolution

**Grain Structure**:
- Optical microscopy (Figure 1) and EBSD IPF maps (Figure 2) reveal equiaxed austenite grains with random crystallographic orientations and no significant texture in all conditions.
- Ti/V microalloying refines the grain size: M2-SS exhibits an average grain size of 32.3 ± 10.4 μm, notably smaller than M1-SS (42.4 ± 7.8 μm). After aging, M2-30 shows slight grain growth to 35.8 ± 12.7 μm, while M1-30 reaches 45.3 ± 9.3 μm.
- M2-SS displays a bimodal grain size distribution (small grains embedded around larger ones), transitioning to a unimodal distribution after aging in M2-30.

**Precipitate Phases**:
- **(Ti,V)C carbides** (M2 only): Formed during solution treatment; mean radius of 35.8–37.1 nm; volume fraction ~2.3–2.4%; non-shearable particles that impede dislocation motion via the Orowan bypass mechanism. EDS mapping (Figure 6) confirms V enrichment in these carbides, while EPMA (Figure 9) shows intense carbon enrichment at the carbide cores with a carbon concentration gradient extending into the surrounding matrix.
- **κ-Carbides**: In M1-30, these form homogeneously with a high number density (~7 × 10²² m⁻³) and are uniformly distributed throughout the matrix (Figure 5a–c). In M2 steels, κ-carbides nucleate heterogeneously at the carbon-enriched edges of (Ti,V)C particles (HRTEM and FFT, Figure 7), confirmed by orientation relationship (002)(Ti,V)C || (001)κ observed along the Z = [110] zone axis. No apparent Mn or Al enrichment is observed at κ-carbide locations via EDS (Figure 6), suggesting an ordering mechanism rather than compositional partitioning for κ-carbide formation.

## Processing-Structure-Property Chain

**Ti/V addition → (Ti,V)C formation during solution treatment → Carbon sink effect → Altered κ-carbide precipitation mode → Modified mechanical properties**

1. **Composition → Microstructure**: Ti and V additions (0.62 wt% V, 0.09 wt% Ti) in M2 steel cause (Ti,V)C precipitation during solution treatment at 1000 °C. In M1 (no Ti/V), the matrix remains precipitate-free after solution treatment.

2. **Microstructure → Precipitation behavior during aging**:
   - M1-30: Homogeneous κ-carbide precipitation throughout the austenite matrix, high number density (~7 × 10²² m⁻³), uniform distribution.
   - M2-30: Heterogeneous κ-carbide precipitation at (Ti,V)C edges; the (Ti,V)C particles act as carbon sinks, locally depleting matrix carbon and creating carbon concentration gradients (EPMA evidence, Figure 9) that drive preferential κ-carbide nucleation at carbide peripheries (schematic mechanism, Figure 10).

3. **Precipitation mode → Mechanical properties**:
   - M1-30: Yield strength (YS) = 860 MPa, ultimate tensile strength (UTS) = 1004 MPa, elongation = 40%, but with significantly reduced work-hardening rate compared to M1-SS (YS ~430 MPa). The work-hardening degradation is attributed to glide plane softening caused by uniformly distributed shearable κ-carbides.
   - M2-30: YS = 884 MPa, UTS = 1096 MPa, while maintaining a work-hardening capacity comparable to M2-SS (YS ~660 MPa). The heterogeneous κ-carbide distribution avoids glide plane softening, preserving the strain hardening rate.

4. **Yield strength contributions** (Figure 11):
   - M1-SS: Total YS ~430 MPa, minimal precipitation strengthening.
   - M1-30: Total YS ~860 MPa, dominated by κ-carbide shearing contribution (~430 MPa).
   - M2-SS: Total YS ~660 MPa, includes Orowan bypass contribution from (Ti,V)C.
   - M2-30: Total YS ~884 MPa, achieved through a hybrid mechanism: κ-carbide shearing contribution (~220 MPa, reduced vs. M1-30) supplemented by (Ti,V)C Orowan bypass (~120 MPa).

## Mechanistic Interpretation

**Carbon Sink Mechanism** (Figure 10 schematic):
The strong carbide-forming elements Ti and V consume matrix carbon to form (Ti,V)C during high-temperature solution treatment, thereby reducing the carbon available for homogeneous κ-carbide precipitation during subsequent aging. Carbon concentration gradients around (Ti,V)C particles (directly imaged by EPMA, Figure 9) drive the heterogeneous nucleation of κ-carbides at the carbon-enriched carbide edges rather than in the bulk matrix. This spatial redistribution from homogeneous to heterogeneous precipitation is the core microstructural design principle.

**Work-Hardening Preservation**:
In M1-30, the high density of uniformly distributed, shearable κ-carbides leads to dislocation glide plane softening: dislocalizations cut through κ-carbides, localizing slip into widely spaced planar slip bands, which causes a rapid decrease in work-hardening rate (Crussard-Jaoul analysis, Figure 12a: M1-30 shows only two work-hardening stages vs. three stages for M1-SS). Post-deformation TEM (Figure 13a) confirms wide slip-band spacing in M1-30.

In M2-30, the presence of non-shearable (Ti,V)C particles and the heterogeneous κ-carbide distribution hinder dislocation motion more effectively, resulting in finer, more densely packed slip bands (Figure 13b, yellow dashed lines; higher-magnification Figure 13c shows dislocation interactions with (Ti,V)C carbides). The work-hardening index curves for M2-SS and M2-30 nearly coincide (Figure 12b), demonstrating that work-hardening capacity is retained despite the precipitation strengthening from heterogeneously distributed κ-carbides.

**Planar Slip Deformation**:
Both M1-30 and M2-30 exhibit planar dislocation slip, consistent with their high stacking fault energy (~70–78 mJ/m²). The key difference lies in slip band spacing and density, which is controlled by the precipitate distribution.

## Key Quantitative Findings

| Property / Microstructural Feature | M1-SS | M1-30 | M2-SS | M2-30 |
|-------------------------------------|-------|-------|-------|-------|
| Yield strength (MPa) | ~430 | 860 | ~660 | 884 |
| Ultimate tensile strength (MPa) | – | 1004 | – | 1096 |
| Elongation (%) | – | 40 | – | – |
| Average grain size (μm) | 42.4 ± 7.8 | 45.3 ± 9.3 | 32.3 ± 10.4 | 35.8 ± 12.7 |
| (Ti,V)C mean radius (nm) | – | – | 35.8 ± 20.1 | 37.1 (aged) |
| (Ti,V)C volume fraction (%) | – | – | ~2.3–2.4 | ~2.3–2.4 |
| κ-carbide number density (m⁻³) | – | ~7 × 10²² | – | – |
| κ-carbide mean radius (M2-30) (nm) | – | – | – | 9.7 ± 8.5 |
| κ-carbide volume fraction (M2-30) (%) | – | – | – | 3.2 ± 2.8 |
| κ-carbide shearing contribution (MPa) | ~0 | ~430 | ~0 | ~220 |
| (Ti,V)C Orowan contribution (MPa) | – | – | Present | ~120 |
| Work-hardening stages (Crussard-Jaoul) | – | 2 stages (rapid decay) | 2 stages | 2 stages (coincident with M2-SS) |

## Visual Evidence

- **Figure 1 (Optical micrographs)**: Confirms equiaxed austenitic grain structures across all four conditions (M1-SS, M1-30, M2-SS, M2-30) and demonstrates grain refinement by Ti/V additions (42.4 ± 7.8 μm vs. 32.3 ± 10.4 μm). The bimodal-to-unimodal grain size distribution evolution in M2 is visually evident.
- **Figure 2 (EBSD IPF maps)**: Validates random crystallographic orientations, absence of texture, and the grain size refinement in M2 steel. Supports the microstructural baseline for subsequent precipitation analysis.
- **Figure 3 (TEM bright-field)**: Provides direct evidence that M1-SS is precipitate-free while M2-SS contains dispersed (Ti,V)C particles (35.8 ± 20.1 nm), establishing the initial microstructural difference before aging.
- **Figure 5 (TEM BF/DF/SAED)**: Comprehensive precipitate characterization showing homogeneous κ-carbides in M1-30 (~7 × 10²² m⁻³) versus heterogeneous coexistence of κ-carbides and (Ti,V)C in M2-10 and M2-30. The SAED patterns confirm orientation relationships and crystal structures.
- **Figure 6 (TEM-EDS mapping)**: Shows V enrichment at (Ti,V)C carbides and no Mn/Al enrichment at κ-carbide locations, supporting an ordering-based κ-carbide formation mechanism.
- **Figure 7 (HRTEM and FFT)**: Resolves the intergrowth of κ-carbides at (Ti,V)C edges at atomic scale and confirms the orientation relationship (002)(Ti,V)C || (001)κ.
- **Figure 8 (Engineering and true stress-strain curves)**: Quantitatively demonstrates that M2-30 achieves higher UTS (1096 MPa vs. 1004 MPa for M1-30) while maintaining work-hardening capacity comparable to M2-SS, in contrast to M1-30’s work-hardening decay relative to M1-SS.
- **Figure 9 (EPMA carbon mapping)**: Directly visualizes carbon enrichment at (Ti,V)C cores and the surrounding carbon-rich region, experimentally validating the carbon sink mechanism.
- **Figure 10 (Schematic)**: Illustrates the proposed precipitation evolution: (Ti,V)C carbides create carbon gradients that drive heterogeneous κ-carbide nucleation at particle edges during aging.
- **Figure 11 (Yield strength decomposition)**: Quantifies individual strengthening contributions (σ₀, σ_G, σ_Or, σ_S), revealing the hybrid strengthening mechanism in M2-30 vs. the κ-carbide shearing-dominated strengthening in M1-30.
- **Figure 12 (Crussard-Jaoul plots)**: Shows the work-hardening index evolution: M1-30 loses one work-hardening stage vs. M1-SS, while M2-30 and M2-SS curves nearly coincide, confirming preserved work-hardening capacity via heterogeneous precipitation.
- **Figure 13 (Post-deformation TEM)**: Compares dislocation structures: wider slip-band spacing in M1-30 vs. finer, denser slip bands in M2-30, with direct imaging of dislocations interacting with (Ti,V)C carbides, explaining the differential work-hardening behavior.

File: outputs_dataset/A48/final/text_knowledge.md
# Material System
The study investigates Fe-Mn-Al-C austenitic steels designed for structural applications requiring a combination of high tensile strength and good impact toughness. The material system consists of a γ-austenitic matrix strengthened by age-hardening precipitates (κ-phase). Several embrittling phases must be avoided: δ-ferrite, β-Mn, and coarse grain-boundary carbides. A series of 31 experimental alloys were produced with systematic variations in aluminum (3–10 wt%), carbon (0.3–1.2 wt%), and manganese (24–34 wt%) to map composition–microstructure–property relationships.

# Processing Route and Variables
- **Homogenization**: 1150 °C for 6–8 hours to reduce dendritic segregation.
- **Hot forming**: granulation and pressing at 1150 °C, followed by solution treatment at 1050 °C and water quenching to obtain a supersaturated austenitic solid solution.
- **Aging**: 550 °C for 16 hours to induce precipitation of κ-phase carbides for strengthening.
- **Mechanical testing**: tensile testing for ultimate tensile strength (UTS) and 0.2% yield strength (YS); U‑notch impact testing for impact toughness (K_CU , J/cm²). Ductility parameters (elongation δ, reduction of area ψ) were also recorded.

# Microstructure and Phase Evolution
- **Low Al content (< ~7 wt%)** promotes precipitation of grain-boundary κ-phase as a continuous network upon aging, which is harmful to toughness. Figure 2 shows an alloy with 4.6% Al aged at 600 °C for 16 h, exhibiting equiaxed austenite grains with continuous intergranular carbide decoration.
- **Al content above ~7%** triggers noticeable age-hardening via intragranular κ-phase precipitation, but excessive Al (>10%) leads to the formation of δ-ferrite. At 10.5% Al, as-cast structures show a network of δ-ferrite, which after hot deformation becomes chain‑like along grain boundaries (Fig. 3). At 14% Al, δ-ferrite reaches approximately 10 vol% after conventional processing, while rapid solidification (jet spraying) can suppress δ‑ferrite up to ∼12% Al (Fig. 4).
- **Carbon content** directly controls solid-solution strengthening and κ-phase precipitation kinetics. Saturation magnetization measurements (Fig. 5) on Fe-30Mn-9Al-C alloys show that κ-phase volume fraction increases with increasing carbon content and aging temperature (peak magnetic response at 450–500 °C for 100 h, reaching 2200–2400 G), indicating that carbon is the most diffusion‑mobile element driving the early stages of aging. However, carbon above ∼0.8% causes grain-boundary carbide precipitation during aging, degrading toughness.
- **Manganese content** affects the solubility of Al and C in austenite. Mn levels of 26–31% are necessary to suppress both δ-ferrite and the brittle β-Mn phase. At 34% Mn, severe embrittlement occurs, reflected in a drastic drop in impact toughness.
- The optimum microstructural state is a homogeneous austenitic matrix free of δ‑ferrite, β-Mn, and coarse grain-boundary precipitates, with a fine distribution of κ‑phase formed during aging.

# Processing-Structure-Property Chain
The complete chain is:  
**Alloy composition → Homogenization and solution treatment → Quenching (γ supersaturated solid solution) → Aging at 550 °C/16 h → κ‑phase precipitation → Strength increase, but ductility/toughness vary with composition.**  

- **Aluminum**: Below ∼7% Al, age-hardening is weak (Fig. 1: UTS and YS nearly constant), but grain-boundary κ‑carbide networks severely reduce toughness. Above 7% Al, κ‑phase precipitation increases strength (UTS > 1200 MPa can be reached), but impact toughness peaks at 6–7% Al (~180 J/cm² for 0.85% C, ~160 J/cm² for 0.95% C) and then declines sharply. Thus, Al is a critical precipitation‑hardening element, but excess Al forms δ‑ferrite and impairs toughness.
- **Carbon**: In the quenched condition (Fig. 6, dashed curves), UTS and YS rise monotonically with carbon content due to solid-solution strengthening. After aging (solid curves), strengthening is further enhanced, but ductility and toughness show optimum values near 0.7–0.8% C (reduction of area ∼50%, impact toughness ∼120 J/cm²). At lower C (<0.7%), δ‑ferrite appears, lowering toughness; at higher C (>0.8%), grain-boundary carbides form, also reducing toughness. The trade‑off is captured in Figure 6.
- **Manganese**: At fixed 9% Al and 0.9% C after aging (Fig. 7), UTS peaks at ∼1200 MPa in the range 26–30% Mn. Ductility parameters (elongation, reduction of area) remain stable between 28–32% Mn, and impact toughness is high (~100–115 J/cm²) from 24 to 32% Mn. At 34% Mn, a catastrophic drop in toughness (∼35 J/cm²) occurs due to phase instability (likely β‑Mn formation). Thus, Mn widens the austenite phase field and delays κ‑phase precipitation, but an upper limit exists.

# Mechanistic Interpretation
- **Precipitation hardening**: The κ-phase (a perovskite‑type carbide) precipitates coherently in the austenite matrix during aging. Al is essential for κ‑phase formation, and the aging response intensifies when Al exceeds ∼7%. Carbon accelerates the precipitation kinetics and increases the volume fraction of κ‑phase, as demonstrated by magnetic measurements.  
- **Solid‑solution strengthening**: Carbon atoms dissolved in the austenite lattice increase the strength linearly with concentration (Fig. 6 quenched state). This effect combines with precipitation hardening after aging.  
- **Embrittlement mechanisms**:
  - **Grain‑boundary carbide networks** form when Al is insufficient (< ~7%) or carbon is excessive, leading to intergranular fracture and low toughness.
  - **δ‑Ferrite** appears at high Al (>10%) or low carbon/Mn levels, introducing a second phase with poor mechanical compatibility and reducing both plasticity and toughness.
  - **β‑Mn** forms at excessively high Mn contents (e.g., 34%), causing severe embrittlement (K_CU drops from >100 to ∼35 J/cm²).
- **Alloy design strategy**: To meet the target of UTS ≥ 1100 MPa and K_CU ≥ 50 J/cm², the composition must simultaneously avoid all embrittling phases while providing sufficient age‑hardening from κ‑phase. This requires a narrow window where Al and C are high enough for strengthening but not so high as to trigger δ‑ferrite or carbide networks, and Mn is sufficient to stabilize austenite but not so high as to form β‑Mn.

# Key Quantitative Findings
- General composition limits to avoid embrittling phases: 6.2 < Al < 9.7 wt%, 0.7 < C < 1 wt%, 25 < Mn < 31 wt%.
- Narrow optimum window for structural properties (UTS ≥ 1100 MPa, K_CU ≥ 50 J/cm²):  
  - Al 9–9.5 wt%,  
  - C 0.9–0.95 wt%,  
  - Mn 28.5–30.5 wt%.
- Maximum impact toughness in the Al series: ∼180 J/cm² (0.85% C) and ∼160 J/cm² (0.95% C) at 6–7% Al, but with lower strength.
- Optimum carbon content for balanced properties: ~0.7–0.8% C, where reduction of area reaches ~50% and impact toughness ~120 J/cm² (at 9% Al, 30% Mn, aged 550 °C/16 h).
- Mn range for stable high toughness: 24–32% Mn maintains K_CU ~100–115 J/cm²; at 34% Mn, K_CU falls to ∼35 J/cm² (Fe-9Al-0.9C, aged).
- Strength ceiling under the optimum window: UTS ∼1200 MPa, YS ∼1000 MPa (Fig. 7).

# Visual Evidence
- **Figure 1**: Mechanical properties vs. Al content (3–10%) after 1150 °C quench + 550 °C/16 h aging. Demonstrates that UTS/YS are constant up to ~7% Al then rise sharply; impact toughness peaks at 6–7% Al then declines. Two carbon levels (0.85% and 0.95%) are compared.
- **Figure 2**: Optical micrograph of 4.6% Al steel aged at 600 °C/16 h. Shows continuous grain‑boundary κ‑carbide network and intragranular precipitates, illustrating embrittlement due to low Al.
- **Figure 3**: Optical micrographs of 10.5% Al steel in as‑cast (a) and hot‑deformed (b) conditions. δ‑ferrite appears as a network in the cast state and as aligned chains after deformation, evidencing the embrittling phase above the critical Al limit.
- **Figure 4**: Comparison of 9.8% Al (a) and 14% Al (b) after processing. 9.8% Al shows a clean austenitic matrix; 14% Al contains ∼10 vol% δ‑ferrite, confirming the tolerance limit.
- **Figure 5**: Magnetic saturation (4πJs) vs. carbon content for Fe-30Mn-9Al-C alloys aged at various temperatures/times. Higher C and higher aging temperatures (peak at 450–500 °C/100 h) increase magnetization, indicating enhanced κ‑phase formation. Confirms that carbon is the fastest diffusing element during aging.
- **Figure 6**: Effect of carbon content (0.3–1.1%) on mechanical properties of Fe‑9Al‑30Mn alloys in quenched and aged states. UTS/YS increase with C; ductility and toughness peak at ∼0.7–0.8% C and drop at higher C (grain‑boundary carbides) and lower C (δ‑ferrite). Direct evidence of the carbon optimization window.
- **Figure 7**: Effect of Mn content (24–34%) on mechanical properties of Fe-9Al-0.9C steel after aging. UTS peaks at 26–30% Mn (~1200 MPa); impact toughness remains high (100–115 J/cm²) up to 32% Mn and collapses at 34% Mn. Confirms the narrow Mn window for combined strength and toughness.

File: outputs_dataset/A52/final/text_knowledge.md
# Material System

The study investigates Fe-Mn-Al austenitic alloys, designated as Fermanal type, designed for lightweight, high-strength applications. The nominal composition window spans Mn 5–45 wt%, Al 2–14 wt%, and C 0.05–1.5 wt%. Specific alloys characterized include G30Yu9 (nominally 30% Mn, 9% Al) and several alloys with documented compositions: an alloy containing 26.1% Mn, 10.2% Al, and 1.02% C; an alloy with 27.5% Mn, 9.1% Al, and 0.92% C; an alloy with 30% Mn and 8% Al; and an alloy with 10% Al (Mn and C content unspecified). The material system at 1150 °C with approximately 1% C comprises γ-solid solution (austenite), α-solid solution (ferrite), carbides, and a Mn-type brittle phase. Reference materials include steel 1Kh17N2 and boiler steel 20KhM for oxidation resistance comparison.

# Processing Route and Variables

All alloys were melted in a laboratory induction furnace under a helium atmosphere and processed via investment casting. The primary solution treatment consisted of quenching from 1150 °C after a 1.5-hour hold, followed by water quenching. Aging treatments were conducted at 400, 500, 550, 600, and 700 °C for durations ranging from 30 minutes to 100 hours. Oxidation tests were performed at 600, 700, and 800 °C in air for 500 hours. Tensile specimens were machined with a 5 mm diameter and 25 mm gauge length. Density was determined by hydrostatic suspension.

# Microstructure and Phase Evolution

The ternary Fe-Mn-Al phase diagram at 1150 °C with approximately 1% C establishes a phase boundary separating single-phase austenite from two-phase ferrite-austenite regions. In the quenched condition from 1150 °C, an alloy containing 25% Mn, 10% Al, and 1% C exhibits single-phase austenite, whereas an alloy with 20% Mn, 10% Al, and 1% C displays a duplex structure of austenite and ferrite. Aging the 25% Mn alloy at 600 °C for 50 hours induces dispersed phase precipitation at grain boundaries with enhanced etchability. The 20% Mn alloy after the same aging treatment shows retained austenite with acicular morphology surrounding ferrite particles, accompanied by carbide precipitation at austenite grain boundaries. Above an aging temperature of 550 °C, coalescence of the dispersed precipitate phase is observed, consistent with overaging behavior.

# Processing-Structure-Property Chain

The quench from 1150 °C establishes the baseline phase constitution: alloys with sufficient Mn content (near 25%) and Al near 10% with 1% C solidify into a single-phase austenitic structure, whereas lower Mn content (near 20%) at the same Al and C levels introduces ferrite, yielding a duplex structure. Subsequent aging at 600 °C for 50 hours transforms the microstructure through γ-phase decomposition and carbide precipitation at grain boundaries, irrespective of the initial phase constitution. This microstructural evolution produces a sharp hardness increase from HRB 86–88 in the quenched state to HRC 35–37 after aging, confirming precipitation hardening. For the Fe-27.5Mn-9.1Al-0.92C alloy aged for 16 hours, ultimate tensile strength and yield strength increase with aging temperature, both peaking at 550 °C (σb ≈ 95 kg/mm², σ0.2 ≈ 85 kg/mm²), while elongation and reduction of area reach minimum values (δ ≈ 7–8%, ψ ≈ 10%) at the same temperature. Above 550 °C, strength decreases and ductility partially recovers, linked to coalescence of the precipitate dispersion.

# Mechanistic Interpretation

The microstructural observations support a precipitation hardening mechanism driven by decomposition of the supersaturated γ-solid solution during aging. In the 25% Mn alloy, the single-phase austenite matrix, which is supersaturated after quenching, undergoes precipitation at grain boundaries during aging at 600 °C, causing the observed hardness increase. The 20% Mn alloy, initially duplex, experiences additional carbide precipitation at austenite grain boundaries while retaining acicular austenite around ferrite. The property trends in the Fe-27.5Mn-9.1Al-0.92C alloy aged for 16 hours indicate a classical age-hardening response: increasing aging temperature accelerates precipitation kinetics, raising strength at the expense of ductility up to the peak-aging temperature of 550 °C. Beyond this temperature, precipitate coalescence (overaging) reduces the barrier to dislocation motion, leading to strength decrement and ductility restoration. The identification of a Mn-type brittle phase in the system suggests a compositional constraint to avoid embrittlement in service.

# Key Quantitative Findings

- An alloy with 25% Mn, 10% Al, 1% C, quenched from 1150 °C, possesses a single-phase austenitic structure; reducing Mn to 20% at otherwise identical composition introduces ferrite.
- Aging at 600 °C for 50 hours raises hardness from HRB 86–88 (as-quenched) to HRC 35–37.
- For Fe-27.5Mn-9.1Al-0.92C aged 16 hours, peak strength occurs at 550 °C with σb ≈ 95 kg/mm² and σ0.2 ≈ 85 kg/mm², accompanied by a ductility minimum (δ ≈ 7–8%, ψ ≈ 10%).
- Overaging above 550 °C reduces strength and partially restores ductility due to precipitate coalescence.
- Oxidation tests were conducted at 600–800 °C for 500 hours; density was measured via hydrostatic suspension, though quantitative oxidation and density values are not provided in the available data.

# Visual Evidence

**Figure 001 (structure_phase_diagram):** Presents the Fe corner of the ternary Fe-Mn-Al phase diagram at 1150 °C with approximately 1% C, defining the boundary between single-phase γ and two-phase γ+α phase fields. Curve 1 marks compositions yielding single-phase austenite; Curve 2 marks compositions yielding duplex structures. The boundary “ab” experimentally partitions alloy compositions, providing the foundational guide for selecting Mn and Al levels that avoid ferrite formation upon quenching—critical for maintaining fully austenitic matrices in this alloy system.

**Figure 002 (microscopy_optical):** A set of four optical micrographs comparing quenched and aged microstructures. Panels I (25% Mn, 10% Al, 1% C) demonstrate that a fully austenitic structure in the quenched state (×150) evolves to show grain boundary precipitation after 600 °C/50 h aging (×500). Panels II (20% Mn, 10% Al, 1% C) show a duplex ferrite-austenite structure in the quenched condition and carbide precipitation plus acicular austenite surrounding ferrite after aging. These images directly support the claim that Mn content governs initial phase constitution and that aging at 600 °C induces γ decomposition and carbide formation responsible for the measured hardness increase from HRB 86–88 to HRC 35–37.

**Figure 003 (property_mechanical):** Plots tensile properties of Fe-27.5Mn-9.1Al-0.92C alloy aged for 16 hours as a function of aging temperature (approximately 450–600 °C). The curves show σb and σ0.2 rising to maxima at 550 °C (~95 and ~85 kg/mm², respectively), while δ and ψ decline to minima at the same temperature (~7–8% and ~10%). Above 550 °C, strength drops and ductility recovers. This figure provides direct evidence for the peak-aging condition at 550 °C and the overaging-induced property reversal, consistent with precipitate coalescence.

File: outputs_dataset/A55/final/text_knowledge.md
# Transverse Tensile and Fatigue Properties of Fe-Mn-Al-C Alloys

## Material System

- **Alloy system**: Fe-Mn-Al-C (Femnal) lightweight steels.
- **Alloy A**: Fe-29Mn-9.4Al-1.1C (wt%), fully austenitic.
- **Alloy B**: Fe-29Mn-9.1Al-0.6C (wt%), duplex microstructure of ~90% austenite + ~10% ferrite.
- **Alloy C**: Fe-29Mn-9.2Al-0.26C (wt%), duplex microstructure of ~45% austenite + ~55% ferrite.
- **Phase constituents**: Austenite matrix and ferrite second phase. Ferrite morphology appears as stringers or cellular networks.

## Processing Route and Variables

- **Sample identifiers**: Longitudinal (L) and Transverse (T) orientations for each alloy — AL/AT (alloy A), BL/BT (alloy B), CL/CT (alloy C).
- **Solution treatment**: 1050 °C for 1.5 h, followed by oil quenching.
- **Primary processing**: Cold rolling.
- **Key variable investigated**: Carbon content (0.26, 0.6, 1.1 wt%), which governs the austenite/ferrite phase fraction. The stress orientation (longitudinal vs. transverse) relative to the rolling direction is the principal test variable for mechanical property evaluation.
- **Fatigue testing method**: Reverse bending fatigue test to generate S-N curves.

## Microstructure and Phase Evolution

- **Alloy A (1.1C)**: Fully austenitic.
- **Alloy B (0.6C)**: After solution treatment at 1050 °C, the microstructure consists of approximately 90% austenite and 10% ferrite. The ferrite phase is present as elongated stringers (or cellular networks) in the cold-rolled condition.
- **Alloy C (0.26C)**: Ferrite-dominant duplex structure with ~55% ferrite and ~45% austenite.
- **Ferrite orientation**: In longitudinal specimens, ferrite stringers are oriented perpendicular to the tensile stress/fatigue crack propagation direction. In transverse specimens, these stringers are aligned parallel to the crack propagation direction.

## Processing-Structure-Property Chain

- **Chain**: Carbon content → Phase fraction (austenite/ferrite balance) → Ferrite morphology (stringers) → Orientation relative to stress axis → Fatigue crack propagation resistance → S-N curve ranking.
- **Alloy B fatigue performance**: For alloy B (90% austenite/10% ferrite), the longitudinal specimen BL exhibits superior fatigue resistance compared to the transverse specimen BT. In the S-N curve, the stress amplitude tolerated by BL at a given cycle number (10^5 to 2×10^7 range) is higher than that for BT. This is directly linked to ferrite stringer orientation: when ferrite stringers are perpendicular to the crack path (BL), they act as crack arresters; when parallel (BT), crack propagation is facilitated.

## Mechanistic Interpretation

- **Crack arrest mechanism (longitudinal, BL)**: Fatigue cracks in alloy B initiate at slip bands within the austenite matrix. When the crack approaches a ferrite stringer oriented perpendicular to its propagation direction, the soft ferrite grains impede crack growth. Mechanisms include crack blunting and work hardening at the ferrite/austenite interface, making the ferrite phase an effective crack arrester.
- **Crack facilitation mechanism (transverse, BT)**: In transverse specimens, ferrite stringers are aligned parallel to the crack propagation direction. Cracks propagate directly across austenite grains without being deflected or arrested by the ferrite phase. This unimpeded path through the continuous austenite matrix leads to inferior fatigue resistance compared to the longitudinal case.
- **Role of ferrite**: The ferrite phase’s influence on fatigue is determined by its morphological orientation rather than its mere presence. Perpendicular stringers stop cracks; parallel stringers do not.

## Key Quantitative Findings

- **Alloy B fatigue (S-N curves)**: In reverse bending fatigue tests, specimen BL (longitudinal) sustains a higher stress amplitude than specimen BT (transverse) for fatigue lives spanning 10^5 to 2×10^7 cycles. The S-N curve for BL lies consistently above that for BT across this cycle range. (Exact stress values are not available from the provided core facts, but the trend—BL > BT in fatigue strength—is clearly evidenced.)

## Visual Evidence

- **Figure 1 (S-N curves, alloy B)**: This figure shows stress amplitude (200–500 MPa) vs. cycles to failure (10^5 to 2×10^7) for longitudinal specimen BL (solid triangles, solid line) and transverse specimen BT (open triangles, dashed line). The solid line is consistently above the dashed line, proving that BL has higher fatigue strength than BT. The performance divergence is attributed to the duplex microstructure with 10% ferrite stringers: perpendicular to crack growth in BL (arresting), parallel in BT (facilitating crack growth across austenite).
- **Figure 2 (Optical micrograph, BT)**: Displays a fatigue crack in specimen BT propagating vertically across the austenite matrix. The ferrite stringers (light-etched) are oriented parallel to the crack propagation direction. The crack shows no deflection or arrest, supporting the conclusion that parallel ferrite alignment in transverse specimens allows unimpeded crack growth, leading to inferior fatigue resistance in BT compared to BL. Scale bar: 50 μm.
- **Figure 3 (Optical micrograph, BL)**: Shows fatigue cracks in specimen BL that initiated at slip bands in austenite but were arrested by ferrite grains (bright stringers/bands) oriented perpendicular to the crack path. This direct observation supports the crack-arrester mechanism responsible for the superior fatigue resistance of longitudinal specimen BL. Scale bar: 50 μm.
