Repository: RiverYanggg/SteelDig_multimodal

# SteelDig Multimodal

一个面向材料科学论文的本地抽取流水线项目。

项目当前包含两条核心能力链：

1. 主抽取工作流
   从论文 Markdown 中抽取结构化文本信息，并可对图片组图做多模态分析。
2. Knowledge 工作流
   把清洗后的论文文本进一步压缩为适合训练或知识整理的 claim 集与 Markdown 知识卡片。
3. Knowledge Graph 工作流
   把 `outputs_dataset/<paper_id>/final/` 下的结构化抽取结果映射为 Neo4j 可查询知识图谱。

这两条链既可以独立运行，也可以按单篇论文串行衔接运行。项目已经支持：

- 多篇论文并行处理
- 单篇论文内部严格按阶段顺序执行
- 以 `paper_id` 为目录隔离输出
- `fused` 模式下把多模态图像结论注入 knowledge 汇总
- 把文本抽取结果和 multimodal figure 摘要共同导入 Neo4j 图谱

---

## 1. 项目目标

这个仓库的目标不是“把论文原样摘要一下”，而是把材料科学论文中的高价值事实拆成两类产物：

- 面向结构化数据库/后续程序消费的 JSON
- 面向知识训练/知识整理的 Markdown 与 claims

具体来说：

- 主抽取工作流负责“尽可能保留原始细节”
  - 文本模型输出大 JSON
  - 图像模型输出 Figure 级别 JSON
- Knowledge 工作流负责“把细节压缩成更高信息密度的训练材料”
  - paper_map

File: outputs_dataset/A59/final/text_knowledge.md
# Material System
Low-density δ-ferrite steel with high Al content (>4 wt%) featuring phases including δ-ferrite, martensite, ultra-fine spherical carbides (cementite-type M₃C, M₂₃C₆, M₇C₃), and deformation-induced ferrite (DIF).

Alloy composition (wt%): Fe-0.35C-4.5Al-1.47Mn-1.47Ni-0.26Cr-0.28Mo.

# Processing Route and Variables
The steel was processed via vacuum induction melting, homogenized at 1200°C for 4 h, hot forged to a thickness of 40 mm, and air cooled. For controlled rolling, specimens were reheated to four distinct temperatures: 650°C, 750°C, 850°C, and 950°C, held for 2 h, and subjected to multi-pass hot rolling with a 60% reduction ratio (thickness from 40 mm to 16 mm) followed by air cooling. The resulting sample groups are designated R650, R750, R850, and R950. The Ac₁ critical temperature serves as a reference: below ~750°C, carbides are thermodynamically stable, while above ~850°C, carbides dissolve and austenite transforms to martensite upon cooling.

# Microstructure and Phase Evolution
- **Low-temperature rolling (R650, R750)**: Produces a continuous banded lamellar structure consisting of alternating δ-ferrite lamellae and carbide/ferrite (C/F) composite lamellae. In R650, the volume fraction of C/F composite lamellae is 51.5%, containing ultra-fine spherical carbides with an average diameter of 158.3 ± 76.9 nm and a number density of 1.7 ± 0.2 μm⁻². At R750, the C/F lamellae fraction decreases to 43.3%, and carbides coarsen to 247.3 ± 86.8 nm with a reduced density of 0.6 ± 0.1 μm⁻², exhibiting a bimodal size distribution due to Ostwald ripening.
- **High-temperature rolling (R850, R950)**: Carbides dissolve completely. The microstructure transitions to a duplex lamellar morphology comprising δ-ferrite lamellae and honeycomb martensite lamellae with embedded equiaxed deformation-induced ferrite (DIF) grains. The δ-ferrite fraction increases to 66.8% at R850 then decreases to 41.0% at R950, while the martensite fraction rises significantly.
- **EBSD characteristics**: Low-temperature samples (R650, R750) exhibit higher kernel average misorientation (KAM 0.48–0.55°) indicating higher dislocation density, lower fractions of recrystallized grains (GOS ≤ 2°: 6.9–12.3%), and fewer high-angle grain boundaries (HAGBs 43.5–49.6%). High-temperature samples (R850, R950) show lower KAM (0.3–0.4°), higher recrystallized fractions (19.4–25.8%), and more HAGBs (60.1–75.7%). The crystallographic texture evolves from predominant ∼ ⟨001⟩ in low-temperature samples to ∼ ⟨101⟩ in high-temperature samples.
- **Carbide phases** (TEM/SAED/EDS in R650): Identified as M₃C, M₂₃C₆, and M₇C₃ (M = Mn, Cr). Elemental mapping reveals Mn and Cr enrichment with Al depletion inside the carbides. These carbides precipitate within the ferrite matrix of composite lamellae, originating from martensite decomposition during low-temperature rolling.

# Processing-Structure-Property Chain
- **Impact toughness**: Room-temperature Charpy V-notch impact energy drops drastically with increasing rolling temperature: R650 exhibits 207.5 ± 29.3 J, while R950 yields only 4.6 ± 0.2 J. The load–displacement curves for R650 show a distinct crack propagation stage (Ep = 147.9 J) and crack initiation energy (Ei = 59.6 J), whereas R850/R950 present a single brittle peak with negligible Ei (∼3.9 J) and Ep (∼2.1 J). This toughness degradation is directly linked to the microstructural transition from carbide-reinforced composite lamellae to a hard martensite/DIF duplex structure with high interfacial hardness mismatch.
- **Tensile properties**: As rolling temperature increases, ultimate tensile strength (UTS) rises from 868.7 MPa (R650) to 1254.5 MPa (R950), but total elongation falls from 19.0% to 3.5%. The work-hardening rate curves of low-temperature rolled specimens display a characteristic “hump” attributed to the Orowan mechanism (dislocation–carbide interactions), whereas high-temperature specimens exhibit monotonic decay without appreciable strain hardening.
- **Local hardness**: Nanoindentation measurements reveal two hardness plateaus in R650: δ-ferrite lamellae ∼2.9 GPa and C/F composite lamellae ∼3.6 GPa. In contrast, R850/R950 show three hardness levels: martensite 6.0–6.5 GPa, DIF ∼2.8–3.0 GPa, and δ-ferrite 2.6–2.8 GPa. The severe mismatch (>3 GPa) between martensite and ferrite phases promotes brittle fracture, while the moderate gradient in R650 favors crack blunting.

# Mechanistic Interpretation
- **Orowan strengthening**: Ultra-fine spherical carbides (size < 250 nm) in R650 act as strong obstacles to dislocation motion, contributing to the work-hardening hump and enhanced strain hardening capacity.
- **Crack tip blunting**: When a crack approaches a carbide/ferrite interface in composite lamellae, the nanoscale carbides increase the effective curvature radius of the crack tip, reducing stress concentration and arresting crack propagation.
- **Crack deflection**: Cracks are forced to deflect and propagate horizontally along the ferrite/carbide lamellar interfaces rather than penetrating vertically, as evidenced by elongated crack paths parallel to the lamellae in impact-deformed zones.
- **Microvoid-induced crack propagation**: Microvoids nucleate at carbide/ferrite interfaces, promoting energy dissipation and blunting the main crack. This mechanism further delays catastrophic fracture.
- **High-temperature brittleness**: In R850/R950, the absence of carbides and the presence of hard martensite lamellae lead to a sharp hardness mismatch, concentrating stress at phase boundaries and enabling brittle cleavage with minimal crack deflection. Cracks take shortcuts through DIF grains, resulting in very low impact energies.

# Key Quantitative Findings
- Impact energy: R650 207.5 ± 29.3 J, R950 4.6 ± 0.2 J.
- Crack initiation energy (Ei) for R650: 59.6 J; propagation energy (Ep): 147.9 J. For R850/R950: Ei ∼3.9 J, Ep ∼2.1 J.
- UTS / Elongation: R650 868.7 MPa, 19.0%; R950 1254.5 MPa, 3.5%.
- Carbide size and density: R650 158.3 ± 76.9 nm, 1.7 ± 0.2 μm⁻²; R750 247.3 ± 86.8 nm, 0.6 ± 0.1 μm⁻².
- C/F composite lamellae volume fraction: R650 51.5%, R750 43.3%.
- δ-ferrite volume fraction: R850 66.8%, R950 41.0%.
- Nanoindentation hardness: R650 δ-ferrite ∼2.9 GPa, C/F composite ∼3.6 GPa; R850/R950 martensite 6.0–6.5 GPa, DIF ∼2.8–3.0 GPa, δ-ferrite 2.6–2.8 GPa.
- Recrystallized fraction (GOS ≤ 2°): low‑T 6.9–12.3%, high‑T 19.4–25.8%.
- Dislocation density indicator (KAM): low‑T 0.48–0.55°, high‑T 0.3–0.4°.
- HAGB fraction: low‑T 43.5–49.6%, high‑T 60.1–75.7%.

# Visual Evidence
- **Figure 002 (Processing route and specimen geometries)**: Shows the thermomechanical processing schedule (homogenization at 1200 °C/4 h, hot forging, reheating at 650–950 °C/2 h, 60% reduction rolling, air cooling) and specimen dimensions for tensile (gauge 25 mm, diameter 5 mm) and Charpy V‑notch impact tests (10 × 10 × 55 mm, impact perpendicular to RD). This establishes the processing window that governs carbide stability vs. dissolution.
- **Figure 003 (Optical micrographs)**: OM images confirm the transition from alternating δ-ferrite/C + ferrite composite lamellae at 650–750 °C (with decreasing composite lamellae fraction) to a δ-ferrite/martensite duplex structure containing DIF grains at 850–950 °C. This morphological change correlates with the dramatic drop in impact toughness.
- **Figure 004 (SEM/TEM of as‑rolled microstructures)**: Provides direct evidence of ultra‑fine spherical carbides in R650 (158 nm, density 1.7 μm⁻²) and coarsened carbides in R750 (247 nm, density 0.6 μm⁻²), along with the complete dissolution and martensite formation in R850/R950. Demonstrates the critical role of rolling temperature on carbide evolution.
- **Figure 005 (EBSD matrix)**: Quantifies recrystallization (GOS), dislocation density (KAM), texture evolution (<001> to <101>), and nanoindentation hardness maps. Confirms that low‑temperature rolling preserves high dislocation density and moderate hardness gradients, while high‑temperature rolling produces partially recrystallized microstructures with severe hardness mismatch.
- **Figure 006 (Mechanical property curves)**: Charts impact energy (R650 207.5 J → R950 4.6 J), load–displacement behavior highlighting the toughness propagation stage in R650, tensile stress–strain curves (UTS increases, elongation decreases), and work‑hardening rate humps proving Orowan strengthening exists only in carbide‑containing samples.
- **Figure 007 (Thermodynamic phase diagrams)**: Phase stability calculations show carbides are stable below ∼720–750 °C and FCC austenite emerges at higher temperatures. Validates why low‑temperature rolling preserves carbides in composite lamellae and high‑temperature rolling leads to carbide dissolution and martensite formation.
- **Figure 008 (TEM/SAED/EDS of R650 carbides)**: Identifies M₃C, M₂₃C₆, and M₇C₃ carbides with Mn/Cr enrichment and Al depletion. Confirms the chemical nature of the ultra‑fine spherical carbides that contribute to crack blunting and Orowan strengthening.
- **Figure 009 (OM/SEM of deformed zones in R650)**: Shows blunted crack tips arrested at C/F lamellae, microvoids nucleated at carbide/ferrite interfaces, and crack paths deflected parallel to lamellae. Provides direct fractographic evidence of crack blunting, deflection, and microvoid-induced energy dissipation.
- **Figure 010 (TEM/HRTEM and schematics of fracture mechanisms)**: High‑resolution images reveal shear and dislocation arrangements at the nanoscale, while schematic diagrams illustrate how ultra‑fine carbides promote crack deflection and blunting in R650, while high‑temperature samples suffer brittle cleavage fracture through DIF grains and high stress concentration at phase boundaries.

File: outputs_dataset/A6/final/text_knowledge.md
# Knowledge Card: Fe–Mn–Al–C Low-Density Steels for Automotive Lightweighting

## Material System
- **Alloy family:** Fe–Mn–Al–C system low-density steels.
- **Phase constitutions discussed:**
  - Single ferrite steel.
  - Single austenite steel.
  - Austenite-base duplex phase (A-BDP) steel.
  - Ferrite-base duplex phase (F-BDP) steel.
- **Key secondary phases/precipitates:** κ-carbide (κ), B2 ordered intermetallic (Fe,Mn)Al-type and NiAl-type, DO₃ ordered phase in ferrite, MC carbide, M₃C, M₇C₃, M₂₃C₆ carbides, martensite (α′), retained austenite (RA).
- **Compositional design variables:** Al, Mn, C contents, and Ni additions to promote NiAl-type B2 phase.

## Processing Route and Variables
- **Thermomechanical processing sequence (schematic, Figure 004):**
  - Solution treatment at 1100–1200 °C.
  - Hot rolling with decreasing temperature.
  - Route 1: Rapid cooling to room temperature after hot rolling followed by isothermal annealing.
  - Route 2: Cold rolling + recrystallization annealing at 1100–1200 °C or intermediate temperatures, applied to modify coarse lath-like δ-ferrite morphology, grain size, texture, and κ-carbide precipitation.
  - Route 3 and Route 4: Aging treatments at 450–700 °C; aging at 500–700 °C for 0.5–2 h promotes nano-precipitate nucleation (κ-carbide).
- **Cold rolling and annealing (Fe‑22.5Mn‑1.2Al‑0.3C, Figure 005):**
  - Cold rolling reductions: 30 %, 40 %, 50 %.
  - Annealing temperatures: 550 °C, 630 °C; annealing times 0.1 s to ~10⁵ s.
  - Initial hardness after cold rolling: ~335 HV (30 %), ~395 HV (40 %), ~425 HV (50 %).
- **Aging for wear resistance (Fe‑25.1Mn‑6.6Al‑1.3C, Figure 019):**
  - Quenching at 1050 °C, then aging at 500 °C (caption says 550 °C) for 1–4 h.
- **Other processes mentioned:** Centrifugal casting, explosion processing, heat treatment (e.g., solution temperature), thermal-mechanical processing.

## Microstructure and Phase Evolution
- **κ-carbide precipitation (Figure 003):**
  - Intergranular κ-carbide (κ*) at austenite grain boundaries and intragranular κ-carbide within grains.
  - Co-precipitation of κ-carbide and α-ferrite observed via TEM; selected area electron diffraction (SAED) confirms κ-carbide crystal structure with indexed reflections (100, 011, 110, 111, 200).
- **B2 phase morphologies in cold-rolled and annealed Fe‑16Mn‑9.6Al‑0.86C‑4.9Ni (Figure 007):**
  - Banded B2 transformed from δ-ferrite.
  - Blocky B2 precipitated along recrystallized austenite grain boundaries from α-ferrite.
  - Ultrafine B2 particles nucleated on shear bands.
- **DO₃ and κ-carbide in Fe‑27Mn‑12Al‑0.8C duplex steel (Figure 012):**
  - Fine DO₃ precipitates in ferrite matrix, nano-sized κ-carbides in austenite before deformation.
  - After 5 % strain: B2 domains and dislocations in ferrite; planar slip dislocations shearing κ-carbides in austenite.
- **Dislocation substructure evolution in Fe‑20Mn‑9Al‑0.6C duplex steel (Figure 010):**
  - Austenite: planar slip on {111} planes; unidirectional at 5 %, multidirectional at 10–20 %, returning to unidirectional with reduced slip-line spacing at 40 % strain.
  - Ferrite: wavy slip at low strain; dislocation cells form via explosive multiplication at 40 % strain.
- **TWIP steel nucleation near grain boundaries in Fe‑17.5Mn‑1.5Al‑0.58C (Figure 009):**
  - At 0.02 strain: high-density stacking faults and Frank partial dislocations near prior austenite grain boundaries.
  - At 0.05 strain: deformation twins nucleate at grain boundaries and propagate into grain interior; SAED along [011] confirms twin/matrix orientation relationship.
- **Cryogenic deformation in Fe‑30Mn‑6.5Al‑0.3C (Figure 015):**
  - At −196 °C: microbands (MB), dense dislocation walls (DDWs), and deformation twins (TW); EBSD KAM maps show strain localization; formation of microbands within austenite grains is detrimental to twin formation.
- **Hydrogen-induced cracking in Fe‑26Mn‑11Al‑1.2C austenitic steel with κ-carbides (Figure 018):**
  - EBSD IPF and KAM maps: crack path along grain boundaries, strain localization at crack tips and grain boundaries; ECC image reveals micro-voids along grain boundaries and dense slip bands; mechanism: grain boundary triple junction cracking and slip-localization-induced intergranular cracking.
- **Fatigue microstructure (Figure 017):**
  - Fe‑16Mn‑2Al‑0.3C: fatigued surface slip bands, AFM height variations 0–200 nm.
  - Micro-alloyed Fe‑28Mn‑7Al‑1C: dislocation pile-up (0.4 % strain), slip traces (0.4 %), stacking faults (0.8 %). Crack initiation preferentially at slip band intersections, grain boundaries, and twin boundaries.

## Processing–Structure–Property Chain
### 1. Cold Rolling → Recrystallization → Hardness Control
- In Fe‑22.5Mn‑1.2Al‑0.3C (Figure 005): higher cold reduction increases initial hardness (30 % → ~335 HV; 40 % → ~395 HV; 50 % → ~425 HV). Annealing at 550–630 °C reduces hardness with time; onset of softening is earlier for higher reductions. **Chain:** Cold reduction degree → dislocation density/work hardening → Vickers hardness → recrystallization softening.

### 2. Precipitation Aging → κ-carbide Size/Distribution → Wear Resistance
- In Fe‑25.1Mn‑6.6Al‑1.3C quenched at 1050 °C and aged at 500 °C (Figure 019): optimal wear resistance at 2 h aging (2.66 g⁻¹), higher than as-quenched (1.16 g⁻¹) and 4 h aged (1.92 g⁻¹); prolonged aging coarsens grain-boundary κ-carbide and increases brittleness. Surface hardening via Lomer-Cottrell locks, high-density dislocation tangles and dislocation walls without martensite or deformation twins.

### 3. Composition–SFE–Deformation Mechanism Map
- Figure 008: Al (0–12 wt.%), Mn (5–35 wt.%), C (0–1.2 wt.%) define TRIP (low SFE), TWIP (intermediate SFE), and MBIP (high SFE) domains. Iso-SFE lines at 20 mJ/m² and 50 mJ/m² mark transitions. “Kappa-carbide forming border” separates κ-carbide-containing (MBIP+Kappa, TWIP+Kappa) from κ-free regions.

### 4. Grain Size → Yield Strength (Hall–Petch)
- Figure 006b: Fe–Mn–Al–C austenitic steel with grain sizes from 20.70 μm down to ~1.12 μm increases yield strength to ~1300 MPa for finest grain; excessively small grains may weaken the effect.

### 5. Solid Solution Strengthening Potency
- Figure 006a: Interstitials N, C show strongest yield strength increment (~150–200 MPa per wt.%); substitutional elements Mo, V, Si, Mn exhibit weaker contributions; Ni shows negative increment.

### 6. Microstructure → Multi-Stage Strain Hardening
- **A-BDP low-density steel (Fe‑12Mn‑8Al‑0.8C, Figure 011):** ln(dσ/dε) vs ln(σ) reveals three stages (ε₁=0.05, ε₂=0.30). Stage 1: sharp drop, ferrite-dominant; Stage 2: linear regime, austenite activates; Stage 3: rapid drop from mechanical incompatibility between soft ferrite and hard austenite.
- **F-BDP steel (Fe‑3.9Mn‑5.8Al‑0.35C, Figure 013):** four stages: I—dislocation-dominated ferrite deformation; II—limited TRIP/TWIP; III—dislocations overcome obstacles; IV—rapid martensitic transformation + TWIP. TEM at 10 % strain shows martensite and retained austenite; at 20 % shows dislocation arrays.

### 7. Alloying → Cryogenic Impact Toughness (Fe–Mn–Al–C)
- Figure 014a: Fe–xMn–2Al–0.45C–0.05Si; at 0 °C impact energy ~225–260 J; at −196 °C, cited values decrease with Mn: 80.5 J (17Mn) → 49.8 J (19Mn) → 41.1 J (22Mn).
- Figure 014b: Fe–18Mn–xAl–0.6C; impact energy increases from 122 J (3Al) to 138 J (5Al), then drops to ~15 J (8Al). Figure 016b: optimal toughness at 6–7 wt.% Al; below 7 % Al Fe₃C/M₇C₃ grain-boundary precipitation embrittles; 7–10 % Al gives κ-carbide; >10 % Al promotes detrimental δ-ferrite.

### 8. Multi-Alloy Tensile Properties (Room Temperature) – Figure 020 (Banana Plot)
- **Data spread:** Yield/tensile strength ~200–1620 MPa; total elongation up to ~98.9 %.
- **Regions by phase constitution:**
  - Single austenite (magenta) and austenite-based duplex (purple) achieve strength-ductility products >50–70 GPa·%.
  - Ferrite-base duplex (green) and single ferrite (yellow) show lower combinations.
- **Highlighted data points:**
  - Fe‑23Mn‑1.5Al‑0.3C: ~840 MPa tensile strength, ~98.9 % elongation.
  - Fe‑28Mn‑9Al‑0.9C‑5Ni: ~1620 MPa tensile strength, ~20.3 % elongation.
- **Mn content encoding:** 12–18 % (red triangles), 18–25 % (magenta squares), 25–28 % (green triangles), 28–33 % (orange hexagons). Open symbols = yield strength; solid symbols = tensile strength.

## Mechanistic Interpretation
- **TRIP, TWIP, MBIP domains:** Controlled by stacking fault energy (SFE) through Al, Mn, C contents (Figure 008). Al increases SFE, promoting planar slip and microband formation; Mn and C adjust austenite stability and twin/transformation propensity.
- **TWIP nucleation (Figure 009):** Prior austenite grain boundaries act as preferred nucleation sites for deformation twins; Frank partial dislocations and stacking faults precede twin formation.
- **MBIP and planar slip:** High SFE austenite exhibits planar slip on {111} planes; slip mode evolves from unidirectional to multidirectional and back depending on strain (Figure 010).
- **κ-carbide strengthening:** Nano-sized intragranular κ-carbides are sheared by planar slip dislocations; coarsening at grain boundaries reduces toughness and wear resistance.
- **B2/DO₃ ordered phase strengthening:** Shearing by super-dislocations in ferrite; multiple morphologies of B2 (banded, blocky, ultrafine on shear bands) contribute to dislocation pile-up at phase boundaries (Figures 007, 012).
- **Hydrogen embrittlement (Figure 018):** Apparent macroscopic brittle fracture via microscopic ductile processes: micro-voids at grain boundaries + slip localization promote intergranular cracking.
- **Fatigue damage (Figure 017):** Slip band formation → dislocation pile-up → stacking faults; crack initiation at intersections of slip bands, grain/twin boundaries.
- **Cryogenic deformation incompatibility (Figure 015):** Microbands in austenite suppress twin formation, leading to highly heterogeneous deformation and enhanced work hardening at −196 °C.

## Key Quantitative Findings
- **Cold-rolled Fe‑22.5Mn‑1.2Al‑0.3C:** Hardness ~335 HV (30 %), ~395 HV (40 %), ~425 HV (50 % reduction); annealing softens over time.
- **Wear resistance in Fe‑25.1Mn‑6.6Al‑1.3C aged at 500 °C:** as-quenched 1.16 g⁻¹, 2 h aged 2.66 g⁻¹ (peak), 4 h aged 1.92 g⁻¹.
- **Solid solution strengthening (austenitic steels):** Interstitials N, C contribute ~150–200 MPa per wt.% yield strength increment.
- **Fine grain (1.12 μm) yield strength:** ~1300 MPa in Fe–Mn–Al–C austenitic steel.
- **Strain hardening stages (Fe‑12Mn‑8Al‑0.8C):** Critical strains ε₁=0.05, ε₂=0.30.
- **Cryogenic impact energy (−196 °C):** Fe–xMn–2Al–0.45C–0.05Si: 80.5 J (17Mn) → 41.1 J (22Mn); Fe–18Mn–xAl–0.6C: 122 J (3Al) → 138 J (5Al) → ~15 J (8Al).
- **Room-temperature tensile extremes:** Fe‑23Mn‑1.5Al‑0.3C ~840 MPa / 98.9 %; Fe‑28Mn‑9Al‑0.9C‑5Ni ~1620 MPa / 20.3 %; strength-ductility product contours at 30, 50, 70 GPa·% (Figure 020).
- **SFE thresholds for deformation modes:** ~20 mJ/m² (TRIP–TWIP boundary), ~50 mJ/m² (TWIP–MBIP boundary).

## Visual Evidence
- **Figure 001 (property_mechanical):** Placeholder image; likely corresponds to tensile “banana curve” (Figure 020) or Charpy impact data. Cannot verify specific curves.
- **Figure 002 (structure_phase_diagram):** Vertical sections Fe–C, Fe–15Mn–C, Fe–7Al–C. Demonstrates Mn expands γ-field and suppresses δ-loop, Al stabilizes δ-ferrite and introduces κ-carbide + A2→B2 order-disorder transition, guiding phase design in Fe–Mn–Al–C.
- **Figure 003 (microscopy_tem):** SEM and TEM of κ-carbide: intergranular κ* and intragranular κ precipitation, SAED with indexed κ reflections; co-precipitation with α-ferrite. Supports precipitation strengthening and embrittlement mechanisms.
- **Figure 004 (fabrication_synthesis):** Temperature–time schematic of thermomechanical routes: solution treatment → hot rolling → rapid cool + anneal or cold rolling + recrystallization anneal → aging at 450–700 °C; provides the direct processing framework for δ-ferrite refinement and κ-carbide nucleation control.
- **Figure 005 (property_mechanical):** Hardness vs. annealing time for Fe‑22.5Mn‑1.2Al‑0.3C: quantifies work hardening and recrystallization softening kinetics.
- **Figure 006 (property_mechanical):** Yield strength increment vs. alloying content (solid solution) and stress–strain curves for different grain sizes (Hall–Petch). Interstitials strongest; grain refinement to 1.12 μm yields ~1300 MPa.
- **Figure 007 (microscopy_sem):** B2 crystal structures and multiple morphologies in Fe‑16Mn‑9.6Al‑0.86C‑4.9Ni: banded (from δ), blocky (GB), ultrafine (shear bands). Supports B2 strengthening via dislocation pile-up.
- **Figure 008 (structure_phase_diagram):** 3D SFE-deformation mechanism map: Al–Mn–C space → TRIP, TWIP, MBIP regions; κ-forming border and iso-SFE lines (20, 50 mJ/m²). Direct design guide.
- **Figure 009 (microscopy_tem):** TWIP nucleation in Fe‑17.5Mn‑1.5Al‑0.58C: stacking faults and Frank partials near GBs → twin nucleation/growth. Provides mechanistic evidence for GB-mediated twinning.
- **Figure 010 (microscopy_tem):** Dislocation evolution in Fe‑20Mn‑9Al‑0.6C: planar slip in austenite, wavy slip and cell formation in ferrite. Supports strain partitioning in duplex steels.
- **Figure 011 (property_mechanical):** ln(dσ/dε)–ln(σ) plot for Fe‑12Mn‑8Al‑0.8C A-BDP steel: three stages driven by ferrite/austenite hardness mismatch and strain localization.
- **Figure 012 (microscopy_tem):** Fe‑27Mn‑12Al‑0.8C: DO₃ in ferrite and κ in austenite before deformation; after 5 % strain shearing of ordered phases by super-dislocations (ferrite) and planar slip (austenite).
- **Figure 013 (property_mechanical & microscopy):** F-BDP Fe‑3.9Mn‑5.8Al‑0.35C: four-stage strain hardening; TEM at 10–20 % strain shows martensite, RA, dislocation arrays.
- **Figure 014 (property_mechanical):** Charpy impact energy vs. Mn (17–22 %) at 0 °C and −196 °C, and vs. Al (3–8 %) at RT. Demonstrates composition–toughness trade-offs.
- **Figure 015 (diffraction_ebsd & microscopy):** −196 °C deformation of Fe‑30Mn‑6.5Al‑0.3C: microbands + twins + DDWs; microbands detrimental to twin formation; KAM maps highlight strain localization.
- **Figure 016 (property_mechanical):** Impact energy vs. temperature (−200 to 100 °C) and vs. Al content (3–10 %), linking κ-carbide vs. M₃C/M₇C₃ precipitation and δ-ferrite to toughness.
- **Figure 017 (microscopy_tem & AFM):** Fatigue surface and dislocation substructure: slip bands → pile-up → stacking faults; crack initiation at slip band/GB/twin intersections.
- **Figure 018 (diffraction_ebsd & ECC):** Hydrogen embrittlement in Fe‑26Mn‑11Al‑1.2C: intergranular cracking, strain localization at crack tips and GBs, micro-voids; microscopic ductile process → macroscopic brittle fracture.
- **Figure 019 (microscopy_tem & property_mechanical):** Aging of Fe‑25.1Mn‑6.6Al‑1.3C: peak wear resistance at 2 h (2.66 g⁻¹) via fine κ-carbide; prolonged aging coarsens GB κ and reduces wear resistance.
- **Figure 020 (property_mechanical):** Room-temperature strength–ductility scatter plot for multiple Fe–Mn–Al–C compositions; phase regions and strength-ductility product contours (30, 50, 70 GPa·%) identify optimal alloy/phase design spaces.

File: outputs_dataset/A63/final/text_knowledge.md
# Material System
The material system under investigation is a series of low-density Fe-Mn-Al-C steels microalloyed with Zirconium. The base alloy composition is Fe-25Mn-7Al-0.9C (wt.%). Three distinct variants were studied, differentiated by their Zr content: 0 wt.% (Zr0), 0.01 wt.% (Zr0.01), and 0.50 wt.% (Zr0.50). The expected phases according to thermodynamic equilibrium for the Zr0.50 alloy consist of a dominant FCC matrix and a stable fraction of ZrC precipitates of approximately 0.5-0.6% at the 900 °C annealing temperature.

# Processing Route and Variables
All alloys were processed via an identical thermo-mechanical route. High-purity raw materials (>99.8 wt.%) were melted using vacuum arc melting under high vacuum (<1e-6 bar) and high-purity argon protection, with the ingots re-melted at least five times to ensure homogeneity. The as-cast ingots were homogenized at 1200 °C for 2 hours, followed by hot rolling with a 40% thickness reduction and water quenching. Subsequently, the materials were cold-rolled with an 80% thickness reduction. The final heat treatment consisted of annealing at 900 °C for 5 minutes, followed by water quenching. Room-temperature tensile testing was performed at a strain rate of 1e-3 s⁻¹. Quasi-in-situ tensile testing coupled with EBSD and micro-DIC was conducted at global strains of 0%, 2%, and 8% to capture strain partitioning.

# Microstructure and Phase Evolution
The key microstructural variable is a transition from a homogeneous to a heterogeneous grain structure with increasing Zr content.

- **Zr0 Steel:** Following processing, this alloy exhibits a fully recrystallized, homogeneous microstructure with equiaxed coarse FCC grains. Kernel Average Misorientation (KAM) maps show uniformly low values, indicating a low dislocation density.
- **Zr0.01 Steel:** This alloy shows a primarily coarse-grained FCC structure with a small fraction (~6%) of fine grains, leading to a reduced average grain size.
- **Zr0.50 Steel:** This alloy develops a distinct heterogeneous bimodal grain structure. It consists of soft coarse grain (CG) zones and hard fine grain (FG) zones. Nanoscale ZrC precipitates (~30 nm) are uniformly distributed and preferentially situated within the fine grain regions. KAM maps show high geometrically necessary dislocation (GND) density localized within the FG zones. Thermodynamic calculations confirm that ZrC carbides are stable at the 900 °C annealing temperature, enabling a Zener pinning effect.

# Processing-Structure-Property Chain
The Zr content directly controls the microstructure, which dictates the mechanical performance.

- **Chain 1: Composition to Microstructure.** Increasing Zr content from 0 to 0.50 wt.% retards recrystallization during the 900 °C annealing step. This is caused by two synergistic mechanisms: Zr solute drag and Zener pinning of grain boundaries by nanoscale ZrC precipitates. This partial recrystallization transforms the structure from a homogeneous unimodal grain distribution to a heterogeneous bimodal one.
- **Chain 2: Microstructure to Properties.** The heterogeneous grain structure in the Zr0.50 alloy produces a superior combination of strength and ductility compared to the homogeneous Zr0 alloy. The yield strength increases while the ductility improves. This is evidenced by: yield strength (YS) increasing from ~435 MPa for Zr0 to ~505 MPa for Zr0.50, and the elongation to fracture increasing from ~52% for Zr0 to ~58% for Zr0.50. A true ultimate tensile strength approaching ~1200 MPa was recorded for the Zr0.50 steel. The fracture surface analysis shows a transition from small dimples mixed with cleavage facets in Zr0 to larger, deeper dimples in Zr0.50, affirming a more ductile fracture behavior.

# Mechanistic Interpretation
The strength-ductility synergy in the Zr0.50 steel arises from complementary strengthening and strain-hardening mechanisms.

- **Hetero-Deformation Induced (HDI) Strengthening:** Quasi-in-situ DIC reveals significant strain partitioning from the onset of plastic deformation. Soft CG zones deform first, while hard FG zones remain nearly undeformed. This strain gradient creates GNDs at the hetero-interfaces, generating back stress that contributes to HDI strengthening.
- **Multiple Deformation Modes:** Post-deformation TEM reveals multistage deformation mechanisms within the FCC matrix, including planar dislocation slip, dense slip bands, and deformation-induced nanotwinning (~20 nm thick nanotwins). The interaction between dislocations and ZrC nanoparticles provides additional precipitation hardening. This combination of mechanisms sustains a high strain hardening rate, delaying necking instability and enhancing ductility.

# Key Quantitative Findings
- **Grain Size & Distribution (Zr0.50):** Bimodal structure with CG zones of ~5 μm (65% area fraction) and FG zones of ~1 μm (35% area fraction).
- **Grain Size (Zr0):** Unimodal distribution centered around ~12 μm.
- **Grain Size (Zr0.01):** Unimodal distribution centered around ~7 μm with a ~6% fraction of fine grains.
- **ZrC Precipitates:** Size ~30 nm, with a stable equilibrium phase fraction of 0.5-0.6% at 900 °C.
- **Tensile Property (Zr0):** YS ≈ 435 MPa, Elongation ≈ 52%.
- **Tensile Property (Zr0.50):** YS ≈ 505 MPa, Elongation ≈ 58%, True UTS ≈ 1200 MPa.

# Visual Evidence
- **figure_001 / figure_002 / figure_003:** These figures collectively establish the core processing-structure relationship. EBSD IPF, IQ, and KAM maps, along with BSE micrographs, show the systematic transition from a homogeneous, fully recrystallized, coarse-grained structure in Zr0 steel to a heterogeneous bimodal grain structure in Zr0.50 steel. The evidence directly links Zr addition to the formation of distinct CG and FG zones, with high GND density and ZrC precipitates localized in the FG zones.
- **figure_004:** This chart-based figure provides quantitative support for the microstructural evolution. It plots the area fraction of CG and FG zones and grain size distributions for the three alloys, confirming the shift from a unimodal distribution in Zr0 and Zr0.01 to a distinct bimodal distribution in Zr0.50, with specific peaks at ~1 μm and ~5 μm.
- **figure_005:** This figure presents the mechanical property evidence that closes the processing-structure-property chain. The engineering stress-strain curves directly show the simultaneous improvement of both yield strength and ductility from Zr0 to Zr0.50. Companion SEM fractographs correlate the improved ductility with a change in fracture morphology to deeper, more abundant dimples.
- **figure_006:** This figure provides direct evidence for the HDI strengthening mechanism. Quasi-in-situ µ-DIC strain maps at 2% and 8% global strain visually capture the strain partitioning behavior in the Zr0.50 steel, where high strain initially localizes in the soft CG zones and interfaces, while the hard FG zones resist deformation.
- **figure_007:** This figure supports the mechanistic interpretation of strain hardening. TEM and HRTEM images confirm the operation of multiple active deformation mechanisms in the deformed Zr0.50 steel, including planar slip, dense slip bands, nanotwinning, and dislocation-precipitate interactions with the ~30 nm ZrC particles.
- **figure_008:** This figure provides thermodynamic justification for the microstructure formation mechanism. Thermo-Calc calculations show that a stable fraction of ZrC carbide exists at the 900 °C annealing temperature, supporting the claim that Zener pinning by these precipitates contributes to the partial recrystallization and the resulting heterogeneous grain structure.

File: outputs_dataset/A65/final/text_knowledge.md
# Material System
- **Alloy Designations**: Fe-7Al, Fe-9Al (wt.%) disordered bcc solid-solution alloys; Fe-7Al-C alloys with nominal carbon additions of 0.02, 0.15, 0.35, 0.5, and 1.0 wt.% (actual measured carbon for base alloy: 0.012 wt.% C).
- **Phases Present**: Disordered bcc α-Fe(Al) solid solution; Fe₃Al ordered phase (detected via XRD in low-carbon variants); Fe₃AlC₀.₅ perovskite-type carbide precipitate (forms at carbon contents ≥0.15 wt.%).
- **Specimen Forms**: Ingots (80 mm diameter), hot-forged, hot-rolled to 12 mm plate, cold-rolled sheets/foils, annealed condition.

# Processing Route and Variables
- **Melting Techniques Compared**:
  - Air Induction Melting (AIM) — led to gas porosity (hydrogen) in high-Al melts; porosity increased with Al content, rendering Fe-9Al ingots entirely unsound.
  - Vacuum Induction Melting (VIM) — produced sound, porosity-free ingots for both Fe-7Al and Fe-9Al by eliminating atmospheric water vapor interaction.
  - **Air Induction Melting with Flux Cover (AIMFC)** — the developed cost-effective alternative: an alumina-lined crucible (MgO/Al₂O₃ lining, 150 mm diameter, 300 mm total height) with a 2–4 mm thick molten slag layer (Al₂O₃-CaO-MgO-CaF₂ system) isolating the melt (240 mm depth) from atmosphere. Iron melted first, preheated flux added, aluminum pieces plunged into bath held at 1900 K for 2 min; pouring via tundish into split cast iron molds (80 mm diameter). Aluminum recovery: 95–98%.
  - Crucible rationale: Thermodynamic data (Figure 2) show Al can reduce MgO above ≈1600°C (1873 K operating temperature), making MgO crucibles unsuitable; alumina lining or Al₂O₃-based flux avoids magnesium contamination.
- **Thermomechanical Processing (applicable to all routes)**: Hot forging → hot rolling → annealing → cold rolling (to sheet/foil). Fe-7Al (AIMFC and VIM) exhibited excellent cold workability; Fe-9Al (AIMFC) exhibited microcracking during hot working due to residual hydrogen embrittlement, while Fe-9Al (VIM) processed without such defects.
- **Compositional Variables**: Carbon content in Fe-7Al systematically varied from 0.02 (actual 0.012) to 1.0 wt.% C.

# Microstructure and Phase Evolution
- **Base Fe-7Al (AIM, AIMFC, VIM)**: Single-phase coarse equiaxed α-Fe(Al) grains. Optical micrographs of hot-rolled plates show comparable grain sizes across all three melting routes (grains ranging approximately 186–228 μm).
- **Fe-9Al (VIM)**: Coarse equiaxed α-Fe(Al) grains free of microcracks. Fe-9Al (AIMFC) shows similar coarse grains but with visible microcracks attributed to hydrogen embrittlement and poor hot workability (Figure 4c).
- **Effect of Carbon (Fe-7Al-C, AIM processed, hot-rolled)**:
  - 0.012 wt.% C: Single-phase α-Fe(Al) solid solution; no precipitates visible; XRD shows only Fe₃Al-type reflections indexed as (111), (220), (400), (422), (440) (Figure 6a).
  - 0.15 wt.% C: Initial Fe₃AlC₀.₅ precipitation appears, predominantly at grain boundaries. XRD confirms additional perovskite carbide peaks at ~44–45° (200) and ~82–83° (311) coexisting with matrix peaks (Figure 6b).
  - 0.35–1.0 wt.% C: Progressive increase in precipitate volume fraction. At 0.35 wt.% C, precipitates appear both at grain boundaries and within grains. At 0.5 wt.% C, a banded/lamellar alignment of precipitates develops. At 1.0 wt.% C, a high volume fraction of Fe₃AlC₀.₅ perovskite precipitates is distributed throughout the matrix (Figure 5b–e). XRD confirms the same Fe₃AlC₀.₅ peaks for all alloys 0.35–1.0 wt.% C.

# Processing-Structure-Property Chain
- **AIMFC vs. VIM (Fe-7Al)**: The AIMFC process produces sound, porosity-free ingots with coarse equiaxed grain structure essentially identical to VIM material. Subsequent cold-rolling to thin sheets and foils is successful (Figure 3), and room-temperature tensile properties of AIMFC Fe-7Al are comparable to those of VIM Fe-7Al. This validates AIMFC as a cost-effective substitute for VIM in Fe-7Al lightweight steel.
- **Al content (7 vs. 9 wt.%) under AIMFC**: Fe-7Al AIMFC exhibits good hot workability and room-temperature ductility. Fe-9Al AIMFC exhibits microcracking during hot working and poor hot workability due to residual hydrogen; VIM is required to obtain sound Fe-9Al product. This demonstrates that higher aluminum content exacerbates hydrogen susceptibility during air melting, even with flux cover.
- **Carbon content (Fe-7Al-C)**: Increasing carbon from 0.012 to 1.0 wt.% causes a transition from a single-phase disordered bcc solid solution to a two-phase structure with increasing volume fraction of Fe₃AlC₀.₅ perovskite precipitates. This microstructural evolution directly increases strength (solid-solution + precipitation hardening) while decreasing tensile ductility.

# Mechanistic Interpretation
- **Hydrogen porosity in AIM**: Aluminum in the melt reacts with atmospheric water vapor, introducing hydrogen into the molten metal; upon solidification, hydrogen solubility drops sharply, forming gas porosity. The flux cover acts as a physical barrier to H₂O, suppressing hydrogen pickup.
- **Environmental embrittlement of Fe-9Al**: Al-rich Fe-Al alloys are susceptible to hydrogen embrittlement; residual hydrogen in AIMFC Fe-9Al causes cracking during thermomechanical processing, whereas VIM eliminates this source of hydrogen.
- **Strengthening by carbon**: Carbon in solid solution provides solid-solution strengthening for the α-Fe(Al) matrix. Above the solubility limit (~0.15 wt.% C), carbon forms hard perovskite-type Fe₃AlC₀.₅ precipitates, introducing precipitation hardening. The progressive increase in precipitate volume fraction with carbon content explains the monotonic increase in strength and hardness and the corresponding loss of ductility.

# Key Quantitative Findings
- **Aluminum recovery in AIMFC**: 95–98%.
- **Melt superheat**: Bath held at 1900 K for 2 min after Al addition.
- **Grain size range (hot-rolled Fe-7Al/Fe-9Al)**: Approximately 186–228 μm across AIM, AIMFC, VIM routes (coarse equiaxed grains).
- **Phase identification**: Fe₃Al (disordered solid solution) at low C; Fe₃AlC₀.₅ perovskite-type carbide detected at C ≥ 0.15 wt.% via additional XRD reflections at 2θ ≈ 44–45° and 82–83° (Cu-Kα).
- **Tensile property trend (Fe-7Al-C)**: Increasing carbon content from 0.012 to 1.0 wt.% enhances ultimate tensile strength (UTS) and yield strength (YS) while reducing tensile elongation; exact values are noted in referenced tensile tables within the paper (specific numerical values not provided in visual_evidence or core_facts).

# Visual Evidence
- **Figure 1 (AIMFC schematic)**: Documents the experimental setup of the AIMFC process, showing the alumina-lined crucible, molten slag layer (2–4 mm) acting as a diffusion barrier, and pouring configuration into split cast iron molds. Supports the claim that flux cover prevents atmospheric water vapor interaction and hydrogen pickup.
- **Figure 2 (Thermodynamic chart)**: Plots standard free energy of formation (ΔF°) vs. temperature for MgO and Al₂O₃. Demonstrates that Al₂O₃ is more stable than MgO above ~1600°C, meaning aluminum in Fe-Al melts can reduce MgO crucible linings at processing temperatures (~1873 K). Justifies the use of Al₂O₃-based linings/fluxes to avoid magnesium contamination.
- **Figure 3 (Cold-rolled product photographs)**: Shows flat plates/sheets and cylindrical foil specimens of AIMFC-processed Fe-7Al. Provides macroscopic evidence that this cost-effective route yields material with sufficient ductility for cold rolling into thin gauges, comparable to VIM material.
- **Figure 4 (Optical micrographs — melting route comparison)**: Compares hot-rolled microstructures of Fe-7Al and Fe-9Al via AIM, AIMFC, and VIM. Shows coarse equiaxed grains for all sound variants; specifically reveals (c) microcracks in AIMFC Fe-9Al vs. (e) crack-free VIM Fe-9Al, linking melting route and hydrogen control to hot workability.
- **Figure 5 (Optical micrographs — carbon effect)**: Shows microstructural evolution in hot-rolled AIM Fe-7Al with C from 0.012 to 1.0 wt.%. Documents progressive precipitate formation: none at 0.012% C; grain-boundary precipitates at 0.15%; intragranular precipitates at 0.35%; banded structure at 0.5%; high volume fraction perovskite at 1.0%. Directly links increasing carbon to increased Fe₃AlC₀.₅ precipitation.
- **Figure 6 (XRD patterns)**: Confirms phase constitution. Pattern (a) for Fe-7Al-0.012C shows only Fe₃Al peaks (single-phase solid solution). Pattern (b) for Fe-7Al-0.15C shows additional Fe₃AlC₀.₅ perovskite carbide peaks; caption states these peaks persist for all 0.35–1.0 wt.% C alloys. Links carbon content to precipitation of strengthening phase.
