Repository: RiverYanggg/SteelDig_multimodal

# SteelDig Multimodal

一个面向材料科学论文的本地抽取流水线项目。

项目当前包含两条核心能力链：

1. 主抽取工作流
   从论文 Markdown 中抽取结构化文本信息，并可对图片组图做多模态分析。
2. Knowledge 工作流
   把清洗后的论文文本进一步压缩为适合训练或知识整理的 claim 集与 Markdown 知识卡片。
3. Knowledge Graph 工作流
   把 `outputs_dataset/<paper_id>/final/` 下的结构化抽取结果映射为 Neo4j 可查询知识图谱。

这两条链既可以独立运行，也可以按单篇论文串行衔接运行。项目已经支持：

- 多篇论文并行处理
- 单篇论文内部严格按阶段顺序执行
- 以 `paper_id` 为目录隔离输出
- `fused` 模式下把多模态图像结论注入 knowledge 汇总
- 把文本抽取结果和 multimodal figure 摘要共同导入 Neo4j 图谱

---

## 1. 项目目标

这个仓库的目标不是“把论文原样摘要一下”，而是把材料科学论文中的高价值事实拆成两类产物：

- 面向结构化数据库/后续程序消费的 JSON
- 面向知识训练/知识整理的 Markdown 与 claims

具体来说：

- 主抽取工作流负责“尽可能保留原始细节”
  - 文本模型输出大 JSON
  - 图像模型输出 Figure 级别 JSON
- Knowledge 工作流负责“把细节压缩成更高信息密度的训练材料”
  - paper_map

File: outputs_dataset/A66/final/text_knowledge.md
# High Manganese and Aluminum Steels for the Military and Transportation Industry

## Material System
- **Base alloy**: Fe-30Mn-9Al-0.9C (wt%) fully austenitic lightweight steel
- **Si-modified variants**: Fe-30Mn-9Al-0.9C with 0.59, 1.07, and 1.56 wt% Si (low-P background, <0.003% P unless otherwise noted)
- **P-variant steels**: Fe-30Mn-9Al-(~1Si)-0.9C with controlled phosphorus levels: 0.001%, 0.006%, 0.043%, and 0.07% P
- **Reference alloys**: Fe-28Mn-3Al-0.9Si-1.2C-0.6Mo (as-cast); Fe-29Mn-6Al-0.9C-0.29Si-0.44Nb-0.44Mo (hot-rolled); Fe-30Mn-9Al-1.01Si-0.9C-0.5Mo (hot-rolled + aged); SAE 4130 quenched and tempered Cr-Mo steel; Fe-30Mn-9Al-2.7Si-0.9C-0.023P (hot-rolled vs. solution-treated)
- **Key precipitate phase**: Perovskite-structured κ-carbide, (Fe,Mn)₃AlCₓ

## Processing Route and Variables
- **Casting**: As-cast ingot production, producing coarse primary austenite dendrites (millimeter scale)
- **Hot rolling and recrystallization**: Hot rolling at 900°C to 84% reduction, refining grain size to equiaxed austenite (~50 μm in Fe-29Mn-6Al-0.9C-0.29Si-0.44Nb-0.44Mo; ~10–20 μm in Fe-30Mn-9Al-1.01Si-0.9C-0.5Mo), with grain boundaries pinned by NbC precipitates when Nb is present
- **Solution treatment**: Above 950°C (e.g., 900°C/10 min or 1100°C/10 min) followed by water quenching to dissolve κ-carbide and reset microstructure
- **Age hardening**: Isothermal aging at 530°C (primary temperature) for durations spanning 0.1 to 1000 h; also 490°C/63 h and 570°C/0.5 h for specific TEM and APT analyses
- **Silicon alloying**: 0.59, 1.07, 1.56 wt% Si additions evaluated in low-P variants
- **Phosphorus impurity control**: 0.001, 0.006, 0.043, 0.07 wt% P levels
- **Inclusion engineering**: Calcium treatment, misch metal (Ce) addition, argon stirring, and teapot pouring applied to reduce AlN inclusion density

## Microstructure and Phase Evolution
- **As‑cast condition**: Coarse primary austenite dendrites spanning millimeter-scale dimensions in Fe‑28Mn‑3Al‑0.9Si‑1.2C‑0.6Mo (Fig. 1a, optical, 10% nital etch)
- **Hot‑rolled condition**: Equiaxed austenite grains with annealing twins; ~50 μm grain size in Fe‑29Mn‑6Al‑0.9C‑0.29Si‑0.44Nb‑0.44Mo with NbC grain‑boundary pinning (Fig. 1b); ~10–20 μm in Fe‑30Mn‑9Al‑1.01Si‑0.9C‑0.5Mo (Fig. 6)
- **κ‑carbide precipitation during aging**: Nanoscale perovskite‑structured κ‑carbide forms homogeneously in austenite matrix and preferentially at grain boundaries
- **Si effect on precipitation (490°C/63 h)**: Dark‑field TEM shows that increasing Si from 0.59% to 1.56% increases both κ‑carbide precipitate size and number density (Fig. 3a,b, scale bar 10 nm), attributed to enhanced carbon activity in austenite
- **P effect on precipitation (570°C/0.5 h)**: 0.001% P steel shows high number density of small ordered domains (few unit cells); 0.043% P steel exhibits coarsened domains ~5 nm aligned along ⟨100⟩γ directions (Fig. 4a,b, scale bars 10 and 25 nm)
- **Spinodal decomposition (530°C/10 h, APT)**: Carbon concentration maps (60×60 nm²) reveal more pronounced C‑rich fluctuations in 0.043% P steel (red regions, 2–6 at.% C) vs. 0.006% P steel, demonstrating P accelerates spinodal decomposition kinetics (Fig. 5a,b)
- **Peak-aged grain-boundary precipitation**: Hot-rolled Fe‑30Mn‑9Al‑1.01Si‑0.9C‑0.5Mo aged 60 h at 530°C shows prominent grain‑boundary etching due to κ‑carbide precipitation, with banding from alloy segregation (Fig. 6, DIC, nital etch)
- **Inclusion population**: AlN is the dominant inclusion type (~26% of total) in 0.001% P steel with Ca treatment; other inclusions include pores, Mn‑AlO, AlN‑MnO (Fig. 10a); 0.59% Si steel exhibits dramatically higher porosity density vs. 1.07% and 1.56% Si variants (Fig. 15)

## Processing-Structure-Property Chain
1. **Casting → Coarse dendritic austenite → Low tensile ductility and reduced UTS relative to wrought condition**  
   As‑cast Fe‑30Mn‑9Al‑0.9C attains only ~1000 MPa UTS vs. wrought counterpart reaching >1150 MPa; wrought also shows superior elongation at equivalent strength levels (Fig. 7).

2. **Hot rolling (84% reduction) + solution treatment → Equiaxed 10–50 μm austenite grains → Simultaneous increase in strength and elongation**  
   Grain refinement transforms millimeter‑scale dendrites to fine recrystallized grains, improving both UTS and ductility (Fig. 7).

3. **Si addition (0.59 → 1.56%) → Enhanced κ‑carbide precipitation kinetics (larger size, higher number density) → Increased age‑hardening rate but reduced dynamic fracture toughness and Charpy impact energy**  
   Hardness curves (530°C, low‑P) show Si raises BHN during aging without changing baseline or peak hardness (Fig. 2a). Room‑temperature CVN drops: 92→68 J (12 h aging) and 58→35 J (30 h aging) as Si increases 1.07→1.56% (Figs. 11, 14). DFT decreases 376→265 kJ/m² at comparable hardness.

4. **P increase (0.001 → 0.043–0.07%) → Accelerated spinodal decomposition, κ‑carbide coarsening, grain‑boundary precipitation → Dramatically degraded notch toughness and increased hardness**  
   CHV impact energy plummets ~137→25 J/cm² while BHN rises 293→340 as P increases from near‑0 to 0.045% (10 h/530°C aged, Fig. 9). Room‑temperature CVN drops 200→28 J for 0.001% vs. 0.07% P in solution‑treated condition (Fig. 8).

5. **P‑induced fracture mode transition**: 0.001% P → ductile dimpled rupture (high energy absorption); 0.07% P → brittle transgranular cleavage along {001} planes with dendritic pattern (Fig. 8a–c, SEM fractographs).

6. **Aging time × Si interaction**: Extending aging from 12→30 h at 530°C reduces CVN energy across all test temperatures for both 1.07% and 1.56% Si steels; higher Si shifts the entire ductile‑to‑brittle transition curve downward (Fig. 11, four‑panel CVN vs. temperature).

7. **Solution treatment restores toughness in embrittled hot‑rolled steel**: Fe‑30Mn‑9Al‑2.7Si‑0.9C‑0.023P hot‑rolled = brittle cleavage + {111} slip traces, 23 J → solution‑treated (1100°C/10 min, WQ) = fully ductile dimpled fracture, 160 J (Fig. 13a,b).

8. **AlN inclusions → Reduced low‑temperature impact toughness**: CVN at −40°C drops from ~38–39 J (2–4 AlN/mm² after Ca+Ce+Ar treatment) to ~19 J (~50 AlN/mm²), demonstrating inverse relationship (Fig. 10b).

9. **Porosity in low‑Si (0.59%) variant → Primary factor in reduced notch toughness and DFT**, overriding any inclusion‑type differences between Si levels (Fig. 15a,b).

10. **Peak aging (60 h/530°C) → Grain‑boundary κ‑carbide → Elongation drop from 54% to 14%** relative to solution‑treated condition in hot‑rolled Fe‑30Mn‑9Al‑1.01Si‑0.9C‑0.5Mo (text associated with Fig. 6).

## Mechanistic Interpretation
- **Si mechanism**: Si increases carbon activity in austenite, enhancing carbon partitioning into κ‑carbide, which raises precipitation kinetics and volume fraction (TEM evidence, Fig. 3). This strengthening comes at the expense of toughness because κ‑carbide promotes planar slip localization, leading to glide‑plane decohesion on {111} planes during fracture (SEM slip traces, Figs. 12, 14).
- **P embrittlement mechanism**: Phosphorus accelerates spinodal decomposition and short‑range ordering kinetics in austenite (APT evidence, Fig. 5), increasing size and volume fraction of κ‑carbide (TEM, Fig. 4). The resulting short‑range order on {001} planes lowers cleavage strength and promotes brittle transgranular cleavage fracture with characteristic dendritic morphology (SEM, Fig. 8b,c). This is distinct from classical grain‑boundary P segregation embrittlement.
- **Grain‑boundary κ‑carbide ductility loss**: During extended aging (e.g., 60 h/530°C), preferential κ‑carbide precipitation on grain boundaries (Fig. 6) severely reduces tensile elongation (54→14%) by promoting intergranular decohesion under strain, even though matrix strength increases.
- **Solution‑treatment recovery**: Dissolution of κ‑carbide and elimination of SRO during solution treatment above 950°C restores homogeneous austenite, enabling ductile dimpled fracture and high impact energies (160 J in 2.7Si‑0.023P steel, Fig. 13).
- **Grain refinement benefit**: Hot rolling breaks as‑cast dendritic structure into fine recrystallized grains (10–50 μm), increasing both strength and ductility by reducing effective slip length and homogenizing deformation (Figs. 1, 7).

## Key Quantitative Findings
| Composition / Condition | Property | Value |
|---|---|---|
| Fe‑30Mn‑9Al‑0.9C (wrought, ST) | UTS | ~950 MPa |
| Fe‑30Mn‑9Al‑0.9C (wrought, aged) | UTS | >1150 MPa |
| Fe‑30Mn‑9Al‑0.9C (as‑cast, aged) | UTS | ~1000 MPa |
| 1.07% Si, 12 h/530°C aged | CVN (RT) | 92 J |
| 1.56% Si, 12 h/530°C aged | CVN (RT) | 68 J |
| 1.07% Si, 30 h/530°C aged | CVN (RT) | 58 J |
| 1.56% Si, 30 h/530°C aged | CVN (RT) | 35 J |
| 1.07% Si, ~300 BHN | DFT | 376 kJ/m² |
| 1.56% Si, ~300 BHN | DFT | 265 kJ/m² |
| 0.001% P, ST | CVN (RT) | 200 J |
| 0.07% P, ST | CVN (RT) | 28 J |
| Near‑0% P, 10 h/530°C | CVN (RT) | ~137 J/cm² |
| 0.045% P, 10 h/530°C | CVN (RT) | ~25 J/cm² |
| Near‑0% P, 10 h/530°C | BHN | 293 |
| 0.045% P, 10 h/530°C | BHN | 340 |
| Fe‑30Mn‑9Al‑2.7Si‑0.9C‑0.023P (as‑hot‑rolled) | CVN | 23 J |
| Fe‑30Mn‑9Al‑2.7Si‑0.9C‑0.023P (ST: 1100°C/10 min, WQ) | CVN | 160 J |
| Fe‑30Mn‑9Al‑1.01Si‑0.9C‑0.5Mo (ST, wrought) | Elongation | 54% |
| Fe‑30Mn‑9Al‑1.01Si‑0.9C‑0.5Mo (peak aged 60 h/530°C) | Elongation | 14% |
| Low AlN density (2–4 particles/mm²) | CVN at −40°C | 38–39 J |
| High AlN density (~50 particles/mm²) | CVN at −40°C | ~19 J |

## Visual Evidence
- **Figure 1**: Optical micrographs (10% nital) comparing as‑cast Fe‑28Mn‑3Al‑0.9Si‑1.2C‑0.6Mo (millimeter‑scale austenite dendrites) vs. hot‑rolled Fe‑29Mn‑6Al‑0.9C‑0.29Si‑0.44Nb‑0.44Mo (equiaxed ~50 μm grains with annealing twins and NbC), providing direct evidence of grain refinement via thermomechanical processing.
- **Figure 2**: Age‑hardening curves (BHN vs. log time at 530°C) demonstrating that Si raises hardness during aging (0.59–1.56% Si, low‑P) without affecting baseline or peak values, while P (0.001–0.043%) substantially increases both hardening rate and maximum aged hardness.
- **Figure 3**: Dark‑field TEM (490°C/63 h) showing larger and more numerous κ‑carbide precipitates in 1.56% Si vs. 0.59% Si steel, supporting Si‑enhanced precipitation kinetics.
- **Figure 4**: Dark‑field TEM (570°C/0.5 h) revealing 5 nm coarsened κ‑carbide domains aligned along ⟨100⟩γ in 0.043% P vs. fine ordered domains in 0.001% P steel, evidencing P‑accelerated spinodal decomposition.
- **Figure 5**: APT carbon maps (60×60 nm², 530°C/10 h) showing more pronounced C‑rich fluctuations in 0.043% P vs. 0.006% P steel, confirming P accelerates spinodal decomposition.
- **Figure 6**: DIC optical micrograph of hot‑rolled Fe‑30Mn‑9Al‑1.01Si‑0.9C‑0.5Mo peak‑aged 60 h/530°C; grain‑boundary κ‑carbide precipitation (preferential etching) correlates with elongation drop 54→14%.
- **Figure 7**: UTS vs. aging time and UTS vs. elongation scatter plots showing wrought > cast in both strength and ductility across conditions.
- **Figure 8**: SEM fractographs of solution‑treated CVN specimens: 0.001% P = dimpled ductile; 0.07% P = dendritic {001} cleavage, corresponding to 200→28 J decrease.
- **Figure 9**: Dual‑axis plot demonstrating inverse P effect: CVN drops ~137→25 J/cm² while BHN rises 293→340 after 10 h/530°C aging.
- **Figure 10**: Bar chart (a) of inclusion distribution and scatter plot (b) of CVN at −40°C vs. AlN density; CVN drops ~39→~19 J as AlN density increases to ~50/mm².
- **Figure 11**: Four‑panel CVN‑vs‑temperature curves (−40 to 25°C) showing Si (1.07→1.56%) and aging duration (12→30 h) both reduce impact energy across all temperatures.
- **Figure 12**: SEM fractographs of 1.07% Si and 1.56% Si specimens fractured at −40°C (12 h/530°C aged), both showing transgranular cleavage with {111} slip traces.
- **Figure 13**: SEM comparison of Fe‑30Mn‑9Al‑2.7Si‑0.9C‑0.023P: as‑hot‑rolled = brittle cleavage + {111} slip traces (23 J) vs. solution‑treated = ductile dimples (160 J).
- **Figure 14**: Four‑panel SEM of DFT fracture surfaces: ductile dimples at ~300 BHN transitioning to brittle cleavage with {111} slip traces at ~350 BHN for both 1.07% and 1.56% Si variants.
- **Figure 15**: Bar charts of inclusion density and size by type across 0.59, 1.07, and 1.56% Si steels; 0.59% Si shows dramatically higher porosity density, identified as primary cause of reduced toughness in the low‑Si variant.

File: outputs_dataset/A68/final/text_knowledge.md
# Overview of Lightweight Ferrous Materials: Strategies and Promises

## Material System
The review covers a broad spectrum of ferrous materials designed for density reduction in automotive applications. These systems are classified by strategy:
- **Bulk Low-Density Steels (Fe-Mn-Al-C system)**: Categorized by phase constitution—ferritic, austenitic, duplex (α+γ), precipitation-hardening (PH, α+κ), and triplex (γ+α+κ) steels. A specific duplex composition studied is Fe-6.57Al-3.3Mn-0.18C (wt.%).
- **Steel-Matrix Composites**: Ferrous matrices reinforced with ceramic particles such as TiC, VC, SiC, TiB₂, VB₂, Cr₂B₃, Si₃N₄, and Al₂O₃.
- **Steel Foams**: Closed-cell, open-cell, and stochastic structures.
- **Steel-Based Laminates**: Multi-layered materials combining steel layers with aluminum alloy, glass fiber, SiC, or graphite.
- **Conventional Reference**: HSLA steels and interstitial-free (IF) steel.

## Processing Route and Variables
The primary processing routes vary by material strategy, with thermomechanical parameters critically dependent on alloy chemistry.
- **Bulk Alloy Synthesis**: Liquid metal casting or powder compaction and sintering. For Fe-Mn-Al-C sheet, a laboratory-scale route involves: ingot casting → reheating at 1250 °C → rough rolling → second 1250 °C reheat → hot rolling to 3.5 mm with a finish rolling temperature (FRT) of 900 °C → run-out table cooling and coiling → pickling at 85 °C in HCl → cold rolling or warm rolling (250 °C) to 1 mm → continuous annealing at 850–900 °C. For Fe-Mn-Al-C alloys, a final aging step at 400–700 °C is applied.
- **Critical Process Variables**: Coiling temperature is a key variable, ranging from high temperatures (~650 °C) for ultralow-carbon Fe-Al-(C) alloys to room temperature for high-alloy Fe-Mn-Al-C steels to suppress brittle κ-carbide precipitation. Heat treatments such as intercritical annealing and overaging are used for duplex alloys to control austenite fraction.
- **Composite Synthesis**: Liquid metal casting, self-propagating high-temperature synthesis, or injection molding.
- **Laminate Synthesis**: Cladding and roll bonding.
- **Foaming Methods**: Liquid metallurgy or powder metallurgy using bubbling agents.

## Microstructure and Phase Evolution
Phase constitution is dictated by alloy composition, particularly Al, Mn, and C content, and subsequent thermal history.
- **Phase Stability and Solubility**: In the Fe-Al binary system, Al forms a disordered solid solution in α-Fe up to approximately 11 wt.%. Beyond this limit, brittle intermetallic phases (Fe₃Al, FeAl) form, compromising workability.
- **Duplex Steel Phase Fraction**: For the Fe-6.57Al-3.3Mn-0.18C alloy, equilibrium thermodynamic calculations show ~88 wt.% ferrite and 10–12 wt.% austenite in the intercritical range (700–750 °C). A unique inverse transformation occurs where ferrite volume fraction increases with temperature while austenite decreases, contrary to conventional low-carbon steels.
- **κ-Carbide Formation**: In lean Mn-containing alloys, κ-carbide forms via sequential phase transformation: α-ferrite matrix → γ-austenite nucleation and growth → κ-carbide ring formation at the α/γ interface → fragmentation and globulization. Two competing pathways can occur at lower temperatures: a eutectoid reaction (γ → α + κ) or spinodal decomposition (γ → γ + κ-carbide). Alloying elements directly affect κ-carbide solvus: increasing Al raises the solvus temperature, stabilizing κ-carbide, while increasing Mn mildly depresses it. This thermodynamic control is critical for designing aging treatments in the 500–750 °C range.
- **Grain Size Control**: In Fe-Al ferritic steels, carbon content governs grain structure. An Fe-9.7Al-0.04C-0.09Ti alloy exhibited a fine mean grain size of ~18 μm due to solute drag by carbon. In contrast, ultralow-carbon grades (6.8Al-0.0035C-0.10Ti and 8.1Al-0.0015C-0.14Ti) with sufficient Ti stabilization developed coarse grains of 70–90 μm, compared to ~20 μm for conventional IF steel.
- **Deformation-Induced Microstructure**: In Fe-(26-28)Mn-(11-12)Al-(0.9-1.15)C triplex steels, room-temperature tensile deformation induces a dense arrangement of planar shear bands on {111} planes within austenite. Nanosized κ-carbides (20–30 nm), coherent with the austenite matrix and uniformly distributed, promote this homogeneously arranged shear band structure.

## Processing-Structure-Property Chain
This chain delineates the causal links from processing steps through microstructure to final mechanical and functional properties.
1.  **Alloy Design → Density**: The primary density reduction mechanism is Al addition. Adding 8 wt.% Al reduces the density of Fe-Al alloys by roughly 10% (from ~7.85 g·cm⁻³ to ~7.1 g·cm⁻³). In Fe-Mn-Al-C alloys, Mn provides a minor additional density decrease beyond the primary Al effect.
2.  **Carbon/Ti Microalloying → Grain Structure → Formability**: High carbon without sufficient Ti stabilizer (e.g., Fe-9.7Al-0.04C-0.09Ti) refines grains but leads to discontinuous yielding with serrated flow, causing undesirable stretcher marks during sheet forming. Ultralow carbon with Ti stabilization eliminates discontinuous yielding but results in abnormal grain growth, impacting strength.
3.  **Bake Hardening Treatment → Carbon-Dislocation Interaction → Strength**: In Fe-Al ferritic steels (6.5–8 wt.% Al) microalloyed with Ti and Nb, a simulated paint baking cycle (2% pre-strain + 170 °C for 20 min) consistently increases yield strength by ~70–80 MPa. This is attributed to dislocation locking by interstitial carbon atoms.
4.  **Phase Constitution → Mechanical Properties**: The strength-ductility balance is strongly phase-dependent.
    -   Fe-Al ferritic steels (7.5–12.7% density reduction) achieve 500–650 MPa ultimate tensile strength (UTS) and 15–30% total elongation.
    -   Fe-Mn-Al-C duplex (α+γ) and triplex (γ+α+κ) steels (10–20% density reduction) show superior combinations: duplex grades reach 600–800 MPa UTS with 35–45% elongation, while triplex steels achieve 850–1000 MPa UTS with 40–70% elongation. This high ductility is supported by a sustained high work hardening rate, as in Fe-28Mn-9Al-0.8C, which shows a strain hardening rate that rises from ~1550 MPa to a peak of ~1900 MPa at a true strain of 0.4–0.5.
5.  **Al Addition → Young's Modulus → Structural Stiffness**: Increasing Al content degrades the Young's modulus of low-density steels linearly. Based on multiple data sets, the modulus decreases from ~205 GPa at 0 wt.% Al to ~153 GPa at 10 wt.% Al. This reduction in specific stiffness offsets some lightweighting gains in stiffness-limited designs.

## Mechanistic Interpretation
- **Density Reduction**: Al addition lowers density by both its lower atomic mass compared to Fe and by expanding the lattice parameter. This effect is consistent across ferritic, austenitic, and multiphase Fe-Mn-Al-C alloys.
- **Strengthening and Ductility Mechanisms in High-Mn-Al-C Steels**: The exceptional combination of high strength and ductility in triplex steels relies on multiple deformation mechanisms, termed Shear Induced Plasticity (SIP), Micro-band Induced Plasticity (MBIP), and TWIP/TRIP effects. A stable austenite matrix with a high stacking fault energy (~110 mJ m⁻²) and large Gibbs energy against martensite transformation (1755 J mol⁻¹) suppresses phase transformation, instead promoting uniform shear banding. The coherent, nanoscale κ-carbides act as effective obstacles to dislocation motion while also inducing homogeneous slip, delaying necking.
- **Yield Behavior**: Discontinuous yielding in ferritic steels with free carbon is caused by the formation and propagation of Lüders bands. This is eliminated by sufficient Ti or Nb stabilization to scavenge interstitial carbon as carbides.
- **κ-Carbide Formation**: The well-defined solvus boundaries provide the thermodynamic driving force for precipitation. The kinetics of interphase formation (α/γ interface) followed by spinodal decomposition within austenite grains explain the multi-scale, triplex microstructure.

## Key Quantitative Findings
- **Density Reduction**: ~8 wt.% Al results in a ~10% density decrease. Fe-Mn-Al-C alloys achieve a 10–20% reduction versus conventional steel.
- **Bake Hardening Increment**: A consistent increase in yield strength (ΔYS) of 70–80 MPa is achieved in microalloyed Fe-Al ferritic steels (6.5–8 wt.% Al) after a standard simulated paint-bake cycle.
- **Tensile Properties**: The Fe-28Mn-9Al-0.8C MBIP steel achieves a true stress exceeding 1600 MPa at a true strain of 0.7. Triplex steels (Fe-(26-28)Mn-(11-12)Al-(0.9-1.15)C) exhibit 850–1000 MPa UTS and 40–70% total elongation.
- **Stiffness-Composition Relationship**: Young's modulus decreases by approximately 5.2 GPa for every 1 wt.% Al addition.
- **Automotive BIW Case Study**: A finite element analysis on a VW Golf V BIW demonstrates that replacing HSLA steel with a ferrite-based duplex low-density steel (Fe-6.57Al-3.3Mn-0.18C, density 7.27 g/cm³, Young's modulus 181 GPa) can reduce weight by 14.5%, while maintaining torsional stiffness by adjusting component thicknesses.

## Visual Evidence
The review relies heavily on compiled data and schematics to support its claims.

- **Fe-Al Phase Diagram (figure_001)**: Establishes the fundamental metallurgical boundary for Al addition in ferrous alloys, showing the ~11 wt.% solubility limit in α-Fe. This underpins the alloy design strategy of lightweight ferritic and austenitic steels, as exceeding this limit precipitates brittle intermetallics (Fe₃Al, FeAl).

- **Density Trend (figure_002)**: Provides empirical proof for the primary Al and secondary Mn effects on density reduction. It visually confirms the near-linear decrease in density with Al content and supports the quantitative claim that ~8 wt.% Al leads to ~10% density reduction for both binary Fe-Al and quaternary Fe-Mn-Al-C alloys.

- **Grain Size vs. Composition (figure_003)**: Supports the processing-structure link by visually comparing the coarse grains (~70–90 μm) in ultralow-C, Ti-stabilized Fe-Al alloys with the fine grains (~18 μm) in a high-C (0.04 wt.%) alloy and the conventional IF steel (~20 μm). This directly validates the carbon solute drag effect on grain refinement.

- **Bake Hardening Response (figure_004)**: Quantitatively demonstrates the consistent 70–80 MPa strength increase from bake hardening. The bar chart for five different Fe-Al ferritic compositions (6.5–8 wt.% Al) shows the absolute pre- and post-BH yield strengths, proving this is a general phenomenon for this alloy class under specific microalloying conditions.

- **Duplex Steel Phase Fraction (figure_005)**: Provides the calculated thermodynamic basis for the "inverse phase transformation" in the Fe-6.57Al-3.3Mn-0.18C duplex steel. The phase fraction vs. temperature plot confirms the ferrite content increases with temperature in the intercritical range, which is the critical finding for designing annealing cycles for this alloy.

- **κ-Carbide Formation Schematic (figure_006)**: Illustrates the complex, sequential transformation path from α-ferrite to a triplex (α+γ+κ) microstructure. This figure consolidates the mechanisms of κ-carbide nucleation at α/γ interfaces and its growth via eutectoid or spinodal decomposition.

- **κ-Carbide Solvus Diagrams (figure_007)**: Presents the key quantitative thermodynamic data for Al and Mn effects on κ-carbide precipitation. The pseudo-binary diagrams directly show that Al raises and Mn slightly lowers the solvus temperature, providing the alloy design rules for precipitation-hardenable lightweight steels.

- **SIP Microstructure (figure_008)**: Provides direct TEM evidence for the SIP deformation mechanism. The bright-field image shows planar shear bands, and the dark-field image reveals uniformly distributed, coherent 20–30 nm κ-carbides, which are proposed as the microstructural origin of the high and sustained work hardening.

- **Property "Banana" Diagram (figure_009)**: This strength-elongation map is the central performance comparison. It clearly delineates the property space of Fe-Al ferritic, Fe-Mn-Al-C duplex/PH/triplex steels, and Fe-Al intermetallics, demonstrating the superior strength-ductility balance of the austenite-containing Fe-Mn-Al-C grades alongside their respective density reduction ranges (10–20%).

- **Tensile Curves of Ferritic Steels (figure_010)**: The stress-strain curves visualize the discontinuous yielding phenomenon and its link to composition. The Fe-9.7Al-0.04C-0.09Ti alloy demonstrates Lüders banding, while ultralow-C grades show continuous yielding. This supports the formability concern related to free carbon and the need for Ti stabilization.

- **MBIP Work Hardening (figure_011)**: The true stress-strain and hardening rate curves for Fe-28Mn-9Al-0.8C steel quantify the distinct, high work-hardening behavior of austenitic low-density steels, which remains above 1500 MPa to high strains. This explains their high uniform elongation.

- **Young's Modulus Degradation (figure_012)**: The plot of Young's modulus vs. Al content from multiple literature sources solidifies the 153–205 GPa range and the negative linear correlation. This is the critical evidence for the major drawback of Al-alloyed steels in stiffness-critical applications.

- **Thermomechanical Processing Route (figure_013)**: The flow chart maps the complex processing path from ingot to cold-rolled sheet, specifying key temperatures (1250 °C reheat, 900 °C FRT, 250 °C warm rolling, 850–900 °C annealing). This connects the industrial feasibility and processing challenges to the complex metallurgy of these alloys.

- **Automotive BIW Simulation (figure_014)**: This case study provides macro-scale validation of the lightweighting concept. The finite element simulation directly shows how the 14.5% weight reduction is achieved in a real automotive structure by substituting HSLA steel with the Fe-6.57Al-3.3Mn-0.18C duplex alloy, while accounting for its lower Young's modulus.

File: outputs_dataset/A70/final/text_knowledge.md
# Material System
The study investigates two duplex low-density Fe-Mn-Al-C steels based on a nominal Fe-15Mn-10Al-0.8C (wt.%) composition, one without Ni and one with 5 wt.% Ni addition. The matrix consists of austenite (γ, face-centered cubic) and ferrite (α, body-centered cubic). Key ordered precipitate phases include κ-carbide (L'1₂ perovskite-type, ordered fcc with Fe, Mn, Al, C) and B2 intermetallic. In the Ni-free variant, the B2 is FeAl-type (with mention of an Fe₃Al-L1₂ phase); in the Ni-containing variant, the B2 is NiAl-type. Morphological forms observed: cuboid κ in γ, needle-like κ in α, B2 stringer bands (continuous bands replacing α-ferrite), nano-sized B2 discs in α, and micron-sized B2 particles at grain boundaries and within γ.

# Processing Route and Variables
Alloys were subjected to annealing heat treatments at four temperatures: 500 °C, 700 °C, 900 °C, and 1050 °C, establishing a processing window to modulate precipitation. The primary composition variable is the presence (5 wt.%) or absence of Ni in the base Fe-15Mn-10Al-0.8C alloy. Nanoindentation experiments were performed using a Berkovich tip with a constant loading/unloading rate of 500 µN/s, a maximum load of 10 000 µN, and a hold time of 20 s to extract nanohardness.

# Microstructure and Phase Evolution
Temperature- and composition-dependent microstructural evolution is synthesized from SEM and TEM observations (Figures 1, 2).

- **500–700 °C (Ni-containing steel):** Original α-ferrite transforms into B2 stringer bands, embedded in a γ matrix that contains nano-sized cuboid κ-carbides. Coarse grain-boundary B2 particles also appear at 500 °C.
- **500–700 °C (Ni-free steel):** Instead of B2 stringer bands, needle-like κ-carbides precipitate within α-ferrite, while γ carries cuboid κ.
- **900–1050 °C (Ni-containing steel):** B2 adopts two morphologies: micron-sized particles at grain boundaries and within γ, and nano-sized disc-shaped precipitates dispersed inside α-ferrite. The γ matrix continues to host cuboid κ. Here B2 is NiAl-type.
- **900–1050 °C (Ni-free steel):** B2 appears as FeAl-type precipitates (no NiAl-type); microstructural descriptions are analogous but the intermetallic chemistry differs.

Thus, the processing–structure link is: low annealing temperatures (500–700 °C) yield B2 stringer bands in Ni-containing grades and needle-like κ in Ni-free grades; high temperatures (≥900 °C) produce nano-disc B2 in ferrite and coarsened grain-boundary B2, while cuboid κ in austenite persists across the whole temperature range.

# Processing-Structure-Property Chain
Annealing temperature and Ni addition jointly determine the type, chemistry, and morphology of ordered precipitates, which in turn govern the nanomechanical response measured by nanoindentation.

- **Ni addition effect:** In the Ni-containing alloy Fe-15Mn-10Al-0.8C-5Ni, the B2 is NiAl-type, which intrinsically possesses stronger Ni–Al bonds (compared to Fe–Al bonds in the Ni-free FeAl-type B2). This bond-strength difference raises the hardness of Ni-bearing samples relative to Ni-free samples for comparable microstructural configurations.
- **High annealing temperature (≥900 °C) effect:** The nano-sized disc-like B2 precipitates finely dispersed in the α-ferrite matrix act as effective hardening agents, leading to higher ferrite hardness. This is attributed to the combination of strong bonding in NiAl-type B2 and a morphology (nano-discs) conducive to dislocation–precipitate interaction.
- **Low annealing temperature (500–700 °C) effect:** The formation of B2 stringer bands (in Ni-containing alloy) or needle-like κ (in Ni-free alloy) results in a lower hardness compared to the high-temperature condition. The stringer-band morphology does not provide the same degree of strengthening as finely dispersed discs, and the needle‑like κ in ferrite of the Ni-free alloy is associated with relatively modest hardening.
- **Composite phase hardness trends:** Hardness varies spatially depending on the phase constitution (γ, α, γ + cuboid κ, α + needle κ, B2-rich regions). The nanoindentation grid mapping (50–70 indents per region) captures this heterogeneity, confirming that B2-rich domains (especially nano‑disc B2) show higher hardness, whereas regions dominated by coarse stringer bands or needle κ exhibit lower hardness.

# Mechanistic Interpretation
Density functional theory (DFT) calculations using PBE-GGA in Quantum ESPRESSO provide the underlying atomic-scale rationale. The hardness trends are correlated with interatomic bonding energies:
- The Ni–Al bond in NiAl-type B2 is significantly stronger than the Fe–Al bond in FeAl-type B2, directly explaining why the Ni-containing alloy exhibits higher measured nanohardness.
- Mn substitution in κ-carbide (replacing Fe or Al sites) modifies the elastic properties and bonding, but the primary hardness contrast between the two alloys originates from the B2 phase chemistry, not from κ.
- At high annealing temperatures, the fine dispersion of strong-bonded nano-disc B2 provides maximum resistance to plastic flow, whereas at low temperatures the coarser stringer-band morphology and the presence of softer needle-like κ phases reduce the overall strengthening efficiency. The nanoindentation results are thus a direct consequence of the interplay between process‑dictated precipitate morphologies and the inherent bond strength of the ordered phases.

# Key Quantitative Findings
No absolute nanohardness values are reported in the available core facts; however, the following qualitative and semi‑quantitative trends emerge from the study:
- The Ni-containing alloy (Fe‑15Mn‑10Al‑0.8C‑5Ni) shows higher nanoindentation hardness than the Ni‑free alloy (Fe‑15Mn‑10Al‑0.8C) for the same annealing condition, due to stronger Ni–Al bonds in NiAl‑type B2.
- In the Ni‑containing alloy, annealing at ≥900 °C (nano‑disc B2) yields higher hardness than annealing at ≤700 °C (B2 stringer bands).
- In the Ni‑free alloy, the absence of NiAl‑type B2 and the presence of needle‑like κ in ferrite at low temperatures lead to the lowest hardness among the investigated conditions.
- Hardness contributions are phase‑specific: B2‑rich nano‑disc domains > coarse B2 particles > γ + cuboid κ composite > α + needle κ composite.

# Visual Evidence
- **Figure 1 (Multi-scale schematic of precipitate evolution):** Provides a conceptual summary of the temperature- and composition-dependent architecture of B2 and κ precipitates within γ and α matrices. It illustrates that at 500–700 °C, B2 stringer bands replace α in the Ni‑containing steel, while κ forms nano‑sized blocks in γ in both alloys. At 900–1050 °C, B2 appears as micron‑sized particles at grain boundaries and within γ, and as nano‑sized discs in α. Two nano‑scale insets distinguish blocky κ in γ from spherical/disc‑like nano‑B2 in α. This figure establishes the structural foundation for interpreting nanomechanical property variations.
- **Figure 2 (SEM and TEM micrographs):** SEM images (a–d) confirm the presence of B2 stringer bands at 500–700 °C in Ni‑containing samples, with coarse grain‑boundary B2 at 500 °C and interfacial B2/γ+κ morphology at 700 °C. TEM bright‑field images (e, f) reveal nano‑disc B2 in α after 900 °C/1050 °C annealing and cuboid κ in γ. The micrographs directly support the temperature-dependent morphological transitions and the formation of needle‑like κ in α for the Ni‑free grade.
- **Figure 3 (Nanoindentation grid SEM image):** Displays rows of triangular Berkovich indents arranged in a grid pattern across different phases (solution‑treated γ and α, B2 stringer bands, micron‑sized B2, nano‑disc B2, γ+cuboid κ, α+needle κ). The image visualizes the experimental methodology for spatially resolved hardness measurement (50–70 indents per region) and underpins the statistical correlation between microstructure and nanomechanical response.

File: outputs_dataset/A71/final/text_knowledge.md
Material System  
The studied alloys belong to the Fe–26Mn–xAl–1C system (wt.%), with aluminum contents x = 2.59, 5.84, 9.92, and 11.58 wt.%, designated as 3Al, 6Al, 10Al, and 12Al, respectively. Depending on the Al level and processing, the steels may contain austenite (γ), ferrite (α), and ordered nanosized κ‑carbides ((Fe,Mn)₃AlCₓ).  

Processing Route and Variables  
All alloys were prepared by induction melting and then hot‑rolled after soaking at 1150 °C, with initial rolling at 1050 °C to achieve an 85% total reduction down to a 3 mm thick strip. The primary heat treatment was a solution treatment at 1100 °C for 1 h followed by water quenching. For the 6Al steel only, additional heat‑treatment schedules (1000 °C, 1100 °C, and 1200 °C for 1 h, water quenched) were applied to vary the austenite grain size and isolate grain‑boundary strengthening. Mechanical testing included room‑temperature tensile tests at a strain rate of 10⁻³ s⁻¹ and microhardness measurements (FM‑700 tester, 5 kg load). Microstructural characterization employed optical microscopy after etching (1 ml HCl, 100 ml methanol, 4 g picric acid) and TEM with samples prepared by twin‑jet electropolishing in 30% nitric acid in methanol at –30 °C.

Microstructure and Phase Evolution  
After the standard 1100 °C solution treatment and quenching, the 3Al and 6Al steels are fully austenitic with similar grain sizes of ~80 μm (excluding twin boundaries). The 10Al steel remains fully austenitic but shows extensive annealing twins, and weak superlattice reflections in selected‑area electron diffraction (SAED) indicate the onset of (Fe,Mn)₃AlCₓ κ‑carbide ordering. The 12Al steel, in contrast, exhibits a duplex structure containing approximately 7 vol% ferrite (small white blocky phase) and a refined austenite grain size of ~40 μm (~16 μm when including twin boundaries); strong superlattice spots and modulation contrast in TEM confirm substantial coherent κ‑carbide precipitation already present in the as‑quenched state. Thus, increasing Al above ~10 wt% not only introduces ferrite but also accelerates κ‑carbide formation, producing a triplex microstructure (γ + α + κ) at 12Al.

Processing‑Structure‑Property Chain  
The variation in Al content drives the microstructural evolution and directly controls the mechanical properties.  
- 3Al (2.59 wt% Al) → fully austenitic, 80 μm grains → yield strength ≈ 321 MPa.  
- 6Al (5.84 wt% Al) → fully austenitic, 80 μm grains → yield strength increases modestly. The Hall–Petch effect was quantified on this alloy by varying grain size between ~5.4 μm and 52 μm through different solution temperatures, yielding a linear relationship between yield strength and d⁻¹/², with yield strengths of ~340 MPa, 378 MPa, and 447 MPa for d⁻¹/² ≈ 0.14, 0.20, and 0.26 μm⁻¹/², respectively.  
- 10Al (9.92 wt% Al) → austenitic with incipient κ‑carbide ordering → yield strength 470 MPa (from the stacked bar chart analysis).  
- 12Al (11.58 wt% Al) → 7 vol% ferrite, 40 μm austenite grains, abundant coherent κ‑carbides → yield strength ≈ 952 MPa, a nearly three‑fold increase over the 3Al baseline.  
The strengthening contributions from base strength, solid‑solution hardening (by Al), ferrite formation, grain refinement, and κ‑carbide precipitation were quantitatively deconvoluted. For the 12Al steel, κ‑carbide precipitation hardening contributed approximately 362 MPa, which is 1.78 times the solid‑solution hardening effect from Al.

Mechanistic Interpretation  
Aluminum plays a dual role in this series. In the 3Al and 6Al alloys, it acts primarily as a solid‑solution strengthener, while the Hall–Petch effect from grain boundaries remains an important contributor. At higher Al levels (10Al, 12Al), the alloy’s thermodynamic phase balance shifts, promoting the formation of ferrite and, critically, coherent nanosized κ‑carbides of the (Fe,Mn)₃AlCₓ type. These precipitates provide a potent precipitation‑strengthening increment, exceeding 360 MPa in the 12Al steel. Simultaneously, the formation of ~7 vol% ferrite triggers austenite grain refinement (from ~80 μm to ~40 μm), adding grain‑boundary strengthening. The combined contributions of precipitation hardening (~362 MPa), grain refinement, ferrite strengthening, and solid‑solution hardening raise the yield strength from 321 MPa in 3Al to 952 MPa in 12Al, establishing κ‑carbide precipitation as the dominant mechanism.

Key Quantitative Findings  
- Yield strength as a function of Al content (all after 1100 °C/1 h/WQ): 3Al ≈ 321 MPa; 10Al ≈ 470 MPa; 12Al ≈ 952 MPa.  
- In the 12Al steel, κ‑carbide precipitation hardening contribution: ≈ 362 MPa, which is 1.78 × the solid‑solution hardening effect.  
- 12Al microstructure: ≈ 7 vol% ferrite, austenite grain size ~40 μm (or ~16 μm including twins).  
- For the 6Al steel, Hall–Petch data yield: σ_y ≈ 340 MPa at d⁻¹/² ≈ 0.14 μm⁻¹/², 378 MPa at 0.20 μm⁻¹/², and 447 MPa at 0.26 μm⁻¹/², covering grain sizes from ~5.4 μm to 52 μm.  

Visual Evidence  
- *Figure 1*: Optical micrographs (a–d) and TEM bright‑field/SAED (e–f) of the four steels after 1100 °C/1 h/WQ. The images directly show the transition from fully austenitic structures (3Al, 6Al) with ~80 μm grains to a triplex structure in 12Al containing ~7% ferrite and refined 40 μm austenite grains. TEM confirms weak κ‑carbide superlattice spots in 10Al and strong spots with modulation contrast in 12Al, providing direct evidence that increasing Al content triggers κ‑carbide precipitation.  
- *Figure 2 (a, b)*: Engineering stress–strain curves of 6Al steel solution‑treated at 1000 °C, 1100 °C, and 1200 °C, and the corresponding Hall–Petch plot (yield strength vs. d⁻¹/²). The curves demonstrate that yield and tensile strengths increase while ductility decreases with decreasing solution temperature (grain refinement). The linear Hall–Petch relationship confirms that grain‑boundary strengthening is an operative mechanism in the 6Al alloy, with the three data points supporting a quantitative Hall–Petch slope.  
- *Figure 3*: Stacked bar chart decomposing yield strength into five contributions (base, solid solution, ferrite, grain refining, carbide precipitation) for the 3Al, 6Al, 10Al, and 12Al steels. The chart clearly shows that carbide precipitation becomes the largest single strengthening term in the 12Al steel (~360 MPa), while solid‑solution strengthening dominates only at lower Al contents. This visualization directly supports the conclusion that κ‑carbide precipitation strengthening is the predominant mechanism at high Al levels, being 1.78 times the solid‑solution effect.  
- *figure_001*: Supplementary stacked bar chart that reiterates the microstructural descriptors and the yield strength increase from 321 MPa (3Al) to 952 MPa (12Al), with the 12Al steel displaying a κ‑carbide precipitation contribution of ~362 MPa. The chart also notes the grain size and phase volume fraction changes, reinforcing the direct structure–property linkage.
