Repository: RiverYanggg/SteelDig_multimodal

# SteelDig Multimodal

一个面向材料科学论文的本地抽取流水线项目。

项目当前包含两条核心能力链：

1. 主抽取工作流
   从论文 Markdown 中抽取结构化文本信息，并可对图片组图做多模态分析。
2. Knowledge 工作流
   把清洗后的论文文本进一步压缩为适合训练或知识整理的 claim 集与 Markdown 知识卡片。
3. Knowledge Graph 工作流
   把 `outputs_dataset/<paper_id>/final/` 下的结构化抽取结果映射为 Neo4j 可查询知识图谱。

这两条链既可以独立运行，也可以按单篇论文串行衔接运行。项目已经支持：

- 多篇论文并行处理
- 单篇论文内部严格按阶段顺序执行
- 以 `paper_id` 为目录隔离输出
- `fused` 模式下把多模态图像结论注入 knowledge 汇总
- 把文本抽取结果和 multimodal figure 摘要共同导入 Neo4j 图谱

---

## 1. 项目目标

这个仓库的目标不是“把论文原样摘要一下”，而是把材料科学论文中的高价值事实拆成两类产物：

- 面向结构化数据库/后续程序消费的 JSON
- 面向知识训练/知识整理的 Markdown 与 claims

具体来说：

- 主抽取工作流负责“尽可能保留原始细节”
  - 文本模型输出大 JSON
  - 图像模型输出 Figure 级别 JSON
- Knowledge 工作流负责“把细节压缩成更高信息密度的训练材料”
  - paper_map

File: outputs_dataset/A72/final/text_knowledge.md
# Material System
Fe–28Mn–10Al–0.8C (wt%) low-density steel system with controlled nitrogen additions, producing two compositional variants: a low-nitrogen steel (LN, 0.0025 wt%N) and a high-nitrogen steel (HN, 0.1326 wt%N). The alloy is designed as a duplex austenite–ferrite low-density steel, with nitrogen acting as a potent austenite stabilizer and AlN inclusion former.

# Processing Route and Variables
Both LN and HN ingots were subjected to identical thermo-mechanical processing: homogenization at 1423 K for 2 h, followed by multi-directional hot forging in the temperature range 1123–1323 K, and air cooling. The sole deliberate processing variable is the bulk nitrogen content—0.0025 wt%N in LN versus 0.1326 wt%N in HN—introduced during smelting. Tensile testing was performed at a strain rate of 1×10⁻³ s⁻¹ (crosshead speed 3 mm/min) using cylindrical specimens with 10 mm gauge diameter and 50 mm gauge length; Charpy V-notch impact testing used standard 10×10×50 mm³ specimens with a 45° notch and 8 mm remaining ligament.

# Microstructure and Phase Evolution
**Grain structure and phase constitution (Figure 3):** After homogenization and hot forging, both steels exhibit a duplex microstructure consisting of an austenite matrix with parallel ferrite strips aligned along prior austenite grain boundaries. LN steel (0.0025 wt%N) shows an average austenite grain size of 20.5 μm and a ferrite area fraction of 5.08%, appearing as coarse, elongated δ-ferrite bands. HN steel (0.1326 wt%N) shows a refined austenite grain size of 12.1 μm and a reduced ferrite area fraction of 1.84%, with more abundant deformation twins visible in the austenite grains.

**Thermodynamic prediction (Figures 8, 9):** An AlN stability diagram (Figure 8) with equilibrium curves for smelting temperature (1873 K), liquidus (1587 K), and solidus (1493 K) demonstrates that LN steel lies in the “No AlN” dissolution regime at all three temperatures, while HN steel is deep within the “AlN saturation” regime. A Thermo-Calc pseudobinary Fe–28Mn–10Al–0.8C–N phase diagram (Figure 9) confirms that increasing nitrogen mass fraction progressively expands the austenite (γ) phase field, suppresses δ-ferrite and α-ferrite stability, and stabilizes AlN across a wide temperature range from the liquid state down to approximately 1000 K.

**Inclusion population (Figures 4–7):** In LN steel (Figure 4), inclusions are primarily elliptical Mn(Mg)S sulfides and isolated polyhedral AlN particles, with occasional composite AlN–Mn(Mg)S inclusions in which sulfide precipitates epitaxially on pre-existing AlN. In HN steel (Figure 5), AlN dominates the inclusion population, appearing as polyhedral particles (cubic/angular habit) with straight edges and sharp facets; some are intact (single crystals ~2–3 μm, Figure 5a), while others are visibly fragmented because of brittle fracture during hot forging (Figure 5b). The inclusion size distribution shifts dramatically with nitrogen addition (Figures 6, 7): LN steel shows a broad distribution—39% <2 μm, 39% 2–4 μm, 12% 4–6 μm, 10% >6 μm; HN steel shows 84% of inclusions are <2 μm, 11% are 2–4 μm, and only 4% are 4–6 μm. Total inclusion number density increases from 73 mm⁻² (LN) to 133 mm⁻² (HN), while the inclusion area fraction rises from 0.212% to 1.005%.

# Processing-Structure-Property Chain
**Nitrogen addition → Inclusion evolution → Grain refinement cascade:** High nitrogen content in HN steel (0.1326 wt%N) places the composition into the AlN saturation region at smelting temperature (Figure 8), driving copious precipitation of fine AlN during solidification and subsequent cooling. These AlN particles—84% smaller than 2 μm—act as heterogeneous nucleation sites for austenite during thermo-mechanical processing, reducing the average austenite grain size from 20.5 μm (LN) to 12.1 μm (HN) (Figure 3).

**Nitrogen addition → Austenite stabilization → Ferrite suppression:** Thermodynamic calculations (Figure 9) show that increasing nitrogen expands the γ-phase field; experimentally this manifests as a reduction in ferrite area fraction from 5.08% (LN) to 1.84% (HN) (Figure 3). Because ferrite is intrinsically softer, its suppression contributes to the net mechanical response.

**Microstructure → Tensile properties (Figure 2):** LN steel yields at ~685 MPa with ultimate tensile strength ~832.5 MPa and fracture strain ~60–65%. HN steel yields at a lower ~647 MPa but reaches a comparable/higher UTS of ~841.5 MPa and significantly higher fracture strain of ~75–80%. The HN engineering stress–strain curves display larger necking regions and maintain higher flow stress at large strains, indicating superior uniform elongation and total elongation.

**Microstructure → Impact toughness (Figures 10, 11):** Charpy V-notch impact energy increases from 81 J (LN) to 130.5 J (HN). LN fracture surfaces exhibit a 45° shear fracture with smaller, more numerous dimples indicating localized stress concentration; HN fracture surfaces show a pronounced crater-shaped fracture with larger, deeper, uniformly distributed equiaxed dimples, a higher shear-lip area fraction, and maximum profile height of 9.95 mm vs. 7.53 mm for LN.

**Inclusion role duality:** Fine, dispersed AlN (84% <2 μm) promotes grain refinement and property enhancement; however, fragmented or aggregated AlN inclusions (Figures 5b, 12b) found within dimples on HN fracture surfaces serve as crack initiation sites, introducing a competing degradation mechanism.

# Mechanistic Interpretation
**Grain refinement by particle-stimulated nucleation:** The high number density of sub-2 μm AlN particles (133 mm⁻² in HN vs. 73 mm⁻² in LN) provides abundant heterogeneous nucleation sites, pinning austenite grain boundaries during hot forging and suppressing grain growth. This reduces the average austenite grain size from 20.5 μm to 12.1 μm.

**Yield strength decrease mechanism:** Despite grain refinement (which would normally increase yield strength via Hall–Petch strengthening), HN steel exhibits lower yield strength (~647 MPa vs. ~685 MPa). This is attributed to the reduced ferrite content (1.84% vs. 5.08%), as the softer ferrite phase contributes to composite strengthening at yield in the duplex structure. The loss of ferrite reinforcement outweighs the grain-boundary strengthening increment.

**Ductility and toughness enhancement:** Refined austenite grains and increased twin density in HN steel promote more homogeneous plastic deformation by distributing strain more uniformly, delaying microvoid coalescence. The larger, deeper, equiaxed dimples on HN fracture surfaces (Figures 10, 11) confirm greater plastic energy absorption before fracture, consistent with the 60% increase in Charpy impact energy (from 81 J to 130.5 J).

**Crack initiation by aggregated AlN:** Brittle, faceted AlN particles—especially those fragmented during forging (Figure 5b) or present as aggregates—debond from the austenite matrix under tensile stress, forming microvoids that coalesce into dimples (Figure 12b). These aggregated AlN paradoxically lower the energy barrier for crack initiation, partially offsetting the toughening benefits of grain refinement.

# Key Quantitative Findings
| Property/Metric | LN (0.0025 wt%N) | HN (0.1326 wt%N) | Change |
|-----------------|------------------|------------------|--------|
| Austenite grain size | 20.5 μm | 12.1 μm | −41% |
| Ferrite area fraction | 5.08% | 1.84% | −64% |
| Yield strength | ~685 MPa | ~647 MPa | −5.5% |
| Ultimate tensile strength | ~832.5 MPa | ~841.5 MPa | +1.1% |
| Fracture elongation | ~60–65% | ~75–80% | +~20 percentage points |
| Charpy impact energy | 81 J | 130.5 J | +61% |
| Inclusion number density | 73 mm⁻² | 133 mm⁻² | +82% |
| Inclusions <2 μm (number fraction) | 39% | 84% | — |
| Inclusion area fraction | 0.212% | 1.005% | +374% |

# Visual Evidence
**Figure 1:** Documents specimen geometries for tensile (ϕ10×50 mm gauge) and Charpy V-notch (10×10×50 mm, 45° notch) tests, confirming standardized property measurement protocols.

**Figure 2:** Engineering stress–strain curves for three LN and three HN replicates directly demonstrate the yield strength depression in HN (~647 vs. ~685 MPa), comparable UTS, and substantially enhanced ductility with fracture strain shift from ~60–65% to ~75–80%.

**Figure 3:** Optical micrographs provide direct microstructural evidence correlating nitrogen addition with austenite grain refinement (20.5→12.1 μm) and ferrite suppression (5.08→1.84 area%).

**Figure 4:** SEM micrographs establish baseline inclusion characteristics in LN steel: elliptical Mn(Mg)S, polyhedral AlN, and composite AlN–sulfide particles, supporting the identification of multiple inclusion types at low nitrogen.

**Figure 5:** SEM images reveal AlN morphology in HN steel—intact polyhedral particles (2–3 μm) and fragmented particles—directly linking nitrogen-driven AlN precipitation with brittle inclusion behavior during forging.

**Figure 6:** Stacked bar chart quantifying the pronounced shift in inclusion size distribution toward sub-2 μm population with nitrogen addition (39%→84% <2 μm), supporting the grain-refinement mechanism.

**Figure 7:** Bar chart of inclusion number density vs. size range confirms HN steel’s higher density across all size bins, with peak density of ~72 mm⁻² in the 1–2 μm range, underpinning the particle-stimulated nucleation mechanism.

**Figure 8:** AlN stability diagram (N content vs. Al content) explains why LN steel falls in the “No AlN” regime while HN steel is in “AlN saturation” at smelting temperature, providing the thermodynamic rationale for the observed inclusion populations.

**Figure 9:** Pseudobinary Fe–28Mn–10Al–0.8C–N phase diagram confirms nitrogen’s role as austenite stabilizer and AlN former, supporting the experimentally observed ferrite reduction and inclusion evolution.

**Figure 10:** Tensile fracture surface comparison—3D profilometry, low-mag SEM, and high-mag dimple imaging—shows LN steel’s 45° shear fracture with smaller dimples vs. HN steel’s crater-shaped fracture with larger, deeper, uniformly distributed dimples, linking microstructure to enhanced plasticity.

**Figure 11:** Impact fracture surfaces with 3D topography (max height 7.53 mm LN vs. 9.95 mm HN), radiation zone morphology, and dimple characteristics correlate grain refinement and reduced ferrite with higher impact toughness (81→130.5 J) and slower crack propagation.

**Figure 12:** High-magnification SEM images of inclusions within fracture dimples identify Mn(Mg)S (deformable) as the primary crack initiator in LN steel and aggregated AlN (brittle) as crack initiation sites in HN steel, demonstrating the dual role of AlN in property enhancement and degradation.

File: outputs_dataset/A75/final/text_knowledge.md
# Effects of Cryogenic Rolling on the Microstructure Evolution and Mechanical Properties of Low-Density Fe-28Mn-8Al-1C Steel

## Material System
- **Alloy Designation:** Low-density Fe-28Mn-8Al-1C steel (wt.%)
- **Phase Constitution:** Single-phase austenite (γ, FCC) in the solution-treated condition; the austenite phase is retained throughout cryogenic rolling without martensitic transformation.
- **Initial Microstructure:** Equiaxed austenite grains with an average size of ~40.3 μm, featuring straight grain boundaries and annealing twins.
- **Key Alloy System:** Fe-Mn-Al-C lightweight austenitic steel.

## Processing Route and Variables
- **Initial Preparation:** Plates of thicknesses 1.5, 2.0, 3.5, and 10.0 mm were sectioned from 100 mm × 100 mm billets for different final deformation targets.
- **Solution Treatment:** 1000 °C for 1 hour, followed by water quenching to obtain a fully recrystallized, single-phase austenitic structure.
- **Cryogenic Rolling Procedure:**
  - **Cooling:** Specimens immersed in liquid nitrogen for 3–5 minutes before each rolling pass.
  - **Rolling Mill:** LG-300 two-high rolling mill.
  - **Per-Pass Reduction:** ~2% thickness reduction per pass.
  - **Cyclic Process:** Repeated immersion–rolling–re-immersion cycles.
- **Deformation Levels (Sample Aliases):**
  - **Undeformed:** Solution-treated, 0% reduction (reference condition).
  - **CR 30%:** Cumulative cryogenic rolling reduction of 30%.
  - **CR 50%:** Cumulative cryogenic rolling reduction of 50%.
  - **CR 70%:** Cumulative cryogenic rolling reduction of 70%.
  - **CR 90%:** Cumulative cryogenic rolling reduction of 90%.
- **Post-Processing Characterization:**
  - Tensile testing for strength and elongation.
  - Microhardness testing.

## Microstructure and Phase Evolution
- **Phase Stability (All Conditions):** The austenite phase (γ) is maintained at all deformation levels (0–90% CR) as confirmed by XRD analysis; no martensitic transformation occurs.
- **Grain Morphology Evolution (OM/EBSD/TEM):**
  - **Undeformed:** Equiaxed austenite grains (~40.3 μm) with predominantly high-angle grain boundaries (HAGBs, 94.65% fraction), including characteristic 60°⟨111⟩ twin boundaries.
  - **CR 30%:** Grains elongate along the rolling direction (RD); pronounced slip bands emerge and intersect within grain interiors, indicating non-uniform plastic deformation. TEM reveals Taylor lattice structures from intersecting planar slip bands. Low-angle grain boundaries (LAGBs) increase significantly to 89.4% of total boundary length. Kernel Average Misorientation (KAM) values become elevated near prior grain boundaries.
  - **CR 50%:** Grains become increasingly flattened and banded. TEM shows dense dislocation walls replacing distinct slip bands, alongside deformation twins.
  - **CR 70%:** Banded structure intensifies; larger dislocation cells form and deformation twin density decreases.
  - **CR 90%:** Microstructure transforms to a fibrous, nanocrystalline morphology with an average grain size of 58.8 nm (measured by TEM dark-field imaging); SAED patterns show continuous polycrystalline rings, confirming random crystallographic orientations and severe grain fragmentation. Residual deformation twins remain locally. LAGBs dominate at 94.1% fraction. KAM maps show high local misorientation angles distributed throughout the fibrous structure.
- **Texture Evolution (EBSD):**
  - **Undeformed:** Relatively random crystallographic texture with weak intensity.
  - **CR 30%:** Copper texture component {112}⟨111⟩ develops.
  - **CR 90%:** Texture transforms from Copper to Brass component {110}⟨112⟩.
- **Dislocation Substructure and Lattice Distortion (XRD/TEM):**
  - **XRD Peak Broadening:** The full width at half maximum (FWHM) of the γ(220) peak increases linearly from 0.496° (undeformed) to 1.022° (CR 90%).
  - **Microstrain:** Calculated from Williamson-Hall analysis; increases from 2.8 × 10⁻³ (undeformed) to 7 × 10⁻³ (CR 90%).
  - **Dislocation Density:** Rises from 3.2 × 10¹⁴ m⁻² (undeformed) to 23.6 × 10¹⁴ m⁻² (CR 90%), with an accelerated rate of increase at higher deformation levels. KAM histograms quantitatively show a progressive shift from narrow low-angle peaks in the undeformed state to broad distributions extending up to 5° misorientation in the CR 90% sample.

## Processing-Structure-Property Chain
The causal chain from cryogenic rolling deformation to final mechanical response is firmly established:
1.  **Processing:** Increasing cumulative cryogenic rolling reduction (0% → 30% → 50% → 70% → 90%) suppresses dynamic recovery due to low-temperature deformation.
2.  **Structure:** This leads to a monotonic evolution in microstructure: (a) severe grain elongation and fragmentation culminating in a nanocrystalline grain size of ~58.8 nm at 90% CR; (b) a massive increase in dislocation density from 3.2 to 23.6 × 10¹⁴ m⁻²; (c) a shift in grain boundary character from 94.65% HAGBs to 94.1% LAGBs; and (d) a texture transition from Copper to Brass.
3.  **Properties:** This structural refinement directly produces a pronounced strength–ductility trade-off:
    - **Ultimate Tensile Strength (UTS):** Monotonically increases from 882 MPa (undeformed) to 1861 MPa (CR 90%).
    - **Yield Strength (YS):** Increases from 505 MPa (undeformed) to 1791 MPa (CR 90%).
    - **Microhardness:** Increases from 284 HV (undeformed) to 578 HV (CR 90%).
    - **Elongation:** Decreases drastically from 64.5% (undeformed) to 6.6% (CR 90%).
    - **Fracture Morphology:** Evolves from large, deep ductile dimples (undeformed) to progressively shallower dimples (30–70% CR), and finally to a mixed fracture surface with significantly reduced dimple depth, micro-shear bands, and cleavage-like features at 90% CR, directly correlating with the loss of uniform elongation.

## Mechanistic Interpretation
The observed property evolution is driven by interacting strengthening mechanisms:
- **Dislocation Strengthening:** The severe increase in dislocation density (from 3.2 × 10¹⁴ m⁻² to 23.6 × 10¹⁴ m⁻²) as validated by XRD-derived microstrain and EBSD KAM maps, provides a strong work-hardening contribution. Low-temperature rolling suppresses dynamic recovery, enabling efficient dislocation accumulation.
- **Grain Boundary Strengthening:** The progressive transformation from micro-scale equiaxed grains (~40.3 μm) to nanocrystalline fibrous grains (~58.8 nm) and the concurrent shift from HAGBs to LAGBs introduce a high density of boundaries that act as potent obstacles to dislocation motion, significantly elevating the flow stress.
- **Strength–Ductility Trade-off:** The extreme refinement and high dislocation density, while maximizing strength (UTS reaching 1861 MPa), drastically limit the capacity for further dislocation storage and plastic flow, causing elongation to plummet to 6.6%. The transition in fracture surface from fully ductile dimples to features indicative of mixed-mode fracture is a direct consequence of this exhausted work-hardening capacity.

## Key Quantitative Findings
- **Grain Size Refinement:** 40.3 μm (equiaxed, undeformed) → 58.8 nm (nanocrystalline, CR 90%).
- **Dislocation Density:** Increases by a factor of ~7.4×, from 3.2 × 10¹⁴ m⁻² to 23.6 × 10¹⁴ m⁻².
- **Strength Increase (Undeformed → CR 90%):** UTS: 882 → 1861 MPa (+111%); YS: 505 → 1791 MPa (+255%).
- **Ductility Decrease (Undeformed → CR 90%):** Elongation: 64.5% → 6.6% (-90%).
- **Hardness Increase (Undeformed → CR 90%):** 284 → 578 HV (+104%).
- **Grain Boundary Character (CR 30% → CR 90%):** LAGB fraction increases from 89.4% to 94.1%, compared to 94.65% HAGBs in the undeformed state.

## Visual Evidence
- **Figure 1 (Fabrication Schematic):** Establishes the complete thermomechanical processing route, including solution treatment at 1000 °C, water quenching, and the cyclic cryogenic rolling procedure in liquid nitrogen to achieve up to 90% thickness reduction. This figure validates the process variables.
- **Figure 2 (Optical Microscopy):** Visually documents the microstructural evolution from equiaxed grains to a fibrous, severely elongated structure across all deformation levels (0–90% CR), directly supporting the reported grain morphology changes and the basis for grain refinement strengthening.
- **Figure 3 (TEM Micrographs):** Provides high-resolution evidence for the deformation substructure sequence: Taylor lattices (30% CR), dislocation walls and deformation twins (50% CR), dislocation cells (70% CR), and final nanocrystalline grains (~58.8 nm) with continuous SAED rings (90% CR). This is the primary evidence for the dislocation accumulation and grain fragmentation mechanisms.
- **Figure 4 (XRD Analysis):** Quantitatively proves the retention of single-phase austenite, progressive peak broadening (FWHM increase from 0.496° to 1.022°), and the calculated rise in microstrain and dislocation density (3.2 to 23.6 × 10¹⁴ m⁻²), providing critical supporting data for the dislocation strengthening mechanism.
- **Figure 5 (EBSD IPF Maps and Pole Figures):** Illustrates the grain orientation evolution and texture transformation. It shows the transition from random, equiaxed grains to an elongated structure with a Copper texture at 30% CR, and finally to a fibrous structure with a Brass texture at 90% CR, linking crystallographic changes to deformation level.
- **Figure 6 (EBSD Grain Boundary Maps):** Quantifies the boundary character evolution, showing the spatial distribution and statistical fraction increase in LAGBs from 89.4% to 94.1% with deformation. This directly supports the mechanism of sub-grain boundary formation and grain fragmentation.
- **Figure 7 (EBSD KAM Maps):** Maps and quantifies the local lattice misorientation, showing a clear progression from low GND density in undeformed grains to high, uniformly distributed misorientation in the 90% CR nanocrystalline structure, providing direct evidence for geometrically necessary dislocation accumulation.
- **Figure 8 (Mechanical Properties):** Provides the core property data: engineering stress–strain curves and quantitative plots of UTS, YS, elongation, and microhardness versus rolling reduction. This figure is the definitive evidence for the reported 1861 MPa UTS, 1791 MPa YS, 6.6% elongation, and the strength-ductility trade-off.
- **Figure 9 (SEM Fractography):** Documents the fracture surface evolution from large, ductile dimples in the undeformed sample to shallow dimples and mixed-mode fracture features at 90% CR, linking the reduction in ductility to a change in micromechanisms of fracture.

File: outputs_dataset/A76/final/text_knowledge.md
# Material System
- Base alloy: Fe-12Mn-9Al-3Cr-1.4C (wt.%) low-density steel  
- Nb-microalloyed variants:  
  - 0.02Nb: Fe-12Mn-9Al-3Cr-1.4C-0.02Nb  
  - 0.04Nb: Fe-12Mn-9Al-3Cr-1.4C-0.04Nb  
- Phases present: austenite (γ, FCC), δ-ferrite (BCC), κ-carbide, NbC  

# Processing Route and Variables
- Melting: induction melting  
- Casting: centrifugal casting with near-rapid solidification → as-cast condition  
- Aging treatments:  
  - Temperature: 723 K, 773 K, 823 K  
  - Soaking time: 3 h for all aging conditions  
- Samples examined: as-cast and aged conditions for both 0.02Nb and 0.04Nb steels  

# Microstructure and Phase Evolution
- As-cast and aged microstructures are dual-phase: irregular δ-ferrite islands dispersed in a γ-austenite matrix.  
- XRD (Figure 1) confirms the BCC δ-ferrite and FCC γ-austenite peaks remain stable across all aging temperatures for both Nb levels, indicating no detectable additional phase transformation or new precipitate peaks. Minimal difference in phase constitution between 0.02Nb and 0.04Nb steels.  
- δ-ferrite volume fraction: approximately constant at 16–18 vol.% across aging temperatures (SEM observations, Figure 2).  
- NbC precipitates: submicron particles observed by SEM (Figure 2) and TEM (Figure 3).  
  - In 0.02Nb steel, a NbC particle is confirmed by TEM/SAED with orientation relationship [100]γ // [100]NbC.  
  - Higher Nb content (0.04Nb) results in more frequent NbC particles and a reduction of austenite grain size by approximately a factor of two compared to 0.02Nb steel.  
  - NbC particles undergo slight coarsening with increasing aging temperature.  
- κ-carbide: Nb addition increases the formation energy of κ-carbide and impedes its coarsening (inferred from paper focus). No direct κ-carbide TEM evidence is provided in the visual evidence, but its behavior is linked to the mechanical property discussion.  

# Processing-Structure-Property Chain
- Nb addition during melting → NbC precipitation → pinning of austenite grain boundaries during casting/aging → grain refinement.  
- Increasing Nb from 0.02 to 0.04 wt.% → stronger grain refinement (grain size halved) and higher NbC number density → greater contribution from fine-grain strengthening.  
- Ageing temperature elevation (723 K → 823 K) → slight NbC coarsening, but κ-carbide coarsening suppressed by Nb → maintenance of precipitation strengthening and delay in over-aging.  
- The yield strength of 0.04Nb steel is ~71 MPa higher than that of 0.02Nb steel. This increment is primarily attributed to enhanced fine-grain strengthening and dislocation strengthening, as deduced from quantitative analysis of strengthening mechanisms. (Exact yield strength values not reported, but difference is stated in the abstract.)  

# Mechanistic Interpretation
- Nb in solid solution and as NbC precipitates provides Zener pinning pressure on austenite grain boundaries, restricting grain growth during solidification and subsequent aging. This is the origin of austenite grain refinement.  
- The increase in formation energy of κ-carbide by Nb delays its nucleation and growth kinetics, thereby impeding κ-carbide coarsening and maintaining a finer distribution of strengthening precipitates even after prolonged or elevated-temperature aging.  
- The 71 MPa strength difference between 0.04Nb and 0.02Nb steels arises from:  
  - Grain-size strengthening: Δσ ∝ k_y(d^(-½) difference) due to halved grain size in 0.04Nb.  
  - Dislocation strengthening: likely enhanced by NbC-related dislocation storage and Orowan-type resistance, especially if NbC particles are nanometric.  

# Key Quantitative Findings
- δ-ferrite content: 16–18 vol.% across all aging conditions, relatively insensitive to Nb content and aging temperature.  
- Austenite grain size reduction: 0.04Nb steel austenite grains approximately half the size of 0.02Nb steel.  
- Yield strength difference: σ_y(0.04Nb) − σ_y(0.02Nb) ≈ +71 MPa.  
- NbC orientation relationship: [100]γ // [100]NbC (TEM/SAED for 0.02Nb steel).  
- NbC particles coarsen slightly with increasing aging temperature from 723 K to 823 K.  

# Visual Evidence
- **Figure 1 (XRD)**: Shows the same set of γ and δ peaks across as-cast and all aged conditions (723–823 K, 3 h) for both 0.02Nb and 0.04Nb steels. There is no indication of new phase formation or dissolution. This confirms phase stability and supports that Nb does not alter the fundamental ferrite/austenite balance, only refining existing phases and introducing fine precipitates.  
- **Figure 2 (SEM)**: Panels (a-d) for 0.02Nb and (e-h) for 0.04Nb in as-cast and aged states. Demonstrated key facts:  
  - Austensite grain size visibly refined in 0.04Nb compared to 0.02Nb (approximately halved).  
  - NbC particles (purple arrows) more abundant in 0.04Nb.  
  - δ-ferrite fraction roughly constant (16–18 vol.%).  
  - Slight coarsening of NbC with aging temperature, yet overall grain refinement remains.  
- **figure_003 (TEM)**: Bright-field image of a NbC particle in austenite matrix in 0.02Nb steel. SAED inset reveals cube-on-cube orientation relationship [100]γ // [100]NbC. This crystallographic information confirms the identity and coherent/direct formation of NbC within the γ phase, supporting the pinning mechanism for grain boundary control and providing direct evidence of NbC precipitation.

File: outputs_dataset/A77/final/text_knowledge.md
# Material System

The material system under review comprises austenitic Fe–Mn–Al–C lightweight steels, commonly referred to as lightweight TWIP steels, designed for structural and automotive applications through density reduction. The alloys are classified into two primary families based on manganese and carbon content: multiphase Fe–Mn–Al–C steels containing 5–12 wt.% Mn and ≤0.8 wt.% C, and austenitic Fe–Mn–Al–C steels with >12 wt.% Mn and 0.8–1.2 wt.% C. Reference materials used for property comparison include rolled homogeneous armor (RHA), high-strength low-alloy (HSLA) steel, and titanium-based armor alloys. The key secondary phase is κ‑carbide, (Fe,Mn)₃AlC, whose precipitation, size, distribution, and volume fraction critically govern the mechanical response.

# Processing Route and Variables

The manufacturing of Fe–Mn–Al–C lightweight steels involves multiple stages, starting with melting and casting, followed by thermomechanical processing. The main process variables include:
- Alloy composition: Mn (5–40 wt.%), Al (0–20 wt.%), C (0.5–>1.2 wt.%), plus Si, Cr, Cu, and microalloying carbide‑formers V, Nb, Mo, Ni.
- Solution treatment temperature and time: typically 1100–1200 °C.
- Hot plastic deformation: hot rolling following solution treatment.
- Subsequent cooling and cold rolling.
- Final thermal treatments: distinct routes after cold rolling include annealing at 600–800 °C (Route 1), high‑temperature annealing at 1100–1200 °C (Route 2), aging at 450–700 °C (Route 3), and an alternative aging pathway (Route 4), as depicted in the processing‑route diagram (Figure 8).
- The stacking fault energy (SFE), controlled by composition and temperature, determines the dominant deformation mechanism (TRIP, TWIP, or MBIP).

# Microstructure and Phase Evolution

Phase constitution is primarily controlled by Mn, Al, and C contents and by processing temperature. Calculated isothermal phase diagrams for Fe‑20Mn‑Al‑C alloys at 900 °C and 1200 °C (Figure 3) delineate stability fields for austenite (γ), ferrite (α), κ‑carbide (κ), cementite (M₃C), Al₄C₃, and graphite, validated against experimental data. At 900 °C, γ + κ, α + κ, and α + γ duplex regions form depending on Al and C levels; at 1200 °C, the γ‑phase field expands, and liquid regions appear.

In centrifugally cast Fe‑20Mn‑9Al‑3Cr‑xC steel strips, increasing carbon content from 0.8 to 1.4 wt.% systematically reduces the ferrite volume fraction from approximately 36 vol.% to 4 vol.% while promoting κ‑carbide precipitation within the austenite grains (Figure 6). Rising carbon content thus transforms the matrix from a duplex (α+γ) to a near‑single‑γ austenitic microstructure with intragranular κ‑carbides.

Silicon additions strongly influence κ‑carbide morphology. In Fe‑30Mn‑9Al‑1.2C‑xSi (x=0, 1, 2 mass%) alloys, Si accelerates the growth of intragranular κ‑carbides from sub‑1 nm ordered L1₂ domains to 11.5 nm cuboidal precipitates with a volume fraction reaching 25.9% at 2Si, as evidenced by TEM and APT (Figure 5).

Copper additions to Fe‑28Mn‑9Al‑0.8C‑3Cu alloys modify the Cu distribution with annealing temperature: in the as‑cast state, large, irregular Cu‑rich precipitates are observed; annealing at 500–700 °C for 3 hours progressively dissolves them, yielding finer, more homogeneously dispersed Cu‑rich clusters that suppress intergranular κ‑carbide while encouraging intragranular precipitation (Figure 7).

# Processing-Structure-Property Chain

The composition–processing–microstructure linkages dictate the mechanical property space. A classification flowchart (Figure 2) correlates composition ranges with tensile properties: multiphase steels (5–12 wt.% Mn, ≤0.8 wt.% C) deliver tensile strengths of 800–1200 MPa with 30–60% elongation, whereas austenitic steels (>12 wt.% Mn, 0.8–1.2 wt.% C) exhibit a broader strength range of 600–1500 MPa with elongation below 60%. When Mn is increased beyond 12 wt.% up to 40 wt.% and combined with higher C, two performance envelopes emerge in γ‑based duplex steels (~600–1200 MPa, 10–60% elongation) and single‑γ austenitic steels (~800–2000 MPa, 40–90% elongation) (Figure 4).

In Si‑added Fe‑30Mn‑9Al‑1.2C alloys, the transition from 0Si to 2Si raises yield strength from approximately 450 MPa to 950 MPa while reducing uniform elongation from approximately 80% to 20%, directly linked to the substantial coarsening and volume fraction increase of κ‑carbides (Figure 5). The strength increment is attributed to precipitation strengthening by the ordered κ particles, at the expense of ductility.

In the Cr‑bearing Fe‑20Mn‑9Al‑3Cr‑xC system, raising carbon from 0.8 to 1.4 wt.% increases yield strength from 680 MPa to 992 MPa while maintaining elongation above 33%. This strengthening arises from the combination of γ‑stabilization (reducing the ferrite volume fraction) and enhanced κ‑carbide dispersion strengthening (Figure 6).

The Cu‑containing Fe‑28Mn‑9Al‑0.8C‑3Cu alloy demonstrates that controlled annealing modifies the Cu precipitate distribution, suppressing detrimental intergranular κ‑carbide while promoting intragranular precipitation, thereby achieving an improved strength‑ductility balance, though exact property numbers for this condition are not provided in the extracted evidence.

# Mechanistic Interpretation

The deformation mechanism of Fe–Mn–Al–C steels is governed by SFE, which can be adjusted via composition and processing. Low or medium SFE regions promote transformation‑induced plasticity (TRIP) or twinning‑induced plasticity (TWIP), whereas high SFE leads to microband‑induced plasticity (MBIP). The formation, size, and distribution of κ‑carbides are central to strengthening: nanosized coherent κ‑carbides provide substantial precipitation strengthening, but when they grow to coarse intergranular particles, they can impair ductility. Silicon promotes rapid coarsening of κ‑carbides, thereby sacrificing ductility for strength. Copper, by dissolving and homogenizing at higher annealing temperatures, alters the precipitation sequence and suppresses intergranular κ formation, which would otherwise embrittle grain boundaries. Carbon content simultaneously stabilizes austenite (reducing ferrite fraction) and increases the volume fraction of fine κ‑carbides, thus enhancing strength through dual mechanisms. The property variation across different processing routes (annealing versus aging at various temperatures) is understood as the outcome of competing precipitation kinetics and phase stability.

# Key Quantitative Findings

- Multiphase Fe–Mn–Al–C steels (5–12 wt.% Mn, ≤0.8 wt.% C): tensile strength 800–1200 MPa, elongation 30–60%.
- Austenitic Fe–Mn–Al–C steels (>12 wt.% Mn, 0.8–1.2 wt.% C): tensile strength 600–1500 MPa, elongation <60%.
- For high‑Mn austenitic steels (12–40 wt.% Mn) with varying C, the γ‑based duplex regime shows ~600–1200 MPa and 10–60% elongation; the single‑γ austenitic regime reaches ~800–2000 MPa and 40–90% elongation.
- Fe‑30Mn‑9Al‑1.2C‑0Si: yield strength ≈450 MPa, uniform elongation ≈80%; 1Si reduces elongation, 2Si raises yield strength to ≈950 MPa and reduces uniform elongation to ≈20%.
- At 2Si, intragranular κ‑carbides grow to 11.5 nm cuboidal precipitates with 25.9% volume fraction.
- Fe‑20Mn‑9Al‑3Cr‑xC: increasing C from 0.8 wt.% to 1.4 wt.% decreases ferrite volume fraction from ≈36 vol.% to 4 vol.%, and raises yield strength from 680 MPa to 992 MPa, while elongation remains ≥33%.
- Cu‑containing Fe‑28Mn‑9Al‑0.8C‑3Cu: as‑cast to 700 °C annealing transforms Cu distribution from large irregular precipitates to fine dispersed clusters; the exact effect on strength‑ductility numbers is not extracted.

# Visual Evidence

**Figure 1** (Bibliometric analysis): A time‑series plot of publications from 2010 to 2022 shows the accelerating research interest in “Light‑weight steel” and “Fe‑Mn‑Al‑C steel,” with “Light‑weight steel” rising from ~13,000 to ~48,000 publications and “Fe‑Mn‑Al‑C steel” from ~8,000 to ~30,000. This supports the review’s premise of growing scientific focus on these alloys for automotive efficiency.

**Figure 2** (Classification flowchart): The hierarchical diagram classifies Fe–Mn–Al–C steels into multiphase (5–12 wt.% Mn, ≤0.8 wt.% C) and austenitic (>12 wt.% Mn, 0.8–1.2 wt.% C) families, linking each to specific tensile strength, elongation ranges, and end‑use sectors (automotive structural components, reinforcements, armor). It directly establishes the composition‑property‑application matrix.

**Figure 3** (Calculated isothermal phase diagrams): For Fe‑20Mn‑Al‑C alloys at 900 °C and 1200 °C, phase fields of γ, α, κ, M₃C, Al₄C₃, and graphite are mapped as a function of Al (0–20 wt.%) and C (0–5 wt.%). The diagrams experimentally validate the phase‑stability predictions and define the compositional windows for obtaining single‑phase austenite or κ‑carbide‑containing duplex microstructures, which are critical for tailoring properties.

**Figure 4** (Mechanical property scatter plots): Room‑temperature yield strength and ultimate tensile strength versus elongation are plotted for Fe–Mn–Al–C steels with average Mn (8–12 wt.%) in (a) and high Mn (12–40 wt.%) in (b). The data reveal that increasing Mn and C shifts alloys from a γ‑based duplex region (~600–1200 MPa, 10–60% elongation) to a single‑γ austenitic region (~800–2000 MPa, 40–90% elongation), highlighting the strength–ductility contour achievable by phase control.

**Figure 5** (TEM‑APT‑stress‑strain correlation in Fe‑30Mn‑9Al‑1.2C‑xSi): The figure correlates TEM‑revealed nanoscale κ‑carbides with atom probe elemental maps and engineering stress‑strain curves. It demonstrates that adding Si coarsens κ‑carbides to 11.5 nm and increases volume fraction to 25.9%, raising yield strength from ≈450 MPa (0Si) to ≈950 MPa (2Si) while reducing uniform elongation from ≈80% to ≈20%. The evidence directly proves that Si‑driven κ‑carbide coarsening provides substantial precipitation strengthening at the expense of ductility.

**Figure 6** (EBSD phase maps of Fe‑20Mn‑9Al‑3Cr‑xC): Four phase maps (C from 0.8 to 1.4 wt.%) show a progressive reduction in ferrite volume fraction (36 vol.% to 4 vol.%) and grain‑boundary‑delineated morphology changes. The sequence illustrates that increasing carbon stabilizes austenite and promotes κ‑carbide precipitation, resulting in yield strength increase from 680 MPa to 992 MPa while elongation stays above 33%.

**Figure 7** (EPMA of Fe‑28Mn‑9Al‑0.8C‑3Cu with annealing temperature): Backscattered electron images and Cu elemental maps for as‑cast, 500 °C, 600 °C, and 700 °C annealing conditions reveal a transformation from large irregular Cu‑rich precipitates in the as‑cast state to fine, dispersed Cu‑rich clusters at higher temperatures. This visualizes the dissolution and redistribution of Cu, which suppresses intergranular κ‑carbide and promotes intragranular precipitation, thus providing a microstructural basis for improved strength‑ductility balance.

**Figure 8** (Thermomechanical processing diagram): The temperature‑time schematic traces the sequence from solution treatment at 1100–1200 °C, hot rolling, cooling, and cold rolling, followed by four diverging routes (annealing at 600–800 °C, annealing at 1100–1200 °C, aging at 450–700 °C, and an alternative aging pathway). The diagram maps the thermal treatment windows used to engineer κ‑carbide precipitation and thus the strength‑ductility combination.
