Repository: RiverYanggg/SteelDig_multimodal

# SteelDig Multimodal

一个面向材料科学论文的本地抽取流水线项目。

项目当前包含两条核心能力链：

1. 主抽取工作流
   从论文 Markdown 中抽取结构化文本信息，并可对图片组图做多模态分析。
2. Knowledge 工作流
   把清洗后的论文文本进一步压缩为适合训练或知识整理的 claim 集与 Markdown 知识卡片。
3. Knowledge Graph 工作流
   把 `outputs_dataset/<paper_id>/final/` 下的结构化抽取结果映射为 Neo4j 可查询知识图谱。

这两条链既可以独立运行，也可以按单篇论文串行衔接运行。项目已经支持：

- 多篇论文并行处理
- 单篇论文内部严格按阶段顺序执行
- 以 `paper_id` 为目录隔离输出
- `fused` 模式下把多模态图像结论注入 knowledge 汇总
- 把文本抽取结果和 multimodal figure 摘要共同导入 Neo4j 图谱

---

## 1. 项目目标

这个仓库的目标不是“把论文原样摘要一下”，而是把材料科学论文中的高价值事实拆成两类产物：

- 面向结构化数据库/后续程序消费的 JSON
- 面向知识训练/知识整理的 Markdown 与 claims

具体来说：

- 主抽取工作流负责“尽可能保留原始细节”
  - 文本模型输出大 JSON
  - 图像模型输出 Figure 级别 JSON
- Knowledge 工作流负责“把细节压缩成更高信息密度的训练材料”
  - paper_map

File: outputs_dataset/A78/final/text_knowledge.md
# Material System
The alloy under investigation is a low-density steel with nominal composition Fe–10Al–15Mn–0.8C–5Ni (wt%). The microstructure comprises a multi-phase system: a ductile austenite (γ) matrix, a hard B2 intermetallic phase with chemical formula Fe(Mn,Ni)Al that derives from retained δ-ferrite, and κ-carbide ((Fe,Mn)₃AlC). Thermodynamic calculations using Thermo-Calc (Figure 1) predict that after solidification approximately 27 vol% δ-ferrite is retained due to incomplete peritectic reaction. At about 1125 °C, δ-ferrite undergoes a disorder–order transition to the B2 intermetallic, and an eutectoid reaction is predicted at 851 °C. Solute partitioning calculations show B2 is strongly enriched in Al (up to ~14.5 wt%) and Ni (up to ~12 wt%) with negligible carbon solubility, whereas the γ matrix retains Mn (~17 wt%), Al (~8.5 wt%), and C (~1.5 wt%).

# Processing Route and Variables
Alloy ingots were produced by vacuum arc melting and remelting, homogenized at 1150 °C for 2 h, and subjected to a two-stage rolling sequence. The first step was hot rolling (HR) from 14 mm to 3 mm thickness in 9 passes with a temperature window from 1050 °C down to a 900 °C finish. This hot-rolled sheet (sample HR) was subsequently cold rolled at room temperature to a final thickness of 2 mm, producing sample CR. The cold-rolled sheets were then annealed at 900 °C and water quenched. Annealing time was systematically varied to produce samples A5 (5 min), A10 (10 min), A15 (15 min), and A30 (30 min). A modified processing route employing high-speed hot rolling (10 rpm) prior to cold rolling and the same annealing schedule was also evaluated (referred to as modified A5, A15, A30).

# Microstructure and Phase Evolution
Optical and electron microscopy (Figures 2, 3) trace the transformation from as-cast dendritic δ-ferrite (≈27 vol%) into continuous lamellar B2 stringer bands elongated along the rolling direction after hot rolling. Subsequent cold rolling further reduces band thickness. Upon annealing at 900 °C, the B2 phase evolves in two morphologies. Intergranular B2 (GB-B2) forms as coarse, irregular particles along prior austenite grain boundaries. Intragranular B2 (IG-B2) nucleates heterogeneously on shear bands within the unrecrystallized austenite (URE-γ). With increasing annealing time from 5 min (A5) to 30 min (A30), IG-B2 particles coarsen from a finer dispersion into needle-like shapes through coalescence, while GB-B2 remains coarse. TEM-EDX on sample A30 (Figure 4) confirms Ni and Al enrichment and C depletion in B2, supporting its intermetallic nature. The modified high-speed hot rolling route refines the B2 stringer band fraction from 16% to 11%.

# Processing-Structure-Property Chain
Tensile testing at room temperature per ASTM E8 reveals extremes in mechanical response governed by processing (Figures 5, 6). In the baseline processing route, sample CR achieves an ultrahigh yield strength near 1500 MPa but negligible tensile ductility. Sample HR shows about 6.8% total elongation. Annealing increases ductility but with a modest strength-toughness balance: toughness rises from 0.11 kJ mol⁻¹ (CR) to 0.89 kJ mol⁻¹ (A30). The tensile fracture in conventionally processed annealed samples is dominated by early B2 stringer de-cohesion and micro-crack formation (A5, A10), void nucleation within B2 bands (A15), and crack merger leading to stringer band annihilation (A30), limiting overall ductility.

Process control through high-speed hot rolling fundamentally alters the structure-property relationship. The modified A5 sample attains approximately 1 GPa yield strength. The modified A30 sample delivers the optimal combination: yield strength ~1 GPa, total elongation ~28% (with values reaching ~30% in some descriptions), and a markedly enhanced toughness of 1.72 kJ mol⁻¹ (238.38 J cm⁻³). The strain hardening exponent (n) from Hollomon analysis transitions from an initial low stage (0.054–0.069) to a higher steady-state stage (0.179–0.270), consistent with evolving dislocation storage.

# Mechanistic Interpretation
The exceptional strength-ductility synergy in the modified processing route is attributed to a composite-like strain partitioning mechanism between the soft γ matrix and the hard B2 second phase (Figures 6, 7). EBSD and TEM analysis after interrupted tensile testing at plastic strain ε = 0.05 demonstrate that strain localizes preferentially in the austenite, while geometrically necessary dislocations (GNDs) accumulate at γ/B2 interfaces. This interfacial GND localization reduces the GND density in the bulk of the γ phase (64 vol%), delaying plastic instability. The refinement of B2 stringer band fraction and morphology achieved by the modified rolling suppresses the premature decohesion and micro-void coalescence that cause early failure in the conventional processing route. Instead, the softer γ matrix accommodates substantial plasticity, and cracks initiate later, enabling high elongation while the hard B2 phase sustains the high yield strength.

# Key Quantitative Findings
- **Retained δ-ferrite after solidification:** ~27 vol% (Figure 1).
- **Disorder–order transition δ → B2:** ~1125 °C; **Eutectoid reaction:** ~851 °C (Figure 1).
- **B2 solute partitioning (equilibrium):** Al up to ~14.5 wt%, Ni up to ~12 wt%, negligible C (Figure 1).
- **γ-matrix solute content (equilibrium):** Mn ~17 wt%, Al ~8.5 wt%, Ni ~3 wt%, C ~1.5 wt% (Figure 1).
- **Baseline tensile properties (conventional process):** CR yield strength ≈ 1500 MPa, negligible ductility; HR total elongation ≈ 6.8%. Toughness increases from 0.11 kJ mol⁻¹ (CR) to 0.89 kJ mol⁻¹ (A30) (Figure 5).
- **Modified process, sample A5:** Yield strength ≈ 1 GPa (Figure 6).
- **Modified process, sample A30:** Yield strength ≈ 1 GPa, total elongation ≈ 28% (up to ~30%), toughness = 1.72 kJ mol⁻¹ (238.38 J cm⁻³) (Figure 6).
- **Strain hardening exponents (modified samples, stage I → stage II):** n₁ = 0.054–0.069 → n₂ = 0.179–0.270 (Figure 6).
- **B2 stringer band fraction reduction:** From 16% (conventional) to 11% (modified high-speed rolling) (Figure 6).

# Visual Evidence
- **Figure 1 (Thermo-Calc):** Establishes the thermodynamic basis for ~27% δ-ferrite retention, the δ → B2 ordering temperature, eutectoid reaction, and solute partitioning. Supports the thermodynamic driving force for B2 formation and its compositional identity distinct from κ-carbide.
- **Figure 2 (Optical/SEM):** Documents the morphological evolution from as-cast dendritic δ-ferrite to elongated B2 bands after HR and CR. SEM reveals IG-B2 nucleation at shear bands. Provides direct microstructural evidence linking deformation processing to B2 dispersion.
- **Figure 3 (FESEM, annealing series):** Shows IG-B2 coarsening from fine precipitates (A5) to needle-like shapes (A30) and persistent coarse GB-B2. Correlates annealing time at 900 °C with precipitate morphology needed for the processing-structure link.
- **Figure 4 (TEM-EDX, A30):** Confirms B2 is Ni- and Al-rich, carbon-depleted. Demonstrates heterogeneous nucleation of B2 at twin boundaries. Provides chemical and crystallographic evidence for the Fe(Ni,Mn)Al intermetallic identity.
- **Figure 5 (Stress–strain curves, fracture, conventional process):** Quantifies the strength–ductility trade-off in CR/HR/A5–A30. Fractographs reveal the progression from B2 decohesion to micro-void coalescence and stringer annihilation as the dominant failure mechanism, explaining limited toughness.
- **Figure 6 (Stress–strain curves, Hollomon plots, modified process):** Documents ~1 GPa yield strength and ~28% elongation with 1.72 kJ mol⁻¹ toughness in modified A30. Two-stage Hollomon behavior quantifies strain hardening. Micrographs of deformed gauge sections show reduced micro-crack susceptibility correlated with refined B2 bands.
- **Figure 7 (EBSD/TEM, deformed CR and A15 at ε = 0.05):** Visualizes strain partitioning: strain and higher dislocation density in γ, GND localization at γ/B2 interfaces, and reduced GND density in bulk γ. Directly supports the composite-like deformation mechanism underlying the enhanced ductility.
