Repository: RiverYanggg/SteelDig_multimodal

# SteelDig Multimodal

一个面向材料科学论文的本地抽取流水线项目。

项目当前包含两条核心能力链：

1. 主抽取工作流
   从论文 Markdown 中抽取结构化文本信息，并可对图片组图做多模态分析。
2. Knowledge 工作流
   把清洗后的论文文本进一步压缩为适合训练或知识整理的 claim 集与 Markdown 知识卡片。
3. Knowledge Graph 工作流
   把 `outputs_dataset/<paper_id>/final/` 下的结构化抽取结果映射为 Neo4j 可查询知识图谱。

这两条链既可以独立运行，也可以按单篇论文串行衔接运行。项目已经支持：

- 多篇论文并行处理
- 单篇论文内部严格按阶段顺序执行
- 以 `paper_id` 为目录隔离输出
- `fused` 模式下把多模态图像结论注入 knowledge 汇总
- 把文本抽取结果和 multimodal figure 摘要共同导入 Neo4j 图谱

---

## 1. 项目目标

这个仓库的目标不是“把论文原样摘要一下”，而是把材料科学论文中的高价值事实拆成两类产物：

- 面向结构化数据库/后续程序消费的 JSON
- 面向知识训练/知识整理的 Markdown 与 claims

具体来说：

- 主抽取工作流负责“尽可能保留原始细节”
  - 文本模型输出大 JSON
  - 图像模型输出 Figure 级别 JSON
- Knowledge 工作流负责“把细节压缩成更高信息密度的训练材料”
  - paper_map

File: outputs_dataset/A12/intermediate/knowledge/chunks_index.json
{
  "paper_id": "A12",
  "source_file": "/org/caep-xuben/yangzijiang/yzj/datasets/Al_82/Al_82_papers/output/A12/preprocess/cleaned_input.md",
  "chunk_count": 4,
  "chunks": [
    {
      "chunk_id": "chunk_0001",
      "section": "Tensile deformation behavior analysis of low density Fe–18Mn–10Al– xC steels",
      "section_index": 1,
      "paragraph_start": 1,
      "paragraph_end": 26,
      "char_start": 0,
      "char_end": 6108,
      "token_estimate": 1527
    },
    {
      "chunk_id": "chunk_0002",
      "section": "1. Introduction",
      "section_index": 4,
      "paragraph_start": 26,
      "paragraph_end": 71,
      "char_start": 4920,
      "char_end": 15371,
      "token_estimate": 2612
    },
    {
      "chunk_id": "chunk_0003",
      "section": "3.3. Microstructural evolution during tensile deformation",
      "section_index": 9,
      "paragraph_start": 71,
      "paragraph_end": 128,
      "char_start": 15139,
      "char_end": 31039,
      "token_estimate": 3975
    },
    {
      "chunk_id": "chunk_0004",
      "section": "4.2. Influence of microstructures on strain hardening behavior",
      "section_index": 12,
      "paragraph_start": 128,
      "paragraph_end": 130,
      "char_start": 30614,
      "char_end": 31301,
      "token_estimate": 171
    }
  ]
}

File: outputs_dataset/A12/intermediate/knowledge/synthesis_payload.json
{
  "paper_focus": {
    "title": "Tensile deformation behavior analysis of low density Fe–18Mn–10Al–xC steels",
    "research_objective": "To clarify the differences in strain hardening behavior among Fe–18Mn–10Al–xC steels with varying carbon contents by correlating microstructural phase constituents and deformation-induced dislocation structures using Crussard–Jaoul analysis.",
    "material_systems": [
      "Fe–18Mn–10Al–xC (x = 0.5, 0.8, 1.2 wt% C)",
      "Duplex ferritic–austenitic steel (0.5C, 0.8C)",
      "Fully austenitic steel (1.2C)",
      "κ-carbide (ordered phase in austenite)",
      "Ordered phases (B2, DO3 in ferrite)"
    ],
    "main_process_variables": [
      "Carbon concentration (0.5, 0.8, 1.2 wt%)",
      "Forging at 1200 °C",
      "Hot rolling at 1200 °C after homogenization for 3h to 3.5 mm thickness (90% reduction)",
      "Annealing at 1000 °C for 1h",
      "Cold rolling to 1 mm thickness",
      "Final annealing at 1000 °C followed by water quenching",
      "Tensile testing at room temperature with initial strain rate 1.33×10^{-3} s^{-1}"
    ],
    "expected_information_axis": [
      "composition",
      "processing",
      "phase_fraction_and_distribution",
      "ordered_phases",
      "tensile_properties",
      "strain_hardening_behavior",
      "dislocation_substructure_evolution",
      "deformation_mechanism",
      "figure_evidence"
    ]
  },
  "core_facts": {},
  "visual_evidence": [
    {
      "figure_id": "figure_001",
      "image_type": "property_mechanical",
      "description": "The provided image is unreadable due to extremely low resolution, appearing merely as a small circular icon resembling a bookmark or ribbon symbol without any discernible scientific data, axes, curves, or..."
    },
    {
      "figure_id": "figure_002",
      "image_type": "microscopy_optical",
      "description": "This figure presents optical micrographs showing the microstructural evolution of Fe–18Mn–10Al–xC low-density steels with varying carbon concentrations. Subfigure (a) displays the duplex ferritic-austenitic..."
    },
    {
      "figure_id": "figure_003",
      "image_type": "microscopy_tem",
      "description": "This figure presents a comprehensive transmission electron microscopy (TEM) investigation of Fe–18Mn–10Al–xC low-density steels with varying carbon contents (0.5C, 0.8C, and 1.2C). Panels (a) and (b) display the..."
    },
    {
      "figure_id": "figure_004",
      "image_type": "property_mechanical",
      "description": "This figure presents the engineering stress–strain curves of Fe–18Mn–10Al–xC low-density steels with three distinct carbon contents: 0.5C (black curve), 0.8C (red curve), and 1.2C (green curve). The x-axis represents..."
    },
    {
      "figure_id": "figure_005",
      "image_type": "property_mechanical",
      "description": "This figure presents the strain hardening rate (dσ/dε) versus true strain curves for Fe–18Mn–10Al–xC low-density steels with three different carbon contents: 0.5C (black curve), 0.8C (red curve), and 1.2C (green curve)...."
    },
    {
      "figure_id": "figure_006",
      "image_type": "property_mechanical",
      "description": "This figure presents Crussard-Jaoul (C-J) analysis curves plotting ln(dσ/dε) versus ln(ε) for Fe-18Mn-10Al-xC low-density steels with varying carbon contents. Subfigure (a) shows 0.5C steel exhibiting two-stage strain..."
    },
    {
      "figure_id": "figure_007",
      "image_type": "microscopy_tem",
      "description": "This figure presents six transmission electron microscopy (TEM) images illustrating the microstructural evolution of Fe–18Mn–10Al–0.5C steel during tensile deformation at different true strains. Images (a) and (b)..."
    }
  ]
}

File: outputs_dataset/A12/intermediate/knowledge/validation_warnings.json
[
  {
    "chunk_id": "chunk_0001",
    "claim": "The 0.8C steel exhibited a highest tensile strength of 979 MPa among the three steels.",
    "validation_status": "evidence_not_found",
    "evidence_text": "the 0.8C steel exhibited a highest tensile strength of 979 MPa"
  },
  {
    "chunk_id": "chunk_0001",
    "claim": "Fe–(18–28)Mn–(9–12)Al–(0.7–1.2)C triplex steels were reported to exhibit a strength of 700–1100 MPa and total elongation up to 60% or more.",
    "validation_status": "evidence_not_found",
    "evidence_text": "Frommeyer et al. [1] investigated the high-strength Fe–(18–28)Mn–(9–12)Al–(0.7–1.2) C triplex steels exhibiting a strength of 700–1100 MPa and a total elongation up to 60% or more."
  },
  {
    "chunk_id": "chunk_0001",
    "claim": "The tensile ductility of Fe–20Mn–10Al–xC alloys first increased, reached a maximum of 59.1% at 1.0% C, and then declined to 17.1% at 1.5% C.",
    "validation_status": "evidence_not_found",
    "evidence_text": "the tensile ductility of the steels first increased, reached a maximum value (59.1%) at 1.0% C and then declined again (only 17.1%) at 1.5% C."
  },
  {
    "chunk_id": "chunk_0001",
    "claim": "A duplex Fe–20Mn–9Al–0.6C steel exhibited a tensile strength of 800 MPa and an elongation of 46%.",
    "validation_status": "evidence_not_found",
    "evidence_text": "Hwang et al. [8] studied a duplex Fe–20Mn–9Al–0.6C steel exhibiting a tensile strength of 800 MPa and an elongation of 46%."
  },
  {
    "chunk_id": "chunk_0001",
    "claim": "The Fe–27Mn–12Al–0.8C steel contained ordered B2 and DO phases in ferrite and κ carbide in austenite, and exhibited a yield strength of 812 MPa, tensile strength of 955 MPa, and elongation of 42%.",
    "validation_status": "evidence_not_found",
    "evidence_text": "Another work [10] demonstrated that the Fe–27Mn–12Al–0.8C steel contained ordered phases in both phases, B2 and DO in ferrite and κ carbide in austenite, in which a relatively high yield strength of 812 MPa and tensile strength of 955 MPa were achieved, with a moderate elongation of 42%."
  },
  {
    "chunk_id": "chunk_0002",
    "claim": "The 0.5C steel has a measured composition of Fe–17.71Mn–9.90Al–0.48C (wt%).",
    "validation_status": "evidence_not_found",
    "evidence_text": "0.5C 9.90 17.71 0.48 Bal."
  },
  {
    "chunk_id": "chunk_0002",
    "claim": "The 0.8C steel has a measured composition of Fe–17.14Mn–9.91Al–0.77C (wt%).",
    "validation_status": "evidence_not_found",
    "evidence_text": "0.8C 9.91 17.14 0.77 Bal."
  },
  {
    "chunk_id": "chunk_0002",
    "claim": "The 1.2C steel has a measured composition of Fe–17.45Mn–10.19Al–1.16C (wt%).",
    "validation_status": "evidence_not_found",
    "evidence_text": "1.2C 10.19 17.45 1.16 Bal."
  },
  {
    "chunk_id": "chunk_0002",
    "claim": "The stacking fault energy of austenite is 73.4 mJ/m² for 0.5C, 77.9 mJ/m² for 0.8C, and 84.5 mJ/m² for 1.2C steel.",
    "validation_status": "evidence_not_found",
    "evidence_text": "The stacking fault energy (SFE) values of austenite in 0.5C and 0.8C steels are 73.4 and 7 7 . 9 m J / m 2 and that of 1.2C steel is 8 4 . 5 m J / m 2 according to the model we used previously [13]."
  },
  {
    "chunk_id": "chunk_0002",
    "claim": "Tensile tests were conducted at room temperature with a constant initial strain rate of 1.33×10⁻³ s⁻¹.",
    "validation_status": "evidence_not_found",
    "evidence_text": "Tensile tests were carried out at room temperature using a universal testing machine (SANSCMT5000) operating at a constant crosshead displacement velocity (equivalent to an initial strain rate of 1 . 3 3 × 1 0 - 3 s - 1 ) ."
  },
  {
    "chunk_id": "chunk_0002",
    "claim": "TEM foils were prepared by twinjet electropolishing using 9% perchloric acid in methanol at −30 °C, and examined at an accelerating voltage of 200 kV.",
    "validation_status": "evidence_not_found",
    "evidence_text": "Thin foils for transmission electron microscopy (TEM) observations were prepared by twinjet electropolishing by using 9% perchloric acid in methanol at - 3 0 °C . TEM analysis was performed in a Tecnai G2 20 TEM at an acceleration voltage of 200 kV."
  },
  {
    "chunk_id": "chunk_0002",
    "claim": "In 0.8C steel, κ-carbide (Fe,Mn)₃AlCₓ precipitates are present in austenite, and B2 domains with fine DO₃ particles are present in ferrite.",
    "validation_status": "evidence_not_found",
    "evidence_text": "Further indexing of these SADPs confirms that 0.8C steel contains a κ carbide phase [ ( F e , M n ) 3 A l C x ] in austenite (Fig. 2 (c)) [14], and some B2 domains with fine DO3 particles in ferrite (Fig. 2(e))[10]."
  },
  {
    "chunk_id": "chunk_0002",
    "claim": "At a true strain of 0.18 in 0.5C steel, Taylor lattices and microbands develop in austenite, while dense dislocation tangles appear in ferrite.",
    "validation_status": "evidence_not_found",
    "evidence_text": "As deformation proceeds to a true strain of 0.18, intensive dislocation slip appears ( F i g . 6 ( c ) ) , and Taylor lattice ( F i g . 6 ( d ) ) and microbands (Fig. 6(e)) have developed in austenite; whereas dense dislocation tangles can be observed in ferrite (Fig. 6(f))."
  },
  {
    "chunk_id": "chunk_0003",
    "claim": "0.5C steel exhibits total elongation of 32.8%, yield strength of 614.9 MPa, ultimate tensile strength of 856.7 MPa, and UTS×TE product of 28100 MPa·%.",
    "validation_status": "evidence_not_found",
    "evidence_text": "Table 2 Mechanical properties of 0.5C, 0.8C and 1.2C steels. 0.5C TE 32.8( ± 0.6) YS 614.9( ± 1.0) UTS 856.7( ± 0.7) UTS × TE 28100"
  },
  {
    "chunk_id": "chunk_0003",
    "claim": "0.8C steel exhibits total elongation of 38.4%, yield strength of 711.2 MPa, ultimate tensile strength of 979.1 MPa, and UTS×TE product of 37597 MPa·%.",
    "validation_status": "evidence_not_found",
    "evidence_text": "0.8C TE 38.4( ± 1.6) YS 711.2( ± 1.0) UTS 979.1( ± 1.0) UTS × TE 37597"
  },
  {
    "chunk_id": "chunk_0003",
    "claim": "1.2C steel exhibits total elongation of 56.2%, yield strength of 735.1 MPa, ultimate tensile strength of 946.7 MPa, and UTS×TE product of 53205 MPa·%.",
    "validation_status": "evidence_not_found",
    "evidence_text": "1.2C TE 56.2( ± 1.0) YS 735.1( ± 5.0) UTS 946.7( ± 4.5) UTS × TE 53205"
  },
  {
    "chunk_id": "chunk_0003",
    "claim": "The 0.8C steel achieves a specific strength of 142.3 MPa cm³/g.",
    "validation_status": "evidence_not_found",
    "evidence_text": "Its specific strength is 142.3 MPa cm^3 / g , which is also quite competitive."
  },
  {
    "chunk_id": "chunk_0003",
    "claim": "At ε=0.18, 0.5C steel develops Taylor lattice and microbands in austenite, and dense dislocation tangles in ferrite (Fig. 6(c-f)).",
    "validation_status": "evidence_not_found",
    "evidence_text": "In the second stage, a low energy Taylor lattice structure, ... and microbands develops in austenite (Fig. 6(d) and (e)), and more dislocation tangles form in ferrite (Fig. 6(f))"
  },
  {
    "chunk_id": "chunk_0003",
    "claim": "In 1.2C steel, planar slip develops in the first stage, followed by formation of Taylor lattice and microbands in the second stage, and interaction between microbands in the final stage, corresponding to the three-stage hardening (Fig. 8).",
    "validation_status": "evidence_not_found",
    "evidence_text": "the planar slip develops in the primary deformation stage (Fig. 8(a)), followed by the formation of Taylor lattice (Fig. 8(b)) and microbands (Fig.8(c)) (intermediate stage) and the interaction between microbands in the final stage (Fig. 8(d))."
  }
]

File: outputs_dataset/A13/intermediate/knowledge/context_history.json
[
  {
    "chunk_id": "chunk_0001",
    "section": "Microstructure and tensile behavior of Fe-8Mn-6Al-0.2C low density steel",
    "previous_context_summary": "",
    "context_update": {
      "summary": "This chunk introduces the Fe-8Mn-6Al-0.2C low-density steel, providing the actual composition (Table 1), full processing route (casting, forging, homogenization at 1200°C/2h, hot rolling to 3 mm in 6 passes from 1150°C to 850°C with water quench to 550°C and air cooling), and solution treatments at 700–1000°C for 1 h, yielding samples H70–H100. Key characterisation methods (SEM, TEM, EBSD, EDS, XRD) are described. The H90 condition shows duplex ferrite + ~30% austenite, tensile strength 846 MPa, total elongation 32%, and three-stage work hardening with stage 2 attributed to TRIP effect. Austenite transforms to martensite preferentially at ferrite grain boundaries, while grain rotations occur in other morphologies. High dislocation density and small-angle grain boundary fraction >51% at true strain 0.27 contribute to performance. Density is 6.95 g/cm³ (~11% lighter than pure Fe). An XRD-based formula for austenite C content is given. This chunk establishes baseline microstructure and properties for H90 and defines processing for all conditions; subsequent chunks are expected to detail microstructural evolution and property comparisons across H70–H100.",
      "material_systems": [
        "Fe-Mn-Al-C low-density steel",
        "Fe-8Mn-6Al-0.2C steel",
        "α-ferrite",
        "austenite",
        "martensite"
      ],
      "sample_aliases": [
        "H70: solution treated at 700°C for 1h",
        "H80: solution treated at 800°C for 1h",
        "H90: solution treated at 900°C for 1h",
        "H100: solution treated at 1000°C for 1h"
      ],
      "processing_route": [
        "Cast",
        "hot forged",
        "homogenized at 1200°C for 2h",
        "hot rolled to 3mm (6 passes, start 1150°C, finish 850°C, water quench to 550°C, air cool)",
        "solution treatment at 700-1000°C for 1h, water quench"
      ],
      "key_variables": [
        "solution treatment temperature",
        "austenite volume fraction",
        "tensile strength",
        "total elongation",
        "work hardening stages",
        "small-angle grain boundary fraction",
        "density"
      ],
      "microstructure": [
        "duplex ferrite + austenite",
        "~30% austenite in H90",
        "austenite morphologies: at ferrite grain boundaries, between ferrite laths, embedded in ferrite"
      ],
      "properties": [
        "density 6.95 g/cm³",
        "H90 tensile strength 846 MPa",
        "H90 total elongation 32%",
        "three-stage work hardening",
        "small-angle grain boundary fraction >51% at true strain 0.27"
      ],
      "mechanisms": [
        "TRIP effect",
        "austenite-to-martensite transformation",
        "high dislocation density in ferrite and martensite"
      ],
      "figures_or_tables": [
        "Table 1"
      ],
      "unresolved_terms": []
    },
    "rolling_context_summary": "Summary: This chunk introduces the Fe-8Mn-6Al-0.2C low-density steel, providing the actual composition (Table 1), full processing route (casting, forging, homogenization at 1200°C/2h, hot rolling to 3 mm in 6 passes from 1150°C to 850°C with water quench to 550°C and air cooling), and solution treatments at 700–1000°C for 1 h, yielding samples H70–H100. Key characterisation methods (SEM, TEM, EBSD, EDS, XRD) are described. The H90 condition shows duplex ferrite + ~30% austenite, tensile strength 846 MPa, total elongation 32%, and three-stage work hardening with stage 2 attributed to TRIP effect. Austenite transforms to martensite preferentially at ferrite grain boundaries, while grain rotations occur in other morphologies. High dislocation density and small-angle grain boundary fraction >51% at true strain 0.27 contribute to performance. Density is 6.95 g/cm³ (~11% lighter than pure Fe). An XRD-based formula for austenite C content is given. This chunk establishes baseline microstructure and properties for H90 and defines processing for all conditions; subsequent chunks are expected to detail microstructural evolution and property comparisons across H70–H100.\nMaterial systems: Fe-Mn-Al-C low-density steel; Fe-8Mn-6Al-0.2C steel; α-ferrite; austenite; martensite\nSample aliases: H70: solution treated at 700°C for 1h; H80: solution treated at 800°C for 1h; H90: solution treated at 900°C for 1h; H100: solution treated at 1000°C for 1h\nProcessing route: Cast; hot forged; homogenized at 1200°C for 2h; hot rolled to 3mm (6 passes, start 1150°C, finish 850°C, water quench to 550°C, air cool); solution treatment at 700-1000°C for 1h, water quench\nKey variables: solution treatment temperature; austenite volume fraction; tensile strength; total elongation; work hardening stages; small-angle grain boundary fraction; density\nMicrostructure: duplex ferrite + austenite; ~30% austenite in H90; austenite morphologies: at ferrite grain boundaries, between ferrite laths, embedded in ferrite\nProperties: density 6.95 g/cm³; H90 tensile strength 846 MPa; H90 total elongation 32%; three-stage work hardening; small-angle grain boundary fraction >51% at true strain 0.27\nMechanisms: TRIP effect; austenite-to-martensite transformation; high dislocation density in ferrite and martensite\nFigures or tables: Table 1"
  },
  {
    "chunk_id": "chunk_0002",
    "section": "2. Experimental",
    "previous_context_summary": "Summary: This chunk introduces the Fe-8Mn-6Al-0.2C low-density steel, providing the actual composition (Table 1), full processing route (casting, forging, homogenization at 1200°C/2h, hot rolling to 3 mm in 6 passes from 1150°C to 850°C with water quench to 550°C and air cooling), and solution treatments at 700–1000°C for 1 h, yielding samples H70–H100. Key characterisation methods (SEM, TEM, EBSD, EDS, XRD) are described. The H90 condition shows duplex ferrite + ~30% austenite, tensile strength 846 MPa, total elongation 32%, and three-stage work hardening with stage 2 attributed to TRIP effect. Austenite transforms to martensite preferentially at ferrite grain boundaries, while grain rotations occur in other morphologies. High dislocation density and small-angle grain boundary fraction >51% at true strain 0.27 contribute to performance. Density is 6.95 g/cm³ (~11% lighter than pure Fe). An XRD-based formula for austenite C content is given. This chunk establishes baseline microstructure and properties for H90 and defines processing for all conditions; subsequent chunks are expected to detail microstructural evolution and property comparisons across H70–H100.\nMaterial systems: Fe-Mn-Al-C low-density steel; Fe-8Mn-6Al-0.2C steel; α-ferrite; austenite; martensite\nSample aliases: H70: solution treated at 700°C for 1h; H80: solution treated at 800°C for 1h; H90: solution treated at 900°C for 1h; H100: solution treated at 1000°C for 1h\nProcessing route: Cast; hot forged; homogenized at 1200°C for 2h; hot rolled to 3mm (6 passes, start 1150°C, finish 850°C, water quench to 550°C, air cool); solution treatment at 700-1000°C for 1h, water quench\nKey variables: solution treatment temperature; austenite volume fraction; tensile strength; total elongation; work hardening stages; small-angle grain boundary fraction; density\nMicrostructure: duplex ferrite + austenite; ~30% austenite in H90; austenite morphologies: at ferrite grain boundaries, between ferrite laths, embedded in ferrite\nProperties: density 6.95 g/cm³; H90 tensile strength 846 MPa; H90 total elongation 32%; three-stage work hardening; small-angle grain boundary fraction >51% at true strain 0.27\nMechanisms: TRIP effect; austenite-to-martensite transformation; high dislocation density in ferrite and martensite\nFigures or tables: Table 1",
    "context_update": {
      "summary": "This chunk covers microstructure evolution for H70–H100 after solution treatment at 700–1000 °C for 1 h. H70 shows martensite + M5C2 carbide with 12.2% austenite. H80 shows reverse transformation of martensite to austenite plus strip α-ferrite. H90 consists of α-ferrite, δ-ferrite and 33.8% austenite with fine blocky α-ferrite. H100 shows reappearance of martensite and only 12.9% austenite. Tensile properties (Table 3) show decreasing YS with temperature (642.1→398.3 MPa) and best balance for H90 (UTS 846.4 MPa, TE 32%). Work hardening exhibits three stages; H90’s stage 2 WH rate increase in strain 0.03–0.15 is attributed to TRIP, with no mechanical twinning observed. EBSD on H90 at strains 0.03–0.27 shows continuous austenite-to-martensite transformation (fγ: 31.4→4.7%), increasing small-angle grain boundary fraction up to 51%, and reveals that austenite grains with small Schmid factors remain untransformed. This chunk provides the full set of phase microhardness (Table 2) and identifies M5C2 via EDS. Subsequent chunks should build on these microstructural and property trends across H70–H100, the TRIP mechanism, and the Schmid-factor-dependent austenite stability.",
      "material_systems": [
        "Fe-8Mn-6Al-0.2C steel",
        "α-ferrite",
        "δ-ferrite",
        "austenite",
        "martensite",
        "M5C2 carbide"
      ],
      "sample_aliases": [
        "H70",
        "H80",
        "H90",
        "H100"
      ],
      "processing_route": [
        "solution treatment at 700, 800, 900, 1000 °C for 1 h, water quench"
      ],
      "key_variables": [
        "solution temperature",
        "yield strength",
        "ultimate tensile strength",
        "total elongation",
        "austenite volume fraction",
        "true strain",
        "work hardening rate",
        "small-angle grain boundary fraction",
        "Schmid factor"
      ],
      "microstructure": [
        "duplex ferrite + austenite",
        "M5C2 carbide in H70",
        "strip α-ferrite in H80",
        "blocky α-ferrite in H90",
        "martensite in H100",
        "blocky and lath-like retained austenite in H90"
      ],
      "properties": [
        "YS decreases from 642.1 to 398.3 MPa with temperature",
        "H90 UTS 846.4 MPa, TE 32%",
        "three-stage work hardening",
        "stage 2 WH rate increase in 0.03-0.15"
      ],
      "mechanisms": [
        "TRIP effect",
        "deformation-induced martensite transformation",
        "small angle grain boundary effect enhancing deformation ability",
        "Schmid factor effect on austenite stability"
      ],
      "figures_or_tables": [
        "Figure 1",
        "Figure 2",
        "Figure 3",
        "Figure 4",
        "Table 2",
        "Table 3"
      ],
      "unresolved_terms": []
    },
    "rolling_context_summary": "Summary: This chunk covers microstructure evolution for H70–H100 after solution treatment at 700–1000 °C for 1 h. H70 shows martensite + M5C2 carbide with 12.2% austenite. H80 shows reverse transformation of martensite to austenite plus strip α-ferrite. H90 consists of α-ferrite, δ-ferrite and 33.8% austenite with fine blocky α-ferrite. H100 shows reappearance of martensite and only 12.9% austenite. Tensile properties (Table 3) show decreasing YS with temperature (642.1→398.3 MPa) and best balance for H90 (UTS 846.4 MPa, TE 32%). Work hardening exhibits three stages; H90’s stage 2 WH rate increase in strain 0.03–0.15 is attributed to TRIP, with no mechanical twinning observed. EBSD on H90 at strains 0.03–0.27 shows continuous austenite-to-martensite transformation (fγ: 31.4→4.7%), increasing small-angle grain boundary fraction up to 51%, and reveals that austenite grains with small Schmid factors remain untransformed. This chunk provides the full set of phase microhardness (Table 2) and identifies M5C2 via EDS. Subsequent chunks should build on these microstructural and property trends across H70–H100, the TRIP mechanism, and the Schmid-factor-dependent austenite stability.\nMaterial systems: Fe-Mn-Al-C low-density steel; Fe-8Mn-6Al-0.2C steel; α-ferrite; austenite; martensite; δ-ferrite; M5C2 carbide\nSample aliases: H70: solution treated at 700°C for 1h; H80: solution treated at 800°C for 1h; H90: solution treated at 900°C for 1h; H100: solution treated at 1000°C for 1h; H70; H80; H90; H100\nProcessing route: Cast; hot forged; homogenized at 1200°C for 2h; hot rolled to 3mm (6 passes, start 1150°C, finish 850°C, water quench to 550°C, air cool); solution treatment at 700-1000°C for 1h, water quench; solution treatment at 700, 800, 900, 1000 °C for 1 h, water quench\nKey variables: solution treatment temperature; austenite volume fraction; tensile strength; total elongation; work hardening stages; small-angle grain boundary fraction; density; solution temperature\nMicrostructure: duplex ferrite + austenite; ~30% austenite in H90; austenite morphologies: at ferrite grain boundaries, between ferrite laths, embedded in ferrite; M5C2 carbide in H70; strip α-ferrite in H80; blocky α-ferrite in H90; martensite in H100; blocky and lath-like retained austenite in H90\nProperties: density 6.95 g/cm³; H90 tensile strength 846 MPa; H90 total elongation 32%; three-stage work hardening; small-angle grain boundary fraction >51% at true strain 0.27; YS decreases from 642.1 to 398.3 MPa with temperature; H90 UTS 846.4 MPa, TE 32%; stage 2 WH rate increase in 0.03-0.15\nMechanisms: TRIP effect; austenite-to-martensite transformation; high dislocation density in ferrite and martensite; deformation-induced martensite transformation; small angle grain boundary effect enhancing deformation ability; Schmid factor effect on austenite stability\nFigures or tables: Table 1; Figure 1; Figure 2; Figure 3; Figure 4; Table 2; Table 3"
  },
  {
    "chunk_id": "chunk_0003",
    "section": "3.3. Tensile behavior and austenite stability",
    "previous_context_summary": "Summary: This chunk covers microstructure evolution for H70–H100 after solution treatment at 700–1000 °C for 1 h. H70 shows martensite + M5C2 carbide with 12.2% austenite. H80 shows reverse transformation of martensite to austenite plus strip α-ferrite. H90 consists of α-ferrite, δ-ferrite and 33.8% austenite with fine blocky α-ferrite. H100 shows reappearance of martensite and only 12.9% austenite. Tensile properties (Table 3) show decreasing YS with temperature (642.1→398.3 MPa) and best balance for H90 (UTS 846.4 MPa, TE 32%). Work hardening exhibits three stages; H90’s stage 2 WH rate increase in strain 0.03–0.15 is attributed to TRIP, with no mechanical twinning observed. EBSD on H90 at strains 0.03–0.27 shows continuous austenite-to-martensite transformation (fγ: 31.4→4.7%), increasing small-angle grain boundary fraction up to 51%, and reveals that austenite grains with small Schmid factors remain untransformed. This chunk provides the full set of phase microhardness (Table 2) and identifies M5C2 via EDS. Subsequent chunks should build on these microstructural and property trends across H70–H100, the TRIP mechanism, and the Schmid-factor-dependent austenite stability.\nMaterial systems: Fe-Mn-Al-C low-density steel; Fe-8Mn-6Al-0.2C steel; α-ferrite; austenite; martensite; δ-ferrite; M5C2 carbide\nSample aliases: H70: solution treated at 700°C for 1h; H80: solution treated at 800°C for 1h; H90: solution treated at 900°C for 1h; H100: solution treated at 1000°C for 1h; H70; H80; H90; H100\nProcessing route: Cast; hot forged; homogenized at 1200°C for 2h; hot rolled to 3mm (6 passes, start 1150°C, finish 850°C, water quench to 550°C, air cool); solution treatment at 700-1000°C for 1h, water quench; solution treatment at 700, 800, 900, 1000 °C for 1 h, water quench\nKey variables: solution treatment temperature; austenite volume fraction; tensile strength; total elongation; work hardening stages; small-angle grain boundary fraction; density; solution temperature\nMicrostructure: duplex ferrite + austenite; ~30% austenite in H90; austenite morphologies: at ferrite grain boundaries, between ferrite laths, embedded in ferrite; M5C2 carbide in H70; strip α-ferrite in H80; blocky α-ferrite in H90; martensite in H100; blocky and lath-like retained austenite in H90\nProperties: density 6.95 g/cm³; H90 tensile strength 846 MPa; H90 total elongation 32%; three-stage work hardening; small-angle grain boundary fraction >51% at true strain 0.27; YS decreases from 642.1 to 398.3 MPa with temperature; H90 UTS 846.4 MPa, TE 32%; stage 2 WH rate increase in 0.03-0.15\nMechanisms: TRIP effect; austenite-to-martensite transformation; high dislocation density in ferrite and martensite; deformation-induced martensite transformation; small angle grain boundary effect enhancing deformation ability; Schmid factor effect on austenite stability\nFigures or tables: Table 1; Figure 1; Figure 2; Figure 3; Figure 4; Table 2; Table 3",
    "context_update": {
      "summary": "This chunk covers the effect of Schmid factor on retained austenite stability at true strain 0.27, showing that grains with small Schmid factors (<0.34) remain untransformed (Fig. 4e). The fracture mechanism of H90 is studied by SEM and TEM, revealing quasi-cleavage fracture with secondary cracks and dimples, and residual austenite with high dislocation density in ferrite and martensite (Fig. 5). The relationship between microstructure and mechanical properties across H70–H100 is discussed: H70's high UTS from secondary phase and martensite, low TE from low austenite; H80's improved TE with 20.7% austenite; H90's optimal combination due to highest austenite and uniform refined microstructure; H100's highest UTS from martensite but worst TE. Yield strength decreases with solution temperature due to softer austenite and grain coarsening. Table 4 provides C, Mn, Al contents and Ms, Md30 temperatures for H70, H80, H90. Key figures and tables include Fig. 2 (stress-strain curves), Fig. 3–4 (phase and Schmid factor maps), Fig. 5 (fractography), Fig. 6 (schematic martensite transformation), Table 4. Subsequent chunks should build on these property-microstructure correlations, TRIP effects, and alloy composition data.",
      "material_systems": [
        "Fe-Mn-Al-C low-density steel",
        "Fe-8Mn-6Al-0.2C",
        "α-ferrite",
        "δ-ferrite",
        "austenite",
        "martensite",
        "M5C2 carbide"
      ],
      "sample_aliases": [
        "H70",
        "H80",
        "H90",
        "H100"
      ],
      "processing_route": [
        "solution treatment at 700-1000 °C for 1 h, water quench"
      ],
      "key_variables": [
        "solution treatment temperature",
        "Schmid factor",
        "true strain",
        "austenite volume fraction",
        "Ms temperature",
        "Md30 temperature",
        "yield strength"
      ],
      "microstructure": [
        "quasi-cleavage fracture morphology",
        "residual austenite after fracture",
        "high dislocation density in ferrite and martensite",
        "uniform microstructure with crushed banded ferrite in H90"
      ],
      "properties": [
        "H90 UTS and TE optimal combination",
        "H70 high UTS low TE",
        "H80 improved TE",
        "H100 highest UTS worst TE",
        "yield strength decreasing with temperature"
      ],
      "mechanisms": [
        "Schmid factor effect on austenite stability",
        "quasi-cleavage fracture attributed to austenite ductile and ferrite quasi-cleavage areas",
        "TRIP effect leaves some retained austenite",
        "dislocation strengthening",
        "Hall-Petch and soft phase effect on yield strength"
      ],
      "figures_or_tables": [
        "Figure 2",
        "Figure 3",
        "Figure 4",
        "Figure 5",
        "Figure 6",
        "Table 4"
      ],
      "unresolved_terms": []
    },
    "rolling_context_summary": "Summary: Subsequent chunks should build on these microstructural and property trends across H70–H100, the TRIP mechanism, and the Schmid-factor-dependent austenite stability. This chunk covers the effect of Schmid factor on retained austenite stability at true strain 0.27, showing that grains with small Schmid factors (<0.34) remain untransformed (Fig. 4e). The fracture mechanism of H90 is studied by SEM and TEM, revealing quasi-cleavage fracture with secondary cracks and dimples, and residual austenite with high dislocation density in ferrite and martensite (Fig. 5). The relationship between microstructure and mechanical properties across H70–H100 is discussed: H70's high UTS from secondary phase and martensite, low TE from low austenite; H80's improved TE with 20.7% austenite; H90's optimal combination due to highest austenite and uniform refined microstructure; H100's highest UTS from martensite but worst TE. Yield strength decreases with solution temperature due to softer austenite and grain coarsening. Table 4 provides C, Mn, Al contents and Ms, Md30 temperatures for H70, H80, H90. Key figures and tables include Fig. 2 (stress-strain curves), Fig. 3–4 (phase and Schmid factor maps), Fig. 5 (fractography), Fig. 6 (schematic martensite transformation), Table 4. Subsequent chunks should build on these property-microstructure correlations, TRIP effects, and alloy composition data.\nMaterial systems: Fe-Mn-Al-C low-density steel; Fe-8Mn-6Al-0.2C steel; α-ferrite; austenite; martensite; δ-ferrite; M5C2 carbide; Fe-8Mn-6Al-0.2C\nSample aliases: H70: solution treated at 700°C for 1h; H80: solution treated at 800°C for 1h; H90: solution treated at 900°C for 1h; H100: solution treated at 1000°C for 1h; H70; H80; H90; H100\nProcessing route: Cast; hot forged; homogenized at 1200°C for 2h; hot rolled to 3mm (6 passes, start 1150°C, finish 850°C, water quench to 550°C, air cool); solution treatment at 700-1000°C for 1h, water quench; solution treatment at 700, 800, 900, 1000 °C for 1 h, water quench; solution treatment at 700-1000 °C for 1 h, water quench\nKey variables: solution treatment temperature; austenite volume fraction; tensile strength; total elongation; work hardening stages; small-angle grain boundary fraction; density; solution temperature\nMicrostructure: duplex ferrite + austenite; ~30% austenite in H90; austenite morphologies: at ferrite grain boundaries, between ferrite laths, embedded in ferrite; M5C2 carbide in H70; strip α-ferrite in H80; blocky α-ferrite in H90; martensite in H100; blocky and lath-like retained austenite in H90\nProperties: density 6.95 g/cm³; H90 tensile strength 846 MPa; H90 total elongation 32%; three-stage work hardening; small-angle grain boundary fraction >51% at true strain 0.27; YS decreases from 642.1 to 398.3 MPa with temperature; H90 UTS 846.4 MPa, TE 32%; stage 2 WH rate increase in 0.03-0.15"
  },
  {
    "chunk_id": "chunk_0004",
    "section": "4.1. The relationship between microstructure and mechanical performance",
    "previous_context_summary": "Summary: Subsequent chunks should build on these microstructural and property trends across H70–H100, the TRIP mechanism, and the Schmid-factor-dependent austenite stability. This chunk covers the effect of Schmid factor on retained austenite stability at true strain 0.27, showing that grains with small Schmid factors (<0.34) remain untransformed (Fig. 4e). The fracture mechanism of H90 is studied by SEM and TEM, revealing quasi-cleavage fracture with secondary cracks and dimples, and residual austenite with high dislocation density in ferrite and martensite (Fig. 5). The relationship between microstructure and mechanical properties across H70–H100 is discussed: H70's high UTS from secondary phase and martensite, low TE from low austenite; H80's improved TE with 20.7% austenite; H90's optimal combination due to highest austenite and uniform refined microstructure; H100's highest UTS from martensite but worst TE. Yield strength decreases with solution temperature due to softer austenite and grain coarsening. Table 4 provides C, Mn, Al contents and Ms, Md30 temperatures for H70, H80, H90. Key figures and tables include Fig. 2 (stress-strain curves), Fig. 3–4 (phase and Schmid factor maps), Fig. 5 (fractography), Fig. 6 (schematic martensite transformation), Table 4. Subsequent chunks should build on these property-microstructure correlations, TRIP effects, and alloy composition data.\nMaterial systems: Fe-Mn-Al-C low-density steel; Fe-8Mn-6Al-0.2C steel; α-ferrite; austenite; martensite; δ-ferrite; M5C2 carbide; Fe-8Mn-6Al-0.2C\nSample aliases: H70: solution treated at 700°C for 1h; H80: solution treated at 800°C for 1h; H90: solution treated at 900°C for 1h; H100: solution treated at 1000°C for 1h; H70; H80; H90; H100\nProcessing route: Cast; hot forged; homogenized at 1200°C for 2h; hot rolled to 3mm (6 passes, start 1150°C, finish 850°C, water quench to 550°C, air cool); solution treatment at 700-1000°C for 1h, water quench; solution treatment at 700, 800, 900, 1000 °C for 1 h, water quench; solution treatment at 700-1000 °C for 1 h, water quench\nKey variables: solution treatment temperature; austenite volume fraction; tensile strength; total elongation; work hardening stages; small-angle grain boundary fraction; density; solution temperature\nMicrostructure: duplex ferrite + austenite; ~30% austenite in H90; austenite morphologies: at ferrite grain boundaries, between ferrite laths, embedded in ferrite; M5C2 carbide in H70; strip α-ferrite in H80; blocky α-ferrite in H90; martensite in H100; blocky and lath-like retained austenite in H90\nProperties: density 6.95 g/cm³; H90 tensile strength 846 MPa; H90 total elongation 32%; three-stage work hardening; small-angle grain boundary fraction >51% at true strain 0.27; YS decreases from 642.1 to 398.3 MPa with temperature; H90 UTS 846.4 MPa, TE 32%; stage 2 WH rate increase in 0.03-0.15",
    "context_update": {
      "summary": "This chunk covers Sections 4.1, 4.2 and 5. It summarizes the microstructure–property relationships for samples H70–H100, explaining the strength–ductility trends (high UTS from secondary phase/martensite, low TE from low austenite, optimal combination in H90 with ~30% austenite and uniform refined microstructure). It introduces two austenite morphologies: blocky grains at ferrite triple edges (high Schmid factor) and lath-like grains between ferrite laths (low Schmid factor). Deformation mechanisms include initial dislocation slip, followed by martensite formation acting as barriers/sources, dislocation multiplication, and restriction of dynamic recovery. Austenite stability is correlated with C and Mn contents and Ms/Md30 temperatures; lower C in H90 gives higher Ms (120°C) and promotes transformation, leading to 89.9% martensite transformation ratio. XRD data (Fig. 7) confirm the transformation ratios. The conclusions reiterate that H90 achieves the best properties (UTS 836.4 MPa, YS 473.6 MPa, TE 32%), driven by TRIP effect, high dislocation density, and three-stage work hardening; small-angle grain boundaries exceed 51% at true strain 0.27. Subsequent chunks should retain these key microstructure–property correlations, the deformation and transformation mechanisms, and the critical role of austenite chemical composition and stability.",
      "material_systems": [
        "Fe-Mn-Al-C low-density steel",
        "Fe-8Mn-6Al-0.2C"
      ],
      "sample_aliases": [
        "H70",
        "H80",
        "H90",
        "H100"
      ],
      "processing_route": [
        "solution treatment at 700–1000°C for 1h, water quench",
        "hot rolling (start 1150°C, finish 850°C, water quench to 550°C, air cooling)"
      ],
      "key_variables": [
        "solution temperature",
        "austenite volume fraction",
        "martensite transformation ratio",
        "Ms temperature",
        "Md30 temperature",
        "C content",
        "Mn content",
        "Schmid factor",
        "small-angle grain boundary fraction"
      ],
      "microstructure": [
        "duplex ferrite–austenite",
        "blocky austenite at ferrite triple edges",
        "lath-like austenite between ferrite laths or embedded in ferrite",
        "martensite after deformation",
        "high dislocation density in ferrite and martensite",
        "banded ferrite crushed and separated in H90",
        "equiaxed austenite in H90"
      ],
      "properties": [
        "H90 UTS 836.4 MPa, YS 473.6 MPa, TE 32%",
        "martensite transformation ratio 89.9% for H90",
        "small-angle grain boundary fraction >51% at true strain 0.27",
        "three-stage work hardening with stage 2 linked to TRIP",
        "yield strength decreases with increasing solution temperature"
      ],
      "mechanisms": [
        "TRIP effect from metastable austenite",
        "dislocation slip followed by martensite formation",
        "dislocation accumulation restricts dynamic recovery",
        "blocky austenite transforms first due to triaxial stress",
        "lath-like austenite rotates before transformation",
        "C content governs austenite stability via Ms and Md30"
      ],
      "figures_or_tables": [
        "Fig. 6",
        "Fig. 7",
        "Fig. 7a",
        "Fig. 7b",
        "Table 4"
      ],
      "unresolved_terms": []
    },
    "rolling_context_summary": "Summary: This chunk covers Sections 4.1, 4.2 and 5. It summarizes the microstructure–property relationships for samples H70–H100, explaining the strength–ductility trends (high UTS from secondary phase/martensite, low TE from low austenite, optimal combination in H90 with ~30% austenite and uniform refined microstructure). It introduces two austenite morphologies: blocky grains at ferrite triple edges (high Schmid factor) and lath-like grains between ferrite laths (low Schmid factor). Deformation mechanisms include initial dislocation slip, followed by martensite formation acting as barriers/sources, dislocation multiplication, and restriction of dynamic recovery. Austenite stability is correlated with C and Mn contents and Ms/Md30 temperatures; lower C in H90 gives higher Ms (120°C) and promotes transformation, leading to 89.9% martensite transformation ratio. XRD data (Fig. 7) confirm the transformation ratios. The conclusions reiterate that H90 achieves the best properties (UTS 836.4 MPa, YS 473.6 MPa, TE 32%), driven by TRIP effect, high dislocation density, and three-stage work hardening; small-angle grain boundaries exceed 51% at true strain 0.27. Subsequent chunks should retain these key microstructure–property correlations, the deformation and transformation mechanisms, and the critical role of austenite chemical composition and stability.\nMaterial systems: Fe-Mn-Al-C low-density steel; Fe-8Mn-6Al-0.2C steel; α-ferrite; austenite; martensite; δ-ferrite; M5C2 carbide; Fe-8Mn-6Al-0.2C\nSample aliases: H70: solution treated at 700°C for 1h; H80: solution treated at 800°C for 1h; H90: solution treated at 900°C for 1h; H100: solution treated at 1000°C for 1h; H70; H80; H90; H100\nProcessing route: Cast; hot forged; homogenized at 1200°C for 2h; hot rolled to 3mm (6 passes, start 1150°C, finish 850°C, water quench to 550°C, air cool); solution treatment at 700-1000°C for 1h, water quench; solution treatment at 700, 800, 900, 1000 °C for 1 h, water quench; solution treatment at 700-1000 °C for 1 h, water quench; solution treatment at 700–1000°C for 1h, water quench\nKey variables: solution treatment temperature; austenite volume fraction; tensile strength; total elongation; work hardening stages; small-angle grain boundary fraction; density; solution temperature\nMicrostructure: duplex ferrite + austenite; ~30% austenite in H90; austenite morphologies: at ferrite grain boundaries, between ferrite laths, embedded in ferrite; M5C2 carbide in H70; strip α-ferrite in H80; blocky α-ferrite in H90; martensite in H100; blocky and lath-like retained austenite in H90\nProperties: density 6.95 g/cm³; H90 tensile strength 846 MPa; H90 total elongation 32%; three-stage work hardening; small-angle grain boundary fraction >51% at true strain 0.27; YS decreases from 642.1 to 398.3 MPa with temperature; H90 UTS 846.4 MPa, TE 32%; stage 2 WH rate increase in 0.03-0.15"
  },
  {
    "chunk_id": "chunk_0005",
    "section": "5. Conclusions",
    "previous_context_summary": "Summary: This chunk covers Sections 4.1, 4.2 and 5. It summarizes the microstructure–property relationships for samples H70–H100, explaining the strength–ductility trends (high UTS from secondary phase/martensite, low TE from low austenite, optimal combination in H90 with ~30% austenite and uniform refined microstructure). It introduces two austenite morphologies: blocky grains at ferrite triple edges (high Schmid factor) and lath-like grains between ferrite laths (low Schmid factor). Deformation mechanisms include initial dislocation slip, followed by martensite formation acting as barriers/sources, dislocation multiplication, and restriction of dynamic recovery. Austenite stability is correlated with C and Mn contents and Ms/Md30 temperatures; lower C in H90 gives higher Ms (120°C) and promotes transformation, leading to 89.9% martensite transformation ratio. XRD data (Fig. 7) confirm the transformation ratios. The conclusions reiterate that H90 achieves the best properties (UTS 836.4 MPa, YS 473.6 MPa, TE 32%), driven by TRIP effect, high dislocation density, and three-stage work hardening; small-angle grain boundaries exceed 51% at true strain 0.27. Subsequent chunks should retain these key microstructure–property correlations, the deformation and transformation mechanisms, and the critical role of austenite chemical composition and stability.\nMaterial systems: Fe-Mn-Al-C low-density steel; Fe-8Mn-6Al-0.2C steel; α-ferrite; austenite; martensite; δ-ferrite; M5C2 carbide; Fe-8Mn-6Al-0.2C\nSample aliases: H70: solution treated at 700°C for 1h; H80: solution treated at 800°C for 1h; H90: solution treated at 900°C for 1h; H100: solution treated at 1000°C for 1h; H70; H80; H90; H100\nProcessing route: Cast; hot forged; homogenized at 1200°C for 2h; hot rolled to 3mm (6 passes, start 1150°C, finish 850°C, water quench to 550°C, air cool); solution treatment at 700-1000°C for 1h, water quench; solution treatment at 700, 800, 900, 1000 °C for 1 h, water quench; solution treatment at 700-1000 °C for 1 h, water quench; solution treatment at 700–1000°C for 1h, water quench\nKey variables: solution treatment temperature; austenite volume fraction; tensile strength; total elongation; work hardening stages; small-angle grain boundary fraction; density; solution temperature\nMicrostructure: duplex ferrite + austenite; ~30% austenite in H90; austenite morphologies: at ferrite grain boundaries, between ferrite laths, embedded in ferrite; M5C2 carbide in H70; strip α-ferrite in H80; blocky α-ferrite in H90; martensite in H100; blocky and lath-like retained austenite in H90\nProperties: density 6.95 g/cm³; H90 tensile strength 846 MPa; H90 total elongation 32%; three-stage work hardening; small-angle grain boundary fraction >51% at true strain 0.27; YS decreases from 642.1 to 398.3 MPa with temperature; H90 UTS 846.4 MPa, TE 32%; stage 2 WH rate increase in 0.03-0.15",
    "context_update": {
      "summary": "This chunk is the Conclusions section. It reports that the hot-rolled Fe-8Mn-6Al-0.2C steel solution treated at 900 °C for 1 h (sample H90) exhibits a dual-phase ferrite plus >30% austenite microstructure and achieves the best combination of mechanical properties: UTS 836.4 MPa, YS 473.6 MPa, and TE 32%. The excellent performance is attributed to the TRIP effect and high dislocation density in ferrite and martensite. C and Mn enrichment and the high austenite volume fraction enable martensitic transformation during deformation. The martensitic transformation ratio increases with solution temperature in the range 700–900 °C due to element partitioning variations; M_s temperature also influences austenite stability. The steel shows three-stage work hardening, with stage S2 linked to the TRIP effect. Austenite volume fraction decreases and martensite fraction increases with strain. Austenite at multiple ferrite grain boundaries transforms first, while those in laths or embedded in large ferrite grains tend to rotate. Small-angle grain boundary fraction increases greatly, exceeding 51% at a true strain of 0.27. These conclusions reinforce the H90 property optimization and deformation mechanisms described earlier.",
      "material_systems": [
        "Fe-Mn-Al-C low-density steel",
        "Fe-8Mn-6Al-0.2C steel",
        "ferrite",
        "austenite",
        "martensite"
      ],
      "sample_aliases": [
        "H90"
      ],
      "processing_route": [
        "hot rolling",
        "solution treatment at 900 °C for 1 h"
      ],
      "key_variables": [
        "solution temperature",
        "austenite volume fraction",
        "UTS",
        "YS",
        "TE",
        "martensitic transformation ratio",
        "M_s temperature",
        "work hardening stages",
        "small angle grain boundary fraction",
        "true strain"
      ],
      "microstructure": [
        "dual-phase ferrite + austenite (>30% austenite)",
        "martensite formed during tension",
        "small angle grain boundaries"
      ],
      "properties": [
        "UTS 836.4 MPa",
        "YS 473.6 MPa",
        "TE 32%",
        "small angle grain boundary fraction >51% at true strain 0.27",
        "three-stage work hardening"
      ],
      "mechanisms": [
        "TRIP effect",
        "high dislocation density",
        "C and Mn enrichment in austenite",
        "M_s temperature influence",
        "location-dependent austenite transformation and rotation"
      ],
      "figures_or_tables": [],
      "unresolved_terms": []
    },
    "rolling_context_summary": "Summary: This chunk is the Conclusions section. It reports that the hot-rolled Fe-8Mn-6Al-0.2C steel solution treated at 900 °C for 1 h (sample H90) exhibits a dual-phase ferrite plus >30% austenite microstructure and achieves the best combination of mechanical properties: UTS 836.4 MPa, YS 473.6 MPa, and TE 32%. The excellent performance is attributed to the TRIP effect and high dislocation density in ferrite and martensite. C and Mn enrichment and the high austenite volume fraction enable martensitic transformation during deformation. The martensitic transformation ratio increases with solution temperature in the range 700–900 °C due to element partitioning variations; M_s temperature also influences austenite stability. The steel shows three-stage work hardening, with stage S2 linked to the TRIP effect. Austenite volume fraction decreases and martensite fraction increases with strain. Austenite at multiple ferrite grain boundaries transforms first, while those in laths or embedded in large ferrite grains tend to rotate. Small-angle grain boundary fraction increases greatly, exceeding 51% at a true strain of 0.27. These conclusions reinforce the H90 property optimization and deformation mechanisms described earlier.\nMaterial systems: Fe-Mn-Al-C low-density steel; Fe-8Mn-6Al-0.2C steel; α-ferrite; austenite; martensite; δ-ferrite; M5C2 carbide; Fe-8Mn-6Al-0.2C\nSample aliases: H70: solution treated at 700°C for 1h; H80: solution treated at 800°C for 1h; H90: solution treated at 900°C for 1h; H100: solution treated at 1000°C for 1h; H70; H80; H90; H100\nProcessing route: Cast; hot forged; homogenized at 1200°C for 2h; hot rolled to 3mm (6 passes, start 1150°C, finish 850°C, water quench to 550°C, air cool); solution treatment at 700-1000°C for 1h, water quench; solution treatment at 700, 800, 900, 1000 °C for 1 h, water quench; solution treatment at 700-1000 °C for 1 h, water quench; solution treatment at 700–1000°C for 1h, water quench\nKey variables: solution treatment temperature; austenite volume fraction; tensile strength; total elongation; work hardening stages; small-angle grain boundary fraction; density; solution temperature\nMicrostructure: duplex ferrite + austenite; ~30% austenite in H90; austenite morphologies: at ferrite grain boundaries, between ferrite laths, embedded in ferrite; M5C2 carbide in H70; strip α-ferrite in H80; blocky α-ferrite in H90; martensite in H100; blocky and lath-like retained austenite in H90\nProperties: density 6.95 g/cm³; H90 tensile strength 846 MPa; H90 total elongation 32%; three-stage work hardening; small-angle grain boundary fraction >51% at true strain 0.27; YS decreases from 642.1 to 398.3 MPa with temperature; H90 UTS 846.4 MPa, TE 32%; stage 2 WH rate increase in 0.03-0.15\nMechanisms: TRIP effect; austenite-to-martensite transformation; high dislocation density in ferrite and martensite; deformation-induced martensite transformation; small angle grain boundary effect enhancing deformation ability; Schmid factor effect on austenite stability; quasi-cleavage fracture attributed to austenite ductile and ferrite quasi-cleavage areas; TRIP effect leaves some retained austenite"
  }
]
