Repository: RiverYanggg/SteelDig_multimodal

# SteelDig Multimodal

一个面向材料科学论文的本地抽取流水线项目。

项目当前包含两条核心能力链：

1. 主抽取工作流
   从论文 Markdown 中抽取结构化文本信息，并可对图片组图做多模态分析。
2. Knowledge 工作流
   把清洗后的论文文本进一步压缩为适合训练或知识整理的 claim 集与 Markdown 知识卡片。
3. Knowledge Graph 工作流
   把 `outputs_dataset/<paper_id>/final/` 下的结构化抽取结果映射为 Neo4j 可查询知识图谱。

这两条链既可以独立运行，也可以按单篇论文串行衔接运行。项目已经支持：

- 多篇论文并行处理
- 单篇论文内部严格按阶段顺序执行
- 以 `paper_id` 为目录隔离输出
- `fused` 模式下把多模态图像结论注入 knowledge 汇总
- 把文本抽取结果和 multimodal figure 摘要共同导入 Neo4j 图谱

---

## 1. 项目目标

这个仓库的目标不是“把论文原样摘要一下”，而是把材料科学论文中的高价值事实拆成两类产物：

- 面向结构化数据库/后续程序消费的 JSON
- 面向知识训练/知识整理的 Markdown 与 claims

具体来说：

- 主抽取工作流负责“尽可能保留原始细节”
  - 文本模型输出大 JSON
  - 图像模型输出 Figure 级别 JSON
- Knowledge 工作流负责“把细节压缩成更高信息密度的训练材料”
  - paper_map

File: outputs_dataset/A13/intermediate/knowledge/validation_warnings.json
[
  {
    "chunk_id": "chunk_0001",
    "claim": "The actual chemical composition of the investigated Fe-8Mn-6Al-0.2C steel is Fe-0.15C-7.35Mn-6.00Al (wt%) with P<0.005 and S=0.01.",
    "validation_status": "evidence_not_found",
    "evidence_text": "Table 1 Chemical composition of the investigated alloys (wt%). C 0.15 Mn 7.35 Al 6.00 P < 0.005 S 0.01 Fe Bal."
  },
  {
    "chunk_id": "chunk_0001",
    "claim": "After hot forging, the ingot was homogenized at 1200 °C for 2 hours before hot rolling.",
    "validation_status": "evidence_not_found",
    "evidence_text": "after being homogenized at 1200 °C for 2 h, the ingot was hot rolled"
  },
  {
    "chunk_id": "chunk_0001",
    "claim": "The homogenized ingot was hot rolled to 3 mm thickness sheet in 6 passes, with start rolling temperature of 1150 °C and finish rolling temperature of 850 °C, then water quenched to 550 °C and air cooled to room temperature.",
    "validation_status": "evidence_not_found",
    "evidence_text": "hot rolled to 3 mm thickness steel sheet through 6 passes. The start rolling and finish rolling temperatures were 1150 °C and 850 °C, respectively. The hot-rolled steel was subsequently water quenched to 550 °C, followed by air cooling to room temperature."
  },
  {
    "chunk_id": "chunk_0001",
    "claim": "Solution treatments were performed at 700, 800, 900, and 1000 °C for 1 hour each, followed by water quenching; the corresponding specimens are designated H70, H80, H90, and H100, respectively.",
    "validation_status": "evidence_not_found",
    "evidence_text": "solution treatment experiments were performed at 700–1000 °C for 1 h with a water quenching followed. For convenience, the specimens being solution treated at 700, 800, 900 and 1000 °C are referred to as H70, H80, H90 and H100, respectively."
  },
  {
    "chunk_id": "chunk_0001",
    "claim": "After solution treatment at 900 °C for 1 h, the H90 sample exhibits a duplex microstructure consisting of ferrite and approximately 30% austenite.",
    "validation_status": "evidence_not_found",
    "evidence_text": "after being solution treated at 900 °C for 1 h, the steel has a duplex microstructure consisting of ferrite and ~ 30% austenite"
  },
  {
    "chunk_id": "chunk_0001",
    "claim": "Austenite volume fraction was determined by XRD with Cu Kα radiation using the direct comparison method, in which (200)α and (211)α peaks represent ferrite and (220)γ and (311)γ peaks represent austenite.",
    "validation_status": "evidence_not_found",
    "evidence_text": "The volume fraction of austenite was determined by X-ray diffraction (XRD) with Cu Kα radiation, and the direct comparison method was adopted, in which the integrated intensities of the peaks of (200)α and (211)α are recognized as ferrite, and those of the peaks of (220)γ and (311)γ are regarded as austenite."
  },
  {
    "chunk_id": "chunk_0001",
    "claim": "The carbon content in austenite was determined from the austenite lattice parameter using the equation αγ = 3.578 + 0.0330 X_C + 0.0056 X_Al + 0.00095 X_Mn (concentrations in wt%).",
    "validation_status": "evidence_not_found",
    "evidence_text": "αγ = 3.578 + 0.0330 X_C + 0.0056 X_Al + 0.00095 X_Mn"
  },
  {
    "chunk_id": "chunk_0002",
    "claim": "Austenite lattice parameter αγ is a function of C, Mn, Al concentrations (in wt%) and was determined from the d-spacing of (220)γ.",
    "validation_status": "evidence_not_found",
    "evidence_text": "where α_γ is austenite lattice parameter, in Å, and X_C, X_Mn and X_Al are concentrations of C, Mn and Al, respectively, in wt%. The austenite lattice parameter (α_γ) was determined from a d-spacing of (220)γ position."
  },
  {
    "chunk_id": "chunk_0002",
    "claim": "In H70 (solution treated at 700 °C for 1 h), nearly all original austenite decomposed to martensite and spheroidal M5C2 carbide, with a retained austenite volume fraction of 12.2%.",
    "validation_status": "evidence_not_found",
    "evidence_text": "For H70 (shown in Fig. 1a), nearly all the original austenite phase decomposed to martensite and spheroidal M5C2-carbide, with a volume fraction of 12.2% being retained."
  },
  {
    "chunk_id": "chunk_0002",
    "claim": "M5C2-carbide phase widely distributed both at δ-ferrite grain boundaries and among martensite laths in H70.",
    "validation_status": "evidence_not_found",
    "evidence_text": "M5C2-carbide phase widely distributed both at δ-ferrite grain boundaries and among martensite laths."
  },
  {
    "chunk_id": "chunk_0002",
    "claim": "In H80 (800 °C, 1 h), M5C2-carbide disappeared, martensite reverse-transformed to austenite, and a large amount of strip α-ferrite was observed.",
    "validation_status": "evidence_not_found",
    "evidence_text": "For H80 (shown in Fig. 1b), M5C2-carbide disappeared, martensite has reverse-transformed to austenite. Large amount of strip ferrite, which is termed as α-ferrite in order to distinguish it from δ-ferrite that is formed at high temperature, was observed."
  },
  {
    "chunk_id": "chunk_0002",
    "claim": "In H90 (900 °C, 1 h), the microstructure mainly consisted of α-ferrite, δ-ferrite and austenite; α-ferrite morphology changed from strip shape to fine blocky shape and the austenite volume fraction increased to 33.8%.",
    "validation_status": "evidence_not_found",
    "evidence_text": "For H90, with the solution temperature increasing to 900 °C, the microstructure of specimen was mainly consisted of α-ferrite, δ-ferrite and austenite, as shown in Fig. 1c. Besides, the morphology of α-ferrite changed from strip shape into fine blocky shape and the volume fraction of austenite increased to 33.8%."
  },
  {
    "chunk_id": "chunk_0002",
    "claim": "Phases were distinguished by Vickers microhardness: austenite 275±10 HV, δ-ferrite 314±15 HV, α-ferrite 374±10 HV, and martensite 438±15 HV.",
    "validation_status": "evidence_not_found",
    "evidence_text": "Phase Vickers microhardness, HV Austenite 275 ± 10 δ-ferrite 314 ± 15 α-ferrite 374 ± 10 Martensite 438 ± 15"
  },
  {
    "chunk_id": "chunk_0002",
    "claim": "M5C2-carbide was identified according to EDS.",
    "validation_status": "evidence_not_found",
    "evidence_text": "And M5C2-carbide was identified according to EDS."
  },
  {
    "chunk_id": "chunk_0002",
    "claim": "H70 exhibited yield strength of 642.1 MPa, ultimate tensile strength of 778.3 MPa, total elongation of 23.0%, and austenite volume fraction of 12.2%.",
    "validation_status": "evidence_not_found",
    "evidence_text": "H70 700 642.1 778.3 23.0 12.2"
  },
  {
    "chunk_id": "chunk_0002",
    "claim": "H80 exhibited yield strength of 587.8 MPa, ultimate tensile strength of 724.5 MPa, total elongation of 30.5%, and austenite volume fraction of 20.7%.",
    "validation_status": "evidence_not_found",
    "evidence_text": "H80 800 587.8 724.5 30.5 20.7"
  },
  {
    "chunk_id": "chunk_0002",
    "claim": "H90 exhibited yield strength of 473.6 MPa, ultimate tensile strength of 846.4 MPa, total elongation of 32.0%, and austenite volume fraction of 33.8%.",
    "validation_status": "evidence_not_found",
    "evidence_text": "H90 900 473.6 846.4 32.0 33.8"
  },
  {
    "chunk_id": "chunk_0002",
    "claim": "H100 exhibited yield strength of 398.3 MPa, ultimate tensile strength of 860.3 MPa, total elongation of 15.0%, and austenite volume fraction of 12.9%.",
    "validation_status": "evidence_not_found",
    "evidence_text": "H100 1000 398.3 860.3 15.0 12.9"
  },
  {
    "chunk_id": "chunk_0002",
    "claim": "For H90, true stress increased abruptly at a true strain of ~0.03, and both UTS and TE were the highest among the four steels.",
    "validation_status": "evidence_not_found",
    "evidence_text": "for H90, true stress increased abruptly at a true strain of ~0.03, and both the UTS and TE were the highest among the four steels."
  },
  {
    "chunk_id": "chunk_0002",
    "claim": "The steels possessed an obvious three-stage work hardening: stage 1 WH rate decreased rapidly (ferrite deformation), stage 2 slight decrease (strong hardening mechanism e.g. TRIP or TWIP effect), stage 3 WH rate decreased quickly again (deformation localization of ferrite or martensite).",
    "validation_status": "evidence_not_found",
    "evidence_text": "As shown in Fig. 3b, the steels possesses an obvious threestage work hardening (WH) characteristics: in stage 1, WH rate decreased rapidly, which was mainly associated with the deformation of ferrite; In stage 2, the slight decrease of the WH rate is a consequence of the strong hardening mechanism, such as TRIP or TWIP effect; In stage 3, the WH rate decreased quickly again, and this was presumably associated with the deformation localization of ferrite or martensite."
  },
  {
    "chunk_id": "chunk_0002",
    "claim": "At true strain 0.20, over 60% of retained austenite had Schmid factors smaller than 0.40, with an average Schmid factor less than 0.34.",
    "validation_status": "evidence_not_found",
    "evidence_text": "With true strain increased to 0.20, over 60% retained austenite had Schmid factors smaller than 0.40, the average Schmid factor of the retained austenite is less than 0.34."
  },
  {
    "chunk_id": "chunk_0003",
    "claim": "Table 4 reports the elemental fractions and Ms/Md30 temperatures: H70 has C 0.556 mass%, Mn 8.91 mass%, Al 5.22 mass%, Ms 33°C, Md30 168°C; H80 has C 0.479 mass%, Mn 8.85 mass%, Al 5.1 mass%, Ms 67°C, Md30 204°C; H90 has C 0.391 mass%, Mn 8.34 mass%, Al 4.67 mass%, Ms 120°C, Md30 249°C.",
    "validation_status": "evidence_not_found",
    "evidence_text": "Table 4 The elements fraction and Ms, Md30 temperature. H70: C 0.556 mass%, Mn 8.91 mass%, Al 5.22 mass%, Ms 33 °C, Md30 168 °C; H80: C 0.479 mass%, Mn 8.85 mass%, Al 5.1 mass%, Ms 67 °C, Md30 204 °C; H90: C 0.391 mass%, Mn 8.34 mass%, Al 4.67 mass%, Ms 120 °C, Md30 249 °C."
  },
  {
    "chunk_id": "chunk_0004",
    "claim": "With increasing tensile strain, blocky austenite takes the initiative to transform into martensite due to higher localized stress at grain boundaries and phase boundaries, where a triaxial state of stress and more strain are favored.",
    "validation_status": "evidence_not_found",
    "evidence_text": "With the increase of tensile strain, the blocky austenite took the initiative to transform into martensite, which can be attributed to the higher localized stress. ... Consequently, a triaxial state of stress and more strain can be favored on these blocky austenite grains during deformation."
  },
  {
    "chunk_id": "chunk_0004",
    "claim": "As deformation continues, dislocation multiplication in martensite and wavy glide in ferrite lead to complicated dislocation structures, restricting dynamic recovery and dislocation climbing, thereby enhancing strength performance.",
    "validation_status": "evidence_not_found",
    "evidence_text": "As the deformation continues, dislocation multiplied constantly in martensite, while wavy glide in ferrite leading to the formation of complicated dislocation structure. ... Thus, the dynamic recovery and dislocation climbing were restricted, and the strength performance were enhanced eventually."
  },
  {
    "chunk_id": "chunk_0004",
    "claim": "The calculated Ms and Md30 temperatures for H90 are 120°C and 249°C, for H80 67°C and 204°C, and for H70 33°C and 268°C, with the higher Ms in H90 attributed to lower C and Mn contents; lower C content enables a metastable austenite state to induce martensite transformation.",
    "validation_status": "evidence_not_found",
    "evidence_text": "H90 were 120 °C and 249 °C, H80 were 67 °C and 204 °C, and H70 were 33 °C and 268 °C, respectively. Due to the lower C and Mn contents, the corresponding temperature in H90 was much higher than that in other cases. It can be concluded that C content plays a significant role in austenite stability, and that lower C content enables austenite a metastable state to induce martensite transformation in this paper."
  },
  {
    "chunk_id": "chunk_0004",
    "claim": "XRD analysis shows that after tensile deformation, the austenite volume fraction decreased in all steels; the martensite transformation ratio increased with solution temperature from 700 to 900°C, reaching a peak of 89.9% in H90, indicating enhanced TRIP effect.",
    "validation_status": "evidence_not_found",
    "evidence_text": "Fig. 7. (a) The XRD profiles and (b) the corresponding austenite fractions for the steels before and after tensile deformation. ... In all steels, the austenite volume fraction decreased after tensile tests. As the solution temperature increasing in the range 700-900 °C, the martensite transformation ratio increased gradually, with a peak value of 89.9% in H90. This also suggests an enhanced TRIP effects in association with a metastable stability of austenite."
  },
  {
    "chunk_id": "chunk_0004",
    "claim": "The hot-rolled Fe-8Mn-6Al-0.2C steel solution treated at 900°C for 1 h, with a dual-phase ferrite and over 30% austenite microstructure, exhibited the best combination of mechanical properties: ultimate tensile strength of 836.4 MPa, yield strength of 473.6 MPa, and total elongation of 32%.",
    "validation_status": "evidence_not_found",
    "evidence_text": "The hot-rolled steel solution treated at 900 °C for 1 h, possessing a dual-phase microstructure consisting of ferrite and over 30% austenite, exhibited best combination of mechanical properties, and was characterized by excellent combination of UTS of 836.4 MPa, YS of 473.6 MPa, and TE of 32%."
  },
  {
    "chunk_id": "chunk_0004",
    "claim": "Because of the variation in element partitioning, the martensitic transformation ratio increased with the solution temperature in the range 700–900°C, and the Ms temperature was another factor influencing austenite stability.",
    "validation_status": "evidence_not_found",
    "evidence_text": "Because of the variation in element partitioning, the martensitic transformation ratio increased with the solution temperature in the range 700-900 °C. Moreover, M_s temperature was another factor influencing the austenite stability."
  },
  {
    "chunk_id": "chunk_0004",
    "claim": "The steel exhibited three-stage work hardening, with stage 2 linked to the TRIP effect; austenite grains at grain boundaries between multiple ferrite grains transformed first, while those in ferrite laths or embedded in larger ferrite grains rotated; the small-angle grain boundary fraction increased greatly to over 51% at true strain 0.27.",
    "validation_status": "evidence_not_found",
    "evidence_text": "the steel exhibited an obvious three-stage work hardening characteristics, in which the S2 was linked to the TRIP effect. ... The austenite grains positioned at grain boundaries between multiple ferrite grains took the initiative to transform, whereas some other austenite grains, which were located in ferrite laths or embedded in larger ferrite grains, were often found to undergo rotations. In addition, the volume fraction of small angle grain boundaries increased greatly, with a value of over 51% being observed at the true strain of 0.27."
  },
  {
    "chunk_id": "chunk_0005",
    "claim": "The hot-rolled Fe-8Mn-6Al-0.2C steel solution treated at 900 °C for 1 h, possessing a dual-phase microstructure consisting of ferrite and over 30% austenite, exhibited the best combination of mechanical properties with UTS of 836.4 MPa, YS of 473.6 MPa, and TE of 32%.",
    "validation_status": "evidence_not_found",
    "evidence_text": "The hot-rolled steel solution treated at 900 °C for 1 h, possessing a dual-phase microstructure consisting of ferrite and over 30% austenite, exhibited best combination of mechanical properties, and was characterized by excellent combination of UTS of 836.4 MPa, YS of 473.6 MPa, and TE of 32%."
  },
  {
    "chunk_id": "chunk_0005",
    "claim": "Because of the variation in element partitioning, the martensitic transformation ratio increased with the solution temperature in the range 700–900 °C.",
    "validation_status": "evidence_not_found",
    "evidence_text": "Because of the variation in element partitioning, the martensitic transformation ratio increased with the solution temperature in the range 700–900 °C."
  },
  {
    "chunk_id": "chunk_0005",
    "claim": "The M_s temperature was another factor influencing the austenite stability.",
    "validation_status": "evidence_not_found",
    "evidence_text": "Moreover, M_s temperature was another factor influencing the austenite stability."
  }
]

File: outputs_dataset/A14/intermediate/knowledge/chunks_index.json
{
  "paper_id": "A14",
  "source_file": "/org/caep-xuben/yangzijiang/yzj/datasets/Al_82/Al_82_papers/output/A14/preprocess/cleaned_input.md",
  "chunk_count": 5,
  "chunks": [
    {
      "chunk_id": "chunk_0001",
      "section": "Strengthening mechanisms in Fe-Al based ferritic low-density steels",
      "section_index": 1,
      "paragraph_start": 1,
      "paragraph_end": 21,
      "char_start": 0,
      "char_end": 9873,
      "token_estimate": 2468
    },
    {
      "chunk_id": "chunk_0002",
      "section": "2. Experimental procedure and methods of analyses",
      "section_index": 5,
      "paragraph_start": 21,
      "paragraph_end": 50,
      "char_start": 8386,
      "char_end": 23471,
      "token_estimate": 3771
    },
    {
      "chunk_id": "chunk_0003",
      "section": "3.1.1. Mössbauer spectroscopy",
      "section_index": 11,
      "paragraph_start": 50,
      "paragraph_end": 88,
      "char_start": 20397,
      "char_end": 31720,
      "token_estimate": 2830
    },
    {
      "chunk_id": "chunk_0004",
      "section": "3.1.3. Electron microscopic investigations",
      "section_index": 13,
      "paragraph_start": 88,
      "paragraph_end": 107,
      "char_start": 31493,
      "char_end": 38792,
      "token_estimate": 1824
    },
    {
      "chunk_id": "chunk_0005",
      "section": "3.2. Mechanical properties",
      "section_index": 15,
      "paragraph_start": 107,
      "paragraph_end": 138,
      "char_start": 38593,
      "char_end": 52846,
      "token_estimate": 3563
    }
  ]
}

File: outputs_dataset/A14/intermediate/knowledge/context_history.json
[
  {
    "chunk_id": "chunk_0001",
    "section": "Strengthening mechanisms in Fe-Al based ferritic low-density steels",
    "previous_context_summary": "",
    "context_update": {
      "summary": "The introduction and experimental procedures of a study on strengthening mechanisms in Fe-Al ferritic low-density steels are presented. Binary Fe-Al alloys with 5, 6, 6.8, and 9 wt% Al were arc-melted and remelted to reduce segregation. The Fe-6.8Al alloy was cold-rolled 98% and annealed at 750 °C for 5 and 60 min. Powders for Mössbauer and SAXS were filed and annealed at 600 °C for 60 min under vacuum. Characterization includes Mössbauer (57Co source, α-Fe calibration), SAXS (dual Mo-Cr energy, camera lengths 550 and 2400 mm, q 0.0254–10 nm⁻¹, FIT2D integration, glassy carbon and Silver-Behenate standards), XRD (Cu-Kα, 40–120° 2θ, step 0.03°, (110) peak for dislocation density via Variance method), SEM, TEM (specific electropolishing), and EPMA. Tensile tests used sub-size specimens (gauge 6 mm × 2 mm) along RD at 10⁻³ s⁻¹. The work attributes high yield strength to ferrite grain size, dislocations, ordered Fe3Al phase, and solid solution strengthening, modelled with Hall-Petch and Taylor equations. No microstructural images, phase quantifications, or mechanical property values appear in this chunk; results are expected next. Key aliases: Fe-5Al, Fe-6Al, Fe-6.8Al, Fe-9Al, 98%CR, annealed 750°C 5min/60min.",
      "material_systems": [
        "Fe-Al binary alloys (5, 6, 6.8, 9 wt% Al)",
        "ferrite (BCC)",
        "ordered Fe3Al phase (DO3)"
      ],
      "sample_aliases": [
        "Fe-5Al",
        "Fe-6Al",
        "Fe-6.8Al",
        "Fe-9Al",
        "98%CR Fe-6.8Al",
        "annealed 750°C 5min Fe-6.8Al",
        "annealed 750°C 60min Fe-6.8Al",
        "powder samples (filed and annealed 600°C)"
      ],
      "processing_route": [
        "vacuum arc melting with multiple remelting",
        "cold rolling 98% reduction (Fe-6.8Al)",
        "bulk annealing: 750 °C, 5 & 60 min (Fe-6.8Al)",
        "powder preparation: filing, sealing under vacuum, annealing 600 °C, 60 min"
      ],
      "key_variables": [
        "Al content (wt%)",
        "cold rolling reduction",
        "annealing temperature and time",
        "strain rate"
      ],
      "microstructure": [],
      "properties": [],
      "mechanisms": [
        "enhanced yield strength from ferrite grain size, dislocations, ordered Fe3Al, solid solution strengthening"
      ],
      "figures_or_tables": [],
      "unresolved_terms": []
    },
    "rolling_context_summary": "Summary: The introduction and experimental procedures of a study on strengthening mechanisms in Fe-Al ferritic low-density steels are presented. Binary Fe-Al alloys with 5, 6, 6.8, and 9 wt% Al were arc-melted and remelted to reduce segregation. The Fe-6.8Al alloy was cold-rolled 98% and annealed at 750 °C for 5 and 60 min. Powders for Mössbauer and SAXS were filed and annealed at 600 °C for 60 min under vacuum. Characterization includes Mössbauer (57Co source, α-Fe calibration), SAXS (dual Mo-Cr energy, camera lengths 550 and 2400 mm, q 0.0254–10 nm⁻¹, FIT2D integration, glassy carbon and Silver-Behenate standards), XRD (Cu-Kα, 40–120° 2θ, step 0.03°, (110) peak for dislocation density via Variance method), SEM, TEM (specific electropolishing), and EPMA. Tensile tests used sub-size specimens (gauge 6 mm × 2 mm) along RD at 10⁻³ s⁻¹. The work attributes high yield strength to ferrite grain size, dislocations, ordered Fe3Al phase, and solid solution strengthening, modelled with Hall-Petch and Taylor equations. No microstructural images, phase quantifications, or mechanical property values appear in this chunk; results are expected next. Key aliases: Fe-5Al, Fe-6Al, Fe-6.8Al, Fe-9Al, 98%CR, annealed 750°C 5min/60min.\nMaterial systems: Fe-Al binary alloys (5, 6, 6.8, 9 wt% Al); ferrite (BCC); ordered Fe3Al phase (DO3)\nSample aliases: Fe-5Al; Fe-6Al; Fe-6.8Al; Fe-9Al; 98%CR Fe-6.8Al; annealed 750°C 5min Fe-6.8Al; annealed 750°C 60min Fe-6.8Al; powder samples (filed and annealed 600°C)\nProcessing route: vacuum arc melting with multiple remelting; cold rolling 98% reduction (Fe-6.8Al); bulk annealing: 750 °C, 5 & 60 min (Fe-6.8Al); powder preparation: filing, sealing under vacuum, annealing 600 °C, 60 min\nKey variables: Al content (wt%); cold rolling reduction; annealing temperature and time; strain rate\nMechanisms: enhanced yield strength from ferrite grain size, dislocations, ordered Fe3Al, solid solution strengthening"
  },
  {
    "chunk_id": "chunk_0002",
    "section": "2. Experimental procedure and methods of analyses",
    "previous_context_summary": "Summary: The introduction and experimental procedures of a study on strengthening mechanisms in Fe-Al ferritic low-density steels are presented. Binary Fe-Al alloys with 5, 6, 6.8, and 9 wt% Al were arc-melted and remelted to reduce segregation. The Fe-6.8Al alloy was cold-rolled 98% and annealed at 750 °C for 5 and 60 min. Powders for Mössbauer and SAXS were filed and annealed at 600 °C for 60 min under vacuum. Characterization includes Mössbauer (57Co source, α-Fe calibration), SAXS (dual Mo-Cr energy, camera lengths 550 and 2400 mm, q 0.0254–10 nm⁻¹, FIT2D integration, glassy carbon and Silver-Behenate standards), XRD (Cu-Kα, 40–120° 2θ, step 0.03°, (110) peak for dislocation density via Variance method), SEM, TEM (specific electropolishing), and EPMA. Tensile tests used sub-size specimens (gauge 6 mm × 2 mm) along RD at 10⁻³ s⁻¹. The work attributes high yield strength to ferrite grain size, dislocations, ordered Fe3Al phase, and solid solution strengthening, modelled with Hall-Petch and Taylor equations. No microstructural images, phase quantifications, or mechanical property values appear in this chunk; results are expected next. Key aliases: Fe-5Al, Fe-6Al, Fe-6.8Al, Fe-9Al, 98%CR, annealed 750°C 5min/60min.\nMaterial systems: Fe-Al binary alloys (5, 6, 6.8, 9 wt% Al); ferrite (BCC); ordered Fe3Al phase (DO3)\nSample aliases: Fe-5Al; Fe-6Al; Fe-6.8Al; Fe-9Al; 98%CR Fe-6.8Al; annealed 750°C 5min Fe-6.8Al; annealed 750°C 60min Fe-6.8Al; powder samples (filed and annealed 600°C)\nProcessing route: vacuum arc melting with multiple remelting; cold rolling 98% reduction (Fe-6.8Al); bulk annealing: 750 °C, 5 & 60 min (Fe-6.8Al); powder preparation: filing, sealing under vacuum, annealing 600 °C, 60 min\nKey variables: Al content (wt%); cold rolling reduction; annealing temperature and time; strain rate\nMechanisms: enhanced yield strength from ferrite grain size, dislocations, ordered Fe3Al, solid solution strengthening",
    "context_update": {
      "summary": "This chunk provides experimental details and initial results. The Fe-6.8Al alloy is processed by 98% cold rolling and annealing at 750°C for 5 and 60 min. XRD, SEM, tensile testing and TEM conditions are specified. Mössbauer spectra are analyzed using NORMOS with up to 40 sextets and a hyperfine field model B = B0 - n1ΔB1 - n2ΔB2 (B0=33 T, ΔB1=2.4 T, ΔB2=0.5 T). SAXS line profile analysis employs a local monodisperse model for DO3 ordered phase. XRD line profile analysis uses restricted moments (second and fourth order) to separate crystallite size and dislocation density. The results present Fig. 1 with Mössbauer spectra and Bhf distributions for α-Fe and Fe-5Al, Fe-6Al, Fe-6.8Al, Fe-9Al. Table 1 lists hyperfine fields, spectral areas, volume fractions and atomic configuration assignments. Key observations: a peak at 30.6 T in all Fe-Al alloys possibly indicating Fe3Al or solid solution configuration; low-intensity peaks at ~23 T in Al≥6% samples suggesting Fe3Al with low volume fraction, absent in Fe-5Al. The decrease in Bhf with Al content is noted. Subsequent chunks need to connect these microstructural fingerprints to dislocation density and mechanical properties.",
      "material_systems": [
        "Fe-6.8Al (98%CR, annealed 750°C)",
        "Fe-5Al",
        "Fe-6Al",
        "Fe-9Al",
        "α-Fe foil"
      ],
      "sample_aliases": [
        "Fe-5Al",
        "Fe-6Al",
        "Fe-6.8Al",
        "Fe-9Al",
        "98%CR Fe-6.8Al",
        "annealed 750°C 5min Fe-6.8Al",
        "annealed 750°C 60min Fe-6.8Al"
      ],
      "processing_route": [
        "cold rolling 98% reduction for Fe-6.8Al",
        "annealing at 750 °C for 5 min and 60 min"
      ],
      "key_variables": [
        "Al content",
        "cold rolling reduction",
        "annealing time and temperature",
        "Mössbauer hyperfine parameters B0, ΔB1, ΔB2",
        "XRD scan range and step",
        "dislocation density analysis method (Variance method)",
        "SAXS model parameters"
      ],
      "microstructure": [
        "ordered Fe3Al phase presence suggested by Mössbauer peaks",
        "Bhf distributions for all alloys",
        "ferrite matrix (disordered Fe-Al)"
      ],
      "properties": [],
      "mechanisms": [
        "hyperfine field decrease with Al content",
        "Fe3Al phase indication through specific atomic configurations"
      ],
      "figures_or_tables": [
        "Fig. 1",
        "Table 1"
      ],
      "unresolved_terms": []
    },
    "rolling_context_summary": "Summary: No microstructural images, phase quantifications, or mechanical property values appear in this chunk; results are expected next. Key aliases: Fe-5Al, Fe-6Al, Fe-6.8Al, Fe-9Al, 98%CR, annealed 750°C 5min/60min. This chunk provides experimental details and initial results. The Fe-6.8Al alloy is processed by 98% cold rolling and annealing at 750°C for 5 and 60 min. XRD, SEM, tensile testing and TEM conditions are specified. Mössbauer spectra are analyzed using NORMOS with up to 40 sextets and a hyperfine field model B = B0 - n1ΔB1 - n2ΔB2 (B0=33 T, ΔB1=2.4 T, ΔB2=0.5 T). SAXS line profile analysis employs a local monodisperse model for DO3 ordered phase. XRD line profile analysis uses restricted moments (second and fourth order) to separate crystallite size and dislocation density. The results present Fig. 1 with Mössbauer spectra and Bhf distributions for α-Fe and Fe-5Al, Fe-6Al, Fe-6.8Al, Fe-9Al. Table 1 lists hyperfine fields, spectral areas, volume fractions and atomic configuration assignments. Key observations: a peak at 30.6 T in all Fe-Al alloys possibly indicating Fe3Al or solid solution configuration; low-intensity peaks at ~23 T in Al≥6% samples suggesting Fe3Al with low volume fraction, absent in Fe-5Al. The decrease in Bhf with Al content is noted. Subsequent chunks need to connect these microstructural fingerprints to dislocation density and mechanical properties.\nMaterial systems: Fe-Al binary alloys (5, 6, 6.8, 9 wt% Al); ferrite (BCC); ordered Fe3Al phase (DO3); Fe-6.8Al (98%CR, annealed 750°C); Fe-5Al; Fe-6Al; Fe-9Al; α-Fe foil\nSample aliases: Fe-5Al; Fe-6Al; Fe-6.8Al; Fe-9Al; 98%CR Fe-6.8Al; annealed 750°C 5min Fe-6.8Al; annealed 750°C 60min Fe-6.8Al; powder samples (filed and annealed 600°C)\nProcessing route: vacuum arc melting with multiple remelting; cold rolling 98% reduction (Fe-6.8Al); bulk annealing: 750 °C, 5 & 60 min (Fe-6.8Al); powder preparation: filing, sealing under vacuum, annealing 600 °C, 60 min; cold rolling 98% reduction for Fe-6.8Al; annealing at 750 °C for 5 min and 60 min\nKey variables: Al content (wt%); cold rolling reduction; annealing temperature and time; strain rate; Al content; annealing time and temperature; Mössbauer hyperfine parameters B0, ΔB1, ΔB2; XRD scan range and step\nMicrostructure: ordered Fe3Al phase presence suggested by Mössbauer peaks; Bhf distributions for all alloys; ferrite matrix (disordered Fe-Al)\nMechanisms: enhanced yield strength from ferrite grain size, dislocations, ordered Fe3Al, solid solution strengthening; hyperfine field decrease with Al content; Fe3Al phase indication through specific atomic configurations\nFigures or tables: Fig. 1; Table 1"
  },
  {
    "chunk_id": "chunk_0003",
    "section": "3.1.1. Mössbauer spectroscopy",
    "previous_context_summary": "Summary: No microstructural images, phase quantifications, or mechanical property values appear in this chunk; results are expected next. Key aliases: Fe-5Al, Fe-6Al, Fe-6.8Al, Fe-9Al, 98%CR, annealed 750°C 5min/60min. This chunk provides experimental details and initial results. The Fe-6.8Al alloy is processed by 98% cold rolling and annealing at 750°C for 5 and 60 min. XRD, SEM, tensile testing and TEM conditions are specified. Mössbauer spectra are analyzed using NORMOS with up to 40 sextets and a hyperfine field model B = B0 - n1ΔB1 - n2ΔB2 (B0=33 T, ΔB1=2.4 T, ΔB2=0.5 T). SAXS line profile analysis employs a local monodisperse model for DO3 ordered phase. XRD line profile analysis uses restricted moments (second and fourth order) to separate crystallite size and dislocation density. The results present Fig. 1 with Mössbauer spectra and Bhf distributions for α-Fe and Fe-5Al, Fe-6Al, Fe-6.8Al, Fe-9Al. Table 1 lists hyperfine fields, spectral areas, volume fractions and atomic configuration assignments. Key observations: a peak at 30.6 T in all Fe-Al alloys possibly indicating Fe3Al or solid solution configuration; low-intensity peaks at ~23 T in Al≥6% samples suggesting Fe3Al with low volume fraction, absent in Fe-5Al. The decrease in Bhf with Al content is noted. Subsequent chunks need to connect these microstructural fingerprints to dislocation density and mechanical properties.\nMaterial systems: Fe-Al binary alloys (5, 6, 6.8, 9 wt% Al); ferrite (BCC); ordered Fe3Al phase (DO3); Fe-6.8Al (98%CR, annealed 750°C); Fe-5Al; Fe-6Al; Fe-9Al; α-Fe foil\nSample aliases: Fe-5Al; Fe-6Al; Fe-6.8Al; Fe-9Al; 98%CR Fe-6.8Al; annealed 750°C 5min Fe-6.8Al; annealed 750°C 60min Fe-6.8Al; powder samples (filed and annealed 600°C)\nProcessing route: vacuum arc melting with multiple remelting; cold rolling 98% reduction (Fe-6.8Al); bulk annealing: 750 °C, 5 & 60 min (Fe-6.8Al); powder preparation: filing, sealing under vacuum, annealing 600 °C, 60 min; cold rolling 98% reduction for Fe-6.8Al; annealing at 750 °C for 5 min and 60 min\nKey variables: Al content (wt%); cold rolling reduction; annealing temperature and time; strain rate; Al content; annealing time and temperature; Mössbauer hyperfine parameters B0, ΔB1, ΔB2; XRD scan range and step\nMicrostructure: ordered Fe3Al phase presence suggested by Mössbauer peaks; Bhf distributions for all alloys; ferrite matrix (disordered Fe-Al)\nMechanisms: enhanced yield strength from ferrite grain size, dislocations, ordered Fe3Al, solid solution strengthening; hyperfine field decrease with Al content; Fe3Al phase indication through specific atomic configurations\nFigures or tables: Fig. 1; Table 1",
    "context_update": {
      "summary": "This chunk covers Mössbauer spectroscopy (Section 3.1.1), SAXS (3.1.2), and electron microscopy (3.1.3) results for Fe-Al low-density steels. Mössbauer analysis reveals: pure Fe shows Bhf peak at 33 T (bcc configuration); Fe-Al alloys exhibit multiple Bhf peaks due to Al-induced local configuration changes, with Bhf decreasing as Al neighbours increase. A peak at 30.6 T in all Fe-Al alloys could arise from either (7Fe+1Al)nn+(6Fe)nnn configuration or Fe3Al (8Fe)nn+(6Al)nnn. Low-intensity peaks at ~23 T in Al ≥6 wt% samples suggest low-volume-fraction Fe3Al, absent in Fe-5Al. SAXS shows radially symmetric profiles; a weak peak at q=0.3–3 nm⁻¹ from nano-sized ordered phase intensifies with Al content, indicating growth. Ordered phase diameter estimated via SAXS fitting increases from 2.5±0.15 nm (Fe-5Al) to 3.75±0.2 nm (Fe-9Al). SAXS volume fractions are lower than Mössbauer’s due to difference in probing sharp vs. diffused boundaries. SEM of Fe-6.8Al: 98% cold rolled condition exhibits elongated grains, shear bands at ~40° to RD, lamellae width 2.6±1.2 µm. Annealing at 750 °C for 5 min and 60 min yields equiaxed recrystallised grains with sizes 25.2±5.0 µm and 48.3±1.2 µm, respectively (Table 2). XRD crystallite size for 98%CR is 102.3±9.8 nm. TEM dark-field imaging confirms very fine ordered phase size of 2.1±0.2 nm, consistent with SAXS. Key figures: Fig. 1–6, Table 2. For subsequent sections, the connection between these microstructural findings and mechanical properties, particularly dislocation density and strengthening models, should be established.",
      "material_systems": [
        "Fe-5Al",
        "Fe-6Al",
        "Fe-6.8Al",
        "Fe-9Al",
        "Fe-6.8Al 98%CR",
        "Fe-6.8Al annealed 750°C 5min",
        "Fe-6.8Al annealed 750°C 60min",
        "pure Fe foil"
      ],
      "sample_aliases": [
        "Fe-5Al",
        "Fe-6Al",
        "Fe-6.8Al",
        "Fe-9Al",
        "98%CR",
        "annealed 750°C 5min",
        "annealed 750°C 60min",
        "Fe foil"
      ],
      "processing_route": [
        "vacuum arc melting and multiple remelting",
        "cold rolling 98% reduction (Fe-6.8Al)",
        "annealing at 750 °C for 5 min and 60 min (Fe-6.8Al bulk)",
        "powder filing, vacuum sealing, annealing at 600 °C for 60 min (for Mössbauer)"
      ],
      "key_variables": [
        "Al content (5,6,6.8,9 wt%)",
        "hyperfine field Bhf",
        "annealing time (5 min, 60 min)",
        "SAXS q-range",
        "ordered phase diameter",
        "grain size",
        "crystallite size"
      ],
      "microstructure": [
        "nano-sized ordered Fe3Al phase (DO3)",
        "shear bands at ~40° to RD in 98%CR Fe-6.8Al",
        "deformed lamellae width 2.6±1.2 µm",
        "equiaxed recrystallised grains (25.2–48.3 µm)",
        "crystallite size 102.3±9.8 nm (XRD) for 98%CR",
        "ordered phase size 2.1±0.2 nm (TEM)"
      ],
      "properties": [],
      "mechanisms": [
        "hyperfine field decrease with increasing Al neighbour count",
        "ordered phase nucleation driven by Al content",
        "SAXS detects only sharp-boundary ordered phase; Mössbauer also detects diffuse-boundary configurations"
      ],
      "figures_or_tables": [
        "Fig. 1",
        "Fig. 2",
        "Fig. 3",
        "Fig. 4",
        "Fig. 5",
        "Fig. 6",
        "Table 2"
      ],
      "unresolved_terms": []
    },
    "rolling_context_summary": "Summary: A peak at 30.6 T in all Fe-Al alloys could arise from either (7Fe+1Al)nn+(6Fe)nnn configuration or Fe3Al (8Fe)nn+(6Al)nnn. Low-intensity peaks at ~23 T in Al ≥6 wt% samples suggest low-volume-fraction Fe3Al, absent in Fe-5Al. SAXS shows radially symmetric profiles; a weak peak at q=0.3–3 nm⁻¹ from nano-sized ordered phase intensifies with Al content, indicating growth. Ordered phase diameter estimated via SAXS fitting increases from 2.5±0.15 nm (Fe-5Al) to 3.75±0.2 nm (Fe-9Al). SAXS volume fractions are lower than Mössbauer’s due to difference in probing sharp vs. diffused boundaries. SEM of Fe-6.8Al: 98% cold rolled condition exhibits elongated grains, shear bands at ~40° to RD, lamellae width 2.6±1.2 µm. Annealing at 750 °C for 5 min and 60 min yields equiaxed recrystallised grains with sizes 25.2±5.0 µm and 48.3±1.2 µm, respectively (Table 2). XRD crystallite size for 98%CR is 102.3±9.8 nm. TEM dark-field imaging confirms very fine ordered phase size of 2.1±0.2 nm, consistent with SAXS. Key figures: Fig. 1–6, Table 2. For subsequent sections, the connection between these microstructural findings and mechanical properties, particularly dislocation density and strengthening models, should be established.\nMaterial systems: Fe-Al binary alloys (5, 6, 6.8, 9 wt% Al); ferrite (BCC); ordered Fe3Al phase (DO3); Fe-6.8Al (98%CR, annealed 750°C); Fe-5Al; Fe-6Al; Fe-9Al; α-Fe foil\nSample aliases: Fe-5Al; Fe-6Al; Fe-6.8Al; Fe-9Al; 98%CR Fe-6.8Al; annealed 750°C 5min Fe-6.8Al; annealed 750°C 60min Fe-6.8Al; powder samples (filed and annealed 600°C)\nProcessing route: vacuum arc melting with multiple remelting; cold rolling 98% reduction (Fe-6.8Al); bulk annealing: 750 °C, 5 & 60 min (Fe-6.8Al); powder preparation: filing, sealing under vacuum, annealing 600 °C, 60 min; cold rolling 98% reduction for Fe-6.8Al; annealing at 750 °C for 5 min and 60 min; vacuum arc melting and multiple remelting; annealing at 750 °C for 5 min and 60 min (Fe-6.8Al bulk)\nKey variables: Al content (wt%); cold rolling reduction; annealing temperature and time; strain rate; Al content; annealing time and temperature; Mössbauer hyperfine parameters B0, ΔB1, ΔB2; XRD scan range and step\nMicrostructure: ordered Fe3Al phase presence suggested by Mössbauer peaks; Bhf distributions for all alloys; ferrite matrix (disordered Fe-Al); nano-sized ordered Fe3Al phase (DO3); shear bands at ~40° to RD in 98%CR Fe-6.8Al; deformed lamellae width 2.6±1.2 µm; equiaxed recrystallised grains (25.2–48.3 µm); crystallite size 102.3±9.8 nm (XRD) for 98%CR\nMechanisms: enhanced yield strength from ferrite grain size, dislocations, ordered Fe3Al, solid solution strengthening; hyperfine field decrease with Al content; Fe3Al phase indication through specific atomic configurations; hyperfine field decrease with increasing Al neighbour count; ordered phase nucleation driven by Al content; SAXS detects only sharp-boundary ordered phase; Mössbauer also detects diffuse-boundary configurations\nFigures or tables: Fig. 1; Table 1; Fig. 2; Fig. 3; Fig. 4; Fig. 5; Fig. 6; Table 2"
  },
  {
    "chunk_id": "chunk_0004",
    "section": "3.1.3. Electron microscopic investigations",
    "previous_context_summary": "Summary: A peak at 30.6 T in all Fe-Al alloys could arise from either (7Fe+1Al)nn+(6Fe)nnn configuration or Fe3Al (8Fe)nn+(6Al)nnn. Low-intensity peaks at ~23 T in Al ≥6 wt% samples suggest low-volume-fraction Fe3Al, absent in Fe-5Al. SAXS shows radially symmetric profiles; a weak peak at q=0.3–3 nm⁻¹ from nano-sized ordered phase intensifies with Al content, indicating growth. Ordered phase diameter estimated via SAXS fitting increases from 2.5±0.15 nm (Fe-5Al) to 3.75±0.2 nm (Fe-9Al). SAXS volume fractions are lower than Mössbauer’s due to difference in probing sharp vs. diffused boundaries. SEM of Fe-6.8Al: 98% cold rolled condition exhibits elongated grains, shear bands at ~40° to RD, lamellae width 2.6±1.2 µm. Annealing at 750 °C for 5 min and 60 min yields equiaxed recrystallised grains with sizes 25.2±5.0 µm and 48.3±1.2 µm, respectively (Table 2). XRD crystallite size for 98%CR is 102.3±9.8 nm. TEM dark-field imaging confirms very fine ordered phase size of 2.1±0.2 nm, consistent with SAXS. Key figures: Fig. 1–6, Table 2. For subsequent sections, the connection between these microstructural findings and mechanical properties, particularly dislocation density and strengthening models, should be established.\nMaterial systems: Fe-Al binary alloys (5, 6, 6.8, 9 wt% Al); ferrite (BCC); ordered Fe3Al phase (DO3); Fe-6.8Al (98%CR, annealed 750°C); Fe-5Al; Fe-6Al; Fe-9Al; α-Fe foil\nSample aliases: Fe-5Al; Fe-6Al; Fe-6.8Al; Fe-9Al; 98%CR Fe-6.8Al; annealed 750°C 5min Fe-6.8Al; annealed 750°C 60min Fe-6.8Al; powder samples (filed and annealed 600°C)\nProcessing route: vacuum arc melting with multiple remelting; cold rolling 98% reduction (Fe-6.8Al); bulk annealing: 750 °C, 5 & 60 min (Fe-6.8Al); powder preparation: filing, sealing under vacuum, annealing 600 °C, 60 min; cold rolling 98% reduction for Fe-6.8Al; annealing at 750 °C for 5 min and 60 min; vacuum arc melting and multiple remelting; annealing at 750 °C for 5 min and 60 min (Fe-6.8Al bulk)\nKey variables: Al content (wt%); cold rolling reduction; annealing temperature and time; strain rate; Al content; annealing time and temperature; Mössbauer hyperfine parameters B0, ΔB1, ΔB2; XRD scan range and step\nMicrostructure: ordered Fe3Al phase presence suggested by Mössbauer peaks; Bhf distributions for all alloys; ferrite matrix (disordered Fe-Al); nano-sized ordered Fe3Al phase (DO3); shear bands at ~40° to RD in 98%CR Fe-6.8Al; deformed lamellae width 2.6±1.2 µm; equiaxed recrystallised grains (25.2–48.3 µm); crystallite size 102.3±9.8 nm (XRD) for 98%CR\nMechanisms: enhanced yield strength from ferrite grain size, dislocations, ordered Fe3Al, solid solution strengthening; hyperfine field decrease with Al content; Fe3Al phase indication through specific atomic configurations; hyperfine field decrease with increasing Al neighbour count; ordered phase nucleation driven by Al content; SAXS detects only sharp-boundary ordered phase; Mössbauer also detects diffuse-boundary configurations\nFigures or tables: Fig. 1; Table 1; Fig. 2; Fig. 3; Fig. 4; Fig. 5; Fig. 6; Table 2",
    "context_update": {
      "summary": "Current chunk provides TEM confirmation that the ordered phase size in Fe-6.8Al is 2.1±0.2 nm, consistent with SAXS. XRD analysis of Fe-6.8Al (98%CR, 750°C 5 min, 750°C 60 min) measures crystallite size (102.3±9.8 nm for 98%CR) and micro-strain, revealing a decrease from 1.46×10⁻³ (98%CR) to 9.46×10⁻⁴ (5 min) to 1.46×10⁻⁴ (60 min) as recrystallization proceeds. Dislocation density derived from XRD line profiles drops sharply from ~2.2×10¹⁵ m⁻² (98%CR) to ~10¹² m⁻² (60 min). Mechanical properties show YS = 1800 MPa for 98%CR, 700 MPa (5 min), 265 MPa (60 min); UTS = 870 MPa (5 min), 394 MPa (60 min); uniform elongation = 1.2%, 20.0%, 29.8%. Yield ratios are 0.85 (5 min) and 0.67 (60 min). Strain hardening rate is higher for the 60 min annealed state. Dislocation strengthening is identified as the main mechanism for the high strength in the cold rolled condition. The relationships among processing, dislocation density, and yield strength are directly demonstrated. Charts and tables: Fig. 7, Table 3 (micro-strain, crystallite size), Fig. 8, Table 4 (mechanical properties). For subsequent sections, these quantitative links between dislocation density/strain and strength should be incorporated into strengthening models.",
      "material_systems": [
        "Fe-6.8Al"
      ],
      "sample_aliases": [
        "98%CR Fe-6.8Al",
        "750°C 5 min Fe-6.8Al",
        "750°C 60 min Fe-6.8Al"
      ],
      "processing_route": [
        "cold rolling 98% reduction",
        "annealing at 750°C for 5 min",
        "annealing at 750°C for 60 min"
      ],
      "key_variables": [
        "micro-strain (1.46×10⁻³, 9.46×10⁻⁴, 1.46×10⁻⁴)",
        "crystallite size 102.3±9.8 nm (98%CR)",
        "dislocation density (~2.2×10¹⁵ m⁻² to ~10¹² m⁻²)",
        "yield strength (1800, 700, 265 MPa)",
        "UTS (870, 394 MPa)",
        "uniform elongation (1.2%, 20.0%, 29.8%)",
        "yield ratio (0.85, 0.67)",
        "strain hardening rate trend"
      ],
      "microstructure": [
        "ordered Fe3Al phase size 2.1±0.2 nm",
        "ferrite phase",
        "crystallite size 102.3±9.8 nm (98%CR)",
        "micro-strain as above",
        "recrystallization and grain growth upon annealing"
      ],
      "properties": [
        "YS, UTS, uniform elongation, yield ratio (Table 4)",
        "strain hardening rate: 60 min > 5 min, sudden increase then gradual decrease"
      ],
      "mechanisms": [
        "dislocation strengthening identified as main mechanism",
        "recrystallization reduces micro-strain and dislocation density",
        "ordered phase size confirmed by TEM and SAXS"
      ],
      "figures_or_tables": [
        "Fig. 7",
        "Table 3",
        "Fig. 8",
        "Table 4",
        "Fig. 4 (referenced)"
      ],
      "unresolved_terms": []
    },
    "rolling_context_summary": "Summary: Current chunk provides TEM confirmation that the ordered phase size in Fe-6.8Al is 2.1±0.2 nm, consistent with SAXS. XRD analysis of Fe-6.8Al (98%CR, 750°C 5 min, 750°C 60 min) measures crystallite size (102.3±9.8 nm for 98%CR) and micro-strain, revealing a decrease from 1.46×10⁻³ (98%CR) to 9.46×10⁻⁴ (5 min) to 1.46×10⁻⁴ (60 min) as recrystallization proceeds. Dislocation density derived from XRD line profiles drops sharply from ~2.2×10¹⁵ m⁻² (98%CR) to ~10¹² m⁻² (60 min). Mechanical properties show YS = 1800 MPa for 98%CR, 700 MPa (5 min), 265 MPa (60 min); UTS = 870 MPa (5 min), 394 MPa (60 min); uniform elongation = 1.2%, 20.0%, 29.8%. Yield ratios are 0.85 (5 min) and 0.67 (60 min). Strain hardening rate is higher for the 60 min annealed state. Dislocation strengthening is identified as the main mechanism for the high strength in the cold rolled condition. The relationships among processing, dislocation density, and yield strength are directly demonstrated. Charts and tables: Fig. 7, Table 3 (micro-strain, crystallite size), Fig. 8, Table 4 (mechanical properties). For subsequent sections, these quantitative links between dislocation density/strain and strength should be incorporated into strengthening models.\nMaterial systems: Fe-Al binary alloys (5, 6, 6.8, 9 wt% Al); ferrite (BCC); ordered Fe3Al phase (DO3); Fe-6.8Al (98%CR, annealed 750°C); Fe-5Al; Fe-6Al; Fe-9Al; α-Fe foil\nSample aliases: Fe-5Al; Fe-6Al; Fe-6.8Al; Fe-9Al; 98%CR Fe-6.8Al; annealed 750°C 5min Fe-6.8Al; annealed 750°C 60min Fe-6.8Al; powder samples (filed and annealed 600°C)\nProcessing route: vacuum arc melting with multiple remelting; cold rolling 98% reduction (Fe-6.8Al); bulk annealing: 750 °C, 5 & 60 min (Fe-6.8Al); powder preparation: filing, sealing under vacuum, annealing 600 °C, 60 min; cold rolling 98% reduction for Fe-6.8Al; annealing at 750 °C for 5 min and 60 min; vacuum arc melting and multiple remelting; annealing at 750 °C for 5 min and 60 min (Fe-6.8Al bulk)\nKey variables: Al content (wt%); cold rolling reduction; annealing temperature and time; strain rate; Al content; annealing time and temperature; Mössbauer hyperfine parameters B0, ΔB1, ΔB2; XRD scan range and step\nMicrostructure: ordered Fe3Al phase presence suggested by Mössbauer peaks; Bhf distributions for all alloys; ferrite matrix (disordered Fe-Al); nano-sized ordered Fe3Al phase (DO3); shear bands at ~40° to RD in 98%CR Fe-6.8Al; deformed lamellae width 2.6±1.2 µm; equiaxed recrystallised grains (25.2–48.3 µm); crystallite size 102.3±9.8 nm (XRD) for 98%CR\nProperties: YS, UTS, uniform elongation, yield ratio (Table 4); strain hardening rate: 60 min > 5 min, sudden increase then gradual decrease"
  },
  {
    "chunk_id": "chunk_0005",
    "section": "3.2. Mechanical properties",
    "previous_context_summary": "Summary: Current chunk provides TEM confirmation that the ordered phase size in Fe-6.8Al is 2.1±0.2 nm, consistent with SAXS. XRD analysis of Fe-6.8Al (98%CR, 750°C 5 min, 750°C 60 min) measures crystallite size (102.3±9.8 nm for 98%CR) and micro-strain, revealing a decrease from 1.46×10⁻³ (98%CR) to 9.46×10⁻⁴ (5 min) to 1.46×10⁻⁴ (60 min) as recrystallization proceeds. Dislocation density derived from XRD line profiles drops sharply from ~2.2×10¹⁵ m⁻² (98%CR) to ~10¹² m⁻² (60 min). Mechanical properties show YS = 1800 MPa for 98%CR, 700 MPa (5 min), 265 MPa (60 min); UTS = 870 MPa (5 min), 394 MPa (60 min); uniform elongation = 1.2%, 20.0%, 29.8%. Yield ratios are 0.85 (5 min) and 0.67 (60 min). Strain hardening rate is higher for the 60 min annealed state. Dislocation strengthening is identified as the main mechanism for the high strength in the cold rolled condition. The relationships among processing, dislocation density, and yield strength are directly demonstrated. Charts and tables: Fig. 7, Table 3 (micro-strain, crystallite size), Fig. 8, Table 4 (mechanical properties). For subsequent sections, these quantitative links between dislocation density/strain and strength should be incorporated into strengthening models.\nMaterial systems: Fe-Al binary alloys (5, 6, 6.8, 9 wt% Al); ferrite (BCC); ordered Fe3Al phase (DO3); Fe-6.8Al (98%CR, annealed 750°C); Fe-5Al; Fe-6Al; Fe-9Al; α-Fe foil\nSample aliases: Fe-5Al; Fe-6Al; Fe-6.8Al; Fe-9Al; 98%CR Fe-6.8Al; annealed 750°C 5min Fe-6.8Al; annealed 750°C 60min Fe-6.8Al; powder samples (filed and annealed 600°C)\nProcessing route: vacuum arc melting with multiple remelting; cold rolling 98% reduction (Fe-6.8Al); bulk annealing: 750 °C, 5 & 60 min (Fe-6.8Al); powder preparation: filing, sealing under vacuum, annealing 600 °C, 60 min; cold rolling 98% reduction for Fe-6.8Al; annealing at 750 °C for 5 min and 60 min; vacuum arc melting and multiple remelting; annealing at 750 °C for 5 min and 60 min (Fe-6.8Al bulk)\nKey variables: Al content (wt%); cold rolling reduction; annealing temperature and time; strain rate; Al content; annealing time and temperature; Mössbauer hyperfine parameters B0, ΔB1, ΔB2; XRD scan range and step\nMicrostructure: ordered Fe3Al phase presence suggested by Mössbauer peaks; Bhf distributions for all alloys; ferrite matrix (disordered Fe-Al); nano-sized ordered Fe3Al phase (DO3); shear bands at ~40° to RD in 98%CR Fe-6.8Al; deformed lamellae width 2.6±1.2 µm; equiaxed recrystallised grains (25.2–48.3 µm); crystallite size 102.3±9.8 nm (XRD) for 98%CR\nProperties: YS, UTS, uniform elongation, yield ratio (Table 4); strain hardening rate: 60 min > 5 min, sudden increase then gradual decrease",
    "context_update": {
      "summary": "This chunk (Discussion and Conclusions) deconstructs the yield strength of Fe-6.8Al into contributions from five strengthening mechanisms: dislocations, grain boundaries, ordered Fe3Al phase, solid solution, and lattice friction. Explicit formulas and parameter values are provided: solid solution strengthening τ_ss = 95.6 MPa (G=82 GPa, c=6.8 wt%, ε_s=0.45), span of 67.8–127.2 MPa for 5–9 wt% Al; lattice friction τ_PN ~154.34 MPa at 0 K but 41 MPa used at room temperature; ordered phase strength via τ_order = 0.7G(γ/Gb)^{3/2}(f r/b)^{1/2}; Hall-Petch grain boundary strengthening with constant from 99.95% Fe; dislocation strengthening via Taylor equation with α=0.33. Figure 9 quantifies these contributions for 98%CR, 750°C 5 min, and 60 min conditions, showing dislocation plus grain boundary dominant in CR, shifting to ordered phase plus solid solution after 60 min annealing. Ordered Fe3Al domains have sizes 2.5–3.75 nm and the strengthening mechanism involves antiphase boundaries and super-partial dislocations. A comparison with Rana et al. (YS 342 MPa at 900°C 1 min) highlights Hall-Petch effect via finer grain size (25.5 vs 69.2 µm). The single-phase alloy achieves YS 700 MPa and 20% elongation, rivalling dual-phase grades. The conclusions stress that major strength contributions come from dislocations and grain size, with nano-ordered phase as an additional factor, validated by TEM, SAXS, Mössbauer and numerical strengthening models.",
      "material_systems": [
        "Fe-6.8Al ferritic low-density steel",
        "Fe-Al binary alloys (5–9 wt% Al)",
        "ordered Fe3Al (DO3) phase",
        "99.95% pure iron (for Hall-Petch constant)"
      ],
      "sample_aliases": [
        "Fe-6.8Al 98%CR",
        "Fe-6.8Al 750°C 5min",
        "Fe-6.8Al 750°C 60min"
      ],
      "processing_route": [
        "cold rolling 98% reduction (Fe-6.8Al)",
        "annealing at 750 °C for 5 and 60 min (Fe-6.8Al bulk)"
      ],
      "key_variables": [
        "shear modulus G = 82 GPa",
        "Burgers vector b",
        "Taylor factor M",
        "constant α = 0.33",
        "Hall-Petch constant k_HP",
        "antiphase boundary energy γ",
        "ordered phase fraction f and radius r",
        "lattice parameter a",
        "Poisson ratio ν = 0.33",
        "solute concentration c",
        "ε_s parameter",
        "dislocation density ρ"
      ],
      "microstructure": [
        "nano-sized ordered Fe3Al phase (DO3): 2.5–3.75 nm (Fig. 4)",
        "ferrite grain size in annealed Fe-6.8Al: 25.5 ± 5 µm (750°C 5 min)",
        "ferrite grain size in literature: 69.2 ± 34.8 µm (900°C 1 min)"
      ],
      "properties": [
        "solid solution strengthening τ_ss = 95.6 MPa (Fe-6.8Al), range 67.8–127.2 MPa (5–9 wt% Al)",
        "lattice frictional stress 41 MPa at room temperature",
        "yield strength YS = 700 MPa, elongation 20% (750°C 5min)",
        "YS = 265 MPa (750°C 60min)",
        "YS = 342 MPa (Rana et al., 900°C 1min)"
      ],
      "mechanisms": [
        "dislocation strengthening dominant in cold rolled state",
        "ordered phase and solid solution strengthening dominant after 60 min annealing",
        "ordered phase strengthening via super-partial dislocations and antiphase boundaries",
        "Hall-Petch grain boundary strengthening",
        "solid solution strengthening modeled by τ_ss = (G ε_s^{3/2} c^{1/2})/700"
      ],
      "figures_or_tables": [
        "Fig. 8",
        "Fig. 9",
        "Fig. 4"
      ],
      "unresolved_terms": []
    },
    "rolling_context_summary": "Summary: Explicit formulas and parameter values are provided: solid solution strengthening τ_ss = 95.6 MPa (G=82 GPa, c=6.8 wt%, ε_s=0.45), span of 67.8–127.2 MPa for 5–9 wt% Al; lattice friction τ_PN ~154.34 MPa at 0 K but 41 MPa used at room temperature; ordered phase strength via τ_order = 0.7G(γ/Gb)^{3/2}(f r/b)^{1/2}; Hall-Petch grain boundary strengthening with constant from 99.95% Fe; dislocation strengthening via Taylor equation with α=0.33. Figure 9 quantifies these contributions for 98%CR, 750°C 5 min, and 60 min conditions, showing dislocation plus grain boundary dominant in CR, shifting to ordered phase plus solid solution after 60 min annealing. Ordered Fe3Al domains have sizes 2.5–3.75 nm and the strengthening mechanism involves antiphase boundaries and super-partial dislocations. A comparison with Rana et al. (YS 342 MPa at 900°C 1 min) highlights Hall-Petch effect via finer grain size (25.5 vs 69.2 µm). The single-phase alloy achieves YS 700 MPa and 20% elongation, rivalling dual-phase grades. The conclusions stress that major strength contributions come from dislocations and grain size, with nano-ordered phase as an additional factor, validated by TEM, SAXS, Mössbauer and numerical strengthening models.\nMaterial systems: Fe-Al binary alloys (5, 6, 6.8, 9 wt% Al); ferrite (BCC); ordered Fe3Al phase (DO3); Fe-6.8Al (98%CR, annealed 750°C); Fe-5Al; Fe-6Al; Fe-9Al; α-Fe foil\nSample aliases: Fe-5Al; Fe-6Al; Fe-6.8Al; Fe-9Al; 98%CR Fe-6.8Al; annealed 750°C 5min Fe-6.8Al; annealed 750°C 60min Fe-6.8Al; powder samples (filed and annealed 600°C)\nProcessing route: vacuum arc melting with multiple remelting; cold rolling 98% reduction (Fe-6.8Al); bulk annealing: 750 °C, 5 & 60 min (Fe-6.8Al); powder preparation: filing, sealing under vacuum, annealing 600 °C, 60 min; cold rolling 98% reduction for Fe-6.8Al; annealing at 750 °C for 5 min and 60 min; vacuum arc melting and multiple remelting; annealing at 750 °C for 5 min and 60 min (Fe-6.8Al bulk)\nKey variables: Al content (wt%); cold rolling reduction; annealing temperature and time; strain rate; Al content; annealing time and temperature; Mössbauer hyperfine parameters B0, ΔB1, ΔB2; XRD scan range and step\nMicrostructure: ordered Fe3Al phase presence suggested by Mössbauer peaks; Bhf distributions for all alloys; ferrite matrix (disordered Fe-Al); nano-sized ordered Fe3Al phase (DO3); shear bands at ~40° to RD in 98%CR Fe-6.8Al; deformed lamellae width 2.6±1.2 µm; equiaxed recrystallised grains (25.2–48.3 µm); crystallite size 102.3±9.8 nm (XRD) for 98%CR\nProperties: YS, UTS, uniform elongation, yield ratio (Table 4); strain hardening rate: 60 min > 5 min, sudden increase then gradual decrease; solid solution strengthening τ_ss = 95.6 MPa (Fe-6.8Al), range 67.8–127.2 MPa (5–9 wt% Al); lattice frictional stress 41 MPa at room temperature; yield strength YS = 700 MPa, elongation 20% (750°C 5min); YS = 265 MPa (750°C 60min); YS = 342 MPa (Rana et al., 900°C 1min)"
  }
]
