Repository: RiverYanggg/SteelDig_multimodal

# SteelDig Multimodal

一个面向材料科学论文的本地抽取流水线项目。

项目当前包含两条核心能力链：

1. 主抽取工作流
   从论文 Markdown 中抽取结构化文本信息，并可对图片组图做多模态分析。
2. Knowledge 工作流
   把清洗后的论文文本进一步压缩为适合训练或知识整理的 claim 集与 Markdown 知识卡片。
3. Knowledge Graph 工作流
   把 `outputs_dataset/<paper_id>/final/` 下的结构化抽取结果映射为 Neo4j 可查询知识图谱。

这两条链既可以独立运行，也可以按单篇论文串行衔接运行。项目已经支持：

- 多篇论文并行处理
- 单篇论文内部严格按阶段顺序执行
- 以 `paper_id` 为目录隔离输出
- `fused` 模式下把多模态图像结论注入 knowledge 汇总
- 把文本抽取结果和 multimodal figure 摘要共同导入 Neo4j 图谱

---

## 1. 项目目标

这个仓库的目标不是“把论文原样摘要一下”，而是把材料科学论文中的高价值事实拆成两类产物：

- 面向结构化数据库/后续程序消费的 JSON
- 面向知识训练/知识整理的 Markdown 与 claims

具体来说：

- 主抽取工作流负责“尽可能保留原始细节”
  - 文本模型输出大 JSON
  - 图像模型输出 Figure 级别 JSON
- Knowledge 工作流负责“把细节压缩成更高信息密度的训练材料”
  - paper_map

File: outputs_dataset/A16/intermediate/knowledge/chunks_index.json
{
  "paper_id": "A16",
  "source_file": "/org/caep-xuben/yangzijiang/yzj/datasets/Al_82/Al_82_papers/output/A16/preprocess/cleaned_input.md",
  "chunk_count": 3,
  "chunks": [
    {
      "chunk_id": "chunk_0001",
      "section": "Bi-directional ferrite to austenite transformation through warm temperature deformation of a ferrite-based low density steel",
      "section_index": 1,
      "paragraph_start": 1,
      "paragraph_end": 18,
      "char_start": 0,
      "char_end": 6588,
      "token_estimate": 1647
    },
    {
      "chunk_id": "chunk_0002",
      "section": "2. Material and methods",
      "section_index": 5,
      "paragraph_start": 18,
      "paragraph_end": 72,
      "char_start": 4633,
      "char_end": 19757,
      "token_estimate": 3781
    },
    {
      "chunk_id": "chunk_0003",
      "section": "3. Results and discussion",
      "section_index": 6,
      "paragraph_start": 72,
      "paragraph_end": 99,
      "char_start": 19117,
      "char_end": 25211,
      "token_estimate": 1523
    }
  ]
}

File: outputs_dataset/A16/intermediate/knowledge/context_history.json
[
  {
    "chunk_id": "chunk_0001",
    "section": "Bi-directional ferrite to austenite transformation through warm temperature deformation of a ferrite-based low density steel",
    "previous_context_summary": "",
    "context_update": {
      "summary": "This initial section introduces the Fe-11.15Mn-5.6Al-0.07C low-density steel and its complete thermomechanical processing history: ESR, homogenization (1200 °C/1 h), hot rolling (5 passes, 1100–1200 °C), and annealing (950 °C/1 h) to achieve a triplex ferrite-austenite-martensite microstructure. Warm compression conditions are specified (100–700 °C, 0.001 s⁻¹, true strain 0.6, 5 min soak, water quench). The key discovery is a bi-directional ferrite ↔ austenite transformation that acts as strain compensation leading to flow softening. The mechanism is attributed to local Al and Mn partitioning creating equal Gibbs energies in ferrite and austenite. Thermodynamic modelling uses the modified Gibbs energy model and Thermo-Calc (TCFE9). Microstructural characterization uses FE-SEM/EBSD (200 nm step) and TEM (200 kV). This chunk also notes that the high stacking fault energy of low-density steels (80–110 mJ/m²) suppresses austenite-to-martensite transformation. No figures/tables are presented yet; subsequent chunks are expected to detail flow curves, banded structures, elemental maps, and Gibbs energy comparisons.",
      "material_systems": [
        "Fe-11.15Mn-5.6Al-0.07C (wt.%) low-density steel",
        "triplex microstructure (ferrite + austenite + martensite)",
        "ferrite (BCC)",
        "austenite (FCC)",
        "martensite"
      ],
      "sample_aliases": [
        "as-annealed triplex starting material",
        "compressed specimens",
        "warm temperature deformed samples"
      ],
      "processing_route": [
        "electroslag remelting (ESR)",
        "homogenization at 1200 °C for 1 h",
        "hot rolling: 5 passes, 1100–1200 °C, air quenched",
        "annealing at 950 °C for 1 h",
        "warm compression: 100–700 °C, 0.001 s⁻¹, true strain 0.6, 5 min soak, water quench"
      ],
      "key_variables": [
        "compression temperature",
        "strain rate",
        "true strain",
        "Al partitioning",
        "Mn partitioning",
        "Gibbs energy",
        "stacking fault energy"
      ],
      "microstructure": [
        "banded structure",
        "ferrite partitioning",
        "parent austenite shearing",
        "bi-directional transformation zones"
      ],
      "properties": [
        "appreciable flow softening",
        "stacking fault energy 80–110 mJ/m²"
      ],
      "mechanisms": [
        "bi-directional ferrite ↔ austenite transformation as strain compensation",
        "elemental partitioning of Al and Mn yielding equal Gibbs energies of ferrite and austenite",
        "modified Gibbs energy model for phase transformation kinetics"
      ],
      "figures_or_tables": [],
      "unresolved_terms": []
    },
    "rolling_context_summary": "Summary: This initial section introduces the Fe-11.15Mn-5.6Al-0.07C low-density steel and its complete thermomechanical processing history: ESR, homogenization (1200 °C/1 h), hot rolling (5 passes, 1100–1200 °C), and annealing (950 °C/1 h) to achieve a triplex ferrite-austenite-martensite microstructure. Warm compression conditions are specified (100–700 °C, 0.001 s⁻¹, true strain 0.6, 5 min soak, water quench). The key discovery is a bi-directional ferrite ↔ austenite transformation that acts as strain compensation leading to flow softening. The mechanism is attributed to local Al and Mn partitioning creating equal Gibbs energies in ferrite and austenite. Thermodynamic modelling uses the modified Gibbs energy model and Thermo-Calc (TCFE9). Microstructural characterization uses FE-SEM/EBSD (200 nm step) and TEM (200 kV). This chunk also notes that the high stacking fault energy of low-density steels (80–110 mJ/m²) suppresses austenite-to-martensite transformation. No figures/tables are presented yet; subsequent chunks are expected to detail flow curves, banded structures, elemental maps, and Gibbs energy comparisons.\nMaterial systems: Fe-11.15Mn-5.6Al-0.07C (wt.%) low-density steel; triplex microstructure (ferrite + austenite + martensite); ferrite (BCC); austenite (FCC); martensite\nSample aliases: as-annealed triplex starting material; compressed specimens; warm temperature deformed samples\nProcessing route: electroslag remelting (ESR); homogenization at 1200 °C for 1 h; hot rolling: 5 passes, 1100–1200 °C, air quenched; annealing at 950 °C for 1 h; warm compression: 100–700 °C, 0.001 s⁻¹, true strain 0.6, 5 min soak, water quench\nKey variables: compression temperature; strain rate; true strain; Al partitioning; Mn partitioning; Gibbs energy; stacking fault energy\nMicrostructure: banded structure; ferrite partitioning; parent austenite shearing; bi-directional transformation zones\nProperties: appreciable flow softening; stacking fault energy 80–110 mJ/m²\nMechanisms: bi-directional ferrite ↔ austenite transformation as strain compensation; elemental partitioning of Al and Mn yielding equal Gibbs energies of ferrite and austenite; modified Gibbs energy model for phase transformation kinetics"
  },
  {
    "chunk_id": "chunk_0002",
    "section": "2. Material and methods",
    "previous_context_summary": "Summary: This initial section introduces the Fe-11.15Mn-5.6Al-0.07C low-density steel and its complete thermomechanical processing history: ESR, homogenization (1200 °C/1 h), hot rolling (5 passes, 1100–1200 °C), and annealing (950 °C/1 h) to achieve a triplex ferrite-austenite-martensite microstructure. Warm compression conditions are specified (100–700 °C, 0.001 s⁻¹, true strain 0.6, 5 min soak, water quench). The key discovery is a bi-directional ferrite ↔ austenite transformation that acts as strain compensation leading to flow softening. The mechanism is attributed to local Al and Mn partitioning creating equal Gibbs energies in ferrite and austenite. Thermodynamic modelling uses the modified Gibbs energy model and Thermo-Calc (TCFE9). Microstructural characterization uses FE-SEM/EBSD (200 nm step) and TEM (200 kV). This chunk also notes that the high stacking fault energy of low-density steels (80–110 mJ/m²) suppresses austenite-to-martensite transformation. No figures/tables are presented yet; subsequent chunks are expected to detail flow curves, banded structures, elemental maps, and Gibbs energy comparisons.\nMaterial systems: Fe-11.15Mn-5.6Al-0.07C (wt.%) low-density steel; triplex microstructure (ferrite + austenite + martensite); ferrite (BCC); austenite (FCC); martensite\nSample aliases: as-annealed triplex starting material; compressed specimens; warm temperature deformed samples\nProcessing route: electroslag remelting (ESR); homogenization at 1200 °C for 1 h; hot rolling: 5 passes, 1100–1200 °C, air quenched; annealing at 950 °C for 1 h; warm compression: 100–700 °C, 0.001 s⁻¹, true strain 0.6, 5 min soak, water quench\nKey variables: compression temperature; strain rate; true strain; Al partitioning; Mn partitioning; Gibbs energy; stacking fault energy\nMicrostructure: banded structure; ferrite partitioning; parent austenite shearing; bi-directional transformation zones\nProperties: appreciable flow softening; stacking fault energy 80–110 mJ/m²\nMechanisms: bi-directional ferrite ↔ austenite transformation as strain compensation; elemental partitioning of Al and Mn yielding equal Gibbs energies of ferrite and austenite; modified Gibbs energy model for phase transformation kinetics",
    "context_update": {
      "summary": "This chunk details processing, warm compression conditions, and microstructural evolution. It describes the triplex starting microstructure, flow stress curves exhibiting stability from 200–500 °C and softening at 500–600 °C after ε=0.3. At 500 °C and ε=0.3, dislocation cells, HDDWs in ferrite, and strain-induced austenite-to-ferrite transformation are observed. At 500 °C and ε=0.6, banded structures form with simultaneous ferrite→austenite and austenite→ferrite transformations along shear bands, serving as strain compensation. The 600 °C condition shows no such transformations. Thermodynamic calculations using Thermo-Calc and EDS mapping show Mn partitions to austenite, Al to ferrite, leading to equal Gibbs free energies of ferrite and austenite at 500 °C, which enables the bi-directional transformation. Mn partitioning is the primary factor controlling phase stability. Figures 1–4 and Table 1 contain relevant data. Subsequent chunks need to retain the sample states (deformed at 500 °C, ε=0.3 and ε=0.6; 600 °C) and the critical role of Mn/Al partitioning and Gibbs energy equality.",
      "material_systems": [
        "Fe-11.15Mn-5.6Al-0.07C low-density steel",
        "triplex ferrite-austenite-martensite",
        "BCC ferrite",
        "FCC austenite",
        "BCC martensite",
        "BCC_A2",
        "FCC_A1",
        "BCC_A1#2"
      ],
      "sample_aliases": [
        "as-annealed triplex starting material",
        "specimens compressed at 500 °C to ε=0.3 and ε=0.6",
        "specimens compressed at 600 °C to ε=0.6",
        "warm temperature deformed samples (500–600 °C)"
      ],
      "processing_route": [
        "electroslag remelting",
        "homogenization 1200 °C/1 h",
        "hot rolling 5 passes 1100–1200 °C",
        "air quench",
        "annealing 950 °C/1 h",
        "warm compression 100–700 °C, 0.001 s⁻¹, true strain 0.6, 5 min soak, water quench"
      ],
      "key_variables": [
        "compression temperature (500 °C, 600 °C)",
        "strain (0.3, 0.6)",
        "strain rate 0.001 s⁻¹",
        "Mn partitioning",
        "Al partitioning",
        "Gibbs free energy",
        "deformation bands",
        "shear strain localization"
      ],
      "microstructure": [
        "initial triplex with low dislocation density",
        "200–500 °C mechanical stability",
        "flow softening at 500–600 °C",
        "dislocation cells and HDDWs in ferrite at ε=0.3",
        "fresh ferrite grains in austenite at ε=0.3",
        "banded structure at ε=0.6, 500 °C",
        "bidirectional ferrite↔austenite transformation along bands",
        "no transformation at 600 °C",
        "post-deformation triplex phase retention"
      ],
      "properties": [
        "appreciable flow softening after ε=0.3 at 500–600 °C",
        "significant stress drop from 500 to 600 °C",
        "increased workability due to transformation-induced strain accommodation"
      ],
      "mechanisms": [
        "strain-induced austenite-to-ferrite transformation as strain compensation at ε=0.3",
        "bidirectional deformation-induced ferrite←→austenite transformation along shear bands as strain release mechanism",
        "equal Gibbs free energy of ferrite and austenite via Mn/Al partitioning enables bi-directional transformation",
        "Mn partitioning governs Gibbs energy and phase stability"
      ],
      "figures_or_tables": [
        "Fig. 1a-d",
        "Fig. 2a-d",
        "Fig. 3a-e",
        "Fig. 4a-f",
        "Table 1"
      ],
      "unresolved_terms": []
    },
    "rolling_context_summary": "Summary: No figures/tables are presented yet; subsequent chunks are expected to detail flow curves, banded structures, elemental maps, and Gibbs energy comparisons. This chunk details processing, warm compression conditions, and microstructural evolution. It describes the triplex starting microstructure, flow stress curves exhibiting stability from 200–500 °C and softening at 500–600 °C after ε=0.3. At 500 °C and ε=0.3, dislocation cells, HDDWs in ferrite, and strain-induced austenite-to-ferrite transformation are observed. At 500 °C and ε=0.6, banded structures form with simultaneous ferrite→austenite and austenite→ferrite transformations along shear bands, serving as strain compensation. The 600 °C condition shows no such transformations. Thermodynamic calculations using Thermo-Calc and EDS mapping show Mn partitions to austenite, Al to ferrite, leading to equal Gibbs free energies of ferrite and austenite at 500 °C, which enables the bi-directional transformation. Mn partitioning is the primary factor controlling phase stability. Figures 1–4 and Table 1 contain relevant data. Subsequent chunks need to retain the sample states (deformed at 500 °C, ε=0.3 and ε=0.6; 600 °C) and the critical role of Mn/Al partitioning and Gibbs energy equality.\nMaterial systems: Fe-11.15Mn-5.6Al-0.07C (wt.%) low-density steel; triplex microstructure (ferrite + austenite + martensite); ferrite (BCC); austenite (FCC); martensite; Fe-11.15Mn-5.6Al-0.07C low-density steel; triplex ferrite-austenite-martensite; BCC ferrite\nSample aliases: as-annealed triplex starting material; compressed specimens; warm temperature deformed samples; specimens compressed at 500 °C to ε=0.3 and ε=0.6; specimens compressed at 600 °C to ε=0.6; warm temperature deformed samples (500–600 °C)\nProcessing route: electroslag remelting (ESR); homogenization at 1200 °C for 1 h; hot rolling: 5 passes, 1100–1200 °C, air quenched; annealing at 950 °C for 1 h; warm compression: 100–700 °C, 0.001 s⁻¹, true strain 0.6, 5 min soak, water quench; electroslag remelting; homogenization 1200 °C/1 h; hot rolling 5 passes 1100–1200 °C\nKey variables: compression temperature; strain rate; true strain; Al partitioning; Mn partitioning; Gibbs energy; stacking fault energy; compression temperature (500 °C, 600 °C)\nMicrostructure: banded structure; ferrite partitioning; parent austenite shearing; bi-directional transformation zones; initial triplex with low dislocation density; 200–500 °C mechanical stability; flow softening at 500–600 °C; dislocation cells and HDDWs in ferrite at ε=0.3\nProperties: appreciable flow softening; stacking fault energy 80–110 mJ/m²; appreciable flow softening after ε=0.3 at 500–600 °C; significant stress drop from 500 to 600 °C; increased workability due to transformation-induced strain accommodation"
  },
  {
    "chunk_id": "chunk_0003",
    "section": "3. Results and discussion",
    "previous_context_summary": "Summary: No figures/tables are presented yet; subsequent chunks are expected to detail flow curves, banded structures, elemental maps, and Gibbs energy comparisons. This chunk details processing, warm compression conditions, and microstructural evolution. It describes the triplex starting microstructure, flow stress curves exhibiting stability from 200–500 °C and softening at 500–600 °C after ε=0.3. At 500 °C and ε=0.3, dislocation cells, HDDWs in ferrite, and strain-induced austenite-to-ferrite transformation are observed. At 500 °C and ε=0.6, banded structures form with simultaneous ferrite→austenite and austenite→ferrite transformations along shear bands, serving as strain compensation. The 600 °C condition shows no such transformations. Thermodynamic calculations using Thermo-Calc and EDS mapping show Mn partitions to austenite, Al to ferrite, leading to equal Gibbs free energies of ferrite and austenite at 500 °C, which enables the bi-directional transformation. Mn partitioning is the primary factor controlling phase stability. Figures 1–4 and Table 1 contain relevant data. Subsequent chunks need to retain the sample states (deformed at 500 °C, ε=0.3 and ε=0.6; 600 °C) and the critical role of Mn/Al partitioning and Gibbs energy equality.\nMaterial systems: Fe-11.15Mn-5.6Al-0.07C (wt.%) low-density steel; triplex microstructure (ferrite + austenite + martensite); ferrite (BCC); austenite (FCC); martensite; Fe-11.15Mn-5.6Al-0.07C low-density steel; triplex ferrite-austenite-martensite; BCC ferrite\nSample aliases: as-annealed triplex starting material; compressed specimens; warm temperature deformed samples; specimens compressed at 500 °C to ε=0.3 and ε=0.6; specimens compressed at 600 °C to ε=0.6; warm temperature deformed samples (500–600 °C)\nProcessing route: electroslag remelting (ESR); homogenization at 1200 °C for 1 h; hot rolling: 5 passes, 1100–1200 °C, air quenched; annealing at 950 °C for 1 h; warm compression: 100–700 °C, 0.001 s⁻¹, true strain 0.6, 5 min soak, water quench; electroslag remelting; homogenization 1200 °C/1 h; hot rolling 5 passes 1100–1200 °C\nKey variables: compression temperature; strain rate; true strain; Al partitioning; Mn partitioning; Gibbs energy; stacking fault energy; compression temperature (500 °C, 600 °C)\nMicrostructure: banded structure; ferrite partitioning; parent austenite shearing; bi-directional transformation zones; initial triplex with low dislocation density; 200–500 °C mechanical stability; flow softening at 500–600 °C; dislocation cells and HDDWs in ferrite at ε=0.3\nProperties: appreciable flow softening; stacking fault energy 80–110 mJ/m²; appreciable flow softening after ε=0.3 at 500–600 °C; significant stress drop from 500 to 600 °C; increased workability due to transformation-induced strain accommodation",
    "context_update": {
      "summary": "This chunk contains the concluding section of the paper and supporting figure/table data. It summarizes the discovery of bi-directional ferrite-to-austenite and austenite-to-ferrite deformation-induced transformations in Fe-11.15Mn-5.6Al-0.07C steel processed at 100–700 °C. The warm temperature regime produces dislocation cells, planar slip bands, and banded structures that shear parent austenite. Shear strain localization is released via simultaneous transformation, serving as a strain compensation mechanism that causes flow softening and increases workability. Thermodynamic justification is provided by equal Gibbs free energies of ferrite and austenite due to Al/Mn partitioning. Figure 3 provides TEM evidence at 500 °C, ε=0.3 showing dislocation cells, slip traces, and fresh ferrite grains in austenite. Figure 4 and Thermo-Calc data show Mn and Al mass percentages in phases and Gibbs energy variations at 500 and 550 °C. Table 1 gives SEM composition after deformation at 500 °C, ε=0.6: ferrite Mn 10.3 wt.%, Al 6.0 wt.%; austenite Mn 12.8 wt.%, Al 4.7 wt.%. Future chunks should retain these critical composition and temperature data, and the Gibbs energy equality condition.",
      "material_systems": [
        "Fe-11.15Mn-5.6Al-0.07C low density steel",
        "triplex microstructure",
        "ferrite",
        "austenite"
      ],
      "sample_aliases": [
        "specimen deformed at 500 °C to ε=0.3",
        "specimen deformed at 500 °C to ε=0.6"
      ],
      "processing_route": [
        "compression at 100-700 °C, 0.001 s⁻¹",
        "true strain 0.6",
        "water quenching"
      ],
      "key_variables": [
        "temperature (500 °C)",
        "strain (0.3, 0.6)",
        "Mn partitioning",
        "Al partitioning",
        "Gibbs free energy"
      ],
      "microstructure": [
        "dislocation cells in ferrite",
        "slip bands",
        "banded structure",
        "fresh ferrite grains in austenite",
        "sheared parent austenite"
      ],
      "properties": [
        "flow softening",
        "increased workability"
      ],
      "mechanisms": [
        "bidirectional deformation-induced transformation",
        "strain compensation via simultaneous transformation",
        "Gibbs energy equality due to Al/Mn partitioning"
      ],
      "figures_or_tables": [
        "Figure 3",
        "Figure 4",
        "Table 1"
      ],
      "unresolved_terms": []
    },
    "rolling_context_summary": "Summary: Subsequent chunks need to retain the sample states (deformed at 500 °C, ε=0.3 and ε=0.6; 600 °C) and the critical role of Mn/Al partitioning and Gibbs energy equality. This chunk contains the concluding section of the paper and supporting figure/table data. It summarizes the discovery of bi-directional ferrite-to-austenite and austenite-to-ferrite deformation-induced transformations in Fe-11.15Mn-5.6Al-0.07C steel processed at 100–700 °C. The warm temperature regime produces dislocation cells, planar slip bands, and banded structures that shear parent austenite. Shear strain localization is released via simultaneous transformation, serving as a strain compensation mechanism that causes flow softening and increases workability. Thermodynamic justification is provided by equal Gibbs free energies of ferrite and austenite due to Al/Mn partitioning. Figure 3 provides TEM evidence at 500 °C, ε=0.3 showing dislocation cells, slip traces, and fresh ferrite grains in austenite. Figure 4 and Thermo-Calc data show Mn and Al mass percentages in phases and Gibbs energy variations at 500 and 550 °C. Table 1 gives SEM composition after deformation at 500 °C, ε=0.6: ferrite Mn 10.3 wt.%, Al 6.0 wt.%; austenite Mn 12.8 wt.%, Al 4.7 wt.%. Future chunks should retain these critical composition and temperature data, and the Gibbs energy equality condition.\nMaterial systems: Fe-11.15Mn-5.6Al-0.07C (wt.%) low-density steel; triplex microstructure (ferrite + austenite + martensite); ferrite (BCC); austenite (FCC); martensite; Fe-11.15Mn-5.6Al-0.07C low-density steel; triplex ferrite-austenite-martensite; BCC ferrite\nSample aliases: as-annealed triplex starting material; compressed specimens; warm temperature deformed samples; specimens compressed at 500 °C to ε=0.3 and ε=0.6; specimens compressed at 600 °C to ε=0.6; warm temperature deformed samples (500–600 °C); specimen deformed at 500 °C to ε=0.3; specimen deformed at 500 °C to ε=0.6\nProcessing route: electroslag remelting (ESR); homogenization at 1200 °C for 1 h; hot rolling: 5 passes, 1100–1200 °C, air quenched; annealing at 950 °C for 1 h; warm compression: 100–700 °C, 0.001 s⁻¹, true strain 0.6, 5 min soak, water quench; electroslag remelting; homogenization 1200 °C/1 h; hot rolling 5 passes 1100–1200 °C\nKey variables: compression temperature; strain rate; true strain; Al partitioning; Mn partitioning; Gibbs energy; stacking fault energy; compression temperature (500 °C, 600 °C)\nMicrostructure: banded structure; ferrite partitioning; parent austenite shearing; bi-directional transformation zones; initial triplex with low dislocation density; 200–500 °C mechanical stability; flow softening at 500–600 °C; dislocation cells and HDDWs in ferrite at ε=0.3\nProperties: appreciable flow softening; stacking fault energy 80–110 mJ/m²; appreciable flow softening after ε=0.3 at 500–600 °C; significant stress drop from 500 to 600 °C; increased workability due to transformation-induced strain accommodation; flow softening; increased workability"
  }
]

File: outputs_dataset/A16/intermediate/knowledge/validation_warnings.json
[
  {
    "chunk_id": "chunk_0001",
    "claim": "The material was electroslag remelted, homogenized at 1200 °C for 1 h, hot-rolled in 5 passes at 1100–1200 °C followed by air quenching, and annealed at 950 °C for 1 h to obtain a triplex microstructure of ferrite, austenite, and martensite.",
    "validation_status": "evidence_not_found",
    "evidence_text": "ESRed material was homogenized at 1200 ◦C for 1 h due to the elimination of any probable segregation in the microstructure, then hot-rolled through 5 passes in the temperature range of 1100–1200 ◦C followed by air quenching, and finally annealed at 950°C for 1 h for attaining a triplex (ferrite + austenite + martensite) microstructure."
  },
  {
    "chunk_id": "chunk_0001",
    "claim": "Warm compression tests were performed at temperatures from 100 to 700 °C, at a strain rate of 0.001 s⁻¹, to a true strain of 0.6, with specimens soaked for 5 min at the deformation temperature and then water-quenched.",
    "validation_status": "evidence_not_found",
    "evidence_text": "compression tests were carried out by ... in a wide range of temperature (100–700 °C) under the strain rate of 0.001 s−1 up to the true strain 0.6. The specimens were then immediately water quenched ... soaked at deformation temperature for 5 min"
  },
  {
    "chunk_id": "chunk_0001",
    "claim": "Microstructures were characterized using field-emission SEM with EBSD at a step size of 200 nm and TEM (JEM-2100-F) operated at 200 kV.",
    "validation_status": "evidence_not_found",
    "evidence_text": "Microstructures were investigated with the aim of (i) field-emission scanning electron microscope (FE-SEM CZ/MIRA I LMH, TESCAN, Czech) equipped with an electron backscattered diffraction (EBSD) detector ... using a step size of 200 nm and (ii) transmission electron microscopy (TEM: JEM-2100-F with acceleration voltage: 200 KV equipped field-emission gun"
  },
  {
    "chunk_id": "chunk_0001",
    "claim": "TEM thin foils were prepared by twin-jet polishing using a solution of 10% HClO4 and 90% methyl alcohol at −30 °C and an applied potential of 16 V.",
    "validation_status": "evidence_not_found",
    "evidence_text": "Thin-foils for TEM analysis were prepared by twin-jet polishing using a solution of HClO4 (10%) and methyl alcohol (90%) at −30 °C and an applied potential of 16V."
  },
  {
    "chunk_id": "chunk_0002",
    "claim": "The Fe-11.15Mn-5.6Al-0.07C low-density steel was electroslag remelted, homogenized at 1200 °C for 1 h, hot-rolled in 5 passes at 1100–1200 °C followed by air quenching, and annealed at 950 °C for 1 h to achieve a triplex ferrite, austenite, and martensite microstructure.",
    "validation_status": "evidence_not_found",
    "evidence_text": "Fe-11.15Mn-5.6Al-0.07C (wt.%) low density steel was received in an electroslag remelted (ESR) condition. ESRed material was homogenized at 1200 °C for 1 h due to the elimination of any probable segregation in the microstructure, then hot-rolled through 5 passes in the temperature range of 1100–1200 °C followed by air quenching, and finally annealed at 950 °C for 1 h for attaining a triplex (ferrite + austenite + martensite) microstructure."
  },
  {
    "chunk_id": "chunk_0002",
    "claim": "Hot compression tests were performed over 100–700 °C at a strain rate of 0.001 s⁻¹ to a true strain of 0.6, with a 5 min soak at deformation temperature and immediate water quenching to preserve the deformed microstructure.",
    "validation_status": "evidence_not_found",
    "evidence_text": "The high temperature compression tests were carried out by Gotech AI-7000 universal testing machine equipped with a programmable furnace in a wide range of temperature (100–700 °C) under the strain rate of 0.001 s−1 up to the true strain 0.6. The specimens were then immediately water quenched to preserve of deformed microstructure at high temperatures. The compression specimens were soaked at deformation temperature for 5 min before testing to reach the thermal equilibrium condition."
  },
  {
    "chunk_id": "chunk_0002",
    "claim": "Microstructural characterization was performed with FE-SEM/EBSD using a 200 nm step size and with TEM at 200 kV; TEM thin foils were prepared by twin-jet electropolishing with 10% HClO4 in methanol at −30 °C and 16 V.",
    "validation_status": "evidence_not_found",
    "evidence_text": "Microstructures were investigated with the aim of (i) field-emission scanning electron microscope... using a step size of 200 nm and (ii) transmission electron microscopy (TEM: JEM-2100-F with acceleration voltage: 200 KV...). Thin-foils for TEM analysis were prepared by twin-jet polishing using a solution of HClO4 (10%) and methyl alcohol (90%) at −30 °C and an applied potential of 16V."
  },
  {
    "chunk_id": "chunk_0002",
    "claim": "The starting material exhibited a triplex ferrite–austenite–thermally induced martensite microstructure with extremely low dislocation density, and the BCC martensite was differentiated from ferrite using band slope phase contrast and SAED.",
    "validation_status": "evidence_not_found",
    "evidence_text": "The triplex starting microstructure of the experimented material consists of ferrite, austenite and thermally induced martensite is given in Fig. 1a–b. The diffraction patterns... verify the existence of martensite... The band slope phase contrast as a qualitative approach has been employed to differentiate between the martensite and ferrite phases... The initial fresh microstructure is characterized by the extremely low dislocation density of ferrite and austenite phases."
  },
  {
    "chunk_id": "chunk_0002",
    "claim": "The true stress-strain curves show mechanical stability between 200–500 °C and a significant drop in flow stress when the temperature increases from 500 to 600 °C; appreciable flow softening occurs after a true strain of 0.3 in specimens compressed at 500–600 °C.",
    "validation_status": "evidence_not_found",
    "evidence_text": "The mechanical stability over the temperature range of 200–500 °C is the main characteristic of the flow curve... a significant drop in stress level is recognized with increasing the temperature from 500 to 600 °C... An appreciable flow softening after the true strain of 0.3 is recognized in compressive flow curves which have been obtained at 500–600 °C."
  },
  {
    "chunk_id": "chunk_0002",
    "claim": "Thermomechanical processing at 500 °C produced frequently distributed deformation bands throughout the microstructure whereas at 600 °C such bands were absent due to higher strain distribution capability at elevated temperature.",
    "validation_status": "evidence_not_found",
    "evidence_text": "thermomechanical processing at the lower temperature of 500 ◦C has resulted in the frequently distributed deformation bands through the microstructure (Fig. 2a), the feature that has not been observed at 600 ◦C (Fig. 2b) due to the higher capability for strain distribution at higher temperature."
  },
  {
    "chunk_id": "chunk_0002",
    "claim": "At 500 °C and a true strain of 0.3, dislocations in ferrite form tangled cell structures; multiple slip systems {110}<111> and {112}<111> are activated, producing intersecting slip bands and high dislocation density walls (HDDWs).",
    "validation_status": "evidence_not_found",
    "evidence_text": "at the interrupted strain of 0.3, many dislocations were tangled to form the cell structures within the ferrite (Fig. 3a), and a planar slip-like character has started to form. The strain within the ferrite is mainly accommodated through activation of multiple slip systems: {110} <111> and {112} <111>, therefore, formation and intersection of slip bands is highly probable (follow the single-slip traces in Fig. 3a). ... high dislocation density walls (HDDWs) can be traced through the microstructure."
  },
  {
    "chunk_id": "chunk_0002",
    "claim": "After compression at 500 °C to ε=0.6, a banded structure is formed; parent austenite is sheared and simultaneous deformation-induced ferrite-to-austenite (red arrows) and austenite-to-ferrite (green arrows) transformations occur along deformation bands.",
    "validation_status": "evidence_not_found",
    "evidence_text": "The higher magnification of the microstructures which have been compressed down at 500°C to true strain of 0.6 are brought in Fig. 3c and d, where the banded structure is clearly revealed by dashed-black ovals. As it can be realized, the parent austenite has been effectively sheared through the propagation of the deformation bands. Interestingly, the simultaneous occurrence of the deformation induced “ferrite to austenite” and “austenite to ferrite” transformations are recognized along with the deformation bands which are depicted by red and green arrows, respectively."
  },
  {
    "chunk_id": "chunk_0002",
    "claim": "Thermo-Calc predicts a BCC_A1#2 phase with an extremely high Mn content in addition to BCC_A2 ferrite and FCC_A1 austenite.",
    "validation_status": "evidence_not_found",
    "evidence_text": "Different phases are predicted by Thermo-Calc in both diagrams: (1) BCC_A2 and (2) FCC_A1... Furthermore, (3) BCC_A1#2 is a phase with the BCC structure which owns an extremely high amount of Mn."
  },
  {
    "chunk_id": "chunk_0003",
    "claim": "Bi-directional ferrite to austenite and austenite to ferrite deformation induced transformations were observed in Fe-11.15Mn-5.6Al-0.07C low density steel after thermomechanical processing in the temperature range of 100–700 °C.",
    "validation_status": "evidence_not_found",
    "evidence_text": "The bi-directional “ferrite to austenite” and “austenite to ferrite” deformation induced transformations were analyzed in Fe-11.15Mn-5.6Al-0.07C (wt.%) low density steel employing detailed microstructural analysis and through a proper thermodynamic Gibbs energy model. In this respect, the thermomechanical processing was conducted in a wide temperature range of 100– 700 °C."
  },
  {
    "chunk_id": "chunk_0003",
    "claim": "Thermo-Calc results for the Fe-11.15Mn-5.6Al-0.07C system show the mass percentages of Mn and Al in each constituent phase in equilibrium, and at isothermal sections of 500 and 550 °C the Gibbs Free Energy of FCC and BCC varies with Mn and Al content, with point A indicating thermodynamic equality of Gibbs energies.",
    "validation_status": "evidence_not_found",
    "evidence_text": "Fig. 4. The Thermo-Calc® results show the mass percentages of (a) Mn and (b) Al in each constituent phases in the equilibrium condition for experimented Fe-11.15Mn-5.6Al-0.07C system. The variation of Gibbs Free Energy of FCC and BCC at isothermal section of 500 and 550 °C with various content of (c, e) Mn% and (d, f) Al%. A: shows the point that Gibbs Free Energy of FCC and BCC is equal thermodynamically."
  },
  {
    "chunk_id": "chunk_0003",
    "claim": "After deformation at 500 °C, 0.001 s⁻¹ to true strain 0.6, SEM analysis showed Mn content of 10.3±0.1 wt.% in ferrite and 12.8±0.1 wt.% in austenite, and Al content of 6.0±0.1 wt.% in ferrite and 4.7±0.1 wt.% in austenite.",
    "validation_status": "evidence_not_found",
    "evidence_text": "Table 1 Chemical composition of experimented steel after deformation at 500 °C, –0.001 s−1 up to the true strain of 0.6 from the SEM analysis."
  }
]
