Repository: RiverYanggg/SteelDig_multimodal

# SteelDig Multimodal

一个面向材料科学论文的本地抽取流水线项目。

项目当前包含两条核心能力链：

1. 主抽取工作流
   从论文 Markdown 中抽取结构化文本信息，并可对图片组图做多模态分析。
2. Knowledge 工作流
   把清洗后的论文文本进一步压缩为适合训练或知识整理的 claim 集与 Markdown 知识卡片。
3. Knowledge Graph 工作流
   把 `outputs_dataset/<paper_id>/final/` 下的结构化抽取结果映射为 Neo4j 可查询知识图谱。

这两条链既可以独立运行，也可以按单篇论文串行衔接运行。项目已经支持：

- 多篇论文并行处理
- 单篇论文内部严格按阶段顺序执行
- 以 `paper_id` 为目录隔离输出
- `fused` 模式下把多模态图像结论注入 knowledge 汇总
- 把文本抽取结果和 multimodal figure 摘要共同导入 Neo4j 图谱

---

## 1. 项目目标

这个仓库的目标不是“把论文原样摘要一下”，而是把材料科学论文中的高价值事实拆成两类产物：

- 面向结构化数据库/后续程序消费的 JSON
- 面向知识训练/知识整理的 Markdown 与 claims

具体来说：

- 主抽取工作流负责“尽可能保留原始细节”
  - 文本模型输出大 JSON
  - 图像模型输出 Figure 级别 JSON
- Knowledge 工作流负责“把细节压缩成更高信息密度的训练材料”
  - paper_map

File: outputs_dataset/A17/intermediate/knowledge/chunks_index.json
{
  "paper_id": "A17",
  "source_file": "/org/caep-xuben/yangzijiang/yzj/datasets/Al_82/Al_82_papers/output/A17/preprocess/cleaned_input.md",
  "chunk_count": 6,
  "chunks": [
    {
      "chunk_id": "chunk_0001",
      "section": "Low-density $\\mathrm { F e _ { 4 0 } M n _ { 1 9 } N i _ { 1 5 } A l _ { 1 5 } S i _ { 1 0 } C _ { 1 } }$ high entropy steel processed by mechanical alloying and spark plasma sintering: Phase evolution, microstructure and mechanical properties",
      "section_index": 1,
      "paragraph_start": 1,
      "paragraph_end": 21,
      "char_start": 0,
      "char_end": 8373,
      "token_estimate": 2093
    },
    {
      "chunk_id": "chunk_0002",
      "section": "1. Introduction",
      "section_index": 4,
      "paragraph_start": 21,
      "paragraph_end": 32,
      "char_start": 7753,
      "char_end": 15490,
      "token_estimate": 1934
    },
    {
      "chunk_id": "chunk_0003",
      "section": "2. Experimental details",
      "section_index": 5,
      "paragraph_start": 32,
      "paragraph_end": 100,
      "char_start": 14474,
      "char_end": 38891,
      "token_estimate": 6104
    },
    {
      "chunk_id": "chunk_0004",
      "section": "3. Results",
      "section_index": 6,
      "paragraph_start": 100,
      "paragraph_end": 108,
      "char_start": 37688,
      "char_end": 46146,
      "token_estimate": 2114
    },
    {
      "chunk_id": "chunk_0005",
      "section": "4.1. Alloying behavior and microstructure",
      "section_index": 8,
      "paragraph_start": 108,
      "paragraph_end": 184,
      "char_start": 45429,
      "char_end": 67535,
      "token_estimate": 5526
    },
    {
      "chunk_id": "chunk_0006",
      "section": "4.2. Thermal stability",
      "section_index": 9,
      "paragraph_start": 184,
      "paragraph_end": 205,
      "char_start": 67091,
      "char_end": 77479,
      "token_estimate": 2596
    }
  ]
}

File: outputs_dataset/A17/intermediate/knowledge/context_history.json
[
  {
    "chunk_id": "chunk_0001",
    "section": "Low-density $\\mathrm { F e _ { 4 0 } M n _ { 1 9 } N i _ { 1 5 } A l _ { 1 5 } S i _ { 1 0 } C _ { 1 } }$ high entropy steel processed by mechanical alloying and spark plasma sintering: Phase evolution, microstructure and mechanical properties",
    "previous_context_summary": "",
    "context_update": {
      "summary": "This chunk introduces the paper title, authors, abstract, and the beginning of the introduction. Key findings from the abstract include: after 35 h mechanical alloying, a Fe40Mn19Ni15Al15Si10C1 powder forms BCC (a=0.286 nm), τ-brass (a=0.872 nm), and partially ordered B2 (a=0.290 nm) phases with trace Si. The powder is thermally stable up to ~500 °C, with Fe5Si3 forming at ~520 °C. Spark plasma sintering (SPS) retains BCC and γ-brass/B2 phases while also forming Fe5Si3 silicide (hP16). The SPS sample shows low density (~6.49 g/cm³), high microhardness (~7.8 GPa), compressive strength (~2046 MPa), and ~19% ductility. Enhanced properties result from a dual-phase BCC+B2 microstructure with nano-silicides, leading to grain-boundary and dislocation strengthening. The introduction motivates low-density BCC+B2 high entropy steel design via MA and SPS. Subsequent chunks are expected to detail experimental procedures, phase evolution, microstructure characterization, thermal stability tests, and mechanical property data.",
      "material_systems": [
        "Fe40Mn19Ni15Al15Si10C1 high entropy steel",
        "BCC phase (cI2, a=0.286 nm)",
        "γ-brass type phase (cI52, a=0.872 nm)",
        "B2-type phase (cP2, a=0.290 nm)",
        "Fe5Si3-type silicide (hP16, a=b=0.667 nm, c=0.468 nm)"
      ],
      "sample_aliases": [
        "as-milled powder (35 h MA)",
        "SPSed sample"
      ],
      "processing_route": [
        "Mechanical alloying 35 h",
        "Spark plasma sintering"
      ],
      "key_variables": [
        "milling time 35 h",
        "thermal stability limit ~500 °C",
        "phase transformation at ~520 °C",
        "density ~6.49±0.3 g/cm³",
        "microhardness ~7.8±0.3 GPa",
        "compressive strength ~2046±160 MPa",
        "ductility ~19%"
      ],
      "microstructure": [
        "multiphase BCC + τ-brass + B2 after MA",
        "retained BCC + γ-brass + B2 plus Fe5Si3 after SPS",
        "dual-phase BCC+B2 with nano-silicide precipitates in SPS sample"
      ],
      "properties": [
        "low density ~6.49 g/cm³",
        "high microhardness ~7.8 GPa",
        "compressive strength ~2046 MPa",
        "ductility 19%"
      ],
      "mechanisms": [
        "grain-boundary strengthening",
        "dislocation strengthening",
        "strengthening from nano-sized silicide precipitates",
        "contribution of dual-phase (BCC+B2) microstructure"
      ],
      "figures_or_tables": [],
      "unresolved_terms": []
    },
    "rolling_context_summary": "Summary: This chunk introduces the paper title, authors, abstract, and the beginning of the introduction. Key findings from the abstract include: after 35 h mechanical alloying, a Fe40Mn19Ni15Al15Si10C1 powder forms BCC (a=0.286 nm), τ-brass (a=0.872 nm), and partially ordered B2 (a=0.290 nm) phases with trace Si. The powder is thermally stable up to ~500 °C, with Fe5Si3 forming at ~520 °C. Spark plasma sintering (SPS) retains BCC and γ-brass/B2 phases while also forming Fe5Si3 silicide (hP16). The SPS sample shows low density (~6.49 g/cm³), high microhardness (~7.8 GPa), compressive strength (~2046 MPa), and ~19% ductility. Enhanced properties result from a dual-phase BCC+B2 microstructure with nano-silicides, leading to grain-boundary and dislocation strengthening. The introduction motivates low-density BCC+B2 high entropy steel design via MA and SPS. Subsequent chunks are expected to detail experimental procedures, phase evolution, microstructure characterization, thermal stability tests, and mechanical property data.\nMaterial systems: Fe40Mn19Ni15Al15Si10C1 high entropy steel; BCC phase (cI2, a=0.286 nm); γ-brass type phase (cI52, a=0.872 nm); B2-type phase (cP2, a=0.290 nm); Fe5Si3-type silicide (hP16, a=b=0.667 nm, c=0.468 nm)\nSample aliases: as-milled powder (35 h MA); SPSed sample\nProcessing route: Mechanical alloying 35 h; Spark plasma sintering\nKey variables: milling time 35 h; thermal stability limit ~500 °C; phase transformation at ~520 °C; density ~6.49±0.3 g/cm³; microhardness ~7.8±0.3 GPa; compressive strength ~2046±160 MPa; ductility ~19%\nMicrostructure: multiphase BCC + τ-brass + B2 after MA; retained BCC + γ-brass + B2 plus Fe5Si3 after SPS; dual-phase BCC+B2 with nano-silicide precipitates in SPS sample\nProperties: low density ~6.49 g/cm³; high microhardness ~7.8 GPa; compressive strength ~2046 MPa; ductility 19%\nMechanisms: grain-boundary strengthening; dislocation strengthening; strengthening from nano-sized silicide precipitates; contribution of dual-phase (BCC+B2) microstructure"
  },
  {
    "chunk_id": "chunk_0002",
    "section": "1. Introduction",
    "previous_context_summary": "Summary: This chunk introduces the paper title, authors, abstract, and the beginning of the introduction. Key findings from the abstract include: after 35 h mechanical alloying, a Fe40Mn19Ni15Al15Si10C1 powder forms BCC (a=0.286 nm), τ-brass (a=0.872 nm), and partially ordered B2 (a=0.290 nm) phases with trace Si. The powder is thermally stable up to ~500 °C, with Fe5Si3 forming at ~520 °C. Spark plasma sintering (SPS) retains BCC and γ-brass/B2 phases while also forming Fe5Si3 silicide (hP16). The SPS sample shows low density (~6.49 g/cm³), high microhardness (~7.8 GPa), compressive strength (~2046 MPa), and ~19% ductility. Enhanced properties result from a dual-phase BCC+B2 microstructure with nano-silicides, leading to grain-boundary and dislocation strengthening. The introduction motivates low-density BCC+B2 high entropy steel design via MA and SPS. Subsequent chunks are expected to detail experimental procedures, phase evolution, microstructure characterization, thermal stability tests, and mechanical property data.\nMaterial systems: Fe40Mn19Ni15Al15Si10C1 high entropy steel; BCC phase (cI2, a=0.286 nm); γ-brass type phase (cI52, a=0.872 nm); B2-type phase (cP2, a=0.290 nm); Fe5Si3-type silicide (hP16, a=b=0.667 nm, c=0.468 nm)\nSample aliases: as-milled powder (35 h MA); SPSed sample\nProcessing route: Mechanical alloying 35 h; Spark plasma sintering\nKey variables: milling time 35 h; thermal stability limit ~500 °C; phase transformation at ~520 °C; density ~6.49±0.3 g/cm³; microhardness ~7.8±0.3 GPa; compressive strength ~2046±160 MPa; ductility ~19%\nMicrostructure: multiphase BCC + τ-brass + B2 after MA; retained BCC + γ-brass + B2 plus Fe5Si3 after SPS; dual-phase BCC+B2 with nano-silicide precipitates in SPS sample\nProperties: low density ~6.49 g/cm³; high microhardness ~7.8 GPa; compressive strength ~2046 MPa; ductility 19%\nMechanisms: grain-boundary strengthening; dislocation strengthening; strengthening from nano-sized silicide precipitates; contribution of dual-phase (BCC+B2) microstructure",
    "context_update": {
      "summary": "",
      "material_systems": [],
      "sample_aliases": [],
      "processing_route": [],
      "key_variables": [],
      "microstructure": [],
      "properties": [],
      "mechanisms": [],
      "figures_or_tables": [],
      "unresolved_terms": []
    },
    "rolling_context_summary": "Summary: This chunk introduces the paper title, authors, abstract, and the beginning of the introduction. Key findings from the abstract include: after 35 h mechanical alloying, a Fe40Mn19Ni15Al15Si10C1 powder forms BCC (a=0.286 nm), τ-brass (a=0.872 nm), and partially ordered B2 (a=0.290 nm) phases with trace Si. The powder is thermally stable up to ~500 °C, with Fe5Si3 forming at ~520 °C. Spark plasma sintering (SPS) retains BCC and γ-brass/B2 phases while also forming Fe5Si3 silicide (hP16). The SPS sample shows low density (~6.49 g/cm³), high microhardness (~7.8 GPa), compressive strength (~2046 MPa), and ~19% ductility. Enhanced properties result from a dual-phase BCC+B2 microstructure with nano-silicides, leading to grain-boundary and dislocation strengthening. The introduction motivates low-density BCC+B2 high entropy steel design via MA and SPS. Subsequent chunks are expected to detail experimental procedures, phase evolution, microstructure characterization, thermal stability tests, and mechanical property data.\nMaterial systems: Fe40Mn19Ni15Al15Si10C1 high entropy steel; BCC phase (cI2, a=0.286 nm); γ-brass type phase (cI52, a=0.872 nm); B2-type phase (cP2, a=0.290 nm); Fe5Si3-type silicide (hP16, a=b=0.667 nm, c=0.468 nm)\nSample aliases: as-milled powder (35 h MA); SPSed sample\nProcessing route: Mechanical alloying 35 h; Spark plasma sintering\nKey variables: milling time 35 h; thermal stability limit ~500 °C; phase transformation at ~520 °C; density ~6.49±0.3 g/cm³; microhardness ~7.8±0.3 GPa; compressive strength ~2046±160 MPa; ductility ~19%\nMicrostructure: multiphase BCC + τ-brass + B2 after MA; retained BCC + γ-brass + B2 plus Fe5Si3 after SPS; dual-phase BCC+B2 with nano-silicide precipitates in SPS sample\nProperties: low density ~6.49 g/cm³; high microhardness ~7.8 GPa; compressive strength ~2046 MPa; ductility 19%\nMechanisms: grain-boundary strengthening; dislocation strengthening; strengthening from nano-sized silicide precipitates; contribution of dual-phase (BCC+B2) microstructure"
  },
  {
    "chunk_id": "chunk_0003",
    "section": "2. Experimental details",
    "previous_context_summary": "Summary: This chunk introduces the paper title, authors, abstract, and the beginning of the introduction. Key findings from the abstract include: after 35 h mechanical alloying, a Fe40Mn19Ni15Al15Si10C1 powder forms BCC (a=0.286 nm), τ-brass (a=0.872 nm), and partially ordered B2 (a=0.290 nm) phases with trace Si. The powder is thermally stable up to ~500 °C, with Fe5Si3 forming at ~520 °C. Spark plasma sintering (SPS) retains BCC and γ-brass/B2 phases while also forming Fe5Si3 silicide (hP16). The SPS sample shows low density (~6.49 g/cm³), high microhardness (~7.8 GPa), compressive strength (~2046 MPa), and ~19% ductility. Enhanced properties result from a dual-phase BCC+B2 microstructure with nano-silicides, leading to grain-boundary and dislocation strengthening. The introduction motivates low-density BCC+B2 high entropy steel design via MA and SPS. Subsequent chunks are expected to detail experimental procedures, phase evolution, microstructure characterization, thermal stability tests, and mechanical property data.\nMaterial systems: Fe40Mn19Ni15Al15Si10C1 high entropy steel; BCC phase (cI2, a=0.286 nm); γ-brass type phase (cI52, a=0.872 nm); B2-type phase (cP2, a=0.290 nm); Fe5Si3-type silicide (hP16, a=b=0.667 nm, c=0.468 nm)\nSample aliases: as-milled powder (35 h MA); SPSed sample\nProcessing route: Mechanical alloying 35 h; Spark plasma sintering\nKey variables: milling time 35 h; thermal stability limit ~500 °C; phase transformation at ~520 °C; density ~6.49±0.3 g/cm³; microhardness ~7.8±0.3 GPa; compressive strength ~2046±160 MPa; ductility ~19%\nMicrostructure: multiphase BCC + τ-brass + B2 after MA; retained BCC + γ-brass + B2 plus Fe5Si3 after SPS; dual-phase BCC+B2 with nano-silicide precipitates in SPS sample\nProperties: low density ~6.49 g/cm³; high microhardness ~7.8 GPa; compressive strength ~2046 MPa; ductility 19%\nMechanisms: grain-boundary strengthening; dislocation strengthening; strengthening from nano-sized silicide precipitates; contribution of dual-phase (BCC+B2) microstructure",
    "context_update": {
      "summary": "This chunk describes the mechanical testing protocols (microhardness with Oliver-Pharr, uniaxial compression at 25°C, 10^-3 s^-1) and begins the Results section. Melting point is calculated as 1638 K (ML) and 1620 K (rule of mixture), supported by Table 1 of binary liquidus/enthalpy. Phase evolution during mechanical alloying is detailed: Al diffuses fastest; after 25 h BCC+γ-brass solid solution forms; 35 h yields BCC+B2+γ-brass+ trace Si. Rietveld refinement (Table 2) quantifies crystallite size (10-20 nm), lattice strain (up to ~19000×10^-4), phase fractions, and dislocation density (up to 3.97×10^18 m^-2) across milling times. Powder morphology shows mean size 3-5 μm at 35 h, with EDS point analysis (Table 3) identifying Fe-rich BCC and Mn-rich γ-brass. TEM confirms nanocrystalline BCC rings. DTA and ex-situ XRD reveal thermal events at 420°C (γ-brass ordering) and 520°C (Fe5Si3 formation), stability up to 500°C. SPS sample (900°C,50MPa) contains BCC, B2, γ-brass, and Fe5Si3, with homogeneous element distribution per SEM/EDS and EPMA. Measured properties: microhardness 7.8 GPa, elastic modulus 184 GPa, compressive strength 2046 MPa, strain 19%. Subsequent chunks are expected to discuss strengthening mechanisms and property correlations.",
      "material_systems": [
        "Fe40Mn19Ni15Al15Si10C1 high entropy steel",
        "BCC phase",
        "γ-brass type phase",
        "B2-type phase",
        "Fe5Si3-type silicide",
        "binary alloys for melting point (Table 1)"
      ],
      "sample_aliases": [
        "as-milled powder (35 h MA)",
        "SPSed sample"
      ],
      "processing_route": [
        "mechanical alloying for 35 h",
        "spark plasma sintering at 900 °C and 50 MPa",
        "annealing at 400, 500, 600, 800 °C for phase stability"
      ],
      "key_variables": [
        "milling time: 5, 15, 25, 30, 35 h",
        "microhardness load: 5000 mN",
        "compression strain rate: 10^-3 s^-1",
        "melting point ML: 1638 K, rule of mixture: 1620 K",
        "DTA exotherms: 420 °C, 520 °C",
        "thermal stability limit: 500 °C",
        "SPS conditions: 900 °C, 50 MPa"
      ],
      "microstructure": [
        "BCC major phase with nanocrystalline grains (3-5 μm particles)",
        "γ-brass type phase (Mn-rich)",
        "B2-type ordered phase (Al,Ni-rich)",
        "trace Si in milled powder; Fe5Si3 silicide appears after annealing above 500 °C and in SPSed sample",
        "crystallite sizes 10-20 nm, increasing lattice strain and dislocation density with milling",
        "polycrystalline BCC ring pattern in TEM"
      ],
      "properties": [
        "microhardness 7.8 ± 0.3 GPa",
        "elastic modulus 184 ± 5 GPa",
        "compressive ultimate strength 2046 ± 160 MPa",
        "compressive strain ~19%",
        "melting point 1638 K (ML), 1620 K (rule of mixture)"
      ],
      "mechanisms": [
        "Al diffuses fastest during mechanical alloying",
        "γ-brass ordering/texturing at ~420 °C",
        "Fe5Si3 formation at ~520 °C",
        "grain refinement and lattice strain accumulation with milling",
        "dislocation density increase with milling time"
      ],
      "figures_or_tables": [
        "Fig. 1 (a-d)",
        "Table 1",
        "Table 2",
        "Fig. 2 (a-j)",
        "Table 3",
        "Fig. 3 (a-b)",
        "Fig. 4",
        "Fig. 5 (a-f)",
        "Table 4",
        "Fig. 6 (a-c)",
        "Fig. 7 (a-c)",
        "Fig. 8"
      ],
      "unresolved_terms": []
    },
    "rolling_context_summary": "Summary: This chunk describes the mechanical testing protocols (microhardness with Oliver-Pharr, uniaxial compression at 25°C, 10^-3 s^-1) and begins the Results section. Melting point is calculated as 1638 K (ML) and 1620 K (rule of mixture), supported by Table 1 of binary liquidus/enthalpy. Phase evolution during mechanical alloying is detailed: Al diffuses fastest; after 25 h BCC+γ-brass solid solution forms; 35 h yields BCC+B2+γ-brass+ trace Si. Rietveld refinement (Table 2) quantifies crystallite size (10-20 nm), lattice strain (up to ~19000×10^-4), phase fractions, and dislocation density (up to 3.97×10^18 m^-2) across milling times. Powder morphology shows mean size 3-5 μm at 35 h, with EDS point analysis (Table 3) identifying Fe-rich BCC and Mn-rich γ-brass. TEM confirms nanocrystalline BCC rings. DTA and ex-situ XRD reveal thermal events at 420°C (γ-brass ordering) and 520°C (Fe5Si3 formation), stability up to 500°C. SPS sample (900°C,50MPa) contains BCC, B2, γ-brass, and Fe5Si3, with homogeneous element distribution per SEM/EDS and EPMA. Measured properties: microhardness 7.8 GPa, elastic modulus 184 GPa, compressive strength 2046 MPa, strain 19%. Subsequent chunks are expected to discuss strengthening mechanisms and property correlations.\nMaterial systems: Fe40Mn19Ni15Al15Si10C1 high entropy steel; BCC phase (cI2, a=0.286 nm); γ-brass type phase (cI52, a=0.872 nm); B2-type phase (cP2, a=0.290 nm); Fe5Si3-type silicide (hP16, a=b=0.667 nm, c=0.468 nm); BCC phase; γ-brass type phase; B2-type phase\nSample aliases: as-milled powder (35 h MA); SPSed sample\nProcessing route: Mechanical alloying 35 h; Spark plasma sintering; mechanical alloying for 35 h; spark plasma sintering at 900 °C and 50 MPa; annealing at 400, 500, 600, 800 °C for phase stability\nKey variables: milling time 35 h; thermal stability limit ~500 °C; phase transformation at ~520 °C; density ~6.49±0.3 g/cm³; microhardness ~7.8±0.3 GPa; compressive strength ~2046±160 MPa; ductility ~19%; milling time: 5, 15, 25, 30, 35 h\nMicrostructure: multiphase BCC + τ-brass + B2 after MA; retained BCC + γ-brass + B2 plus Fe5Si3 after SPS; dual-phase BCC+B2 with nano-silicide precipitates in SPS sample; BCC major phase with nanocrystalline grains (3-5 μm particles); γ-brass type phase (Mn-rich); B2-type ordered phase (Al,Ni-rich); trace Si in milled powder; Fe5Si3 silicide appears after annealing above 500 °C and in SPSed sample; crystallite sizes 10-20 nm, increasing lattice strain and dislocation density with milling\nProperties: low density ~6.49 g/cm³; high microhardness ~7.8 GPa; compressive strength ~2046 MPa; ductility 19%; microhardness 7.8 ± 0.3 GPa; elastic modulus 184 ± 5 GPa; compressive ultimate strength 2046 ± 160 MPa; compressive strain ~19%\nMechanisms: grain-boundary strengthening; dislocation strengthening; strengthening from nano-sized silicide precipitates; contribution of dual-phase (BCC+B2) microstructure; Al diffuses fastest during mechanical alloying; γ-brass ordering/texturing at ~420 °C; Fe5Si3 formation at ~520 °C; grain refinement and lattice strain accumulation with milling"
  },
  {
    "chunk_id": "chunk_0004",
    "section": "3. Results",
    "previous_context_summary": "Summary: This chunk describes the mechanical testing protocols (microhardness with Oliver-Pharr, uniaxial compression at 25°C, 10^-3 s^-1) and begins the Results section. Melting point is calculated as 1638 K (ML) and 1620 K (rule of mixture), supported by Table 1 of binary liquidus/enthalpy. Phase evolution during mechanical alloying is detailed: Al diffuses fastest; after 25 h BCC+γ-brass solid solution forms; 35 h yields BCC+B2+γ-brass+ trace Si. Rietveld refinement (Table 2) quantifies crystallite size (10-20 nm), lattice strain (up to ~19000×10^-4), phase fractions, and dislocation density (up to 3.97×10^18 m^-2) across milling times. Powder morphology shows mean size 3-5 μm at 35 h, with EDS point analysis (Table 3) identifying Fe-rich BCC and Mn-rich γ-brass. TEM confirms nanocrystalline BCC rings. DTA and ex-situ XRD reveal thermal events at 420°C (γ-brass ordering) and 520°C (Fe5Si3 formation), stability up to 500°C. SPS sample (900°C,50MPa) contains BCC, B2, γ-brass, and Fe5Si3, with homogeneous element distribution per SEM/EDS and EPMA. Measured properties: microhardness 7.8 GPa, elastic modulus 184 GPa, compressive strength 2046 MPa, strain 19%. Subsequent chunks are expected to discuss strengthening mechanisms and property correlations.\nMaterial systems: Fe40Mn19Ni15Al15Si10C1 high entropy steel; BCC phase (cI2, a=0.286 nm); γ-brass type phase (cI52, a=0.872 nm); B2-type phase (cP2, a=0.290 nm); Fe5Si3-type silicide (hP16, a=b=0.667 nm, c=0.468 nm); BCC phase; γ-brass type phase; B2-type phase\nSample aliases: as-milled powder (35 h MA); SPSed sample\nProcessing route: Mechanical alloying 35 h; Spark plasma sintering; mechanical alloying for 35 h; spark plasma sintering at 900 °C and 50 MPa; annealing at 400, 500, 600, 800 °C for phase stability\nKey variables: milling time 35 h; thermal stability limit ~500 °C; phase transformation at ~520 °C; density ~6.49±0.3 g/cm³; microhardness ~7.8±0.3 GPa; compressive strength ~2046±160 MPa; ductility ~19%; milling time: 5, 15, 25, 30, 35 h\nMicrostructure: multiphase BCC + τ-brass + B2 after MA; retained BCC + γ-brass + B2 plus Fe5Si3 after SPS; dual-phase BCC+B2 with nano-silicide precipitates in SPS sample; BCC major phase with nanocrystalline grains (3-5 μm particles); γ-brass type phase (Mn-rich); B2-type ordered phase (Al,Ni-rich); trace Si in milled powder; Fe5Si3 silicide appears after annealing above 500 °C and in SPSed sample; crystallite sizes 10-20 nm, increasing lattice strain and dislocation density with milling\nProperties: low density ~6.49 g/cm³; high microhardness ~7.8 GPa; compressive strength ~2046 MPa; ductility 19%; microhardness 7.8 ± 0.3 GPa; elastic modulus 184 ± 5 GPa; compressive ultimate strength 2046 ± 160 MPa; compressive strain ~19%\nMechanisms: grain-boundary strengthening; dislocation strengthening; strengthening from nano-sized silicide precipitates; contribution of dual-phase (BCC+B2) microstructure; Al diffuses fastest during mechanical alloying; γ-brass ordering/texturing at ~420 °C; Fe5Si3 formation at ~520 °C; grain refinement and lattice strain accumulation with milling",
    "context_update": {
      "summary": "This chunk reports mechanical properties of the SPSed Fe40Mn19Ni15Al15Si10C1 high entropy steel: indentation depth ~5.08 μm, no crack at 5000 mN load, microhardness 7.8±0.3 GPa, elastic modulus 184±5 GPa, compressive strength 2046±160 MPa, and strain 19% (Fig. 9). Comparative radar/plots vs. other alloys are given but not detailed numerically. The discussion of alloying behavior covers thermodynamic criteria (ΔSconf, ΔHmix, δ) from Table 6 (values not shown in chunk), and the role of VEC in dual-phase BCC+B2 formation. B2 ordering is attributed to highly negative Al–Fe and Al–Ni binary mixing enthalpies. Dissolution sequence during MA: C fastest, then Al, Mn, Ni; Si undissolved due to low diffusivity. BCC phase lattice parameter is close to α-Fe. Table 4 provides quantitative phase fractions, lattice parameters, and crystallite sizes for annealed samples (400, 500, 600, 800 °C) and the SPSed sample, showing Fe5Si3 appearance at 600 °C and its persistence at higher temperatures. Fig. 5 links Fe5Si3 formation to the 520 °C exotherm. Subsequent chunks will likely discuss thermal stability, strengthening mechanisms, and property correlations in more detail, and should retain the phase quantification and mechanical values provided here.",
      "material_systems": [
        "Fe40Mn19Ni15Al15Si10C1 high entropy steel",
        "BCC phase (cI2, a=0.286 nm)",
        "γ-brass type phase (cI52, a=0.872 nm)",
        "B2-type phase (cP2, a=0.289 nm)",
        "Fe5Si3-type silicide (hP16, a=b=0.667 nm, c~0.466-0.468 nm)"
      ],
      "sample_aliases": [
        "SPSed pellet",
        "annealed powder at 400, 500, 600, 800 °C"
      ],
      "processing_route": [
        "Mechanical alloying 35 h",
        "Spark plasma sintering",
        "Annealing at 400, 500, 600, 800 °C"
      ],
      "key_variables": [
        "Microhardness 7.8±0.3 GPa",
        "Elastic modulus 184±5 GPa",
        "Compressive strength 2046±160 MPa",
        "Compressive strain 19%",
        "Phase fractions and crystallite sizes at various annealing temperatures",
        "Fe5Si3 forms at 600 °C, present in SPSed sample"
      ],
      "microstructure": [
        "SPSed: BCC (56%, 29 nm), B2 (34%, 27 nm), γ-brass (1.6%, 21 nm), Fe5Si3 (8.4%, 23 nm)",
        "At 600°C/800°C: BCC dominant, substantial B2, minor γ-brass, Fe5Si3 14-15.5%",
        "BCC lattice parameter constant at 0.286 nm across conditions",
        "B2 lattice parameter ~0.289 nm",
        "γ-brass lattice parameter 0.872 nm",
        "Crystallite sizes increase with annealing temperature"
      ],
      "properties": [
        "Microhardness 7.8±0.3 GPa",
        "Elastic modulus 184±5 GPa",
        "Compressive ultimate strength 2046±160 MPa",
        "Ductility 19%"
      ],
      "mechanisms": [
        "B2 formation linked to negative Al–Fe and Al–Ni enthalpies",
        "Carbon dissolves fastest due to small size and high diffusivity",
        "Si remains undissolved due to low self-diffusion coefficient",
        "VEC predicts dual-phase BCC+B2"
      ],
      "figures_or_tables": [
        "Fig. 9",
        "Table 4",
        "Table 6 (mentioned, no values given)",
        "Fig. 5"
      ],
      "unresolved_terms": []
    },
    "rolling_context_summary": "Summary: Subsequent chunks are expected to discuss strengthening mechanisms and property correlations. This chunk reports mechanical properties of the SPSed Fe40Mn19Ni15Al15Si10C1 high entropy steel: indentation depth ~5.08 μm, no crack at 5000 mN load, microhardness 7.8±0.3 GPa, elastic modulus 184±5 GPa, compressive strength 2046±160 MPa, and strain 19% (Fig. 9). Comparative radar/plots vs. other alloys are given but not detailed numerically. The discussion of alloying behavior covers thermodynamic criteria (ΔSconf, ΔHmix, δ) from Table 6 (values not shown in chunk), and the role of VEC in dual-phase BCC+B2 formation. B2 ordering is attributed to highly negative Al–Fe and Al–Ni binary mixing enthalpies. Dissolution sequence during MA: C fastest, then Al, Mn, Ni; Si undissolved due to low diffusivity. BCC phase lattice parameter is close to α-Fe. Table 4 provides quantitative phase fractions, lattice parameters, and crystallite sizes for annealed samples (400, 500, 600, 800 °C) and the SPSed sample, showing Fe5Si3 appearance at 600 °C and its persistence at higher temperatures. Fig. 5 links Fe5Si3 formation to the 520 °C exotherm. Subsequent chunks will likely discuss thermal stability, strengthening mechanisms, and property correlations in more detail, and should retain the phase quantification and mechanical values provided here.\nMaterial systems: Fe40Mn19Ni15Al15Si10C1 high entropy steel; BCC phase (cI2, a=0.286 nm); γ-brass type phase (cI52, a=0.872 nm); B2-type phase (cP2, a=0.290 nm); Fe5Si3-type silicide (hP16, a=b=0.667 nm, c=0.468 nm); BCC phase; γ-brass type phase; B2-type phase\nSample aliases: as-milled powder (35 h MA); SPSed sample; SPSed pellet; annealed powder at 400, 500, 600, 800 °C\nProcessing route: Mechanical alloying 35 h; Spark plasma sintering; mechanical alloying for 35 h; spark plasma sintering at 900 °C and 50 MPa; annealing at 400, 500, 600, 800 °C for phase stability; Annealing at 400, 500, 600, 800 °C\nKey variables: milling time 35 h; thermal stability limit ~500 °C; phase transformation at ~520 °C; density ~6.49±0.3 g/cm³; microhardness ~7.8±0.3 GPa; compressive strength ~2046±160 MPa; ductility ~19%; milling time: 5, 15, 25, 30, 35 h\nMicrostructure: multiphase BCC + τ-brass + B2 after MA; retained BCC + γ-brass + B2 plus Fe5Si3 after SPS; dual-phase BCC+B2 with nano-silicide precipitates in SPS sample; BCC major phase with nanocrystalline grains (3-5 μm particles); γ-brass type phase (Mn-rich); B2-type ordered phase (Al,Ni-rich); trace Si in milled powder; Fe5Si3 silicide appears after annealing above 500 °C and in SPSed sample; crystallite sizes 10-20 nm, increasing lattice strain and dislocation density with milling\nProperties: low density ~6.49 g/cm³; high microhardness ~7.8 GPa; compressive strength ~2046 MPa; ductility 19%; microhardness 7.8 ± 0.3 GPa; elastic modulus 184 ± 5 GPa; compressive ultimate strength 2046 ± 160 MPa; compressive strain ~19%"
  },
  {
    "chunk_id": "chunk_0005",
    "section": "4.1. Alloying behavior and microstructure",
    "previous_context_summary": "Summary: Subsequent chunks are expected to discuss strengthening mechanisms and property correlations. This chunk reports mechanical properties of the SPSed Fe40Mn19Ni15Al15Si10C1 high entropy steel: indentation depth ~5.08 μm, no crack at 5000 mN load, microhardness 7.8±0.3 GPa, elastic modulus 184±5 GPa, compressive strength 2046±160 MPa, and strain 19% (Fig. 9). Comparative radar/plots vs. other alloys are given but not detailed numerically. The discussion of alloying behavior covers thermodynamic criteria (ΔSconf, ΔHmix, δ) from Table 6 (values not shown in chunk), and the role of VEC in dual-phase BCC+B2 formation. B2 ordering is attributed to highly negative Al–Fe and Al–Ni binary mixing enthalpies. Dissolution sequence during MA: C fastest, then Al, Mn, Ni; Si undissolved due to low diffusivity. BCC phase lattice parameter is close to α-Fe. Table 4 provides quantitative phase fractions, lattice parameters, and crystallite sizes for annealed samples (400, 500, 600, 800 °C) and the SPSed sample, showing Fe5Si3 appearance at 600 °C and its persistence at higher temperatures. Fig. 5 links Fe5Si3 formation to the 520 °C exotherm. Subsequent chunks will likely discuss thermal stability, strengthening mechanisms, and property correlations in more detail, and should retain the phase quantification and mechanical values provided here.\nMaterial systems: Fe40Mn19Ni15Al15Si10C1 high entropy steel; BCC phase (cI2, a=0.286 nm); γ-brass type phase (cI52, a=0.872 nm); B2-type phase (cP2, a=0.290 nm); Fe5Si3-type silicide (hP16, a=b=0.667 nm, c=0.468 nm); BCC phase; γ-brass type phase; B2-type phase\nSample aliases: as-milled powder (35 h MA); SPSed sample; SPSed pellet; annealed powder at 400, 500, 600, 800 °C\nProcessing route: Mechanical alloying 35 h; Spark plasma sintering; mechanical alloying for 35 h; spark plasma sintering at 900 °C and 50 MPa; annealing at 400, 500, 600, 800 °C for phase stability; Annealing at 400, 500, 600, 800 °C\nKey variables: milling time 35 h; thermal stability limit ~500 °C; phase transformation at ~520 °C; density ~6.49±0.3 g/cm³; microhardness ~7.8±0.3 GPa; compressive strength ~2046±160 MPa; ductility ~19%; milling time: 5, 15, 25, 30, 35 h\nMicrostructure: multiphase BCC + τ-brass + B2 after MA; retained BCC + γ-brass + B2 plus Fe5Si3 after SPS; dual-phase BCC+B2 with nano-silicide precipitates in SPS sample; BCC major phase with nanocrystalline grains (3-5 μm particles); γ-brass type phase (Mn-rich); B2-type ordered phase (Al,Ni-rich); trace Si in milled powder; Fe5Si3 silicide appears after annealing above 500 °C and in SPSed sample; crystallite sizes 10-20 nm, increasing lattice strain and dislocation density with milling\nProperties: low density ~6.49 g/cm³; high microhardness ~7.8 GPa; compressive strength ~2046 MPa; ductility 19%; microhardness 7.8 ± 0.3 GPa; elastic modulus 184 ± 5 GPa; compressive ultimate strength 2046 ± 160 MPa; compressive strain ~19%",
    "context_update": {
      "summary": "Chunk discusses alloying behavior, thermal stability, and CALPHAD predictions for Fe40Mn19Ni15Al15Si10C1. During mechanical alloying, C dissolves first, then Al, Mn, Ni, while Si remains undissolved after 35 h due to low diffusivity. The BCC phase lattice parameter is near α-Fe. The alloy is thermally stable up to ~500 °C; at 420 °C BCC + γ-brass + B2 are present with increased γ-brass fraction, and at 520 °C Fe5Si3 silicide appears. Silicide formation is linked to undissolved Si and strong Fe–Si/Mn–Si negative enthalpies. BCC and B2 retention is ascribed to Fe–Al/Ni–Al bonding and sluggish diffusion. XRD (Fig. 6) confirms BCC + B2 + γ-brass + Fe5Si3 in the SPSed sample. SEM-EDS/WDS (Fig. 7, Table 5) reveals compositional differences between white (Fe-rich, Mn, Ni, low Al) and light grey (Ni, Al-rich) regions. Thermodynamic parameters (Table 6) yield ΔHmix=-8.4 kJ/mol, ΔSconf=12.4 J/K·mol, δ=7.6%, Ω=2.4, VEC=6.9. CALPHAD (Fig. 10, Table 8) predicts phase sequences; discrepancy with experiment is due to TCFE8 database. Subsequent chunks should remember the dissolution sequence, the thermal stability range, the dual-phase + silicide microstructure in SPSed state, and the compositional heterogeneity.",
      "material_systems": [
        "Fe40Mn19Ni15Al15Si10C1 high entropy steel",
        "BCC phase",
        "γ-brass type phase",
        "B2-type phase",
        "Fe5Si3-type silicide"
      ],
      "sample_aliases": [
        "SPSed sample",
        "non-equiatomic HES",
        "as-milled powder (35 h)"
      ],
      "processing_route": [
        "mechanical alloying for 35 h",
        "spark plasma sintering",
        "annealing at 420 °C, 520 °C"
      ],
      "key_variables": [
        "thermal stability up to ~500 °C",
        "dissolution sequence C>Al>Mn>Ni; Si undissolved",
        "ΔHmix=-8.4 kJ/mol",
        "ΔSconf=12.4 J/K·mol",
        "δ=7.6%",
        "Ω=2.4",
        "VEC=6.9"
      ],
      "microstructure": [
        "SPSed sample: BCC + B2 + γ-brass type + Fe5Si3",
        "SEM: white (point 2, Fe 44.53, Mn 21.60, Ni 20.66, Al 7.33, Si 5.88 wt%), light grey (point 1, Ni, Al-rich), dark grey contrasts",
        "BCC phase lattice parameter close to α-Fe"
      ],
      "properties": [
        "indentation depth ~6 µm at 5000 mN",
        "compressive strength ~2046 MPa at ~0.20 strain"
      ],
      "mechanisms": [
        "sluggish diffusion and strong Fe-Al/Ni-Al bonding retain BCC and B2",
        "undissolved Si and negative Fe-Si/Mn-Si mixing enthalpies promote Fe5Si3",
        "alloying sequence dictated by melting point and self-diffusion coefficient"
      ],
      "figures_or_tables": [
        "Fig. 6",
        "Fig. 7",
        "Table 5",
        "Fig. 9a, c",
        "Fig. 10",
        "Table 6",
        "Table 8"
      ],
      "unresolved_terms": []
    },
    "rolling_context_summary": "Summary: Chunk discusses alloying behavior, thermal stability, and CALPHAD predictions for Fe40Mn19Ni15Al15Si10C1. During mechanical alloying, C dissolves first, then Al, Mn, Ni, while Si remains undissolved after 35 h due to low diffusivity. The BCC phase lattice parameter is near α-Fe. The alloy is thermally stable up to ~500 °C; at 420 °C BCC + γ-brass + B2 are present with increased γ-brass fraction, and at 520 °C Fe5Si3 silicide appears. Silicide formation is linked to undissolved Si and strong Fe–Si/Mn–Si negative enthalpies. BCC and B2 retention is ascribed to Fe–Al/Ni–Al bonding and sluggish diffusion. XRD (Fig. 6) confirms BCC + B2 + γ-brass + Fe5Si3 in the SPSed sample. SEM-EDS/WDS (Fig. 7, Table 5) reveals compositional differences between white (Fe-rich, Mn, Ni, low Al) and light grey (Ni, Al-rich) regions. Thermodynamic parameters (Table 6) yield ΔHmix=-8.4 kJ/mol, ΔSconf=12.4 J/K·mol, δ=7.6%, Ω=2.4, VEC=6.9. CALPHAD (Fig. 10, Table 8) predicts phase sequences; discrepancy with experiment is due to TCFE8 database. Subsequent chunks should remember the dissolution sequence, the thermal stability range, the dual-phase + silicide microstructure in SPSed state, and the compositional heterogeneity.\nMaterial systems: Fe40Mn19Ni15Al15Si10C1 high entropy steel; BCC phase (cI2, a=0.286 nm); γ-brass type phase (cI52, a=0.872 nm); B2-type phase (cP2, a=0.290 nm); Fe5Si3-type silicide (hP16, a=b=0.667 nm, c=0.468 nm); BCC phase; γ-brass type phase; B2-type phase\nSample aliases: as-milled powder (35 h MA); SPSed sample; SPSed pellet; annealed powder at 400, 500, 600, 800 °C; non-equiatomic HES; as-milled powder (35 h)\nProcessing route: Mechanical alloying 35 h; Spark plasma sintering; mechanical alloying for 35 h; spark plasma sintering at 900 °C and 50 MPa; annealing at 400, 500, 600, 800 °C for phase stability; Annealing at 400, 500, 600, 800 °C; annealing at 420 °C, 520 °C\nKey variables: milling time 35 h; thermal stability limit ~500 °C; phase transformation at ~520 °C; density ~6.49±0.3 g/cm³; microhardness ~7.8±0.3 GPa; compressive strength ~2046±160 MPa; ductility ~19%; milling time: 5, 15, 25, 30, 35 h\nMicrostructure: multiphase BCC + τ-brass + B2 after MA; retained BCC + γ-brass + B2 plus Fe5Si3 after SPS; dual-phase BCC+B2 with nano-silicide precipitates in SPS sample; BCC major phase with nanocrystalline grains (3-5 μm particles); γ-brass type phase (Mn-rich); B2-type ordered phase (Al,Ni-rich); trace Si in milled powder; Fe5Si3 silicide appears after annealing above 500 °C and in SPSed sample; crystallite sizes 10-20 nm, increasing lattice strain and dislocation density with milling\nProperties: low density ~6.49 g/cm³; high microhardness ~7.8 GPa; compressive strength ~2046 MPa; ductility 19%; microhardness 7.8 ± 0.3 GPa; elastic modulus 184 ± 5 GPa; compressive ultimate strength 2046 ± 160 MPa; compressive strain ~19%"
  },
  {
    "chunk_id": "chunk_0006",
    "section": "4.2. Thermal stability",
    "previous_context_summary": "Summary: Chunk discusses alloying behavior, thermal stability, and CALPHAD predictions for Fe40Mn19Ni15Al15Si10C1. During mechanical alloying, C dissolves first, then Al, Mn, Ni, while Si remains undissolved after 35 h due to low diffusivity. The BCC phase lattice parameter is near α-Fe. The alloy is thermally stable up to ~500 °C; at 420 °C BCC + γ-brass + B2 are present with increased γ-brass fraction, and at 520 °C Fe5Si3 silicide appears. Silicide formation is linked to undissolved Si and strong Fe–Si/Mn–Si negative enthalpies. BCC and B2 retention is ascribed to Fe–Al/Ni–Al bonding and sluggish diffusion. XRD (Fig. 6) confirms BCC + B2 + γ-brass + Fe5Si3 in the SPSed sample. SEM-EDS/WDS (Fig. 7, Table 5) reveals compositional differences between white (Fe-rich, Mn, Ni, low Al) and light grey (Ni, Al-rich) regions. Thermodynamic parameters (Table 6) yield ΔHmix=-8.4 kJ/mol, ΔSconf=12.4 J/K·mol, δ=7.6%, Ω=2.4, VEC=6.9. CALPHAD (Fig. 10, Table 8) predicts phase sequences; discrepancy with experiment is due to TCFE8 database. Subsequent chunks should remember the dissolution sequence, the thermal stability range, the dual-phase + silicide microstructure in SPSed state, and the compositional heterogeneity.\nMaterial systems: Fe40Mn19Ni15Al15Si10C1 high entropy steel; BCC phase (cI2, a=0.286 nm); γ-brass type phase (cI52, a=0.872 nm); B2-type phase (cP2, a=0.290 nm); Fe5Si3-type silicide (hP16, a=b=0.667 nm, c=0.468 nm); BCC phase; γ-brass type phase; B2-type phase\nSample aliases: as-milled powder (35 h MA); SPSed sample; SPSed pellet; annealed powder at 400, 500, 600, 800 °C; non-equiatomic HES; as-milled powder (35 h)\nProcessing route: Mechanical alloying 35 h; Spark plasma sintering; mechanical alloying for 35 h; spark plasma sintering at 900 °C and 50 MPa; annealing at 400, 500, 600, 800 °C for phase stability; Annealing at 400, 500, 600, 800 °C; annealing at 420 °C, 520 °C\nKey variables: milling time 35 h; thermal stability limit ~500 °C; phase transformation at ~520 °C; density ~6.49±0.3 g/cm³; microhardness ~7.8±0.3 GPa; compressive strength ~2046±160 MPa; ductility ~19%; milling time: 5, 15, 25, 30, 35 h\nMicrostructure: multiphase BCC + τ-brass + B2 after MA; retained BCC + γ-brass + B2 plus Fe5Si3 after SPS; dual-phase BCC+B2 with nano-silicide precipitates in SPS sample; BCC major phase with nanocrystalline grains (3-5 μm particles); γ-brass type phase (Mn-rich); B2-type ordered phase (Al,Ni-rich); trace Si in milled powder; Fe5Si3 silicide appears after annealing above 500 °C and in SPSed sample; crystallite sizes 10-20 nm, increasing lattice strain and dislocation density with milling\nProperties: low density ~6.49 g/cm³; high microhardness ~7.8 GPa; compressive strength ~2046 MPa; ductility 19%; microhardness 7.8 ± 0.3 GPa; elastic modulus 184 ± 5 GPa; compressive ultimate strength 2046 ± 160 MPa; compressive strain ~19%",
    "context_update": {
      "summary": "This chunk closes the CALPHAD discrepancy note (TCFE8 vs TCHEA3) and covers the full Section 4.3 on mechanical properties and strengthening mechanisms of the SPSed Fe40Mn19Ni15Al15Si10C1. The measured compressive yield strength is 2046 ± 160 MPa, decomposed into frictional (120 MPa), Hall-Petch grain boundary (1085 MPa BCC, 1224 MPa B2), Bailey-Hirsch dislocation (687 MPa BCC, 590 MPa B2), Orowan precipitation (54+111 MPa BCC, 55 MPa B2), and Fleischer solid solution (106 MPa BCC, 177 MPa B2) contributions. Theoretical total is 2164 MPa, closely matching experiment. Dominant mechanisms are grain boundary (52.55%) and dislocation (30.00%). Microstructural inputs include BCC grain size 0.28 μm, B2 0.22 μm, Fe5Si3 vol. 8.4% radius 102 nm, B2 precipitates vol. 34% radius 220 nm, dislocation densities 4.46e15 and 3.36e15 m−2. Phase fractions were measured as BCC 56%, B2 34%, normalized to 62% and 38%. The alloy microhardness (7.8 GPa) far exceeds dual-phase steel (2.0–2.4 GPa); Fig. 9(e,f) and Table 9 / Supplementary Table S1 compare properties against HEAs and conventional steels. Ductility is ~19%. No Conclusion text beyond heading appeared. Future chunks should carry these strengthening contributions, phase/thickness parameters, and the cited figures/tables for any conclusion or extended discussion.",
      "material_systems": [
        "Fe40Mn19Ni15Al15Si10C1 high entropy steel",
        "BCC phase",
        "B2-type phase",
        "Fe5Si3 silicide",
        "dual-phase steel"
      ],
      "sample_aliases": [
        "SPSed sample",
        "non-equiatomic HES"
      ],
      "processing_route": [
        "Spark plasma sintering"
      ],
      "key_variables": [
        "yield strength: 2046 ± 160 MPa",
        "grain size BCC: 0.28 μm",
        "grain size B2: 0.22 μm",
        "K0: 574 MPa·μm^(1/2)",
        "frictional stress: 120 MPa",
        "Fe5Si3 volume fraction: 8.4%",
        "Fe5Si3 radius: 102 nm",
        "B2 precipitate volume fraction: 34%",
        "B2 radius: 220 nm",
        "dislocation density BCC: 4.46e15 m−2",
        "dislocation density B2: 3.36e15 m−2",
        "shear modulus G: 75.34 GPa"
      ],
      "microstructure": [
        "BCC (56%, normalized 62%) with grain size 0.28 μm",
        "B2 (34%, normalized 38%) with grain size 0.22 μm",
        "Fe5Si3 precipitates (8.4 vol.%, radius 102 nm)",
        "B2 precipitates (34 vol.%, radius 220 nm)",
        "dislocation densities 4.46e15 m−2 (BCC), 3.36e15 m−2 (B2)"
      ],
      "properties": [
        "compressive yield strength: 2046 ± 160 MPa",
        "microhardness: 7.8 GPa",
        "ductility: ~19%",
        "theoretical total strength: 2164 MPa"
      ],
      "mechanisms": [
        "grain boundary strengthening 52.55%",
        "dislocation strengthening 30.00%",
        "solid solution strengthening 6.14%",
        "precipitation strengthening 5.70%"
      ],
      "figures_or_tables": [
        "Figure 9(e,f)",
        "Table 9",
        "Supplementary Table S1"
      ],
      "unresolved_terms": []
    },
    "rolling_context_summary": "Summary: This chunk closes the CALPHAD discrepancy note (TCFE8 vs TCHEA3) and covers the full Section 4.3 on mechanical properties and strengthening mechanisms of the SPSed Fe40Mn19Ni15Al15Si10C1. The measured compressive yield strength is 2046 ± 160 MPa, decomposed into frictional (120 MPa), Hall-Petch grain boundary (1085 MPa BCC, 1224 MPa B2), Bailey-Hirsch dislocation (687 MPa BCC, 590 MPa B2), Orowan precipitation (54+111 MPa BCC, 55 MPa B2), and Fleischer solid solution (106 MPa BCC, 177 MPa B2) contributions. Theoretical total is 2164 MPa, closely matching experiment. Dominant mechanisms are grain boundary (52.55%) and dislocation (30.00%). Microstructural inputs include BCC grain size 0.28 μm, B2 0.22 μm, Fe5Si3 vol. 8.4% radius 102 nm, B2 precipitates vol. 34% radius 220 nm, dislocation densities 4.46e15 and 3.36e15 m−2. Phase fractions were measured as BCC 56%, B2 34%, normalized to 62% and 38%. The alloy microhardness (7.8 GPa) far exceeds dual-phase steel (2.0–2.4 GPa); Fig. 9(e,f) and Table 9 / Supplementary Table S1 compare properties against HEAs and conventional steels. Ductility is ~19%. No Conclusion text beyond heading appeared. Future chunks should carry these strengthening contributions, phase/thickness parameters, and the cited figures/tables for any conclusion or extended discussion.\nMaterial systems: Fe40Mn19Ni15Al15Si10C1 high entropy steel; BCC phase (cI2, a=0.286 nm); γ-brass type phase (cI52, a=0.872 nm); B2-type phase (cP2, a=0.290 nm); Fe5Si3-type silicide (hP16, a=b=0.667 nm, c=0.468 nm); BCC phase; γ-brass type phase; B2-type phase\nSample aliases: as-milled powder (35 h MA); SPSed sample; SPSed pellet; annealed powder at 400, 500, 600, 800 °C; non-equiatomic HES; as-milled powder (35 h)\nProcessing route: Mechanical alloying 35 h; Spark plasma sintering; mechanical alloying for 35 h; spark plasma sintering at 900 °C and 50 MPa; annealing at 400, 500, 600, 800 °C for phase stability; Annealing at 400, 500, 600, 800 °C; annealing at 420 °C, 520 °C\nKey variables: milling time 35 h; thermal stability limit ~500 °C; phase transformation at ~520 °C; density ~6.49±0.3 g/cm³; microhardness ~7.8±0.3 GPa; compressive strength ~2046±160 MPa; ductility ~19%; milling time: 5, 15, 25, 30, 35 h\nMicrostructure: multiphase BCC + τ-brass + B2 after MA; retained BCC + γ-brass + B2 plus Fe5Si3 after SPS; dual-phase BCC+B2 with nano-silicide precipitates in SPS sample; BCC major phase with nanocrystalline grains (3-5 μm particles); γ-brass type phase (Mn-rich); B2-type ordered phase (Al,Ni-rich); trace Si in milled powder; Fe5Si3 silicide appears after annealing above 500 °C and in SPSed sample; crystallite sizes 10-20 nm, increasing lattice strain and dislocation density with milling\nProperties: low density ~6.49 g/cm³; high microhardness ~7.8 GPa; compressive strength ~2046 MPa; ductility 19%; microhardness 7.8 ± 0.3 GPa; elastic modulus 184 ± 5 GPa; compressive ultimate strength 2046 ± 160 MPa; compressive strain ~19%"
  }
]
