Repository: RiverYanggg/SteelDig_multimodal

# SteelDig Multimodal

一个面向材料科学论文的本地抽取流水线项目。

项目当前包含两条核心能力链：

1. 主抽取工作流
   从论文 Markdown 中抽取结构化文本信息，并可对图片组图做多模态分析。
2. Knowledge 工作流
   把清洗后的论文文本进一步压缩为适合训练或知识整理的 claim 集与 Markdown 知识卡片。
3. Knowledge Graph 工作流
   把 `outputs_dataset/<paper_id>/final/` 下的结构化抽取结果映射为 Neo4j 可查询知识图谱。

这两条链既可以独立运行，也可以按单篇论文串行衔接运行。项目已经支持：

- 多篇论文并行处理
- 单篇论文内部严格按阶段顺序执行
- 以 `paper_id` 为目录隔离输出
- `fused` 模式下把多模态图像结论注入 knowledge 汇总
- 把文本抽取结果和 multimodal figure 摘要共同导入 Neo4j 图谱

---

## 1. 项目目标

这个仓库的目标不是“把论文原样摘要一下”，而是把材料科学论文中的高价值事实拆成两类产物：

- 面向结构化数据库/后续程序消费的 JSON
- 面向知识训练/知识整理的 Markdown 与 claims

具体来说：

- 主抽取工作流负责“尽可能保留原始细节”
  - 文本模型输出大 JSON
  - 图像模型输出 Figure 级别 JSON
- Knowledge 工作流负责“把细节压缩成更高信息密度的训练材料”
  - paper_map

File: outputs_dataset/A19/intermediate/knowledge/validation_warnings.json
[
  {
    "chunk_id": "chunk_0001",
    "claim": "Chen et al. reported that duplex lightweight steel Fe–8Mn–6Al–0.4C had a tensile strength of ~756 MPa and ~56% elongation due to synergistic TRIP and TWIP effects.",
    "validation_status": "evidence_not_found",
    "evidence_text": "Chen et al. [27] reported that duplex lightweight steel of Fe–8Mn–6Al–0.4C exhibited excellent mechanical properties of tensile strength ~756 MPa and ~56 % elongation under synergy of TRIP and TWIP effects."
  },
  {
    "chunk_id": "chunk_0002",
    "claim": "Under equilibrium cooling, δ-ferrite (BCC_A2) begins to precipitate from the liquid at approximately 1485 °C.",
    "validation_status": "evidence_not_found",
    "evidence_text": "δ-ferrite (δ-F, BCC_A2 in Fig. 2(a)) began to precipitate in the steel liquid (L) at around 1485 ◦C with the decrease of temperature."
  },
  {
    "chunk_id": "chunk_0002",
    "claim": "Austenite (FCC_A1) forms at around 1390 °C via the peritectic reaction δ-ferrite + liquid → austenite.",
    "validation_status": "evidence_not_found",
    "evidence_text": "As long as temperature dropping to around $1 3 9 0 ^ { \\circ } \\mathrm { C } ,$ austenite (A, FCC_A1 in Fig. 2(a)) formed by the peritectic reaction, $\\delta \\mathrm { - } \\mathrm { F } + \\mathrm { L } \\to \\mathrm { A } ,$ with the solidification of the steel liquid."
  },
  {
    "chunk_id": "chunk_0002",
    "claim": "The maximum equilibrium austenite fraction is ~91.4% and the minimum δ-ferrite fraction is ~8.6%, both occurring at around 970 °C.",
    "validation_status": "evidence_not_found",
    "evidence_text": "Until the temperature going down to around ${ 9 7 0 ^ { \\circ } } \\mathrm { C } ,$ Austenite fraction reached to maximum, around 91.4 %, while δ-ferrite fraction reached to minimum, around 8.6 %."
  },
  {
    "chunk_id": "chunk_0002",
    "claim": "Room-temperature tensile tests were conducted at a strain rate of 0.375 min^{-1} on rod-shaped specimens of M10×60 mm with a gauge length of 25 mm, with the tensile axis parallel to the rolling direction.",
    "validation_status": "evidence_not_found",
    "evidence_text": "tensile properties of the steel under various treatment states were measured using the electronic tensile testing machine (WDW-100E) at the strain rate o $\\mathrm { { f } } 0 . 3 7 5 \\mathrm { { m i n } } ^ { - 1 }$ , with rod-shaped sample size of M$[ 1 0 ^ { * } 6 0$ mm and gauge length of 25 mm. The tensile axis was parallel to the rolling direction of the hot-rolled plate."
  },
  {
    "chunk_id": "chunk_0002",
    "claim": "XRD for austenite content measurement used Cu-Kα radiation at 40 kV and 150 mA, with a step size of 0.02° and scan speed of 2°/min; scanning areas were 10×10 mm before and 5×20 mm after tensile tests.",
    "validation_status": "evidence_not_found",
    "evidence_text": "X-ray diffraction (SmartLab) with Cu-Kα radiation at 40 kV and 150 mA was conducted to measure austenite content, with scanning step size of 0.02◦ and scanning speed of 2◦/min. XRD specimens with scanning areas of 10 * 10 mm before tensile tests and $5 ~ ^ { \\ast } ~ 2 0$ mm after tensile tests were prepared..."
  },
  {
    "chunk_id": "chunk_0003",
    "claim": "During holding at 1050 °C for IQ-1050, prior austenite grains grow and prior austenite grain boundaries move into δ-ferrite, making δ-ferrite bands thinner and dividing them into discontinuous grains.",
    "validation_status": "evidence_not_found",
    "evidence_text": "prior austenite grain grew up as lath martensite reversed in the holding process at 1 0 5 0 °C, and prior austenite grain boundary (PAGB) moved to δ-ferrite. Accordingly, the δ-ferrite bands became thinner, and even were divided into some discontinuous δ-ferrite grains by prior austenite"
  },
  {
    "chunk_id": "chunk_0003",
    "claim": "Carbides, considered to be cementite, precipitate and widely distribute in tempered martensite only when annealing temperature is 620 °C.",
    "validation_status": "evidence_not_found",
    "evidence_text": "Carbides (Cm), which were considered to be cementite, were precipitated and widely distributed in tempered martensite, only when annealing temperature was 6 2 0 °C, as shown in Fig. 3(e)."
  },
  {
    "chunk_id": "chunk_0003",
    "claim": "Annealing at 800 °C causes austenite grains to grow and dilutes C and Mn, thereby increasing Ms temperature and causing martensitic transformation during air cooling.",
    "validation_status": "evidence_not_found",
    "evidence_text": "As the annealing temperature increasing to 800 °C, small austenite grains grew up, and C, Mn elements in the austenite were diluted. Therefore, Ms temperature of austenite increased, resulting in Martensite transformation during air cooling."
  },
  {
    "chunk_id": "chunk_0003",
    "claim": "In band contrast maps, brighter regions correspond to ferrite (high BC value) and darker regions to lath martensite (low BC value); tempered martensite in QA specimens shows higher BC than martensite due to recovery and dislocation reduction.",
    "validation_status": "evidence_not_found",
    "evidence_text": "The brighter and whiter regions due to high BC value were consider as ferrite, while darker regions due to low BC value were consider as lath martensite. Tempered martensite in QA series possessed relative higher BC value than martensite, which was related to recovery of martensite in annealing treatment leading to decreasing of dislocations."
  },
  {
    "chunk_id": "chunk_0003",
    "claim": "After heating at 1050 °C, δ-ferrite and prior austenite grains grow, and ferrite bands become segmented by martensite lamellae, a morphology retained after annealing.",
    "validation_status": "evidence_not_found",
    "evidence_text": "According to Fig. 4(a, b), δ-ferrite and prior austenite grains grew up after heating of 1050 °C, and ferrite bands were segmented by martensite lamellar, becoming dispersed. This situation was kept in annealed microstructure."
  },
  {
    "chunk_id": "chunk_0003",
    "claim": "Austenite volume fraction increases with annealing temperature from 620 to 740 °C; QA-800 fraction is slightly lower than QA-740, probably due to martensitic transformation during air cooling.",
    "validation_status": "evidence_not_found",
    "evidence_text": "With increase of annealing temperature at the range of 620-740 °C, austenitic proportion increased. However, the difference of austenitic volume fraction between QA-740 and QA-800 was unobvious, and even the fraction of QA-800 was lower, which could be associated with martensite transformation of the latter when air cooling."
  },
  {
    "chunk_id": "chunk_0003",
    "claim": "The hot-rolled steel shows the highest tensile strength of ~1107 MPa and poor total elongation of ~5.6%.",
    "validation_status": "evidence_not_found",
    "evidence_text": "The hot-rolled steel showed the highest tensile strength (TS) of ~1107 MPa and poor total elongation (TE) of ~5.6 %."
  },
  {
    "chunk_id": "chunk_0003",
    "claim": "After intercritical quenching, yield strength is improved to ~575 MPa, tensile strength declines to ~929 MPa, and total elongation is the poorest at ~2.0%.",
    "validation_status": "evidence_not_found",
    "evidence_text": "After intercritical quenching, the yield strength (YS) of the steel was improved, ~575 MPa, compared with HR, but TS was declined, ~929 MPa, and TE of ~2.0 % was poorest among all of specimens."
  },
  {
    "chunk_id": "chunk_0003",
    "claim": "Annealing considerably enhances total elongation: QA-620 ~44%, QA-680 ~45.6%, QA-740 ~62.4%, QA-800 ~50.4%.",
    "validation_status": "evidence_not_found",
    "evidence_text": "With the annealing temperature increasing, TEs of QA series steels were ~44 %, ~45.6 %, ~62.4 %, and ~50.4 %, respectively."
  },
  {
    "chunk_id": "chunk_0003",
    "claim": "Uniform elongation of all QA specimens except QA-680 is almost equal to total elongation; QA-680 exhibits pronounced necking when strain reaches around 25%.",
    "validation_status": "evidence_not_found",
    "evidence_text": "Uniform elongation of all QA specimens, except QA-680, was almost equal to total elongation. For QA-680, When strain reached to around 25 %, the stress began to decrease, which meant that there was significantly necking in the tensile specimen."
  },
  {
    "chunk_id": "chunk_0003",
    "claim": "The product of tensile strength and total elongation (PSE) of all QA specimens exceeds 30 GPa%, and QA-740 achieves the highest PSE of ~45.2 GPa%.",
    "validation_status": "evidence_not_found",
    "evidence_text": "The products of tensile strength and total elongation (PSE) of all QA specimens were more than 30 GPa%, showing superior comprehensive mechanical properties. PSE of QA-740, ~45.2 GPa%, was the highest one"
  },
  {
    "chunk_id": "chunk_0003",
    "claim": "At initial strain ε < 0.01, the work hardening rate sharply decreases due to deformation of soft ferrite and dislocation movement.",
    "validation_status": "evidence_not_found",
    "evidence_text": "At the initial stage of ε < 0.01, the WHR sharply decreases, which was mainly related to deformation of soft phase, for example, ferrite, and dislocation movement."
  },
  {
    "chunk_id": "chunk_0003",
    "claim": "For ε > 0.01, the work hardening rate curves decrease gradually, attributed to a hardening mechanism.",
    "validation_status": "evidence_not_found",
    "evidence_text": "For ε > 0.01, WHR curves got used to slightly decrease, which was attributed to hardening mechanism."
  },
  {
    "chunk_id": "chunk_0003",
    "claim": "Work hardening rate curves of all QA specimens are almost superimposed for ε < 0.15.",
    "validation_status": "evidence_not_found",
    "evidence_text": "WHR curves of all QA specimens were almost superimposed at the range of ε < 0.15."
  },
  {
    "chunk_id": "chunk_0004",
    "claim": "The austenite volume fractions measured by EBSD in the experimental steel were approximately 16% for HR, 7% for IQ-1050, 28% for QA-620, 35% for QA-680, 50% for QA-740, and 49% for QA-800.",
    "validation_status": "evidence_not_found",
    "evidence_text": "By EBSD ~16 ~7 ~28 ~35 ~50 ~49"
  },
  {
    "chunk_id": "chunk_0004",
    "claim": "The austenite volume fractions measured by XRD were approximately 33% for QA-620, 37% for QA-680, 51% for QA-740, and 48% for QA-800.",
    "validation_status": "evidence_not_found",
    "evidence_text": "By XRD / / ~33 ~37 ~51 ~48"
  },
  {
    "chunk_id": "chunk_0004",
    "claim": "Hot-rolled (HR) specimen had yield strength 305 ± 11 MPa, tensile strength 1107 ± 32 MPa, total elongation 5.6 ± 0.4%, yield-to-tensile ratio 0.28, and product of strength and elongation 6.2 ± 0.6 GPa%.",
    "validation_status": "evidence_not_found",
    "evidence_text": "HR 305 ± 11 1107 ± 32 5.6 ± 0.4 0.28 6.2 ± 0.6"
  },
  {
    "chunk_id": "chunk_0004",
    "claim": "IQ-1050 specimen had yield strength 575 ± 13 MPa, tensile strength 929 ± 30 MPa, total elongation 2.0 ± 0.3%, yield-to-tensile ratio 0.62, and PSE 1.9 ± 0.4 GPa%.",
    "validation_status": "evidence_not_found",
    "evidence_text": "IQ-1050 575 ± 13 929 ± 30 2.0 ± 0.3 0.62 1.9 ± 0.4"
  },
  {
    "chunk_id": "chunk_0004",
    "claim": "QA-740 achieved the best ductility among all specimens with yield strength 498 ± 3 MPa, tensile strength 725 ± 9 MPa, total elongation 62.4 ± 4.2%, yield-to-tensile ratio 0.69, and PSE 45.2 ± 3.7 GPa%.",
    "validation_status": "evidence_not_found",
    "evidence_text": "QA-740 498 ± 3 725 ± 9 62.4 ± 4.2 0.69 45.2 ± 3.7"
  },
  {
    "chunk_id": "chunk_0004",
    "claim": "At true strain 0.0, all QA specimens exhibited an initial work hardening rate of approximately 5000 MPa; at true strain 0.1, the WHR dropped to 1500 MPa for QA-620, 1400 MPa for QA-680, 1300 MPa for QA-740, and 1400 MPa for QA-800.",
    "validation_status": "evidence_not_found",
    "evidence_text": "True strain/ε QA-620 (Work hardening rate/Mpa) QA-680 (Work hardening rate/Mpa) QA-740 (Work hardening rate/Mpa) QA-800 (Work hardening rate/Mpa) 0.0 5000 5000 5000 5000 0.1 1500 1400 1300 1400"
  },
  {
    "chunk_id": "chunk_0004",
    "claim": "The hot-rolled specimen HR had the highest GND density (BCC: 10.81×10^14 m^-2, FCC: 8.37×10^14 m^-2), which contributed to high tensile strength (1107 ± 32 MPa) but poor ductility (5.6%).",
    "validation_status": "evidence_not_found",
    "evidence_text": "The microstructure of HR subjected to hot-rolling conditions showed the highest GND density of BCC phases and FCC phase. ... which gave the steel high tensile strength (1107 ± 32 MPa) but poor ductility (5.6% ± 0.4)."
  },
  {
    "chunk_id": "chunk_0004",
    "claim": "In IQ-1050, the GND densities were 8.23×10^14 m^-2 for BCC and 5.01×10^14 m^-2 for FCC; more lath martensite induced stress concentration and premature failure, resulting in lower tensile strength (929 ± 30 MPa) and poor ductility (2.0%).",
    "validation_status": "evidence_not_found",
    "evidence_text": "During quenching processing of 1050 °C, all martensite in the investigated hot-rolled steel reversed into austenite... More lath martensite in IQ-1050 than HR contributed to higher yield strength (575 ± 13 MPa), but more easily induced stress concentration during deformation causing premature failure. Therefore, the IQ-1050 had a poorer tensile strength (929 ± 30 MPa) and ductility (2.0 % ± 0.3)."
  },
  {
    "chunk_id": "chunk_0004",
    "claim": "With increasing annealing temperature from 620 to 800 °C, the GND density of BCC phase decreased from 5.63 to 4.63 ×10^14 m^-2 and FCC phase from 3.39 to 2.66 ×10^14 m^-2, which lowered the yield strength by facilitating dislocation slip.",
    "validation_status": "evidence_not_found",
    "evidence_text": "With the increase of annealing temperature, the martensitic and austenitic GND values of annealed specimens decreased continuously. ... decreasing the yield strength of tempered martensite lamellar."
  },
  {
    "chunk_id": "chunk_0004",
    "claim": "The decreasing density of block boundaries (>45°) with increasing annealing temperature contributed to the decrease in yield strength of annealed specimens.",
    "validation_status": "evidence_not_found",
    "evidence_text": "the decrease of block boundary with angle of >45° in density, to some extent, contributed to the decrease of yield strength of the annealed specimens, with the increase of annealed temperature"
  },
  {
    "chunk_id": "chunk_0004",
    "claim": "The GND density of austenite in HR and IQ-1050 was comparable to that reported for strained Hadfield austenitic steel under true strain of ~0.05 (~9.80×10^14 m^-2).",
    "validation_status": "evidence_not_found",
    "evidence_text": "austenite of HR and IQ-1050 had similar GND density values compared to that reported for strained Hadfield austenitic steel [43,44] under true strain of ~0.05, whose GND density value was around 9.80 × 10^14 / m^2."
  },
  {
    "chunk_id": "chunk_0004",
    "claim": "Austenitic grain (AG) boundary density increased with annealing temperature up to 740 °C (1.6 µm^-1) but decreased at 800 °C (1.25 µm^-1) due to coarse austenite grains.",
    "validation_status": "evidence_not_found",
    "evidence_text": "For QA specimens, with the increase of annealed temperature, AG boundary density increased. When annealed temperature being 800 °C, the density instead decreased due to some coarse austenite grains."
  },
  {
    "chunk_id": "chunk_0005",
    "claim": "A Python machine learning model based on crystallographic information was used to correctly identify the various boundary types and exactly calculate the boundary density for the specimens, as shown in Fig. 7.",
    "validation_status": "evidence_not_found",
    "evidence_text": "A Python machine learning model developed by Li et al. [48] based on crystallographic information were used to correctly identify the various boundary types and exactly calculate the boundary density, as shown in Fig. 7(a-2,b-2, c-2,d-2,e-2,f-2)."
  },
  {
    "chunk_id": "chunk_0005",
    "claim": "After quenching at 1050 °C, the density of block boundary was higher than that of AG boundary in IQ-1050, opposite to HR, indicating that more austenitic fraction underwent martensitic transformation in IQ-1050 than in HR.",
    "validation_status": "evidence_not_found",
    "evidence_text": "After quenching of 1050 °C, the density of block boundary was higher than that of AG boundary, and the situation of HR was opposite, which indicated that more austenitic fraction underwent martensitic transformation than that of HR."
  },
  {
    "chunk_id": "chunk_0005",
    "claim": "In QA specimens, AG boundary density increased with annealing temperature up to 740 °C, but decreased at 800 °C due to some coarse austenite grains; meanwhile, block boundary density decreased continuously with annealing temperature.",
    "validation_status": "evidence_not_found",
    "evidence_text": "For QA specimens, with the increase of annealed temperature, AG boundary density increased. When annealed temperature being 800 °C, the density instead decreased due to some coarse austenite grains. Meanwhile, block boundary density decreased continuously with annealed temperature."
  },
  {
    "chunk_id": "chunk_0005",
    "claim": "The variation trend of AG boundary density was consistent with that of austenitic volume fraction, but it did not play an effective role in enhancing strength; the decrease of block boundary density (>45°) contributed to the decrease of yield strength of the annealed specimens with increasing annealed temperature.",
    "validation_status": "evidence_not_found",
    "evidence_text": "Obviously, the variation trend of AG boundary density was consistent with that of austenitic volume fraction, but it did not play an effectively role in enhancing strength. ... It was considered that the decrease of block boundary with angle of >45° in density, to some extent, contributed to the decrease of yield strength of the annealed specimens, with the increase of annealed temperature."
  },
  {
    "chunk_id": "chunk_0005",
    "claim": "The SFEs of QA specimens were between 20 mJ/m² and 40 mJ/m², which meant that TWIP effect was supposed to exist in austenite during deformation.",
    "validation_status": "evidence_not_found",
    "evidence_text": "The SFEs of QA specimens were between 20 mJ/m² and 40 mJ/m², which meant that TWIP effect was supposed to exist in austenite when deformation."
  },
  {
    "chunk_id": "chunk_0005",
    "claim": "TRIP effect also occurred during deformation of QA specimens, although SFEs >20 mJ/m², because austenitic fraction after tensile test was lower than that before tensile test.",
    "validation_status": "evidence_not_found",
    "evidence_text": "It was concluded that TRIP effect, in addition to TWIP effect, also occurred during deformation, although the SFEs >20 mJ/m², because austenitic fraction after tensile test was lower than that before tensile test."
  },
  {
    "chunk_id": "chunk_0005",
    "claim": "The austenitic mechanical stability constant k values, derived from V_ε = V_0 exp(-kε), were ~1.24 for QA-620, ~0.56 for QA-680, ~1.47 for QA-740, and ~1.50 for QA-800, where higher k indicates lower stability (Fig. 9(c)).",
    "validation_status": "evidence_not_found",
    "evidence_text": "QA-620 | 34 | 21 | 1.24 | 36.50 ... QA-680 | 38 | 31 | 0.56 | 38.27 ... QA-740 | 52 | 26 | 1.47 | 33.29 ... QA-800 | 49 | 27 | 1.50 | 31.53"
  },
  {
    "chunk_id": "chunk_0005",
    "claim": "The stability of austenite was related to the enrichment of alloy elements, temperature, and grain size: in QA-620, carbide precipitation reduced alloy elements in austenite, lowering stability compared to QA-680; above 680 °C, increasing annealing temperature diluted alloying elements due to higher austenite fraction, decreasing stability; smaller austenite grains had higher enrichment and stability.",
    "validation_status": "evidence_not_found",
    "evidence_text": "The stability of austenite was related to the enrichment of alloy elements, temperature, and grain size [52,55,56]. For QA-620, the precipitation of carbides led to a decrease of alloy elements in austenite, which diminished its austenitic stability, compared to QA-680. ... Above 680 °C, austenite fraction increased with the increasing of annealing temperature, which resulted in that the alloying elements in austenite were diluted. Thus, austenitic stability decreased with annealing temperature. ... Smaller grains had higher enrichment of alloy elements, and their stability was higher, while larger austenite grains possessed lower stability."
  },
  {
    "chunk_id": "chunk_0006",
    "claim": "When some austenite transformed into martensite during deformation, some of the remaining austenite exhibited TWIP effect.",
    "validation_status": "evidence_not_found",
    "evidence_text": "when some austenite transformed into martensite during deformation, some of the rest of austenite should produce TWIP effect."
  },
  {
    "chunk_id": "chunk_0006",
    "claim": "In stage I, WHR sharply decreased due to increased dislocation mean free path in δ-ferrite resulting from grain growth and decreased grain boundary density after heating at 1050 °C and annealing.",
    "validation_status": "evidence_not_found",
    "evidence_text": "after heating process of 1050 °C and annealed treatment, δ-ferrite grain apparently grew up, while small grains were gradually engulfed by larger grains. Hence, the grain boundary density of ferrite apparently decreased, while dislocation mean free path increased. Derived from large dislocation mean free path of ferrite, the WHR sharply decreased."
  },
  {
    "chunk_id": "chunk_0006",
    "claim": "In stage II, the decline of WHR slowed down due to competing hardening mechanisms (grain boundary and dislocation tangle hindrance, TRIP effect) and softening mechanisms (dislocation gliding, annihilation at grain boundaries, cross slip).",
    "validation_status": "evidence_not_found",
    "evidence_text": "In stage II, the decline of the WHR obviously slowed down, which attributed to several hardening mechanisms. The hindrance of grain boundaries and high-density dislocation tangles to dislocation movement, as well as TRIP effect, could enhance WHR. Meanwhile, dislocation gliding played a mainly role in reducing WHR. Moreover, the finite dislocation annihilation at grain boundaries, as well as cross slip among dislocations, were also expected to contribute to lowering WHR."
  },
  {
    "chunk_id": "chunk_0006",
    "claim": "In stage III, WHR increased slowly as TRIP effect dominated, with a larger number of small austenite grains transforming to martensite, generating a stronger hardening effect akin to second-phase particle strengthening.",
    "validation_status": "evidence_not_found",
    "evidence_text": "As true strain increasing during stage III, a larger number of small austenite grains transformed into martensite, producing stronger hardening effect to make WHR enduringly increasing. The martensite produced during the strain process not only acted as an obstacle of dislocation gliding, but also as a site of dislocation accumulation and a source of partial dislocations. Further, the martensite due to fine austenite grains, as small particles of hard phase, distributed widely in tempered martensite area, which could hinder dislocation gliding more strongly, boosting WHR. This was similar to second-phase particles strengthening mechanism."
  },
  {
    "chunk_id": "chunk_0006",
    "claim": "Finer austenite grains possessed higher enrichment of alloying elements and thus higher stability, requiring a certain critical strain for martensitic transformation.",
    "validation_status": "evidence_not_found",
    "evidence_text": "The finer austenite grain possessed higher enrichment degree of alloy elements, and thus corresponding austenitic stability was higher. The fine austenite grains possessing different stability transformed into martensite only when a certain critical strain was attained."
  },
  {
    "chunk_id": "chunk_0006",
    "claim": "During tensile deformation, stress concentration at δ-ferrite/tempered martensite interfaces led to crack initiation; cracks were captured by δ-ferrite and propagated along δ-ferrite bands, forming deep valley-like secondary cracks (Fig. 6).",
    "validation_status": "evidence_not_found",
    "evidence_text": "During tensile tests, ductility deformation led to dislocation accumulation at the interfaces of δ-ferrite band and tempered martensite lamellar. Due to the difference in hardness between the two phases, stress concentration was prone to occur at their interfaces, to induce crack initiation. Once the crack forms, it would be captured by δ-ferrite, and propagated into and along δ-ferrite band, leading to the formation of second cracks like deep valleys (Fig. 6)."
  },
  {
    "chunk_id": "chunk_0006",
    "claim": "Crack propagation into δ-ferrite was blunted due to the soft δ-ferrite phase, providing high cracking resistance, and strain-induced martensitic transformation promoted crack closure by volume expansion.",
    "validation_status": "evidence_not_found",
    "evidence_text": "the crack propagating into δ-ferrite could be blunted due to the soft phase of δ-ferrite, which produced high resistance to the cracking. Strain-induced martensitic transformation led to volume expansion, promoting the closure of cracks, which was positive to the ductility."
  },
  {
    "chunk_id": "chunk_0006",
    "claim": "Cleavage morphology formed in coarse δ-ferrite because deficient high-angle grain boundaries could not hinder microcrack propagation, consistent with {100} cleavage being a natural failure mode of BCC iron (Fig. 6).",
    "validation_status": "evidence_not_found",
    "evidence_text": "Deficient high-angle grain boundaries of coarse δ-ferrite cannot effectively hinder microcrack propagation. Hence, cleavage morphology formed in δ-ferrite as microcrack propagating (Fig. 6). This was because {100} cleavage was a natural failure mode of many BCC crystals, including iron."
  },
  {
    "chunk_id": "chunk_0006",
    "claim": "After annealing at 800 °C, some austenite underwent martensitic transformation during air cooling, leading to a decrease in retained austenite fraction.",
    "validation_status": "evidence_not_found",
    "evidence_text": "after annealing at 800 °C, some austenite underwent martensitic transformation during air cooling, which instead led to a decrease of austenite."
  },
  {
    "chunk_id": "chunk_0006",
    "claim": "At an annealing temperature of 620 °C, carbides precipitated in the tempered martensite region.",
    "validation_status": "evidence_not_found",
    "evidence_text": "At 620 °C of annealing temperature, carbides precipitated in tempered martensite region."
  },
  {
    "chunk_id": "chunk_0006",
    "claim": "The 740 °C annealed steel achieved the highest product of strength and elongation of ~45.2 GPa% and the maximum uniform elongation of ~62.4%.",
    "validation_status": "evidence_not_found",
    "evidence_text": "the 740 °C annealed steel had the highest product of strength and elongation, up to ~45.2 GPa%, and the maximum uniform elongation of ~62.4 %."
  },
  {
    "chunk_id": "chunk_0006",
    "claim": "Austenite in the specimen annealed at 680 °C possessed the highest mechanical stability, and stability decreased with increasing annealing temperature from 680 °C due to dilution of alloying elements, while at 620 °C carbide precipitation reduced matrix alloy content and lowered stability.",
    "validation_status": "evidence_not_found",
    "evidence_text": "austenite in the specimen annealed at 680 °C possessed the highest stability. With annealing temperature increasing from 680 °C, austenitic stability decreased due to the dilution of austenitic alloy elements. When annealed at 620 °C, precipitated carbides in specimens led to the decrease of alloy elements in matrix, resulting in lower austenitic stability than that of 680 °C annealed specimens."
  }
]

File: outputs_dataset/A21/intermediate/knowledge/chunks_index.json
{
  "paper_id": "A21",
  "source_file": "/org/caep-xuben/yangzijiang/yzj/datasets/Al_82/Al_82_papers/output/A21/preprocess/cleaned_input.md",
  "chunk_count": 5,
  "chunks": [
    {
      "chunk_id": "chunk_0001",
      "section": "Front Matter",
      "section_index": 0,
      "paragraph_start": 1,
      "paragraph_end": 22,
      "char_start": 0,
      "char_end": 10424,
      "token_estimate": 2606
    },
    {
      "chunk_id": "chunk_0002",
      "section": "1. Introduction",
      "section_index": 4,
      "paragraph_start": 22,
      "paragraph_end": 38,
      "char_start": 8855,
      "char_end": 18786,
      "token_estimate": 2482
    },
    {
      "chunk_id": "chunk_0003",
      "section": "2.2.2. Machine learning algorithm",
      "section_index": 9,
      "paragraph_start": 38,
      "paragraph_end": 82,
      "char_start": 18274,
      "char_end": 32549,
      "token_estimate": 3568
    },
    {
      "chunk_id": "chunk_0004",
      "section": "3.2.1. Classification models",
      "section_index": 14,
      "paragraph_start": 82,
      "paragraph_end": 129,
      "char_start": 29838,
      "char_end": 46546,
      "token_estimate": 4177
    },
    {
      "chunk_id": "chunk_0005",
      "section": "3.2.2. Regression models",
      "section_index": 15,
      "paragraph_start": 129,
      "paragraph_end": 147,
      "char_start": 46183,
      "char_end": 52199,
      "token_estimate": 1503
    }
  ]
}

File: outputs_dataset/A21/intermediate/knowledge/paper_map.json
{
  "paper_id": "A21",
  "title": "Deciphering the composition-microstructure correlation in low-density FeMnAlC steels with machine learning",
  "abstract_summary": "This study employs machine learning classification and regression models to establish the composition-microstructure correlation in low-density FeMnAlC steels. The models predict four key phase characteristics: existence of the κ phase, presence of a (γ+κ) duplex region at aging temperature, a single γ region, and κ phase volume fraction. Al and C are identified as dominant influencing elements, with predicted composition ranges for desired phase regions. Experimental validation on Fe-30Mn-8Al-1C steel shows excellent agreement with predictions, demonstrating a powerful design roadmap for low-density steels.",
  "research_objective": "Elucidate the correlation between the complex composition and resulting microstructure in low-density FeMnAlC austenitic steels by using machine learning to accelerate alloy design.",
  "material_systems": [
    "Fe-Mn-Al-C austenitic low-density steel system",
    "Nominal composition range: 18-30 wt% Mn, 8-12 wt% Al, 0.6-1.8 wt% C",
    "Fe-30Mn-8Al-1C (experimental validation alloy)",
    "Key phases: γ austenite, κ-carbide (κ phase), α-ferrite, β-Mn, B2/DO3 intermetallics"
  ],
  "main_process_variables": [
    "Aging temperature: 500-600 °C",
    "Specific aging temperature for validation: 550 °C",
    "Cooling method: water cooling",
    "Elemental content: Mn (wt%), Al (wt%), C (wt%)",
    "Data descriptors for machine learning (composition features)"
  ],
  "sample_aliases": [
    "Fe-30Mn-8Al-1C steel (nominal) with measured composition Fe-30.4Mn-7.9Al-1.1C (wt%)"
  ],
  "expected_information_axis": [
    "composition",
    "processing",
    "machine_learning_model",
    "phase_prediction",
    "microstructure",
    "mechanical_property",
    "figure_evidence"
  ],
  "key_sections": []
}

File: outputs_dataset/A21/intermediate/knowledge/synthesis_payload.json
{
  "paper_focus": {
    "title": "Deciphering the composition-microstructure correlation in low-density FeMnAlC steels with machine learning",
    "research_objective": "Elucidate the correlation between the complex composition and resulting microstructure in low-density FeMnAlC austenitic steels by using machine learning to accelerate alloy design.",
    "material_systems": [
      "Fe-Mn-Al-C austenitic low-density steel system",
      "Nominal composition range: 18-30 wt% Mn, 8-12 wt% Al, 0.6-1.8 wt% C",
      "Fe-30Mn-8Al-1C (experimental validation alloy)",
      "Key phases: γ austenite, κ-carbide (κ phase), α-ferrite, β-Mn, B2/DO3 intermetallics"
    ],
    "main_process_variables": [
      "Aging temperature: 500-600 °C",
      "Specific aging temperature for validation: 550 °C",
      "Cooling method: water cooling",
      "Elemental content: Mn (wt%), Al (wt%), C (wt%)",
      "Data descriptors for machine learning (composition features)"
    ],
    "expected_information_axis": [
      "composition",
      "processing",
      "machine_learning_model",
      "phase_prediction",
      "microstructure",
      "mechanical_property",
      "figure_evidence"
    ]
  },
  "core_facts": {},
  "visual_evidence": [
    {
      "figure_id": "figure_001",
      "image_type": "chart_schematic",
      "description": "The provided image displays a 'Check for updates' icon and does not contain directly readable scientific data. However, based on the comprehensive text extraction summary for the paper 'Deciphering the..."
    },
    {
      "figure_id": "figure_002",
      "image_type": "chart_flow",
      "description": "The figure presents a comprehensive flowchart illustrating the machine learning-based design framework for developing low-density Fe-Mn-Al-C austenitic steels. The workflow initiates from \"Possible candidates\" and..."
    },
    {
      "figure_id": "figure_003",
      "image_type": "chart_plot",
      "description": "This figure presents a Pearson correlation coefficient matrix heatmap visualizing pairwise correlations among ten input descriptors used for machine learning modeling of low-density FeMnAlC steels. The descriptors..."
    },
    {
      "figure_id": "figure_004",
      "image_type": "chart_plot",
      "description": "This figure presents machine learning algorithm selection and descriptor importance analysis for phase prediction in FeMnAlC steels. Panel (a) compares cross-validation accuracy (CVA) of five algorithms—KNN, ANN, SVM,..."
    },
    {
      "figure_id": "figure_005",
      "image_type": "chart_plot",
      "description": "This figure presents a comprehensive evaluation of machine learning models for predicting high κ-phase fraction in low-density FeMnAlC steels. Panel (a) compares five regression algorithms—KNN, ANN, SVM, RF, and..."
    },
    {
      "figure_id": "figure_006",
      "image_type": "chart_flow",
      "description": "This figure presents a two-step machine learning-based screening workflow for optimizing Fe-Mn-Al-C austenitic low-density steel compositions. The schematic illustrates a progressive reduction of the design space from..."
    },
    {
      "figure_id": "figure_007",
      "image_type": "structure_phase_diagram",
      "description": "This figure presents a five-panel composition-structure optimization map for FeMnAlC austenitic low-density steels with fixed 30 wt.% Mn, displaying machine learning screening results in the Al-C compositional space..."
    },
    {
      "figure_id": "figure_008",
      "image_type": "chart_plot",
      "description": "This figure presents the second-step machine learning-based performance screening for low-density FeMnAlC steels, illustrating composition optimization via contour maps and scatter plots. Panel (a) displays a contour..."
    }
  ]
}

File: outputs_dataset/A23/intermediate/knowledge/chunks_index.json
{
  "paper_id": "A23",
  "source_file": "/org/caep-xuben/yangzijiang/yzj/datasets/Al_82/Al_82_papers/output/A23/preprocess/cleaned_input.md",
  "chunk_count": 5,
  "chunks": [
    {
      "chunk_id": "chunk_0001",
      "section": "Evolution of microstructure, texture and mechanical properties of Fe–30Mn–11Al–1.2C low-density steel during cold rolling",
      "section_index": 1,
      "paragraph_start": 1,
      "paragraph_end": 18,
      "char_start": 0,
      "char_end": 6273,
      "token_estimate": 1568
    },
    {
      "chunk_id": "chunk_0002",
      "section": "1. Introduction",
      "section_index": 4,
      "paragraph_start": 18,
      "paragraph_end": 48,
      "char_start": 6045,
      "char_end": 17066,
      "token_estimate": 2755
    },
    {
      "chunk_id": "chunk_0003",
      "section": "3.2. Microstructure evolution",
      "section_index": 8,
      "paragraph_start": 48,
      "paragraph_end": 105,
      "char_start": 16590,
      "char_end": 28729,
      "token_estimate": 3034
    },
    {
      "chunk_id": "chunk_0004",
      "section": "4.1. Relation between microstructure and properties",
      "section_index": 11,
      "paragraph_start": 105,
      "paragraph_end": 130,
      "char_start": 28403,
      "char_end": 36795,
      "token_estimate": 2098
    },
    {
      "chunk_id": "chunk_0005",
      "section": "4.2. Relation between microstructure and texture evolution",
      "section_index": 12,
      "paragraph_start": 130,
      "paragraph_end": 136,
      "char_start": 36600,
      "char_end": 41125,
      "token_estimate": 1131
    }
  ]
}

File: outputs_dataset/A23/intermediate/knowledge/context_history.json
[
  {
    "chunk_id": "chunk_0001",
    "section": "Evolution of microstructure, texture and mechanical properties of Fe–30Mn–11Al–1.2C low-density steel during cold rolling",
    "previous_context_summary": "",
    "context_update": {
      "summary": "This chunk contains the abstract and introduction of the paper. The abstract reports key findings from a systematic investigation of Fe–30Mn–11Al–1.2C (wt%) steel during cold rolling up to 90% thickness reduction. The stacking fault energy (SFE) was estimated as ~108 mJ/m². Yield strength exceeded 2.0 GPa after 90% reduction due to microstructure refinement. Deformation substructures evolve in the sequence: Taylor lattice, microbands, nano-twins, shear bands, and dislocation cells, indicating a dislocation glide mode transition from planar to wavy slip. Deformation twinning occurred despite the high SFE, attributed to short-range order and local stress concentration. The rolling texture was weak and showed a transition from copper-type to brass-type after 50% reduction, with dislocation planar glide and twinning playing important roles. The introduction provides background on high Mn-Al-C steels, emphasizing the lack of systematic cold rolling studies and stating the research objective. Subsequent chunks are expected to detail experimental methods, microstructural evolution at different reductions, mechanical properties, and texture analysis. Remember the material system is Fe-30Mn-11Al-1.2C, and look for sample states labeled by reduction percentages, as well as figures/tables for substructures and texture.",
      "material_systems": [
        "Fe–30Mn–11Al–1.2C (wt%) low-density steel"
      ],
      "sample_aliases": [],
      "processing_route": [
        "cold rolling"
      ],
      "key_variables": [
        "cold rolling reduction up to 90%",
        "SFE ~108 mJ/m²",
        "yield strength >2.0 GPa",
        "substructure sequence: Taylor lattice, microbands, nano-twins, shear bands, dislocation cells",
        "planar to wavy glide transition",
        "texture transition from copper-type to brass-type after 50% reduction"
      ],
      "microstructure": [
        "Taylor lattice",
        "microbands",
        "nano-twins",
        "shear bands",
        "dislocation cells",
        "weak rolling texture",
        "copper-type to brass-type after 50% reduction"
      ],
      "properties": [
        "yield strength exceeding 2.0 GPa after 90% reduction"
      ],
      "mechanisms": [
        "microstructure refinement strengthening",
        "deformation twinning attributed to SRO and local stress concentration",
        "dislocation planar glide and twinning influence texture evolution"
      ],
      "figures_or_tables": [],
      "unresolved_terms": []
    },
    "rolling_context_summary": "Summary: This chunk contains the abstract and introduction of the paper. The abstract reports key findings from a systematic investigation of Fe–30Mn–11Al–1.2C (wt%) steel during cold rolling up to 90% thickness reduction. The stacking fault energy (SFE) was estimated as ~108 mJ/m². Yield strength exceeded 2.0 GPa after 90% reduction due to microstructure refinement. Deformation substructures evolve in the sequence: Taylor lattice, microbands, nano-twins, shear bands, and dislocation cells, indicating a dislocation glide mode transition from planar to wavy slip. Deformation twinning occurred despite the high SFE, attributed to short-range order and local stress concentration. The rolling texture was weak and showed a transition from copper-type to brass-type after 50% reduction, with dislocation planar glide and twinning playing important roles. The introduction provides background on high Mn-Al-C steels, emphasizing the lack of systematic cold rolling studies and stating the research objective. Subsequent chunks are expected to detail experimental methods, microstructural evolution at different reductions, mechanical properties, and texture analysis. Remember the material system is Fe-30Mn-11Al-1.2C, and look for sample states labeled by reduction percentages, as well as figures/tables for substructures and texture.\nMaterial systems: Fe–30Mn–11Al–1.2C (wt%) low-density steel\nProcessing route: cold rolling\nKey variables: cold rolling reduction up to 90%; SFE ~108 mJ/m²; yield strength >2.0 GPa; substructure sequence: Taylor lattice, microbands, nano-twins, shear bands, dislocation cells; planar to wavy glide transition; texture transition from copper-type to brass-type after 50% reduction\nMicrostructure: Taylor lattice; microbands; nano-twins; shear bands; dislocation cells; weak rolling texture; copper-type to brass-type after 50% reduction\nProperties: yield strength exceeding 2.0 GPa after 90% reduction\nMechanisms: microstructure refinement strengthening; deformation twinning attributed to SRO and local stress concentration; dislocation planar glide and twinning influence texture evolution"
  },
  {
    "chunk_id": "chunk_0002",
    "section": "1. Introduction",
    "previous_context_summary": "Summary: This chunk contains the abstract and introduction of the paper. The abstract reports key findings from a systematic investigation of Fe–30Mn–11Al–1.2C (wt%) steel during cold rolling up to 90% thickness reduction. The stacking fault energy (SFE) was estimated as ~108 mJ/m². Yield strength exceeded 2.0 GPa after 90% reduction due to microstructure refinement. Deformation substructures evolve in the sequence: Taylor lattice, microbands, nano-twins, shear bands, and dislocation cells, indicating a dislocation glide mode transition from planar to wavy slip. Deformation twinning occurred despite the high SFE, attributed to short-range order and local stress concentration. The rolling texture was weak and showed a transition from copper-type to brass-type after 50% reduction, with dislocation planar glide and twinning playing important roles. The introduction provides background on high Mn-Al-C steels, emphasizing the lack of systematic cold rolling studies and stating the research objective. Subsequent chunks are expected to detail experimental methods, microstructural evolution at different reductions, mechanical properties, and texture analysis. Remember the material system is Fe-30Mn-11Al-1.2C, and look for sample states labeled by reduction percentages, as well as figures/tables for substructures and texture.\nMaterial systems: Fe–30Mn–11Al–1.2C (wt%) low-density steel\nProcessing route: cold rolling\nKey variables: cold rolling reduction up to 90%; SFE ~108 mJ/m²; yield strength >2.0 GPa; substructure sequence: Taylor lattice, microbands, nano-twins, shear bands, dislocation cells; planar to wavy glide transition; texture transition from copper-type to brass-type after 50% reduction\nMicrostructure: Taylor lattice; microbands; nano-twins; shear bands; dislocation cells; weak rolling texture; copper-type to brass-type after 50% reduction\nProperties: yield strength exceeding 2.0 GPa after 90% reduction\nMechanisms: microstructure refinement strengthening; deformation twinning attributed to SRO and local stress concentration; dislocation planar glide and twinning influence texture evolution",
    "context_update": {
      "summary": "This chunk describes the material processing (vacuum induction melting, homogenization at 1250°C/12 h, hot forging, solution treatment at 1100°C/1 h, and cold rolling to 10–90% reduction), experimental procedures (tensile testing, OM, EBSD, TEM, XRD), initial mechanical properties, and microstructure evolution. The as-quenched steel had YS ≈570 MPa, UTS ≈830 MPa, UE >75%, and a microstructure of austenite with nano κ'-carbides, annealing twins (~70 µm grain), and random texture. Cold rolling increased yield strength to ~2.0 GPa (3.5×) while reducing uniform elongation. Microstructure evolution was divided into two stages: Stage I (10–50%) dominated by Taylor lattice (planar slip) with gradual refinement of slip band spacing; Stage II (70–90%) characterized by shear bands, elongated grains, and formation of microbands, twins, and dislocation cells. TEM revealed slip band spacing (231 nm at 30%, 64 nm at 50%), microband width (166 nm), twin thickness (5.1 nm at 50%, 19.2 nm at 70%), and dislocation tangles (0.49 µm). Important figures: Fig. 1 (stress-strain curves), Fig. 2 (initial microstructure), Fig. 3 (OM stages), Fig. 4–6 (TEM substructures). Subsequent chunks should address texture evolution and further microstructure-property relationships.",
      "material_systems": [
        "Fe–30Mn–11Al–1.2C (wt%) steel"
      ],
      "sample_aliases": [
        "as-quenched",
        "10% cold-rolled reduction",
        "30% cold-rolled reduction",
        "50% cold-rolled reduction",
        "70% cold-rolled reduction",
        "90% cold-rolled reduction"
      ],
      "processing_route": [
        "vacuum induction melting",
        "soaking at 1250°C for 12 h",
        "hot-forging (finish ~900°C)",
        "solution treatment at 1100°C for 1 h",
        "cold rolling to 10–90% reduction"
      ],
      "key_variables": [
        "cold rolling reduction 10%–90%",
        "yield strength up to ~2.0 GPa",
        "uniform elongation >75%",
        "slip band spacing 231 nm (30%), 64 nm (50%)",
        "microband width 166 nm (50%)",
        "twin thickness 5.1 nm (50%), 19.2 nm (70%)",
        "dislocation tangle size 0.49 μm (70%)"
      ],
      "microstructure": [
        "austenite + nano κ'-carbides (as-quenched)",
        "Taylor lattice (planar slip) in stage I",
        "shear bands and elongated grains in stage II",
        "microbands at 50% reduction",
        "deformation twins 5.1 nm at 50%, 19.2 nm at 70%",
        "dislocation tangles 0.49 μm at 70% reduction"
      ],
      "properties": [
        "YS ≈570 MPa, UTS ≈830 MPa, UE >75% (as-quenched)",
        "YS increases to ~2.0 GPa at 90% reduction",
        "work hardening capability lost at high reductions"
      ],
      "mechanisms": [
        "planar dislocation glide leading to Taylor lattice",
        "spinodal decomposition forming κ'-carbides due to high Al and C",
        "possible cross slip at slip band intersections",
        "microband and deformation twin formation accommodating deformation"
      ],
      "figures_or_tables": [
        "Fig. 1 (tensile curves)",
        "Fig. 2 (initial OM/EBSD/TEM)",
        "Fig. 3 (OM stages)",
        "Fig. 4 (TEM Taylor lattice)",
        "Fig. 5 (TEM microbands and twins at 50%)",
        "Fig. 6 (TEM shear bands, twins, dislocation tangles at 70%)"
      ],
      "unresolved_terms": []
    },
    "rolling_context_summary": "Summary: This chunk describes the material processing (vacuum induction melting, homogenization at 1250°C/12 h, hot forging, solution treatment at 1100°C/1 h, and cold rolling to 10–90% reduction), experimental procedures (tensile testing, OM, EBSD, TEM, XRD), initial mechanical properties, and microstructure evolution. The as-quenched steel had YS ≈570 MPa, UTS ≈830 MPa, UE >75%, and a microstructure of austenite with nano κ'-carbides, annealing twins (~70 µm grain), and random texture. Cold rolling increased yield strength to ~2.0 GPa (3.5×) while reducing uniform elongation. Microstructure evolution was divided into two stages: Stage I (10–50%) dominated by Taylor lattice (planar slip) with gradual refinement of slip band spacing; Stage II (70–90%) characterized by shear bands, elongated grains, and formation of microbands, twins, and dislocation cells. TEM revealed slip band spacing (231 nm at 30%, 64 nm at 50%), microband width (166 nm), twin thickness (5.1 nm at 50%, 19.2 nm at 70%), and dislocation tangles (0.49 µm). Important figures: Fig. 1 (stress-strain curves), Fig. 2 (initial microstructure), Fig. 3 (OM stages), Fig. 4–6 (TEM substructures). Subsequent chunks should address texture evolution and further microstructure-property relationships.\nMaterial systems: Fe–30Mn–11Al–1.2C (wt%) low-density steel; Fe–30Mn–11Al–1.2C (wt%) steel\nSample aliases: as-quenched; 10% cold-rolled reduction; 30% cold-rolled reduction; 50% cold-rolled reduction; 70% cold-rolled reduction; 90% cold-rolled reduction\nProcessing route: cold rolling; vacuum induction melting; soaking at 1250°C for 12 h; hot-forging (finish ~900°C); solution treatment at 1100°C for 1 h; cold rolling to 10–90% reduction\nKey variables: cold rolling reduction up to 90%; SFE ~108 mJ/m²; yield strength >2.0 GPa; substructure sequence: Taylor lattice, microbands, nano-twins, shear bands, dislocation cells; planar to wavy glide transition; texture transition from copper-type to brass-type after 50% reduction; cold rolling reduction 10%–90%; yield strength up to ~2.0 GPa\nMicrostructure: Taylor lattice; microbands; nano-twins; shear bands; dislocation cells; weak rolling texture; copper-type to brass-type after 50% reduction; austenite + nano κ'-carbides (as-quenched)\nProperties: yield strength exceeding 2.0 GPa after 90% reduction; YS ≈570 MPa, UTS ≈830 MPa, UE >75% (as-quenched); YS increases to ~2.0 GPa at 90% reduction; work hardening capability lost at high reductions\nMechanisms: microstructure refinement strengthening; deformation twinning attributed to SRO and local stress concentration; dislocation planar glide and twinning influence texture evolution; planar dislocation glide leading to Taylor lattice; spinodal decomposition forming κ'-carbides due to high Al and C; possible cross slip at slip band intersections; microband and deformation twin formation accommodating deformation\nFigures or tables: Fig. 1 (tensile curves); Fig. 2 (initial OM/EBSD/TEM); Fig. 3 (OM stages); Fig. 4 (TEM Taylor lattice); Fig. 5 (TEM microbands and twins at 50%); Fig. 6 (TEM shear bands, twins, dislocation tangles at 70%)"
  },
  {
    "chunk_id": "chunk_0003",
    "section": "3.2. Microstructure evolution",
    "previous_context_summary": "Summary: This chunk describes the material processing (vacuum induction melting, homogenization at 1250°C/12 h, hot forging, solution treatment at 1100°C/1 h, and cold rolling to 10–90% reduction), experimental procedures (tensile testing, OM, EBSD, TEM, XRD), initial mechanical properties, and microstructure evolution. The as-quenched steel had YS ≈570 MPa, UTS ≈830 MPa, UE >75%, and a microstructure of austenite with nano κ'-carbides, annealing twins (~70 µm grain), and random texture. Cold rolling increased yield strength to ~2.0 GPa (3.5×) while reducing uniform elongation. Microstructure evolution was divided into two stages: Stage I (10–50%) dominated by Taylor lattice (planar slip) with gradual refinement of slip band spacing; Stage II (70–90%) characterized by shear bands, elongated grains, and formation of microbands, twins, and dislocation cells. TEM revealed slip band spacing (231 nm at 30%, 64 nm at 50%), microband width (166 nm), twin thickness (5.1 nm at 50%, 19.2 nm at 70%), and dislocation tangles (0.49 µm). Important figures: Fig. 1 (stress-strain curves), Fig. 2 (initial microstructure), Fig. 3 (OM stages), Fig. 4–6 (TEM substructures). Subsequent chunks should address texture evolution and further microstructure-property relationships.\nMaterial systems: Fe–30Mn–11Al–1.2C (wt%) low-density steel; Fe–30Mn–11Al–1.2C (wt%) steel\nSample aliases: as-quenched; 10% cold-rolled reduction; 30% cold-rolled reduction; 50% cold-rolled reduction; 70% cold-rolled reduction; 90% cold-rolled reduction\nProcessing route: cold rolling; vacuum induction melting; soaking at 1250°C for 12 h; hot-forging (finish ~900°C); solution treatment at 1100°C for 1 h; cold rolling to 10–90% reduction\nKey variables: cold rolling reduction up to 90%; SFE ~108 mJ/m²; yield strength >2.0 GPa; substructure sequence: Taylor lattice, microbands, nano-twins, shear bands, dislocation cells; planar to wavy glide transition; texture transition from copper-type to brass-type after 50% reduction; cold rolling reduction 10%–90%; yield strength up to ~2.0 GPa\nMicrostructure: Taylor lattice; microbands; nano-twins; shear bands; dislocation cells; weak rolling texture; copper-type to brass-type after 50% reduction; austenite + nano κ'-carbides (as-quenched)\nProperties: yield strength exceeding 2.0 GPa after 90% reduction; YS ≈570 MPa, UTS ≈830 MPa, UE >75% (as-quenched); YS increases to ~2.0 GPa at 90% reduction; work hardening capability lost at high reductions\nMechanisms: microstructure refinement strengthening; deformation twinning attributed to SRO and local stress concentration; dislocation planar glide and twinning influence texture evolution; planar dislocation glide leading to Taylor lattice; spinodal decomposition forming κ'-carbides due to high Al and C; possible cross slip at slip band intersections; microband and deformation twin formation accommodating deformation\nFigures or tables: Fig. 1 (tensile curves); Fig. 2 (initial OM/EBSD/TEM); Fig. 3 (OM stages); Fig. 4 (TEM Taylor lattice); Fig. 5 (TEM microbands and twins at 50%); Fig. 6 (TEM shear bands, twins, dislocation tangles at 70%)",
    "context_update": {
      "summary": "This chunk covers texture evolution (Section 3.3) and the beginning of the Discussion (Section 4.1) on microstructure-property relationships. The initial texture is random. Key findings from ODF analysis: α-fiber (Brass) increases monotonically to 90% reduction, with its maximum shifting from Ψ=45° to 20° and Brass scattering toward Goss; τ-fiber shows Cu peak at 50% then decreasing, while Goss increases and Φ shifts higher; a weak CuT component appears at 70% and evolves; γ-fiber remains weak with slight strengthening at 90% at the E position; β-fiber Cu increases then decreases, S has a delayed decrease at 70%, and Goss increases, with a continuous shift from Brass toward Goss along β-fiber. The Discussion links deformation stress levels to substructure evolution: <1.2 GPa refines Taylor lattice spacing via planar glide; ~1.5 GPa forms microbands (GND boundaries) and nano-twins, despite high critical twinning stress (~1.48 GPa calculated vs. ~0.75 GPa resolved) attributed to SRO and local stress concentration; ~1.8 GPa generates microshear bands; ~2.1 GPa forms dislocation cells with cross slip. The substructure sequence is Taylor lattice → microbands → twins → shear bands → dislocation tangles. Strengthening mechanisms: Taylor lattice strength from long-range coplanar slip-band interaction (σTL=K·M·G·b/D); later substructures strengthen via grain-boundary Hall-Petch effects, achieving ~2.0 GPa yield strength. Important figures/tables: Fig. 7 (schematic of texture components), Table 1 (component definitions), Fig. 8 (ODF sections), Fig. 9(a-f) (fiber intensity plots); Discussion references Fig. 4,5,6.",
      "material_systems": [
        "Fe–30Mn–11Al–1.2C (wt%) low-density austenitic steel"
      ],
      "sample_aliases": [
        "10% cold-rolled",
        "30% cold-rolled",
        "50% cold-rolled",
        "70% cold-rolled",
        "90% cold-rolled"
      ],
      "processing_route": [
        "cold rolling up to 90% reduction"
      ],
      "key_variables": [
        "α-fiber monotonous increase",
        "Cu peak at 50% and then decrease",
        "Goss monotonous increase",
        "CuT at 70%",
        "stress thresholds ~1.2, ~1.5, ~1.8, ~2.1 GPa",
        "critical twinning stress ~1.48 GPa",
        "Taylor lattice strengthening coefficient",
        "SRO and local stress concentration promote twinning"
      ],
      "microstructure": [
        "random initial texture",
        "Taylor lattice slip band refinement",
        "microbands with GNDs",
        "nano-twins",
        "shear bands",
        "dislocation cells/tangles",
        "ODF fiber development: α, τ, γ, β"
      ],
      "properties": [
        "yield strength ~2.0 GPa realized through substructure strengthening"
      ],
      "mechanisms": [
        "planar glide and glide plane softening",
        "SRO lowering critical twinning stress",
        "local stress concentration aiding twinning",
        "Taylor lattice long-range interaction strengthening (σTL=KMGb/D)",
        "Hall-Petch strengthening from refined substructures",
        "texture transition from Cu-type to Brass-type after 50%"
      ],
      "figures_or_tables": [
        "Fig. 7",
        "Table 1",
        "Fig. 8",
        "Fig. 9(a-f)",
        "Fig. 4",
        "Fig. 5",
        "Fig. 6"
      ],
      "unresolved_terms": []
    },
    "rolling_context_summary": "Summary: The Discussion links deformation stress levels to substructure evolution: <1.2 GPa refines Taylor lattice spacing via planar glide; ~1.5 GPa forms microbands (GND boundaries) and nano-twins, despite high critical twinning stress (~1.48 GPa calculated vs. ~0.75 GPa resolved) attributed to SRO and local stress concentration; ~1.8 GPa generates microshear bands; ~2.1 GPa forms dislocation cells with cross slip. The substructure sequence is Taylor lattice → microbands → twins → shear bands → dislocation tangles. Strengthening mechanisms: Taylor lattice strength from long-range coplanar slip-band interaction (σTL=K·M·G·b/D); later substructures strengthen via grain-boundary Hall-Petch effects, achieving ~2.0 GPa yield strength. Important figures/tables: Fig. 7 (schematic of texture components), Table 1 (component definitions), Fig. 8 (ODF sections), Fig. 9(a-f) (fiber intensity plots); Discussion references Fig. 4,5,6.\nMaterial systems: Fe–30Mn–11Al–1.2C (wt%) low-density steel; Fe–30Mn–11Al–1.2C (wt%) steel; Fe–30Mn–11Al–1.2C (wt%) low-density austenitic steel\nSample aliases: as-quenched; 10% cold-rolled reduction; 30% cold-rolled reduction; 50% cold-rolled reduction; 70% cold-rolled reduction; 90% cold-rolled reduction; 10% cold-rolled; 30% cold-rolled\nProcessing route: cold rolling; vacuum induction melting; soaking at 1250°C for 12 h; hot-forging (finish ~900°C); solution treatment at 1100°C for 1 h; cold rolling to 10–90% reduction; cold rolling up to 90% reduction\nKey variables: cold rolling reduction up to 90%; SFE ~108 mJ/m²; yield strength >2.0 GPa; substructure sequence: Taylor lattice, microbands, nano-twins, shear bands, dislocation cells; planar to wavy glide transition; texture transition from copper-type to brass-type after 50% reduction; cold rolling reduction 10%–90%; yield strength up to ~2.0 GPa\nMicrostructure: Taylor lattice; microbands; nano-twins; shear bands; dislocation cells; weak rolling texture; copper-type to brass-type after 50% reduction; austenite + nano κ'-carbides (as-quenched)\nProperties: yield strength exceeding 2.0 GPa after 90% reduction; YS ≈570 MPa, UTS ≈830 MPa, UE >75% (as-quenched); YS increases to ~2.0 GPa at 90% reduction; work hardening capability lost at high reductions; yield strength ~2.0 GPa realized through substructure strengthening\nMechanisms: microstructure refinement strengthening; deformation twinning attributed to SRO and local stress concentration; dislocation planar glide and twinning influence texture evolution; planar dislocation glide leading to Taylor lattice; spinodal decomposition forming κ'-carbides due to high Al and C; possible cross slip at slip band intersections; microband and deformation twin formation accommodating deformation; planar glide and glide plane softening\nFigures or tables: Fig. 1 (tensile curves); Fig. 2 (initial OM/EBSD/TEM); Fig. 3 (OM stages); Fig. 4 (TEM Taylor lattice); Fig. 5 (TEM microbands and twins at 50%); Fig. 6 (TEM shear bands, twins, dislocation tangles at 70%); Fig. 7; Table 1"
  },
  {
    "chunk_id": "chunk_0004",
    "section": "4.1. Relation between microstructure and properties",
    "previous_context_summary": "Summary: The Discussion links deformation stress levels to substructure evolution: <1.2 GPa refines Taylor lattice spacing via planar glide; ~1.5 GPa forms microbands (GND boundaries) and nano-twins, despite high critical twinning stress (~1.48 GPa calculated vs. ~0.75 GPa resolved) attributed to SRO and local stress concentration; ~1.8 GPa generates microshear bands; ~2.1 GPa forms dislocation cells with cross slip. The substructure sequence is Taylor lattice → microbands → twins → shear bands → dislocation tangles. Strengthening mechanisms: Taylor lattice strength from long-range coplanar slip-band interaction (σTL=K·M·G·b/D); later substructures strengthen via grain-boundary Hall-Petch effects, achieving ~2.0 GPa yield strength. Important figures/tables: Fig. 7 (schematic of texture components), Table 1 (component definitions), Fig. 8 (ODF sections), Fig. 9(a-f) (fiber intensity plots); Discussion references Fig. 4,5,6.\nMaterial systems: Fe–30Mn–11Al–1.2C (wt%) low-density steel; Fe–30Mn–11Al–1.2C (wt%) steel; Fe–30Mn–11Al–1.2C (wt%) low-density austenitic steel\nSample aliases: as-quenched; 10% cold-rolled reduction; 30% cold-rolled reduction; 50% cold-rolled reduction; 70% cold-rolled reduction; 90% cold-rolled reduction; 10% cold-rolled; 30% cold-rolled\nProcessing route: cold rolling; vacuum induction melting; soaking at 1250°C for 12 h; hot-forging (finish ~900°C); solution treatment at 1100°C for 1 h; cold rolling to 10–90% reduction; cold rolling up to 90% reduction\nKey variables: cold rolling reduction up to 90%; SFE ~108 mJ/m²; yield strength >2.0 GPa; substructure sequence: Taylor lattice, microbands, nano-twins, shear bands, dislocation cells; planar to wavy glide transition; texture transition from copper-type to brass-type after 50% reduction; cold rolling reduction 10%–90%; yield strength up to ~2.0 GPa\nMicrostructure: Taylor lattice; microbands; nano-twins; shear bands; dislocation cells; weak rolling texture; copper-type to brass-type after 50% reduction; austenite + nano κ'-carbides (as-quenched)\nProperties: yield strength exceeding 2.0 GPa after 90% reduction; YS ≈570 MPa, UTS ≈830 MPa, UE >75% (as-quenched); YS increases to ~2.0 GPa at 90% reduction; work hardening capability lost at high reductions; yield strength ~2.0 GPa realized through substructure strengthening\nMechanisms: microstructure refinement strengthening; deformation twinning attributed to SRO and local stress concentration; dislocation planar glide and twinning influence texture evolution; planar dislocation glide leading to Taylor lattice; spinodal decomposition forming κ'-carbides due to high Al and C; possible cross slip at slip band intersections; microband and deformation twin formation accommodating deformation; planar glide and glide plane softening\nFigures or tables: Fig. 1 (tensile curves); Fig. 2 (initial OM/EBSD/TEM); Fig. 3 (OM stages); Fig. 4 (TEM Taylor lattice); Fig. 5 (TEM microbands and twins at 50%); Fig. 6 (TEM shear bands, twins, dislocation tangles at 70%); Fig. 7; Table 1",
    "context_update": {
      "summary": "Section 4.2 introduces two key observations on texture evolution in cold-rolled Fe–30Mn–11Al–1.2C steel. First, the overall texture intensity is weaker compared to copper alloys and nickel. Second, a transition from copper-type to brass-type texture occurs at 50% reduction, marked by a gradual reduction in Cu and S components. The ODF sections in Fig. 8 and fiber evolution data in Fig. 9 (including α-, τ-, γ-, β-fibers) document these changes. No additional mechanisms or property relations are discussed in this chunk; the transition is merely identified. The chunk ends mid-sentence, but the transition threshold and component trends are clear. Future sections will likely elaborate on deformation mechanisms causing the copper-to-brass texture transition.",
      "material_systems": [
        "Fe–30Mn–11Al–1.2C (wt%) low-density austenitic steel"
      ],
      "sample_aliases": [
        "10% cold-rolled",
        "30% cold-rolled",
        "50% cold-rolled",
        "70% cold-rolled",
        "90% cold-rolled"
      ],
      "processing_route": [
        "cold rolling"
      ],
      "key_variables": [
        "texture intensity weakness vs. copper alloys and nickel",
        "texture transition from copper-type to brass-type at 50% reduction",
        "gradual decrease of Cu and S components"
      ],
      "microstructure": [
        "copper-type texture",
        "brass-type texture",
        "weaker texture intensity",
        "Cu component",
        "S component"
      ],
      "properties": [],
      "mechanisms": [],
      "figures_or_tables": [
        "Fig. 8",
        "Fig. 9"
      ],
      "unresolved_terms": []
    },
    "rolling_context_summary": "Summary: The substructure sequence is Taylor lattice → microbands → twins → shear bands → dislocation tangles. Strengthening mechanisms: Taylor lattice strength from long-range coplanar slip-band interaction (σTL=K·M·G·b/D); later substructures strengthen via grain-boundary Hall-Petch effects, achieving ~2.0 GPa yield strength. Important figures/tables: Fig. 7 (schematic of texture components), Table 1 (component definitions), Fig. 8 (ODF sections), Fig. 9(a-f) (fiber intensity plots); Discussion references Fig. 4,5,6. Section 4.2 introduces two key observations on texture evolution in cold-rolled Fe–30Mn–11Al–1.2C steel. First, the overall texture intensity is weaker compared to copper alloys and nickel. Second, a transition from copper-type to brass-type texture occurs at 50% reduction, marked by a gradual reduction in Cu and S components. The ODF sections in Fig. 8 and fiber evolution data in Fig. 9 (including α-, τ-, γ-, β-fibers) document these changes. No additional mechanisms or property relations are discussed in this chunk; the transition is merely identified. The chunk ends mid-sentence, but the transition threshold and component trends are clear. Future sections will likely elaborate on deformation mechanisms causing the copper-to-brass texture transition.\nMaterial systems: Fe–30Mn–11Al–1.2C (wt%) low-density steel; Fe–30Mn–11Al–1.2C (wt%) steel; Fe–30Mn–11Al–1.2C (wt%) low-density austenitic steel\nSample aliases: as-quenched; 10% cold-rolled reduction; 30% cold-rolled reduction; 50% cold-rolled reduction; 70% cold-rolled reduction; 90% cold-rolled reduction; 10% cold-rolled; 30% cold-rolled\nProcessing route: cold rolling; vacuum induction melting; soaking at 1250°C for 12 h; hot-forging (finish ~900°C); solution treatment at 1100°C for 1 h; cold rolling to 10–90% reduction; cold rolling up to 90% reduction\nKey variables: cold rolling reduction up to 90%; SFE ~108 mJ/m²; yield strength >2.0 GPa; substructure sequence: Taylor lattice, microbands, nano-twins, shear bands, dislocation cells; planar to wavy glide transition; texture transition from copper-type to brass-type after 50% reduction; cold rolling reduction 10%–90%; yield strength up to ~2.0 GPa\nMicrostructure: Taylor lattice; microbands; nano-twins; shear bands; dislocation cells; weak rolling texture; copper-type to brass-type after 50% reduction; austenite + nano κ'-carbides (as-quenched)\nProperties: yield strength exceeding 2.0 GPa after 90% reduction; YS ≈570 MPa, UTS ≈830 MPa, UE >75% (as-quenched); YS increases to ~2.0 GPa at 90% reduction; work hardening capability lost at high reductions; yield strength ~2.0 GPa realized through substructure strengthening\nMechanisms: microstructure refinement strengthening; deformation twinning attributed to SRO and local stress concentration; dislocation planar glide and twinning influence texture evolution; planar dislocation glide leading to Taylor lattice; spinodal decomposition forming κ'-carbides due to high Al and C; possible cross slip at slip band intersections; microband and deformation twin formation accommodating deformation; planar glide and glide plane softening"
  },
  {
    "chunk_id": "chunk_0005",
    "section": "4.2. Relation between microstructure and texture evolution",
    "previous_context_summary": "Summary: The substructure sequence is Taylor lattice → microbands → twins → shear bands → dislocation tangles. Strengthening mechanisms: Taylor lattice strength from long-range coplanar slip-band interaction (σTL=K·M·G·b/D); later substructures strengthen via grain-boundary Hall-Petch effects, achieving ~2.0 GPa yield strength. Important figures/tables: Fig. 7 (schematic of texture components), Table 1 (component definitions), Fig. 8 (ODF sections), Fig. 9(a-f) (fiber intensity plots); Discussion references Fig. 4,5,6. Section 4.2 introduces two key observations on texture evolution in cold-rolled Fe–30Mn–11Al–1.2C steel. First, the overall texture intensity is weaker compared to copper alloys and nickel. Second, a transition from copper-type to brass-type texture occurs at 50% reduction, marked by a gradual reduction in Cu and S components. The ODF sections in Fig. 8 and fiber evolution data in Fig. 9 (including α-, τ-, γ-, β-fibers) document these changes. No additional mechanisms or property relations are discussed in this chunk; the transition is merely identified. The chunk ends mid-sentence, but the transition threshold and component trends are clear. Future sections will likely elaborate on deformation mechanisms causing the copper-to-brass texture transition.\nMaterial systems: Fe–30Mn–11Al–1.2C (wt%) low-density steel; Fe–30Mn–11Al–1.2C (wt%) steel; Fe–30Mn–11Al–1.2C (wt%) low-density austenitic steel\nSample aliases: as-quenched; 10% cold-rolled reduction; 30% cold-rolled reduction; 50% cold-rolled reduction; 70% cold-rolled reduction; 90% cold-rolled reduction; 10% cold-rolled; 30% cold-rolled\nProcessing route: cold rolling; vacuum induction melting; soaking at 1250°C for 12 h; hot-forging (finish ~900°C); solution treatment at 1100°C for 1 h; cold rolling to 10–90% reduction; cold rolling up to 90% reduction\nKey variables: cold rolling reduction up to 90%; SFE ~108 mJ/m²; yield strength >2.0 GPa; substructure sequence: Taylor lattice, microbands, nano-twins, shear bands, dislocation cells; planar to wavy glide transition; texture transition from copper-type to brass-type after 50% reduction; cold rolling reduction 10%–90%; yield strength up to ~2.0 GPa\nMicrostructure: Taylor lattice; microbands; nano-twins; shear bands; dislocation cells; weak rolling texture; copper-type to brass-type after 50% reduction; austenite + nano κ'-carbides (as-quenched)\nProperties: yield strength exceeding 2.0 GPa after 90% reduction; YS ≈570 MPa, UTS ≈830 MPa, UE >75% (as-quenched); YS increases to ~2.0 GPa at 90% reduction; work hardening capability lost at high reductions; yield strength ~2.0 GPa realized through substructure strengthening\nMechanisms: microstructure refinement strengthening; deformation twinning attributed to SRO and local stress concentration; dislocation planar glide and twinning influence texture evolution; planar dislocation glide leading to Taylor lattice; spinodal decomposition forming κ'-carbides due to high Al and C; possible cross slip at slip band intersections; microband and deformation twin formation accommodating deformation; planar glide and glide plane softening",
    "context_update": {
      "summary": "This chunk establishes the relationship between microstructure and texture evolution in Fe–30Mn–11Al–1.2C steel. It confirms that dislocation multiple planar glide dominates despite some cross slip at higher reductions. The weak overall texture is attributed to planar glide and scattering by microbands, shear bands and twins. The copper-to-brass texture transition after 50% reduction is linked to two mechanisms: (i) dislocation planar slip (as in Cu–Mn alloys) and (ii) deformation twinning (as in Cu–Zn and TWIP steels). Twinning is evidenced indirectly by CuT development and slight γ-fiber strengthening, with nano-scale twins forming T-M lamellae. The Cu/CuT shift reflects latent hardening, and microshear bands correlate with a rapid G component increase. The section ends with the Conclusions header, indicating that the key findings are about to be listed. Future chunks should capture the enumerated conclusions and any remaining property–structure correlations. Important figures are Fig. 3(c-e), Fig. 5(d), Fig. 6(a-c), and Fig. 9(b-c).",
      "material_systems": [
        "Fe–30Mn–11Al–1.2C austenitic low-density steel",
        "Cu–Ni",
        "Ni–Cr",
        "Cu–Mn",
        "L1₂ ordered intermetallic alloys",
        "Cu–Zn",
        "TWIP steel"
      ],
      "sample_aliases": [],
      "processing_route": [
        "cold rolling",
        "hot forging",
        "solution treatment at 1100°C"
      ],
      "key_variables": [
        "dislocation planar glide",
        "deformation twinning",
        "copper-type to brass-type texture transition",
        "50% rolling reduction threshold",
        "latent hardening"
      ],
      "microstructure": [
        "Taylor lattice",
        "microbands",
        "nano-scale deformation twins",
        "T-M lamellae",
        "microshear bands",
        "CuT component",
        "G component"
      ],
      "properties": [],
      "mechanisms": [
        "Texture weakening via planar glide and substructure scattering",
        "Copper-to-brass transition via planar slip in absence of twins",
        "Copper-to-brass transition via twinning: Cu→CuT→G/B, with T-M lamella abnormal rotation and microshear band formation",
        "Latent hardening reflected by Cu/CuT shift"
      ],
      "figures_or_tables": [
        "Fig. 3(c-e)",
        "Fig. 5(d)",
        "Fig. 6(a)",
        "Fig. 6(b)",
        "Fig. 6(c)",
        "Fig. 9",
        "Fig. 9(b)",
        "Fig. 9(c)"
      ],
      "unresolved_terms": []
    },
    "rolling_context_summary": "Summary: No additional mechanisms or property relations are discussed in this chunk; the transition is merely identified. The chunk ends mid-sentence, but the transition threshold and component trends are clear. Future sections will likely elaborate on deformation mechanisms causing the copper-to-brass texture transition. This chunk establishes the relationship between microstructure and texture evolution in Fe–30Mn–11Al–1.2C steel. It confirms that dislocation multiple planar glide dominates despite some cross slip at higher reductions. The weak overall texture is attributed to planar glide and scattering by microbands, shear bands and twins. The copper-to-brass texture transition after 50% reduction is linked to two mechanisms: (i) dislocation planar slip (as in Cu–Mn alloys) and (ii) deformation twinning (as in Cu–Zn and TWIP steels). Twinning is evidenced indirectly by CuT development and slight γ-fiber strengthening, with nano-scale twins forming T-M lamellae. The Cu/CuT shift reflects latent hardening, and microshear bands correlate with a rapid G component increase. The section ends with the Conclusions header, indicating that the key findings are about to be listed. Future chunks should capture the enumerated conclusions and any remaining property–structure correlations. Important figures are Fig. 3(c-e), Fig. 5(d), Fig. 6(a-c), and Fig. 9(b-c).\nMaterial systems: Fe–30Mn–11Al–1.2C (wt%) low-density steel; Fe–30Mn–11Al–1.2C (wt%) steel; Fe–30Mn–11Al–1.2C (wt%) low-density austenitic steel; Fe–30Mn–11Al–1.2C austenitic low-density steel; Cu–Ni; Ni–Cr; Cu–Mn; L1₂ ordered intermetallic alloys\nSample aliases: as-quenched; 10% cold-rolled reduction; 30% cold-rolled reduction; 50% cold-rolled reduction; 70% cold-rolled reduction; 90% cold-rolled reduction; 10% cold-rolled; 30% cold-rolled\nProcessing route: cold rolling; vacuum induction melting; soaking at 1250°C for 12 h; hot-forging (finish ~900°C); solution treatment at 1100°C for 1 h; cold rolling to 10–90% reduction; cold rolling up to 90% reduction; hot forging\nKey variables: cold rolling reduction up to 90%; SFE ~108 mJ/m²; yield strength >2.0 GPa; substructure sequence: Taylor lattice, microbands, nano-twins, shear bands, dislocation cells; planar to wavy glide transition; texture transition from copper-type to brass-type after 50% reduction; cold rolling reduction 10%–90%; yield strength up to ~2.0 GPa\nMicrostructure: Taylor lattice; microbands; nano-twins; shear bands; dislocation cells; weak rolling texture; copper-type to brass-type after 50% reduction; austenite + nano κ'-carbides (as-quenched)\nProperties: yield strength exceeding 2.0 GPa after 90% reduction; YS ≈570 MPa, UTS ≈830 MPa, UE >75% (as-quenched); YS increases to ~2.0 GPa at 90% reduction; work hardening capability lost at high reductions; yield strength ~2.0 GPa realized through substructure strengthening"
  }
]
