Repository: RiverYanggg/SteelDig_multimodal

# SteelDig Multimodal

一个面向材料科学论文的本地抽取流水线项目。

项目当前包含两条核心能力链：

1. 主抽取工作流
   从论文 Markdown 中抽取结构化文本信息，并可对图片组图做多模态分析。
2. Knowledge 工作流
   把清洗后的论文文本进一步压缩为适合训练或知识整理的 claim 集与 Markdown 知识卡片。
3. Knowledge Graph 工作流
   把 `outputs_dataset/<paper_id>/final/` 下的结构化抽取结果映射为 Neo4j 可查询知识图谱。

这两条链既可以独立运行，也可以按单篇论文串行衔接运行。项目已经支持：

- 多篇论文并行处理
- 单篇论文内部严格按阶段顺序执行
- 以 `paper_id` 为目录隔离输出
- `fused` 模式下把多模态图像结论注入 knowledge 汇总
- 把文本抽取结果和 multimodal figure 摘要共同导入 Neo4j 图谱

---

## 1. 项目目标

这个仓库的目标不是“把论文原样摘要一下”，而是把材料科学论文中的高价值事实拆成两类产物：

- 面向结构化数据库/后续程序消费的 JSON
- 面向知识训练/知识整理的 Markdown 与 claims

具体来说：

- 主抽取工作流负责“尽可能保留原始细节”
  - 文本模型输出大 JSON
  - 图像模型输出 Figure 级别 JSON
- Knowledge 工作流负责“把细节压缩成更高信息密度的训练材料”
  - paper_map

File: outputs_dataset/A26/intermediate/knowledge/chunks_index.json
{
  "paper_id": "A26",
  "source_file": "/org/caep-xuben/yangzijiang/yzj/datasets/Al_82/Al_82_papers/output/A26/preprocess/cleaned_input.md",
  "chunk_count": 6,
  "chunks": [
    {
      "chunk_id": "chunk_0001",
      "section": "Making low alloy ultrahigh strength steel tough by high-density NiAl clusters",
      "section_index": 1,
      "paragraph_start": 1,
      "paragraph_end": 26,
      "char_start": 0,
      "char_end": 8244,
      "token_estimate": 2061
    },
    {
      "chunk_id": "chunk_0002",
      "section": "2.1. Materials, treatment, and mechanical properties",
      "section_index": 6,
      "paragraph_start": 26,
      "paragraph_end": 47,
      "char_start": 7868,
      "char_end": 14817,
      "token_estimate": 1737
    },
    {
      "chunk_id": "chunk_0003",
      "section": "3.1. Mechanical properties",
      "section_index": 9,
      "paragraph_start": 47,
      "paragraph_end": 78,
      "char_start": 14488,
      "char_end": 23648,
      "token_estimate": 2290
    },
    {
      "chunk_id": "chunk_0004",
      "section": "3.3. Precipitate characterization",
      "section_index": 11,
      "paragraph_start": 78,
      "paragraph_end": 114,
      "char_start": 22570,
      "char_end": 33156,
      "token_estimate": 2646
    },
    {
      "chunk_id": "chunk_0005",
      "section": "3.4. Fracture analysis",
      "section_index": 12,
      "paragraph_start": 114,
      "paragraph_end": 166,
      "char_start": 33027,
      "char_end": 40390,
      "token_estimate": 1840
    },
    {
      "chunk_id": "chunk_0006",
      "section": "4.1. Precipitation behavior",
      "section_index": 14,
      "paragraph_start": 166,
      "paragraph_end": 177,
      "char_start": 39025,
      "char_end": 46549,
      "token_estimate": 1880
    }
  ]
}

File: outputs_dataset/A26/intermediate/knowledge/synthesis_payload.json
{
  "paper_focus": {
    "title": "Making low alloy ultrahigh strength steel tough by high-density NiAl clusters",
    "research_objective": "To develop a low alloy ultrahigh strength steel with dual precipitation of high-density NiAl clusters and ε-carbides, and to elucidate the nucleation mechanisms, dislocation regulation, and multi-scale toughening mechanisms that enable high toughness at ~1.9 GPa tensile strength.",
    "material_systems": [
      "0Al reference steel (nominal composition: Fe-0.32C-1.98Si-1.02Mn-1.00Cr-3.41Ni-0.56Mo-0.09V-0.03Al, wt%)",
      "1.3Al steel (modified with 1.30% Al and higher Ni: Fe-0.31C-2.01Si-1.03Mn-1.00Cr-5.06Ni-0.60Mo-0.11V-1.30Al, wt%)",
      "B2-NiAl nanoclusters (high number density ~4.88×10^24 m−3, lattice misfit <3% with α-Fe)",
      "ε-carbides (submicron-sized, precipitate during low-temperature tempering)",
      "martensitic matrix (lath martensite with retained austenite)"
    ],
    "main_process_variables": [
      "composition: Al content 0.03 wt% vs 1.30 wt%; Ni content 3.41 wt% vs 5.06 wt%",
      "solution treatment: 970°C for 1 h, water quench",
      "tempering: 180°C for 2 h, water quench",
      "tensile test: room temperature, strain rate 0.001 s−1, specimen gauge length 25 mm, diameter 5 mm",
      "Charpy U-notch impact test (KU2): specimen 10×10×55 mm3",
      "plane strain fracture toughness (three-point bending): specimen thickness 25 mm, width 50 mm, 3 mm fatigue pre-crack, loading rate 38 kN/min, KQ per ASTM E399"
    ],
    "expected_information_axis": [
      "composition",
      "heat treatment",
      "microstructure (martensite laths, dislocation density/distribution, precipitate size/number density)",
      "precipitation behavior (NiAl cluster nucleation, ε-carbide formation, Si interaction)",
      "mechanical properties (tensile strength, elongation, impact energy, fracture toughness)",
      "fracture analysis (dimple morphology, crack deflection, secondary cracks, void coalescence)",
      "toughening mechanisms (dislocation homogenization, strain delocalization, energy dissipation)",
      "figure_evidence"
    ]
  },
  "core_facts": {},
  "visual_evidence": [
    {
      "figure_id": "figure_001",
      "image_type": "property_mechanical",
      "description": "This Figure displays mechanical property characterization of low alloy ultrahigh strength steels (0Al and 1.3Al compositions) designed with high-density NiAl clusters. The primary panel presents engineering..."
    },
    {
      "figure_id": "figure_002",
      "image_type": "property_mechanical",
      "description": "This figure presents the mechanical properties of two low-alloy ultrahigh-strength steels (0Al and 1.3Al, differing in aluminum content) in the as-quenched (WQ) and tempered conditions (180°C for 2 h). Panel (a)..."
    },
    {
      "figure_id": "figure_003",
      "image_type": "diffraction_xrd",
      "description": "Figure 2 presents the microstructural characterization of tempered low alloy ultrahigh strength steels. Panel (a) shows a scanning electron microscopy (SEM) image of the 1.3Al steel revealing a tempered martensitic..."
    },
    {
      "figure_id": "figure_004",
      "image_type": "microscopy_tem",
      "description": "This figure presents transmission electron microscopy (TEM) characterization of tempered martensitic microstructures in two low-alloy ultrahigh strength steels after heat treatment at 180°C for 2 hours: (a-c) 0Al steel..."
    },
    {
      "figure_id": "figure_005",
      "image_type": "microscopy_sem",
      "description": "This figure presents a multiscale characterization of the hierarchical martensitic microstructures in two experimental low-alloy ultrahigh-strength steels (0Al and 1.3Al). The four columns display decreasing structural..."
    },
    {
      "figure_id": "figure_006",
      "image_type": "microscopy_tem",
      "description": "This figure presents multiscale characterization of nanoprecipitates in 1.3Al steel tempered at 180°C for 2 h, combining atom probe tomography (APT) and high-resolution TEM (HRTEM). Panels (a) and (d) show APT..."
    },
    {
      "figure_id": "figure_007",
      "image_type": "spectroscopy_eds",
      "description": "Atom Probe Tomography (APT) characterization of the 1.3Al steel tempered at 180°C for 2 h, revealing three-dimensional elemental distributions and compositional gradients around ε-carbides and NiAl clusters. Panel (A)..."
    },
    {
      "figure_id": "figure_008",
      "image_type": "property_mechanical",
      "description": "This figure presents Charpy impact test results comparing the toughness of two low alloy ultrahigh strength steels: 0Al steel (baseline) and 1.3Al steel (containing high-density NiAl clusters). Subfigure (a) displays..."
    }
  ]
}

File: outputs_dataset/A28/intermediate/knowledge/context_history.json
[
  {
    "chunk_id": "chunk_0001",
    "section": "Temperature dependence of the deformation behavior and mechanical properties of a Fe–Mn–Al–C low-density steel for cryogenic application",
    "previous_context_summary": "",
    "context_update": {
      "summary": "The current chunk introduces the research on the temperature-dependent deformation and mechanical properties of an Fe–20Mn–6Al-0.6C-0.15Si austenitic low-density steel. Tensile and Charpy impact tests were conducted at −196 °C, −77 °C and room temperature. Key abstract findings: (1) lower temperature reduces SFE, promotes planar glide and increases LAGB fraction, improving both tensile strength and elongation; (2) lower impact temperature raises crack initiation resistance but accelerates the transition to unstable crack propagation, reducing crack propagation energy and resulting in the lowest Charpy absorbed energy at −196 °C; (3) fractography shows a smaller fracture area, larger fibrous zone and more ductile features at higher temperature, and secondary cracks at RT delay fracture to improve toughness. The initial microstructure is fully austenitic as shown by EBSD and XRD (Fig. 1). This chunk lacks quantitative property data and processing parameters; subsequent chunks are expected to provide detailed experimental methods and results. The material composition and test variable (temperature) should be retained.",
      "material_systems": [
        "Fe–20Mn–6Al-0.6C-0.15Si austenitic low-density steel",
        "fully austenitic (γ) phase"
      ],
      "sample_aliases": [
        "experimental steel"
      ],
      "processing_route": [],
      "key_variables": [
        "test temperature (−196 °C, −77 °C, RT)",
        "tensile vs. impact loading"
      ],
      "microstructure": [
        "initial fully austenitic structure",
        "low-angle grain boundaries (LAGBs) increased by planar glide at low temperature"
      ],
      "properties": [
        "tensile strength and elongation increase with decreasing temperature",
        "lowest Charpy absorbed energy at −196 °C",
        "higher crack initiation resistance at low temperature",
        "lower crack propagation resistance at low temperature"
      ],
      "mechanisms": [
        "SFE reduction with temperature promotes planar glide of dislocations",
        "planar glide increases LAGB fraction",
        "stable-to-unstable crack propagation transition faster at low temperature",
        "secondary cracks at RT delay fracture"
      ],
      "figures_or_tables": [
        "Fig. 1"
      ],
      "unresolved_terms": [
        "quantitative SFE values",
        "quantitative tensile and impact data",
        "processing route details"
      ]
    },
    "rolling_context_summary": "Summary: The current chunk introduces the research on the temperature-dependent deformation and mechanical properties of an Fe–20Mn–6Al-0.6C-0.15Si austenitic low-density steel. Tensile and Charpy impact tests were conducted at −196 °C, −77 °C and room temperature. Key abstract findings: (1) lower temperature reduces SFE, promotes planar glide and increases LAGB fraction, improving both tensile strength and elongation; (2) lower impact temperature raises crack initiation resistance but accelerates the transition to unstable crack propagation, reducing crack propagation energy and resulting in the lowest Charpy absorbed energy at −196 °C; (3) fractography shows a smaller fracture area, larger fibrous zone and more ductile features at higher temperature, and secondary cracks at RT delay fracture to improve toughness. The initial microstructure is fully austenitic as shown by EBSD and XRD (Fig. 1). This chunk lacks quantitative property data and processing parameters; subsequent chunks are expected to provide detailed experimental methods and results. The material composition and test variable (temperature) should be retained.\nMaterial systems: Fe–20Mn–6Al-0.6C-0.15Si austenitic low-density steel; fully austenitic (γ) phase\nSample aliases: experimental steel\nKey variables: test temperature (−196 °C, −77 °C, RT); tensile vs. impact loading\nMicrostructure: initial fully austenitic structure; low-angle grain boundaries (LAGBs) increased by planar glide at low temperature\nProperties: tensile strength and elongation increase with decreasing temperature; lowest Charpy absorbed energy at −196 °C; higher crack initiation resistance at low temperature; lower crack propagation resistance at low temperature\nMechanisms: SFE reduction with temperature promotes planar glide of dislocations; planar glide increases LAGB fraction; stable-to-unstable crack propagation transition faster at low temperature; secondary cracks at RT delay fracture\nFigures or tables: Fig. 1\nUnresolved terms: quantitative SFE values; quantitative tensile and impact data; processing route details"
  },
  {
    "chunk_id": "chunk_0002",
    "section": "1. Introduction",
    "previous_context_summary": "Summary: The current chunk introduces the research on the temperature-dependent deformation and mechanical properties of an Fe–20Mn–6Al-0.6C-0.15Si austenitic low-density steel. Tensile and Charpy impact tests were conducted at −196 °C, −77 °C and room temperature. Key abstract findings: (1) lower temperature reduces SFE, promotes planar glide and increases LAGB fraction, improving both tensile strength and elongation; (2) lower impact temperature raises crack initiation resistance but accelerates the transition to unstable crack propagation, reducing crack propagation energy and resulting in the lowest Charpy absorbed energy at −196 °C; (3) fractography shows a smaller fracture area, larger fibrous zone and more ductile features at higher temperature, and secondary cracks at RT delay fracture to improve toughness. The initial microstructure is fully austenitic as shown by EBSD and XRD (Fig. 1). This chunk lacks quantitative property data and processing parameters; subsequent chunks are expected to provide detailed experimental methods and results. The material composition and test variable (temperature) should be retained.\nMaterial systems: Fe–20Mn–6Al-0.6C-0.15Si austenitic low-density steel; fully austenitic (γ) phase\nSample aliases: experimental steel\nKey variables: test temperature (−196 °C, −77 °C, RT); tensile vs. impact loading\nMicrostructure: initial fully austenitic structure; low-angle grain boundaries (LAGBs) increased by planar glide at low temperature\nProperties: tensile strength and elongation increase with decreasing temperature; lowest Charpy absorbed energy at −196 °C; higher crack initiation resistance at low temperature; lower crack propagation resistance at low temperature\nMechanisms: SFE reduction with temperature promotes planar glide of dislocations; planar glide increases LAGB fraction; stable-to-unstable crack propagation transition faster at low temperature; secondary cracks at RT delay fracture\nFigures or tables: Fig. 1\nUnresolved terms: quantitative SFE values; quantitative tensile and impact data; processing route details",
    "context_update": {
      "summary": "The current chunk details experimental procedures for the Fe–20Mn–6Al-0.6C-0.15Si steel: vacuum induction melting, homogenization at 1250 °C for 2 h, forging at 1100–950 °C. Tensile tests at −196, −77 °C and RT at 0.001 s⁻¹ with three samples each yielded engineering and true stress–strain curves (Fig. 2) and strength-elongation data. Yield strength, UTS, TE and UE all increase with decreasing temperature; empirical linear relations are UTS = 813.0 – 2.36 T and YS = 474.6 – 2.05 T (T in °C). EBSD of deformed tensile specimens (Fig. 3) shows LAGB fraction rises from 56.0% (RT) to 70.2% (−196 °C) and mechanical twins are present at all temperatures. Charpy impact test setup (V-notch, 10×10×55 mm, at same three temperatures) and post-test characterization (3D microscopy, SEM, ion-polished cross-section EBSD with 0.8 μm step) are described but no impact data yet. TEM sample preparation uses 6% perchloric acid + 94% glacial acetic acid electrolyte. Key figures to retain: Fig. 2 (tensile curves and strength-temperature relations) and Fig. 3 (EBSD maps with GB fractions and GND distributions). The next chunks should provide detailed deformation mechanisms, fracture behavior, and impact toughness data.",
      "material_systems": [
        "Fe–20Mn–6Al-0.6C-0.15Si austenitic low-density steel"
      ],
      "sample_aliases": [
        "experimental steel"
      ],
      "processing_route": [
        "vacuum induction melting in 50 kg furnace",
        "air cool to RT",
        "homogenization 1250 °C / 2 h",
        "forging 1100–950 °C to 60 mm diameter rounds",
        "furnace cool to RT"
      ],
      "key_variables": [
        "test temperature: −196 °C, −77 °C, RT",
        "strain rate: 0.001 s⁻¹",
        "tensile loading vs Charpy impact"
      ],
      "microstructure": [
        "initial fully austenitic",
        "deformed: LAGB fraction 70.2% (−196 °C), 63.0% (−77 °C), 56.0% (RT)",
        "HAGB fraction 29.8%, 37.0%, 44.0%",
        "mechanical twins present in all conditions",
        "GND distribution maps obtained"
      ],
      "properties": [
        "engineering stress–strain curves (Fig. 2a)",
        "true stress–strain and work hardening rate curves (Fig. 2b)",
        "UTS = 813.0 – 2.36 T MPa",
        "YS = 474.6 – 2.05 T MPa",
        "TE: 68% (−196), 58% (−77), 32% (RT)",
        "UE: 47% (−196), 45% (−77), 28% (RT)",
        "work hardening rate decreases with strain"
      ],
      "mechanisms": [
        "deformation twinning at all temperatures",
        "lower temperature promotes planar slip, raising LAGB fraction"
      ],
      "figures_or_tables": [
        "Fig. 2(a,b,c)",
        "Fig. 3(a–i)"
      ],
      "unresolved_terms": [
        "Charpy absorbed energy values",
        "fracture morphology details",
        "TEM observations of deformed substructure",
        "quantitative SFE values"
      ]
    },
    "rolling_context_summary": "Summary: The material composition and test variable (temperature) should be retained. The current chunk details experimental procedures for the Fe–20Mn–6Al-0.6C-0.15Si steel: vacuum induction melting, homogenization at 1250 °C for 2 h, forging at 1100–950 °C. Tensile tests at −196, −77 °C and RT at 0.001 s⁻¹ with three samples each yielded engineering and true stress–strain curves (Fig. 2) and strength-elongation data. Yield strength, UTS, TE and UE all increase with decreasing temperature; empirical linear relations are UTS = 813.0 – 2.36 T and YS = 474.6 – 2.05 T (T in °C). EBSD of deformed tensile specimens (Fig. 3) shows LAGB fraction rises from 56.0% (RT) to 70.2% (−196 °C) and mechanical twins are present at all temperatures. Charpy impact test setup (V-notch, 10×10×55 mm, at same three temperatures) and post-test characterization (3D microscopy, SEM, ion-polished cross-section EBSD with 0.8 μm step) are described but no impact data yet. TEM sample preparation uses 6% perchloric acid + 94% glacial acetic acid electrolyte. Key figures to retain: Fig. 2 (tensile curves and strength-temperature relations) and Fig. 3 (EBSD maps with GB fractions and GND distributions). The next chunks should provide detailed deformation mechanisms, fracture behavior, and impact toughness data.\nMaterial systems: Fe–20Mn–6Al-0.6C-0.15Si austenitic low-density steel; fully austenitic (γ) phase\nSample aliases: experimental steel\nProcessing route: vacuum induction melting in 50 kg furnace; air cool to RT; homogenization 1250 °C / 2 h; forging 1100–950 °C to 60 mm diameter rounds; furnace cool to RT\nKey variables: test temperature (−196 °C, −77 °C, RT); tensile vs. impact loading; test temperature: −196 °C, −77 °C, RT; strain rate: 0.001 s⁻¹; tensile loading vs Charpy impact\nMicrostructure: initial fully austenitic structure; low-angle grain boundaries (LAGBs) increased by planar glide at low temperature; initial fully austenitic; deformed: LAGB fraction 70.2% (−196 °C), 63.0% (−77 °C), 56.0% (RT); HAGB fraction 29.8%, 37.0%, 44.0%; mechanical twins present in all conditions; GND distribution maps obtained\nProperties: tensile strength and elongation increase with decreasing temperature; lowest Charpy absorbed energy at −196 °C; higher crack initiation resistance at low temperature; lower crack propagation resistance at low temperature; engineering stress–strain curves (Fig. 2a); true stress–strain and work hardening rate curves (Fig. 2b); UTS = 813.0 – 2.36 T MPa; YS = 474.6 – 2.05 T MPa\nMechanisms: SFE reduction with temperature promotes planar glide of dislocations; planar glide increases LAGB fraction; stable-to-unstable crack propagation transition faster at low temperature; secondary cracks at RT delay fracture; deformation twinning at all temperatures; lower temperature promotes planar slip, raising LAGB fraction\nFigures or tables: Fig. 1; Fig. 2(a,b,c); Fig. 3(a–i)\nUnresolved terms: quantitative SFE values; quantitative tensile and impact data; processing route details; Charpy absorbed energy values; fracture morphology details; TEM observations of deformed substructure"
  },
  {
    "chunk_id": "chunk_0003",
    "section": "2. Experimental material and methods",
    "previous_context_summary": "Summary: The material composition and test variable (temperature) should be retained. The current chunk details experimental procedures for the Fe–20Mn–6Al-0.6C-0.15Si steel: vacuum induction melting, homogenization at 1250 °C for 2 h, forging at 1100–950 °C. Tensile tests at −196, −77 °C and RT at 0.001 s⁻¹ with three samples each yielded engineering and true stress–strain curves (Fig. 2) and strength-elongation data. Yield strength, UTS, TE and UE all increase with decreasing temperature; empirical linear relations are UTS = 813.0 – 2.36 T and YS = 474.6 – 2.05 T (T in °C). EBSD of deformed tensile specimens (Fig. 3) shows LAGB fraction rises from 56.0% (RT) to 70.2% (−196 °C) and mechanical twins are present at all temperatures. Charpy impact test setup (V-notch, 10×10×55 mm, at same three temperatures) and post-test characterization (3D microscopy, SEM, ion-polished cross-section EBSD with 0.8 μm step) are described but no impact data yet. TEM sample preparation uses 6% perchloric acid + 94% glacial acetic acid electrolyte. Key figures to retain: Fig. 2 (tensile curves and strength-temperature relations) and Fig. 3 (EBSD maps with GB fractions and GND distributions). The next chunks should provide detailed deformation mechanisms, fracture behavior, and impact toughness data.\nMaterial systems: Fe–20Mn–6Al-0.6C-0.15Si austenitic low-density steel; fully austenitic (γ) phase\nSample aliases: experimental steel\nProcessing route: vacuum induction melting in 50 kg furnace; air cool to RT; homogenization 1250 °C / 2 h; forging 1100–950 °C to 60 mm diameter rounds; furnace cool to RT\nKey variables: test temperature (−196 °C, −77 °C, RT); tensile vs. impact loading; test temperature: −196 °C, −77 °C, RT; strain rate: 0.001 s⁻¹; tensile loading vs Charpy impact\nMicrostructure: initial fully austenitic structure; low-angle grain boundaries (LAGBs) increased by planar glide at low temperature; initial fully austenitic; deformed: LAGB fraction 70.2% (−196 °C), 63.0% (−77 °C), 56.0% (RT); HAGB fraction 29.8%, 37.0%, 44.0%; mechanical twins present in all conditions; GND distribution maps obtained\nProperties: tensile strength and elongation increase with decreasing temperature; lowest Charpy absorbed energy at −196 °C; higher crack initiation resistance at low temperature; lower crack propagation resistance at low temperature; engineering stress–strain curves (Fig. 2a); true stress–strain and work hardening rate curves (Fig. 2b); UTS = 813.0 – 2.36 T MPa; YS = 474.6 – 2.05 T MPa\nMechanisms: SFE reduction with temperature promotes planar glide of dislocations; planar glide increases LAGB fraction; stable-to-unstable crack propagation transition faster at low temperature; secondary cracks at RT delay fracture; deformation twinning at all temperatures; lower temperature promotes planar slip, raising LAGB fraction\nFigures or tables: Fig. 1; Fig. 2(a,b,c); Fig. 3(a–i)\nUnresolved terms: quantitative SFE values; quantitative tensile and impact data; processing route details; Charpy absorbed energy values; fracture morphology details; TEM observations of deformed substructure",
    "context_update": {
      "summary": "This chunk reports initial fully austenitic equiaxed microstructure (Fig. 1a,b), a measured density of 7.114 g/cm³, and XRD evidence for stable austenite with no isothermal martensite at −196 °C (Fig. 1c). Tensile stress–strain curves (Fig. 2) show that yield and ultimate tensile strengths increase linearly with decreasing temperature, while total and uniform elongation also rise; work hardening rate becomes near-linear at −77 and −196 °C but continuously decreases at RT, indicating a negative temperature dependence of strength. EBSD of deformed microstructures (Fig. 3) reveals that decreasing temperature sharply raises the LAGB fraction, concentrates LAGBs in finer grains, and causes GND accumulation at LAGBs. TEM confirms mechanical twins at −196 °C (Fig. 4a) and {111} microbands characteristic of planar glide at −77 °C (Fig. 4b). Charpy impact data (Fig. 5) provide energy partitions (unstable, stable, initiation) for −196, −77 and RT; fracture surfaces show dimple-dominated features (Fig. 6). These results establish temperature-dependent microstructure–property linkages and supply essential evidence for subsequent discussion on deformation mechanisms and cryogenic toughness.",
      "material_systems": [
        "Fe–20Mn–6Al-0.6C-0.15Si austenitic low-density steel"
      ],
      "sample_aliases": [
        "experimental steel"
      ],
      "processing_route": [
        "vacuum induction melting",
        "homogenization at 1250 °C for 2 h",
        "forging from 1100 °C to 950 °C",
        "air cooled/furnace cooled (as-forged)"
      ],
      "key_variables": [
        "test temperature (-196 °C, -77 °C, RT)",
        "tensile loading vs Charpy impact"
      ],
      "microstructure": [
        "initial: fully austenitic equiaxed grains, no isothermal martensite at -196 °C",
        "deformed: LAGB fraction increases with decreasing temperature, LAGBs concentrate in fine grains",
        "GNDs accumulate at LAGBs",
        "-196 °C deformation: mechanical twins on {111} along <112>",
        "-77 °C deformation: microbands on {111}, no twins",
        "Charpy fracture: dimples, large dimples/tear edges"
      ],
      "properties": [
        "density: estimated 7.078 g/cm³, measured 7.114 g/cm³",
        "tensile: TE and UE increase, YS and UTS linearly increase with decreasing temperature",
        "work hardening rate increases with decreasing temperature; near-linear at -77 and -196 °C, continuous decline at RT",
        "Charpy energy partitions (Fig. 5): -196 °C 40/30/110 J; -77 °C 50/180/65 J; RT 60/180/55 J"
      ],
      "mechanisms": [
        "lower temperature reduces SFE, promoting planar glide",
        "planar glide leads to mechanical twins (-196 °C) or microbands (-77 °C) and raises LAGB fraction",
        "GND accumulation at LAGBs indicates severe local deformation"
      ],
      "figures_or_tables": [
        "Fig. 1",
        "Fig. 2",
        "Fig. 3",
        "Fig. 4",
        "Fig. 5",
        "Fig. 6"
      ],
      "unresolved_terms": [
        "quantitative LAGB/HAGB fractions at each temperature",
        "exact tensile values (YS, UTS, TE, UE)",
        "SFE values for different temperatures",
        "quantitative crack propagation/initiation details beyond absorbed energy"
      ]
    },
    "rolling_context_summary": "Summary: 3 (EBSD maps with GB fractions and GND distributions). The next chunks should provide detailed deformation mechanisms, fracture behavior, and impact toughness data. This chunk reports initial fully austenitic equiaxed microstructure (Fig. 1a,b), a measured density of 7.114 g/cm³, and XRD evidence for stable austenite with no isothermal martensite at −196 °C (Fig. 1c). Tensile stress–strain curves (Fig. 2) show that yield and ultimate tensile strengths increase linearly with decreasing temperature, while total and uniform elongation also rise; work hardening rate becomes near-linear at −77 and −196 °C but continuously decreases at RT, indicating a negative temperature dependence of strength. EBSD of deformed microstructures (Fig. 3) reveals that decreasing temperature sharply raises the LAGB fraction, concentrates LAGBs in finer grains, and causes GND accumulation at LAGBs. TEM confirms mechanical twins at −196 °C (Fig. 4a) and {111} microbands characteristic of planar glide at −77 °C (Fig. 4b). Charpy impact data (Fig. 5) provide energy partitions (unstable, stable, initiation) for −196, −77 and RT; fracture surfaces show dimple-dominated features (Fig. 6). These results establish temperature-dependent microstructure–property linkages and supply essential evidence for subsequent discussion on deformation mechanisms and cryogenic toughness.\nMaterial systems: Fe–20Mn–6Al-0.6C-0.15Si austenitic low-density steel; fully austenitic (γ) phase\nSample aliases: experimental steel\nProcessing route: vacuum induction melting in 50 kg furnace; air cool to RT; homogenization 1250 °C / 2 h; forging 1100–950 °C to 60 mm diameter rounds; furnace cool to RT; vacuum induction melting; homogenization at 1250 °C for 2 h; forging from 1100 °C to 950 °C\nKey variables: test temperature (−196 °C, −77 °C, RT); tensile vs. impact loading; test temperature: −196 °C, −77 °C, RT; strain rate: 0.001 s⁻¹; tensile loading vs Charpy impact; test temperature (-196 °C, -77 °C, RT)\nMicrostructure: initial fully austenitic structure; low-angle grain boundaries (LAGBs) increased by planar glide at low temperature; initial fully austenitic; deformed: LAGB fraction 70.2% (−196 °C), 63.0% (−77 °C), 56.0% (RT); HAGB fraction 29.8%, 37.0%, 44.0%; mechanical twins present in all conditions; GND distribution maps obtained; initial: fully austenitic equiaxed grains, no isothermal martensite at -196 °C\nProperties: tensile strength and elongation increase with decreasing temperature; lowest Charpy absorbed energy at −196 °C; higher crack initiation resistance at low temperature; lower crack propagation resistance at low temperature; engineering stress–strain curves (Fig. 2a); true stress–strain and work hardening rate curves (Fig. 2b); UTS = 813.0 – 2.36 T MPa; YS = 474.6 – 2.05 T MPa"
  },
  {
    "chunk_id": "chunk_0004",
    "section": "3.3. Tensile deformed microstructure",
    "previous_context_summary": "Summary: 3 (EBSD maps with GB fractions and GND distributions). The next chunks should provide detailed deformation mechanisms, fracture behavior, and impact toughness data. This chunk reports initial fully austenitic equiaxed microstructure (Fig. 1a,b), a measured density of 7.114 g/cm³, and XRD evidence for stable austenite with no isothermal martensite at −196 °C (Fig. 1c). Tensile stress–strain curves (Fig. 2) show that yield and ultimate tensile strengths increase linearly with decreasing temperature, while total and uniform elongation also rise; work hardening rate becomes near-linear at −77 and −196 °C but continuously decreases at RT, indicating a negative temperature dependence of strength. EBSD of deformed microstructures (Fig. 3) reveals that decreasing temperature sharply raises the LAGB fraction, concentrates LAGBs in finer grains, and causes GND accumulation at LAGBs. TEM confirms mechanical twins at −196 °C (Fig. 4a) and {111} microbands characteristic of planar glide at −77 °C (Fig. 4b). Charpy impact data (Fig. 5) provide energy partitions (unstable, stable, initiation) for −196, −77 and RT; fracture surfaces show dimple-dominated features (Fig. 6). These results establish temperature-dependent microstructure–property linkages and supply essential evidence for subsequent discussion on deformation mechanisms and cryogenic toughness.\nMaterial systems: Fe–20Mn–6Al-0.6C-0.15Si austenitic low-density steel; fully austenitic (γ) phase\nSample aliases: experimental steel\nProcessing route: vacuum induction melting in 50 kg furnace; air cool to RT; homogenization 1250 °C / 2 h; forging 1100–950 °C to 60 mm diameter rounds; furnace cool to RT; vacuum induction melting; homogenization at 1250 °C for 2 h; forging from 1100 °C to 950 °C\nKey variables: test temperature (−196 °C, −77 °C, RT); tensile vs. impact loading; test temperature: −196 °C, −77 °C, RT; strain rate: 0.001 s⁻¹; tensile loading vs Charpy impact; test temperature (-196 °C, -77 °C, RT)\nMicrostructure: initial fully austenitic structure; low-angle grain boundaries (LAGBs) increased by planar glide at low temperature; initial fully austenitic; deformed: LAGB fraction 70.2% (−196 °C), 63.0% (−77 °C), 56.0% (RT); HAGB fraction 29.8%, 37.0%, 44.0%; mechanical twins present in all conditions; GND distribution maps obtained; initial: fully austenitic equiaxed grains, no isothermal martensite at -196 °C\nProperties: tensile strength and elongation increase with decreasing temperature; lowest Charpy absorbed energy at −196 °C; higher crack initiation resistance at low temperature; lower crack propagation resistance at low temperature; engineering stress–strain curves (Fig. 2a); true stress–strain and work hardening rate curves (Fig. 2b); UTS = 813.0 – 2.36 T MPa; YS = 474.6 – 2.05 T MPa",
    "context_update": {
      "summary": "This chunk presents Charpy impact energies: 327 J at RT, 277 J at -77 °C, and 188 J at -196 °C. Low-temperature decrease is linked to increased activation energy limiting planar slip. Fractography (Fig. 6) shows shear lips on all samples but a less fibrous zone and flatter 3D surface at -196 °C; -196 °C features large dimples and tear edges (quasi-cleavage), while ductile features dominate at -77 °C and RT. Stacking fault energy is calculated as 32, 40, and 61 mJ/m² at -196 °C, -77 °C, and RT (Table 1). SFE-dependent deformation mechanisms are discussed: region I wavy glide, region II planar glide (twins/glide bands), region III DIMT. For this steel, RT and -77 °C SFE suppress DIMT/twinning, but -196 °C SFE permits twinning. Work hardening has two stages (n1, n2); n1 rises with decreasing temperature because of enhanced planar glide and suppressed dynamic recovery, and microbands/twins boost hardening. Key figures: Fig. 5–10 (load-deflection, fracture, SFE-elongation, lnσ-lnε, impact characteristic, EBSD near fracture). Subsequent content may analyze impact toughness and fracture mechanisms.",
      "material_systems": [
        "Fe–20Mn–6Al-0.6C-0.15Si austenitic low-density steel"
      ],
      "sample_aliases": [
        "experimental steel"
      ],
      "processing_route": [],
      "key_variables": [
        "Charpy impact test temperatures: -196 °C, -77 °C, RT",
        "SFE values: 32, 40, 61 mJ/m²",
        "work hardening exponents n1, n2",
        "fracture surface features (shear lips, fibrous zone, dimples, tear edges, quasi-cleavage)"
      ],
      "microstructure": [
        "shear lips on all impact fracture surfaces",
        "fibrous zone nearly absent at -196 °C, larger at -77 °C and RT",
        "quasi-cleavage fracture with high-density large dimples and tear edges at -196 °C",
        "ductile dimple morphology at -77 °C and RT",
        "flatter fracture surface at -196 °C by 3D topography",
        "dislocation cells from wavy glide; glide bands and mechanical twins from planar glide"
      ],
      "properties": [
        "Charpy W_all: 327 J (RT), 277 J (-77 °C), 188 J (-196 °C)",
        "SFE: 32 mJ/m² (-196 °C), 40 mJ/m² (-77 °C), 61 mJ/m² (RT)",
        "work hardening exponent n1 increases with decreasing temperature"
      ],
      "mechanisms": [
        "increased activation energy limits slip system activation and causes early low-temperature fracture",
        "high SFE → wavy glide → dislocation cells → low elongation",
        "moderate SFE → planar glide → twins/glide bands → high work hardening",
        "low SFE → DIMT → high strength but brittleness",
        "for high Mn steels, SFE 18–35 mJ/m² favours mechanical twinning",
        "experimental steel: RT and -77 °C SFE suppress DIMT and twinning; -196 °C SFE permits twinning",
        "reduced SFE promotes planar glide, suppresses cross-slip, reduces dynamic recovery → higher n1",
        "microbands and mechanical twins act as barriers enhancing work hardening"
      ],
      "figures_or_tables": [
        "Fig. 5a,b (load-deflection curves and W_all)",
        "Fig. 6a-f (fracture surfaces, shear lips, fibrous zone, 3D topography, dimples)",
        "Fig. 7 (SFE dependence of tensile elongation)",
        "Fig. 8 (lnσ-lnε curves, work hardening stages)",
        "Fig. 9 (smoothed impact load-deflection curves, characteristic values)",
        "Fig. 10 (EBSD near fracture, misorientation profiles)",
        "Table 1 (thermodynamic parameters for SFE calculation)"
      ],
      "unresolved_terms": []
    },
    "rolling_context_summary": "Summary: 6). These results establish temperature-dependent microstructure–property linkages and supply essential evidence for subsequent discussion on deformation mechanisms and cryogenic toughness. This chunk presents Charpy impact energies: 327 J at RT, 277 J at -77 °C, and 188 J at -196 °C. Low-temperature decrease is linked to increased activation energy limiting planar slip. Fractography (Fig. 6) shows shear lips on all samples but a less fibrous zone and flatter 3D surface at -196 °C; -196 °C features large dimples and tear edges (quasi-cleavage), while ductile features dominate at -77 °C and RT. Stacking fault energy is calculated as 32, 40, and 61 mJ/m² at -196 °C, -77 °C, and RT (Table 1). SFE-dependent deformation mechanisms are discussed: region I wavy glide, region II planar glide (twins/glide bands), region III DIMT. For this steel, RT and -77 °C SFE suppress DIMT/twinning, but -196 °C SFE permits twinning. Work hardening has two stages (n1, n2); n1 rises with decreasing temperature because of enhanced planar glide and suppressed dynamic recovery, and microbands/twins boost hardening. Key figures: Fig. 5–10 (load-deflection, fracture, SFE-elongation, lnσ-lnε, impact characteristic, EBSD near fracture). Subsequent content may analyze impact toughness and fracture mechanisms.\nMaterial systems: Fe–20Mn–6Al-0.6C-0.15Si austenitic low-density steel; fully austenitic (γ) phase\nSample aliases: experimental steel\nProcessing route: vacuum induction melting in 50 kg furnace; air cool to RT; homogenization 1250 °C / 2 h; forging 1100–950 °C to 60 mm diameter rounds; furnace cool to RT; vacuum induction melting; homogenization at 1250 °C for 2 h; forging from 1100 °C to 950 °C\nKey variables: test temperature (−196 °C, −77 °C, RT); tensile vs. impact loading; test temperature: −196 °C, −77 °C, RT; strain rate: 0.001 s⁻¹; tensile loading vs Charpy impact; test temperature (-196 °C, -77 °C, RT); Charpy impact test temperatures: -196 °C, -77 °C, RT; SFE values: 32, 40, 61 mJ/m²\nMicrostructure: initial fully austenitic structure; low-angle grain boundaries (LAGBs) increased by planar glide at low temperature; initial fully austenitic; deformed: LAGB fraction 70.2% (−196 °C), 63.0% (−77 °C), 56.0% (RT); HAGB fraction 29.8%, 37.0%, 44.0%; mechanical twins present in all conditions; GND distribution maps obtained; initial: fully austenitic equiaxed grains, no isothermal martensite at -196 °C\nProperties: tensile strength and elongation increase with decreasing temperature; lowest Charpy absorbed energy at −196 °C; higher crack initiation resistance at low temperature; lower crack propagation resistance at low temperature; engineering stress–strain curves (Fig. 2a); true stress–strain and work hardening rate curves (Fig. 2b); UTS = 813.0 – 2.36 T MPa; YS = 474.6 – 2.05 T MPa"
  },
  {
    "chunk_id": "chunk_0005",
    "section": "4.1. Deformation mechanisms",
    "previous_context_summary": "Summary: 6). These results establish temperature-dependent microstructure–property linkages and supply essential evidence for subsequent discussion on deformation mechanisms and cryogenic toughness. This chunk presents Charpy impact energies: 327 J at RT, 277 J at -77 °C, and 188 J at -196 °C. Low-temperature decrease is linked to increased activation energy limiting planar slip. Fractography (Fig. 6) shows shear lips on all samples but a less fibrous zone and flatter 3D surface at -196 °C; -196 °C features large dimples and tear edges (quasi-cleavage), while ductile features dominate at -77 °C and RT. Stacking fault energy is calculated as 32, 40, and 61 mJ/m² at -196 °C, -77 °C, and RT (Table 1). SFE-dependent deformation mechanisms are discussed: region I wavy glide, region II planar glide (twins/glide bands), region III DIMT. For this steel, RT and -77 °C SFE suppress DIMT/twinning, but -196 °C SFE permits twinning. Work hardening has two stages (n1, n2); n1 rises with decreasing temperature because of enhanced planar glide and suppressed dynamic recovery, and microbands/twins boost hardening. Key figures: Fig. 5–10 (load-deflection, fracture, SFE-elongation, lnσ-lnε, impact characteristic, EBSD near fracture). Subsequent content may analyze impact toughness and fracture mechanisms.\nMaterial systems: Fe–20Mn–6Al-0.6C-0.15Si austenitic low-density steel; fully austenitic (γ) phase\nSample aliases: experimental steel\nProcessing route: vacuum induction melting in 50 kg furnace; air cool to RT; homogenization 1250 °C / 2 h; forging 1100–950 °C to 60 mm diameter rounds; furnace cool to RT; vacuum induction melting; homogenization at 1250 °C for 2 h; forging from 1100 °C to 950 °C\nKey variables: test temperature (−196 °C, −77 °C, RT); tensile vs. impact loading; test temperature: −196 °C, −77 °C, RT; strain rate: 0.001 s⁻¹; tensile loading vs Charpy impact; test temperature (-196 °C, -77 °C, RT); Charpy impact test temperatures: -196 °C, -77 °C, RT; SFE values: 32, 40, 61 mJ/m²\nMicrostructure: initial fully austenitic structure; low-angle grain boundaries (LAGBs) increased by planar glide at low temperature; initial fully austenitic; deformed: LAGB fraction 70.2% (−196 °C), 63.0% (−77 °C), 56.0% (RT); HAGB fraction 29.8%, 37.0%, 44.0%; mechanical twins present in all conditions; GND distribution maps obtained; initial: fully austenitic equiaxed grains, no isothermal martensite at -196 °C\nProperties: tensile strength and elongation increase with decreasing temperature; lowest Charpy absorbed energy at −196 °C; higher crack initiation resistance at low temperature; lower crack propagation resistance at low temperature; engineering stress–strain curves (Fig. 2a); true stress–strain and work hardening rate curves (Fig. 2b); UTS = 813.0 – 2.36 T MPa; YS = 474.6 – 2.05 T MPa",
    "context_update": {
      "summary": "This chunk details the deformation mechanisms (Section 4.1) and cryogenic impact toughness (Section 4.2) of the experimental Fe–20Mn–6Al-0.6C-0.15Si steel. Work hardening is divided into two stages: n1 increases at low temperature due to reduced SFE enhancing planar glide and suppressing dynamic recovery; microbands and mechanical twins further boost hardening. Charpy impact tests at −196 °C, −77 °C and RT are evaluated using ISO procedures. Characteristic forces Fgy, Fm, Fin, and ratio Fiu/Fm are analyzed, showing enhanced crack initiation resistance but faster unstable crack propagation at lower temperatures. Absorbed energies are quantified: Winitiation = 112, 68, 57 J for −196 °C, −77 °C, RT, while Wstable and Wunstable decrease with temperature, lowering overall toughness. EBSD of fracture cross-sections reveals transgranular fracture with zigzag paths and local orientation gradients; secondary cracks at RT relieve stress and improve toughness. SEM shows limited planar glide at −196 °C, explaining poor low-temperature crack propagation resistance. Conclusions summarize strength–ductility synergy and toughness trade-offs. Subsequent analysis may integrate these findings with earlier microstructure and tensile data.",
      "material_systems": [
        "Fe–20Mn–6Al-0.6C-0.15Si austenitic low-density steel"
      ],
      "sample_aliases": [
        "experimental steel"
      ],
      "processing_route": [
        "vacuum induction melting",
        "homogenization at 1250 °C for 2 h",
        "forging from 1100 °C to 950 °C",
        "furnace cooled"
      ],
      "key_variables": [
        "test temperature (−196 °C, −77 °C, RT)",
        "strain rate (low for tensile, high for impact)",
        "work hardening exponents n1, n2",
        "Charpy impact characteristic forces (Fgy, Fm, Fin, Fiu/Fm, RC)",
        "absorbed impact energies (Winitiation, Wstable, Wunstable)"
      ],
      "microstructure": [
        "transgranular fracture with zigzag crack paths",
        "local orientation gradient near cracks",
        "secondary cracks at RT",
        "planar glide features (limited at −196 °C)"
      ],
      "properties": [
        "Winitiation: 112 J (−196 °C), 68 J (−77 °C), 57 J (RT)",
        "Fgy negative temperature dependence, Fm increases with decreasing temperature",
        "Fin larger at low temperature",
        "Wstable and Wunstable decrease with decreasing temperature",
        "lowest overall impact energy at −196 °C"
      ],
      "mechanisms": [
        "reduced SFE enhances planar glide, inhibits cross-slip, increases n1",
        "microbands and mechanical twins enhance work hardening",
        "secondary cracks release stress concentration, delay fracture",
        "limited planar glide at low temperature reduces crack propagation resistance"
      ],
      "figures_or_tables": [
        "Fig. 8",
        "Fig. 9a-c",
        "Fig. 9d",
        "Fig. 10",
        "Fig. 11"
      ],
      "unresolved_terms": []
    },
    "rolling_context_summary": "Summary: Subsequent content may analyze impact toughness and fracture mechanisms. This chunk details the deformation mechanisms (Section 4.1) and cryogenic impact toughness (Section 4.2) of the experimental Fe–20Mn–6Al-0.6C-0.15Si steel. Work hardening is divided into two stages: n1 increases at low temperature due to reduced SFE enhancing planar glide and suppressing dynamic recovery; microbands and mechanical twins further boost hardening. Charpy impact tests at −196 °C, −77 °C and RT are evaluated using ISO procedures. Characteristic forces Fgy, Fm, Fin, and ratio Fiu/Fm are analyzed, showing enhanced crack initiation resistance but faster unstable crack propagation at lower temperatures. Absorbed energies are quantified: Winitiation = 112, 68, 57 J for −196 °C, −77 °C, RT, while Wstable and Wunstable decrease with temperature, lowering overall toughness. EBSD of fracture cross-sections reveals transgranular fracture with zigzag paths and local orientation gradients; secondary cracks at RT relieve stress and improve toughness. SEM shows limited planar glide at −196 °C, explaining poor low-temperature crack propagation resistance. Conclusions summarize strength–ductility synergy and toughness trade-offs. Subsequent analysis may integrate these findings with earlier microstructure and tensile data.\nMaterial systems: Fe–20Mn–6Al-0.6C-0.15Si austenitic low-density steel; fully austenitic (γ) phase\nSample aliases: experimental steel\nProcessing route: vacuum induction melting in 50 kg furnace; air cool to RT; homogenization 1250 °C / 2 h; forging 1100–950 °C to 60 mm diameter rounds; furnace cool to RT; vacuum induction melting; homogenization at 1250 °C for 2 h; forging from 1100 °C to 950 °C\nKey variables: test temperature (−196 °C, −77 °C, RT); tensile vs. impact loading; test temperature: −196 °C, −77 °C, RT; strain rate: 0.001 s⁻¹; tensile loading vs Charpy impact; test temperature (-196 °C, -77 °C, RT); Charpy impact test temperatures: -196 °C, -77 °C, RT; SFE values: 32, 40, 61 mJ/m²\nMicrostructure: initial fully austenitic structure; low-angle grain boundaries (LAGBs) increased by planar glide at low temperature; initial fully austenitic; deformed: LAGB fraction 70.2% (−196 °C), 63.0% (−77 °C), 56.0% (RT); HAGB fraction 29.8%, 37.0%, 44.0%; mechanical twins present in all conditions; GND distribution maps obtained; initial: fully austenitic equiaxed grains, no isothermal martensite at -196 °C\nProperties: tensile strength and elongation increase with decreasing temperature; lowest Charpy absorbed energy at −196 °C; higher crack initiation resistance at low temperature; lower crack propagation resistance at low temperature; engineering stress–strain curves (Fig. 2a); true stress–strain and work hardening rate curves (Fig. 2b); UTS = 813.0 – 2.36 T MPa; YS = 474.6 – 2.05 T MPa"
  }
]
