Repository: RiverYanggg/SteelDig_multimodal

# SteelDig Multimodal

一个面向材料科学论文的本地抽取流水线项目。

项目当前包含两条核心能力链：

1. 主抽取工作流
   从论文 Markdown 中抽取结构化文本信息，并可对图片组图做多模态分析。
2. Knowledge 工作流
   把清洗后的论文文本进一步压缩为适合训练或知识整理的 claim 集与 Markdown 知识卡片。
3. Knowledge Graph 工作流
   把 `outputs_dataset/<paper_id>/final/` 下的结构化抽取结果映射为 Neo4j 可查询知识图谱。

这两条链既可以独立运行，也可以按单篇论文串行衔接运行。项目已经支持：

- 多篇论文并行处理
- 单篇论文内部严格按阶段顺序执行
- 以 `paper_id` 为目录隔离输出
- `fused` 模式下把多模态图像结论注入 knowledge 汇总
- 把文本抽取结果和 multimodal figure 摘要共同导入 Neo4j 图谱

---

## 1. 项目目标

这个仓库的目标不是“把论文原样摘要一下”，而是把材料科学论文中的高价值事实拆成两类产物：

- 面向结构化数据库/后续程序消费的 JSON
- 面向知识训练/知识整理的 Markdown 与 claims

具体来说：

- 主抽取工作流负责“尽可能保留原始细节”
  - 文本模型输出大 JSON
  - 图像模型输出 Figure 级别 JSON
- Knowledge 工作流负责“把细节压缩成更高信息密度的训练材料”
  - paper_map

File: outputs_dataset/A3/intermediate/knowledge/chunks_index.json
{
  "paper_id": "A3",
  "source_file": "/org/caep-xuben/yangzijiang/yzj/datasets/Al_82/Al_82_papers/output/A3/preprocess/cleaned_input.md",
  "chunk_count": 5,
  "chunks": [
    {
      "chunk_id": "chunk_0001",
      "section": "Effect of cold rolling and subsequent heat treatment on microstructural evolution and mechanical properties of Fe-Mn-Al-C-(Ni) based austenitic low-density steels",
      "section_index": 1,
      "paragraph_start": 1,
      "paragraph_end": 32,
      "char_start": 0,
      "char_end": 14815,
      "token_estimate": 3703
    },
    {
      "chunk_id": "chunk_0002",
      "section": "3.1.1. Effect of cold reduction",
      "section_index": 11,
      "paragraph_start": 32,
      "paragraph_end": 67,
      "char_start": 12989,
      "char_end": 27266,
      "token_estimate": 3569
    },
    {
      "chunk_id": "chunk_0003",
      "section": "3.1.2. Effect of heat treatment",
      "section_index": 12,
      "paragraph_start": 67,
      "paragraph_end": 137,
      "char_start": 24524,
      "char_end": 44533,
      "token_estimate": 5002
    },
    {
      "chunk_id": "chunk_0004",
      "section": "3.2.2. Tensile response",
      "section_index": 15,
      "paragraph_start": 137,
      "paragraph_end": 154,
      "char_start": 43008,
      "char_end": 53565,
      "token_estimate": 2639
    },
    {
      "chunk_id": "chunk_0005",
      "section": "4. Discussion",
      "section_index": 17,
      "paragraph_start": 154,
      "paragraph_end": 175,
      "char_start": 52139,
      "char_end": 68964,
      "token_estimate": 4206
    }
  ]
}

File: outputs_dataset/A3/intermediate/knowledge/synthesis_payload.json
{
  "paper_focus": {
    "title": "Effect of cold rolling and subsequent heat treatment on microstructural evolution and mechanical properties of Fe-Mn-Al-C-(Ni) based austenitic low-density steels",
    "research_objective": "To elucidate the synergistic effects of Mn/Ni ratio and thermo-mechanical processing (cold rolling and subsequent annealing) on concurrent precipitation of κ-carbide/B2 particles and recrystallization behavior, and to establish processing windows for optimizing strength-ductility combinations in Fe-Mn-Al-C-(Ni) low-density steels.",
    "material_systems": [
      "Fe-28Mn-9Al-0.9C (28Mn0Ni)",
      "Fe-28Mn-9Al-0.9C-5Ni (28Mn5Ni)",
      "Fe-15Mn-9Al-0.9C-5Ni (15Mn5Ni)",
      "Austenite (γ) phase",
      "Ferrite (disordered/ordered B2)",
      "κ-carbides",
      "B2 (Fe(Ni)Al)",
      "D03 (Fe,Ni)3Al"
    ],
    "main_process_variables": [
      "Vacuum induction melting",
      "Homogenization at 1423 K for 2.5 h",
      "Hot rolling at 1323 K",
      "Cold rolling to 50% reduction in thickness at room temperature",
      "Heat treatment in temperature range 973–1173 K for 1 h followed by water quenching"
    ],
    "expected_information_axis": [
      "composition",
      "processing",
      "microstructure",
      "property",
      "mechanism",
      "figure_evidence"
    ]
  },
  "core_facts": {},
  "visual_evidence": [
    {
      "figure_id": "figure_001",
      "image_type": "property_mechanical",
      "description": "This figure presents engineering stress-strain curves for Fe-Mn-Al-C-(Ni) based austenitic low-density steels, specifically comparing three alloy compositions: 28Mn0Ni (Fe-28Mn-9Al-0.9C), 28Mn5Ni (Fe-28Mn-9Al-0.9C-5Ni),..."
    },
    {
      "figure_id": "figure_002",
      "image_type": "diffraction_ebsd",
      "description": "This figure presents electron backscatter diffraction (EBSD) characterization of three Fe-Mn-Al-C-(Ni) austenitic low-density steels—28Mn0Ni, 28Mn5Ni, and 15Mn5Ni—in the hot-rolled plus cold-rolled (HR+CR) condition...."
    },
    {
      "figure_id": "figure_003",
      "image_type": "diffraction_xrd",
      "description": "Figure 2 presents X-ray diffraction patterns comparing phase evolution in two Fe-Mn-Al-C-(Ni) austenitic low-density steels: (a) 28Mn0Ni (Ni-free, high Mn) and (b) 15Mn5Ni (5% Ni, lower Mn). Each subplot displays three..."
    },
    {
      "figure_id": "figure_004",
      "image_type": "diffraction_ebsd",
      "description": "This figure presents electron backscatter diffraction (EBSD) characterization results showing the microstructural evolution of three Fe-Mn-Al-C-(Ni) austenitic low-density steels—28Mn0Ni (first row), 28Mn5Ni (second..."
    },
    {
      "figure_id": "figure_005",
      "image_type": "diffraction_ebsd",
      "description": "This figure presents electron backscatter diffraction (EBSD) orientation imaging microscopy data showing the microstructural evolution of Fe-Mn-Al-C-(Ni) based austenitic low-density steels under different heat..."
    },
    {
      "figure_id": "figure_006",
      "image_type": "chart_plot",
      "description": "This figure presents a four-panel quantitative analysis of microstructural evolution in Fe-Mn-Al-C-(Ni) based austenitic low-density steels (28Mn0Ni, 28Mn5Ni, and 15Mn5Ni) following cold rolling and subsequent heat..."
    },
    {
      "figure_id": "figure_007",
      "image_type": "microscopy_tem",
      "description": "Figure 6 presents transmission electron microscopy (TEM) images of Fe-Mn-Al-C-(Ni) based austenitic low-density steels after cold rolling and subsequent heat treatment at 973 K, specifically comparing 28Mn0Ni (a-d),..."
    },
    {
      "figure_id": "figure_008",
      "image_type": "microscopy_tem",
      "description": "This figure presents six TEM bright-field micrographs captured at different locations showing the microstructural evolution of Fe-Mn-Al-C-(Ni) based austenitic low-density steels after cold rolling and subsequent heat..."
    }
  ]
}

File: outputs_dataset/A31/intermediate/knowledge/context_history.json
[
  {
    "chunk_id": "chunk_0001",
    "section": "Viewpoint Paper",
    "previous_context_summary": "",
    "context_update": {
      "summary": "Chunk_0001 covers the front matter, abstract, introduction, and experimental procedures of the paper. It introduces two austenitic high-Mn low-density steels: 2Al (Fe–30.5Mn–2.1Al–1.2C) and 8Al (Fe–30.5Mn–8.0Al–1.2C). Processing steps include casting, reheating at 1200°C/30min, hot rolling to 75% reduction at 1100°C, water quenching, solution treatment at 1100°C/2h under Ar, and water quenching. Two annealing states are defined: short annealing at 450°C/1h for both, and long annealing—650°C/72h for 2Al and 600°C/24h for 8Al. Tensile tests at room temperature with 5×10⁻⁴ s⁻¹ on 6 mm diameter, 40 mm gauge specimens. Key mechanical properties: 2Al short YS=420 MPa, UE=75%; 2Al long YS=400 MPa, UE=35%; 8Al short YS=540 MPa; 8Al long YS=990 MPa. The 2Al curves show multiple-stage hardening with a slope change at ~15% strain, while 8Al curves exhibit a single linear hardening regime. Abstract states M3C carbides control fracture in 2Al, and shearable nanosized κ‑carbides (j-carbides) promote planar dislocation structures in 8Al. ECCI and TEM are used on longitudinal sections perpendicular to the tensile axis; TEM foils are prepared by electropolishing in 30% HNO₃/methanol at –30°C, 10V. Figure 1 gives all stress–strain curves. Subsequent chunks will present deformation microstructures and mechanistic details.",
      "material_systems": [
        "Fe-30.5Mn-2.1Al-1.2C",
        "Fe-30.5Mn-8.0Al-1.2C"
      ],
      "sample_aliases": [
        "2Al",
        "8Al"
      ],
      "processing_route": [
        "casting",
        "reheat 1200°C 30min",
        "hot-rolled 75% at 1100°C",
        "water quench",
        "solution 1100°C 2h Ar",
        "short annealing 450°C 1h",
        "long annealing 2Al: 650°C 72h",
        "long annealing 8Al: 600°C 24h"
      ],
      "key_variables": [
        "Al content (2.1 vs 8.0 wt%)",
        "annealing state (short/long)",
        "precipitation state (M3C vs κ-carbides)"
      ],
      "microstructure": [
        "intergranular M3C carbides (2Al)",
        "nanosized shearable κ-carbides (8Al)"
      ],
      "properties": [
        "2Al short YS=420 MPa, UE=75%",
        "2Al long YS=400 MPa, UE=35%",
        "8Al short YS=540 MPa",
        "8Al long YS=990 MPa",
        "2Al multiple-stage strain hardening, slope change at ~15%",
        "8Al single linear hardening"
      ],
      "mechanisms": [
        "M3C intergranular carbides influence fracture mode in 2Al",
        "shearable κ-carbides promote planar dislocation substructures in 8Al"
      ],
      "figures_or_tables": [
        "Figure 1 (stress-strain curves)",
        "Table 1 (YS, UTS, UE, not shown in chunk)"
      ],
      "unresolved_terms": []
    },
    "rolling_context_summary": "Summary: Chunk_0001 covers the front matter, abstract, introduction, and experimental procedures of the paper. It introduces two austenitic high-Mn low-density steels: 2Al (Fe–30.5Mn–2.1Al–1.2C) and 8Al (Fe–30.5Mn–8.0Al–1.2C). Processing steps include casting, reheating at 1200°C/30min, hot rolling to 75% reduction at 1100°C, water quenching, solution treatment at 1100°C/2h under Ar, and water quenching. Two annealing states are defined: short annealing at 450°C/1h for both, and long annealing—650°C/72h for 2Al and 600°C/24h for 8Al. Tensile tests at room temperature with 5×10⁻⁴ s⁻¹ on 6 mm diameter, 40 mm gauge specimens. Key mechanical properties: 2Al short YS=420 MPa, UE=75%; 2Al long YS=400 MPa, UE=35%; 8Al short YS=540 MPa; 8Al long YS=990 MPa. The 2Al curves show multiple-stage hardening with a slope change at ~15% strain, while 8Al curves exhibit a single linear hardening regime. Abstract states M3C carbides control fracture in 2Al, and shearable nanosized κ‑carbides (j-carbides) promote planar dislocation structures in 8Al. ECCI and TEM are used on longitudinal sections perpendicular to the tensile axis; TEM foils are prepared by electropolishing in 30% HNO₃/methanol at –30°C, 10V. Figure 1 gives all stress–strain curves. Subsequent chunks will present deformation microstructures and mechanistic details.\nMaterial systems: Fe-30.5Mn-2.1Al-1.2C; Fe-30.5Mn-8.0Al-1.2C\nSample aliases: 2Al; 8Al\nProcessing route: casting; reheat 1200°C 30min; hot-rolled 75% at 1100°C; water quench; solution 1100°C 2h Ar; short annealing 450°C 1h; long annealing 2Al: 650°C 72h; long annealing 8Al: 600°C 24h\nKey variables: Al content (2.1 vs 8.0 wt%); annealing state (short/long); precipitation state (M3C vs κ-carbides)\nMicrostructure: intergranular M3C carbides (2Al); nanosized shearable κ-carbides (8Al)\nProperties: 2Al short YS=420 MPa, UE=75%; 2Al long YS=400 MPa, UE=35%; 8Al short YS=540 MPa; 8Al long YS=990 MPa; 2Al multiple-stage strain hardening, slope change at ~15%; 8Al single linear hardening\nMechanisms: M3C intergranular carbides influence fracture mode in 2Al; shearable κ-carbides promote planar dislocation substructures in 8Al\nFigures or tables: Figure 1 (stress-strain curves); Table 1 (YS, UTS, UE, not shown in chunk)"
  },
  {
    "chunk_id": "chunk_0002",
    "section": "Influence of Al content and precipitation state on the mechanical behavior of austenitic high-Mn low-density steels",
    "previous_context_summary": "Summary: Chunk_0001 covers the front matter, abstract, introduction, and experimental procedures of the paper. It introduces two austenitic high-Mn low-density steels: 2Al (Fe–30.5Mn–2.1Al–1.2C) and 8Al (Fe–30.5Mn–8.0Al–1.2C). Processing steps include casting, reheating at 1200°C/30min, hot rolling to 75% reduction at 1100°C, water quenching, solution treatment at 1100°C/2h under Ar, and water quenching. Two annealing states are defined: short annealing at 450°C/1h for both, and long annealing—650°C/72h for 2Al and 600°C/24h for 8Al. Tensile tests at room temperature with 5×10⁻⁴ s⁻¹ on 6 mm diameter, 40 mm gauge specimens. Key mechanical properties: 2Al short YS=420 MPa, UE=75%; 2Al long YS=400 MPa, UE=35%; 8Al short YS=540 MPa; 8Al long YS=990 MPa. The 2Al curves show multiple-stage hardening with a slope change at ~15% strain, while 8Al curves exhibit a single linear hardening regime. Abstract states M3C carbides control fracture in 2Al, and shearable nanosized κ‑carbides (j-carbides) promote planar dislocation structures in 8Al. ECCI and TEM are used on longitudinal sections perpendicular to the tensile axis; TEM foils are prepared by electropolishing in 30% HNO₃/methanol at –30°C, 10V. Figure 1 gives all stress–strain curves. Subsequent chunks will present deformation microstructures and mechanistic details.\nMaterial systems: Fe-30.5Mn-2.1Al-1.2C; Fe-30.5Mn-8.0Al-1.2C\nSample aliases: 2Al; 8Al\nProcessing route: casting; reheat 1200°C 30min; hot-rolled 75% at 1100°C; water quench; solution 1100°C 2h Ar; short annealing 450°C 1h; long annealing 2Al: 650°C 72h; long annealing 8Al: 600°C 24h\nKey variables: Al content (2.1 vs 8.0 wt%); annealing state (short/long); precipitation state (M3C vs κ-carbides)\nMicrostructure: intergranular M3C carbides (2Al); nanosized shearable κ-carbides (8Al)\nProperties: 2Al short YS=420 MPa, UE=75%; 2Al long YS=400 MPa, UE=35%; 8Al short YS=540 MPa; 8Al long YS=990 MPa; 2Al multiple-stage strain hardening, slope change at ~15%; 8Al single linear hardening\nMechanisms: M3C intergranular carbides influence fracture mode in 2Al; shearable κ-carbides promote planar dislocation substructures in 8Al\nFigures or tables: Figure 1 (stress-strain curves); Table 1 (YS, UTS, UE, not shown in chunk)",
    "context_update": {
      "summary": "Chunk_0002 presents the strain hardening analysis and deformation structures of the low-Al (2Al) steels. It describes the multiple-stage strain hardening of the short annealed 2Al (UTS 935 MPa, UE 75%), with the first stage controlled by dislocation substructure refinement (Eq. 1) and the second by deformation twinning (Eq. 2). The long annealed 2Al (650°C/72h) exhibits a single hardening stage overlapping the first stage of the short annealed state, with dislocation cell block sizes of 275±50 nm at 0.2 true strain, comparable to 270±70 nm in the short annealed sample at 950 MPa, confirming that its grain interior remains in solid solution. Intergranular M3C-type carbides (about 1 μm × 3 μm) are present in the long annealed material. Deformation twinning is activated at an estimated stress of 670–750 MPa, forming twin bundles that interact with M3C carbides, causing local stress concentrations and intergranular fracture at a true stress of 1150 MPa (UE 35%). A composite model is introduced where the grain interior controls flow stress and grain boundary carbides contribute to damage. Table 1 summarizes the mechanical properties of all four material states (2Al short/long and 8Al short/long), giving YS, UTS, and UE. This chunk lays the groundwork for understanding the low-Al alloy deformation mechanisms and introduces the M3C-induced damage mechanism; subsequent chunks will cover the high-Al (8Al) behavior.",
      "material_systems": [
        "Fe-30.5Mn-2.1Al-1.2C (2Al)",
        "Fe-30.5Mn-8.0Al-1.2C (8Al)"
      ],
      "sample_aliases": [
        "2Al short (450°C/1h)",
        "2Al long (650°C/72h)",
        "8Al short (450°C/1h)",
        "8Al long (600°C/24h)"
      ],
      "processing_route": [
        "solution treatment 1100°C/2h + water quench",
        "short annealing 450°C/1h",
        "long annealing 650°C/72h for 2Al",
        "long annealing 600°C/24h for 8Al"
      ],
      "key_variables": [
        "Al content 2.1 vs 8.0 wt%",
        "annealing state",
        "precipitation state (M3C carbides in grain boundaries vs κ-carbides in matrix)"
      ],
      "microstructure": [
        "dislocation cell blocks with size 270-275 nm in 2Al",
        "intergranular M3C-type carbides ~1 μm x 3 μm in long annealed 2Al",
        "twin bundles in deformed 2Al",
        "grain interior nearly solid solution in long annealed 2Al"
      ],
      "properties": [
        "2Al short: YS 420, UTS 935, UE 75%",
        "2Al long: YS 400, UTS 850, UE 35%",
        "8Al short: YS 540, UTS 895, UE 65%",
        "8Al long: YS 990, UTS 1180, UE 37%",
        "estimated twinning stress 670-750 MPa in 2Al",
        "macroscopic fracture true stress 1150 MPa for long annealed 2Al"
      ],
      "mechanisms": [
        "dislocation substructure refinement controls first hardening stage (Eq. 1)",
        "deformation twinning controls second hardening stage (Eq. 2) and TWIP effect",
        "twin-carbide interactions cause intergranular fracture in long annealed 2Al",
        "composite model: grain interior (dislocation substructures) controls flow stress, grain boundary M3C carbides cause damage"
      ],
      "figures_or_tables": [
        "Figure 1 (stress-strain curves, not detailed here)",
        "Figure 2 (strain hardening rate vs true stress for 2Al)",
        "Figure 3(a-d) (ECCI images: dislocation cell blocks, intergranular carbides, twin-carbide interaction, intergranular fracture)",
        "Table 1 (mechanical properties of all four states)"
      ],
      "unresolved_terms": []
    },
    "rolling_context_summary": "Summary: It describes the multiple-stage strain hardening of the short annealed 2Al (UTS 935 MPa, UE 75%), with the first stage controlled by dislocation substructure refinement (Eq. 1) and the second by deformation twinning (Eq. 2). The long annealed 2Al (650°C/72h) exhibits a single hardening stage overlapping the first stage of the short annealed state, with dislocation cell block sizes of 275±50 nm at 0.2 true strain, comparable to 270±70 nm in the short annealed sample at 950 MPa, confirming that its grain interior remains in solid solution. Intergranular M3C-type carbides (about 1 μm × 3 μm) are present in the long annealed material. Deformation twinning is activated at an estimated stress of 670–750 MPa, forming twin bundles that interact with M3C carbides, causing local stress concentrations and intergranular fracture at a true stress of 1150 MPa (UE 35%). A composite model is introduced where the grain interior controls flow stress and grain boundary carbides contribute to damage. Table 1 summarizes the mechanical properties of all four material states (2Al short/long and 8Al short/long), giving YS, UTS, and UE. This chunk lays the groundwork for understanding the low-Al alloy deformation mechanisms and introduces the M3C-induced damage mechanism; subsequent chunks will cover the high-Al (8Al) behavior.\nMaterial systems: Fe-30.5Mn-2.1Al-1.2C; Fe-30.5Mn-8.0Al-1.2C; Fe-30.5Mn-2.1Al-1.2C (2Al); Fe-30.5Mn-8.0Al-1.2C (8Al)\nSample aliases: 2Al; 8Al; 2Al short (450°C/1h); 2Al long (650°C/72h); 8Al short (450°C/1h); 8Al long (600°C/24h)\nProcessing route: casting; reheat 1200°C 30min; hot-rolled 75% at 1100°C; water quench; solution 1100°C 2h Ar; short annealing 450°C 1h; long annealing 2Al: 650°C 72h; long annealing 8Al: 600°C 24h\nKey variables: Al content (2.1 vs 8.0 wt%); annealing state (short/long); precipitation state (M3C vs κ-carbides); Al content 2.1 vs 8.0 wt%; annealing state; precipitation state (M3C carbides in grain boundaries vs κ-carbides in matrix)\nMicrostructure: intergranular M3C carbides (2Al); nanosized shearable κ-carbides (8Al); dislocation cell blocks with size 270-275 nm in 2Al; intergranular M3C-type carbides ~1 μm x 3 μm in long annealed 2Al; twin bundles in deformed 2Al; grain interior nearly solid solution in long annealed 2Al\nProperties: 2Al short YS=420 MPa, UE=75%; 2Al long YS=400 MPa, UE=35%; 8Al short YS=540 MPa; 8Al long YS=990 MPa; 2Al multiple-stage strain hardening, slope change at ~15%; 8Al single linear hardening; 2Al short: YS 420, UTS 935, UE 75%; 2Al long: YS 400, UTS 850, UE 35%\nMechanisms: M3C intergranular carbides influence fracture mode in 2Al; shearable κ-carbides promote planar dislocation substructures in 8Al; dislocation substructure refinement controls first hardening stage (Eq. 1); deformation twinning controls second hardening stage (Eq. 2) and TWIP effect; twin-carbide interactions cause intergranular fracture in long annealed 2Al; composite model: grain interior (dislocation substructures) controls flow stress, grain boundary M3C carbides cause damage"
  },
  {
    "chunk_id": "chunk_0003",
    "section": "1. Low Al content (2 wt.%)",
    "previous_context_summary": "Summary: It describes the multiple-stage strain hardening of the short annealed 2Al (UTS 935 MPa, UE 75%), with the first stage controlled by dislocation substructure refinement (Eq. 1) and the second by deformation twinning (Eq. 2). The long annealed 2Al (650°C/72h) exhibits a single hardening stage overlapping the first stage of the short annealed state, with dislocation cell block sizes of 275±50 nm at 0.2 true strain, comparable to 270±70 nm in the short annealed sample at 950 MPa, confirming that its grain interior remains in solid solution. Intergranular M3C-type carbides (about 1 μm × 3 μm) are present in the long annealed material. Deformation twinning is activated at an estimated stress of 670–750 MPa, forming twin bundles that interact with M3C carbides, causing local stress concentrations and intergranular fracture at a true stress of 1150 MPa (UE 35%). A composite model is introduced where the grain interior controls flow stress and grain boundary carbides contribute to damage. Table 1 summarizes the mechanical properties of all four material states (2Al short/long and 8Al short/long), giving YS, UTS, and UE. This chunk lays the groundwork for understanding the low-Al alloy deformation mechanisms and introduces the M3C-induced damage mechanism; subsequent chunks will cover the high-Al (8Al) behavior.\nMaterial systems: Fe-30.5Mn-2.1Al-1.2C; Fe-30.5Mn-8.0Al-1.2C; Fe-30.5Mn-2.1Al-1.2C (2Al); Fe-30.5Mn-8.0Al-1.2C (8Al)\nSample aliases: 2Al; 8Al; 2Al short (450°C/1h); 2Al long (650°C/72h); 8Al short (450°C/1h); 8Al long (600°C/24h)\nProcessing route: casting; reheat 1200°C 30min; hot-rolled 75% at 1100°C; water quench; solution 1100°C 2h Ar; short annealing 450°C 1h; long annealing 2Al: 650°C 72h; long annealing 8Al: 600°C 24h\nKey variables: Al content (2.1 vs 8.0 wt%); annealing state (short/long); precipitation state (M3C vs κ-carbides); Al content 2.1 vs 8.0 wt%; annealing state; precipitation state (M3C carbides in grain boundaries vs κ-carbides in matrix)\nMicrostructure: intergranular M3C carbides (2Al); nanosized shearable κ-carbides (8Al); dislocation cell blocks with size 270-275 nm in 2Al; intergranular M3C-type carbides ~1 μm x 3 μm in long annealed 2Al; twin bundles in deformed 2Al; grain interior nearly solid solution in long annealed 2Al\nProperties: 2Al short YS=420 MPa, UE=75%; 2Al long YS=400 MPa, UE=35%; 8Al short YS=540 MPa; 8Al long YS=990 MPa; 2Al multiple-stage strain hardening, slope change at ~15%; 8Al single linear hardening; 2Al short: YS 420, UTS 935, UE 75%; 2Al long: YS 400, UTS 850, UE 35%\nMechanisms: M3C intergranular carbides influence fracture mode in 2Al; shearable κ-carbides promote planar dislocation substructures in 8Al; dislocation substructure refinement controls first hardening stage (Eq. 1); deformation twinning controls second hardening stage (Eq. 2) and TWIP effect; twin-carbide interactions cause intergranular fracture in long annealed 2Al; composite model: grain interior (dislocation substructures) controls flow stress, grain boundary M3C carbides cause damage",
    "context_update": {
      "summary": "This chunk completes the composite model for the long annealed 2Al alloy, where dislocation substructures in the grain interior control flow stress and intergranular M3C carbides cause damage. It then provides detailed characterization of the high-Al (8 wt.%) steels. Figure 4 shows that 8Al steels have lower strain hardening capacity than 2Al steels (-2 GPa vs -2.6 GPa) and exhibit a single hardening regime; short annealed 8Al hardens more than long annealed 8Al. Figure 5 ECCI and TEM reveal that short annealed 8Al develops Taylor lattices and HDDWs (spacing 100–200 nm) and contains shearable nanosized j-carbides (2–5 nm, L12-type) with no dislocation pinning, yielding YS 540 MPa vs 420 MPa for 2Al and planar slip stable to 1.1 GPa. Long annealed 8Al contains uniform cuboidal j-carbides (10–20 nm) with narrow matrix channels (2–3 nm), achieving YS 990 MPa and exceptional strength-ductility (UTS 1180 MPa, UE 37%); deformation shows planar dislocation arrays (100–300 nm) and sheared carbides. The chunk reaffirms that precipitation of shearable j-carbides promotes planar dislocation substructures, explaining the high strength-ductility combination. This sets the stage for further analysis of dislocation-particle interactions and hardening mechanisms.",
      "material_systems": [
        "Fe-30.5Mn-2.1Al-1.2C",
        "Fe-30.5Mn-8.0Al-1.2C"
      ],
      "sample_aliases": [
        "2Al",
        "8Al",
        "2Al short",
        "2Al long",
        "8Al short",
        "8Al long"
      ],
      "processing_route": [
        "solution treatment 1100°C/2h Ar, water quench",
        "short annealing 450°C/1h",
        "long annealing for 2Al: 650°C/72h",
        "long annealing for 8Al: 600°C/24h"
      ],
      "key_variables": [
        "Al content (2.1 vs 8.0 wt%)",
        "annealing condition (short vs long)",
        "precipitation state (M3C carbides vs j-carbides, j-carbide size, distribution, shearability)",
        "strain hardening regime (single vs multiple)"
      ],
      "microstructure": [
        "grain interior dislocation substructures (2Al long)",
        "intergranular M3C carbides (2Al long)",
        "Taylor lattice and HDDWs (100-200 nm) in short annealed 8Al",
        "heterogeneous intragranular j-carbides (2-5 nm) in short annealed 8Al",
        "uniform intragranular cuboidal j-carbides (10-20 nm) with matrix channels (2-3 nm) in long annealed 8Al",
        "planar dislocation arrays (100-300 nm) in long annealed 8Al"
      ],
      "properties": [
        "8Al early strain hardening capacity -2 GPa (vs -2.6 GPa for 2Al)",
        "short annealed 8Al YS 540 MPa",
        "long annealed 8Al YS 990 MPa, UTS 1180 MPa, UE 37%",
        "8Al single hardening regime"
      ],
      "mechanisms": [
        "composite model: grain interior dislocation substructures control flow stress, M3C carbides cause damage (2Al long)",
        "shearing of nanosized j-carbides enhances planar slip and stabilizes planar substructures up to 1.1 GPa (short annealed 8Al)",
        "shearing of cuboidal j-carbides promotes planar dislocation arrays and leads to high strength-ductility combination (long annealed 8Al)"
      ],
      "figures_or_tables": [
        "Figure 4",
        "Figure 5(a)",
        "Figure 5(b)",
        "Figure 5(c)",
        "Figure 5(d)"
      ],
      "unresolved_terms": []
    },
    "rolling_context_summary": "Summary: This chunk completes the composite model for the long annealed 2Al alloy, where dislocation substructures in the grain interior control flow stress and intergranular M3C carbides cause damage. It then provides detailed characterization of the high-Al (8 wt.%) steels. Figure 4 shows that 8Al steels have lower strain hardening capacity than 2Al steels (-2 GPa vs -2.6 GPa) and exhibit a single hardening regime; short annealed 8Al hardens more than long annealed 8Al. Figure 5 ECCI and TEM reveal that short annealed 8Al develops Taylor lattices and HDDWs (spacing 100–200 nm) and contains shearable nanosized j-carbides (2–5 nm, L12-type) with no dislocation pinning, yielding YS 540 MPa vs 420 MPa for 2Al and planar slip stable to 1.1 GPa. Long annealed 8Al contains uniform cuboidal j-carbides (10–20 nm) with narrow matrix channels (2–3 nm), achieving YS 990 MPa and exceptional strength-ductility (UTS 1180 MPa, UE 37%); deformation shows planar dislocation arrays (100–300 nm) and sheared carbides. The chunk reaffirms that precipitation of shearable j-carbides promotes planar dislocation substructures, explaining the high strength-ductility combination. This sets the stage for further analysis of dislocation-particle interactions and hardening mechanisms.\nMaterial systems: Fe-30.5Mn-2.1Al-1.2C; Fe-30.5Mn-8.0Al-1.2C; Fe-30.5Mn-2.1Al-1.2C (2Al); Fe-30.5Mn-8.0Al-1.2C (8Al)\nSample aliases: 2Al; 8Al; 2Al short (450°C/1h); 2Al long (650°C/72h); 8Al short (450°C/1h); 8Al long (600°C/24h); 2Al short; 2Al long\nProcessing route: casting; reheat 1200°C 30min; hot-rolled 75% at 1100°C; water quench; solution 1100°C 2h Ar; short annealing 450°C 1h; long annealing 2Al: 650°C 72h; long annealing 8Al: 600°C 24h\nKey variables: Al content (2.1 vs 8.0 wt%); annealing state (short/long); precipitation state (M3C vs κ-carbides); Al content 2.1 vs 8.0 wt%; annealing state; precipitation state (M3C carbides in grain boundaries vs κ-carbides in matrix); annealing condition (short vs long); precipitation state (M3C carbides vs j-carbides, j-carbide size, distribution, shearability)\nMicrostructure: intergranular M3C carbides (2Al); nanosized shearable κ-carbides (8Al); dislocation cell blocks with size 270-275 nm in 2Al; intergranular M3C-type carbides ~1 μm x 3 μm in long annealed 2Al; twin bundles in deformed 2Al; grain interior nearly solid solution in long annealed 2Al; grain interior dislocation substructures (2Al long); intergranular M3C carbides (2Al long)\nProperties: 2Al short YS=420 MPa, UE=75%; 2Al long YS=400 MPa, UE=35%; 8Al short YS=540 MPa; 8Al long YS=990 MPa; 2Al multiple-stage strain hardening, slope change at ~15%; 8Al single linear hardening; 2Al short: YS 420, UTS 935, UE 75%; 2Al long: YS 400, UTS 850, UE 35%"
  },
  {
    "chunk_id": "chunk_0004",
    "section": "2. High Al content (8 wt.%)",
    "previous_context_summary": "Summary: This chunk completes the composite model for the long annealed 2Al alloy, where dislocation substructures in the grain interior control flow stress and intergranular M3C carbides cause damage. It then provides detailed characterization of the high-Al (8 wt.%) steels. Figure 4 shows that 8Al steels have lower strain hardening capacity than 2Al steels (-2 GPa vs -2.6 GPa) and exhibit a single hardening regime; short annealed 8Al hardens more than long annealed 8Al. Figure 5 ECCI and TEM reveal that short annealed 8Al develops Taylor lattices and HDDWs (spacing 100–200 nm) and contains shearable nanosized j-carbides (2–5 nm, L12-type) with no dislocation pinning, yielding YS 540 MPa vs 420 MPa for 2Al and planar slip stable to 1.1 GPa. Long annealed 8Al contains uniform cuboidal j-carbides (10–20 nm) with narrow matrix channels (2–3 nm), achieving YS 990 MPa and exceptional strength-ductility (UTS 1180 MPa, UE 37%); deformation shows planar dislocation arrays (100–300 nm) and sheared carbides. The chunk reaffirms that precipitation of shearable j-carbides promotes planar dislocation substructures, explaining the high strength-ductility combination. This sets the stage for further analysis of dislocation-particle interactions and hardening mechanisms.\nMaterial systems: Fe-30.5Mn-2.1Al-1.2C; Fe-30.5Mn-8.0Al-1.2C; Fe-30.5Mn-2.1Al-1.2C (2Al); Fe-30.5Mn-8.0Al-1.2C (8Al)\nSample aliases: 2Al; 8Al; 2Al short (450°C/1h); 2Al long (650°C/72h); 8Al short (450°C/1h); 8Al long (600°C/24h); 2Al short; 2Al long\nProcessing route: casting; reheat 1200°C 30min; hot-rolled 75% at 1100°C; water quench; solution 1100°C 2h Ar; short annealing 450°C 1h; long annealing 2Al: 650°C 72h; long annealing 8Al: 600°C 24h\nKey variables: Al content (2.1 vs 8.0 wt%); annealing state (short/long); precipitation state (M3C vs κ-carbides); Al content 2.1 vs 8.0 wt%; annealing state; precipitation state (M3C carbides in grain boundaries vs κ-carbides in matrix); annealing condition (short vs long); precipitation state (M3C carbides vs j-carbides, j-carbide size, distribution, shearability)\nMicrostructure: intergranular M3C carbides (2Al); nanosized shearable κ-carbides (8Al); dislocation cell blocks with size 270-275 nm in 2Al; intergranular M3C-type carbides ~1 μm x 3 μm in long annealed 2Al; twin bundles in deformed 2Al; grain interior nearly solid solution in long annealed 2Al; grain interior dislocation substructures (2Al long); intergranular M3C carbides (2Al long)\nProperties: 2Al short YS=420 MPa, UE=75%; 2Al long YS=400 MPa, UE=35%; 8Al short YS=540 MPa; 8Al long YS=990 MPa; 2Al multiple-stage strain hardening, slope change at ~15%; 8Al single linear hardening; 2Al short: YS 420, UTS 935, UE 75%; 2Al long: YS 400, UTS 850, UE 35%",
    "context_update": {
      "summary": "The current chunk is the summary section of the paper. It recapitulates that the strain hardening of the low-Al (2.1 wt%) alloy is governed by dislocation and twin substructures, and that intergranular M3C-type carbides formed under long annealing conditions strongly influence the fracture mode. For the high-Al (8.0 wt%) alloy, the excellent strength-ductility combination is attributed to the precipitation of shearable nanosized κ-carbides, which promote planar dislocation substructures during deformation. The authors note that further work is required to clarify the detailed role of κ-carbides in forming planar dislocation substructures and their contributions to strain hardening. This summary reinforces the key conclusions and may help interpret the micrographs and stress-strain data presented earlier.",
      "material_systems": [
        "Fe-30.5Mn-2.1Al-1.2C",
        "Fe-30.5Mn-8.0Al-1.2C"
      ],
      "sample_aliases": [],
      "processing_route": [],
      "key_variables": [
        "Al content (2.1 vs 8.0 wt%)",
        "annealing condition (long vs short)",
        "precipitation state (M3C vs κ-carbides)"
      ],
      "microstructure": [
        "dislocation substructures",
        "twin substructures (low Al)",
        "intergranular M3C carbides (low Al long annealed)",
        "nanosized κ-carbides (high Al)",
        "planar dislocation substructures (high Al)"
      ],
      "properties": [
        "high strength",
        "ductility",
        "fracture mode affected by M3C carbides"
      ],
      "mechanisms": [
        "dislocation and twin substructures in low Al strain hardening",
        "intergranular M3C carbides affect fracture",
        "shearable κ-carbides promote planar dislocation substructures enabling good strength-ductility"
      ],
      "figures_or_tables": [],
      "unresolved_terms": []
    },
    "rolling_context_summary": "Summary: Long annealed 8Al contains uniform cuboidal j-carbides (10–20 nm) with narrow matrix channels (2–3 nm), achieving YS 990 MPa and exceptional strength-ductility (UTS 1180 MPa, UE 37%); deformation shows planar dislocation arrays (100–300 nm) and sheared carbides. The chunk reaffirms that precipitation of shearable j-carbides promotes planar dislocation substructures, explaining the high strength-ductility combination. This sets the stage for further analysis of dislocation-particle interactions and hardening mechanisms. The current chunk is the summary section of the paper. It recapitulates that the strain hardening of the low-Al (2.1 wt%) alloy is governed by dislocation and twin substructures, and that intergranular M3C-type carbides formed under long annealing conditions strongly influence the fracture mode. For the high-Al (8.0 wt%) alloy, the excellent strength-ductility combination is attributed to the precipitation of shearable nanosized κ-carbides, which promote planar dislocation substructures during deformation. The authors note that further work is required to clarify the detailed role of κ-carbides in forming planar dislocation substructures and their contributions to strain hardening. This summary reinforces the key conclusions and may help interpret the micrographs and stress-strain data presented earlier.\nMaterial systems: Fe-30.5Mn-2.1Al-1.2C; Fe-30.5Mn-8.0Al-1.2C; Fe-30.5Mn-2.1Al-1.2C (2Al); Fe-30.5Mn-8.0Al-1.2C (8Al)\nSample aliases: 2Al; 8Al; 2Al short (450°C/1h); 2Al long (650°C/72h); 8Al short (450°C/1h); 8Al long (600°C/24h); 2Al short; 2Al long\nProcessing route: casting; reheat 1200°C 30min; hot-rolled 75% at 1100°C; water quench; solution 1100°C 2h Ar; short annealing 450°C 1h; long annealing 2Al: 650°C 72h; long annealing 8Al: 600°C 24h\nKey variables: Al content (2.1 vs 8.0 wt%); annealing state (short/long); precipitation state (M3C vs κ-carbides); Al content 2.1 vs 8.0 wt%; annealing state; precipitation state (M3C carbides in grain boundaries vs κ-carbides in matrix); annealing condition (short vs long); precipitation state (M3C carbides vs j-carbides, j-carbide size, distribution, shearability)\nMicrostructure: intergranular M3C carbides (2Al); nanosized shearable κ-carbides (8Al); dislocation cell blocks with size 270-275 nm in 2Al; intergranular M3C-type carbides ~1 μm x 3 μm in long annealed 2Al; twin bundles in deformed 2Al; grain interior nearly solid solution in long annealed 2Al; grain interior dislocation substructures (2Al long); intergranular M3C carbides (2Al long)\nProperties: 2Al short YS=420 MPa, UE=75%; 2Al long YS=400 MPa, UE=35%; 8Al short YS=540 MPa; 8Al long YS=990 MPa; 2Al multiple-stage strain hardening, slope change at ~15%; 8Al single linear hardening; 2Al short: YS 420, UTS 935, UE 75%; 2Al long: YS 400, UTS 850, UE 35%"
  }
]
