Repository: RiverYanggg/SteelDig_multimodal

# SteelDig Multimodal

一个面向材料科学论文的本地抽取流水线项目。

项目当前包含两条核心能力链：

1. 主抽取工作流
   从论文 Markdown 中抽取结构化文本信息，并可对图片组图做多模态分析。
2. Knowledge 工作流
   把清洗后的论文文本进一步压缩为适合训练或知识整理的 claim 集与 Markdown 知识卡片。
3. Knowledge Graph 工作流
   把 `outputs_dataset/<paper_id>/final/` 下的结构化抽取结果映射为 Neo4j 可查询知识图谱。

这两条链既可以独立运行，也可以按单篇论文串行衔接运行。项目已经支持：

- 多篇论文并行处理
- 单篇论文内部严格按阶段顺序执行
- 以 `paper_id` 为目录隔离输出
- `fused` 模式下把多模态图像结论注入 knowledge 汇总
- 把文本抽取结果和 multimodal figure 摘要共同导入 Neo4j 图谱

---

## 1. 项目目标

这个仓库的目标不是“把论文原样摘要一下”，而是把材料科学论文中的高价值事实拆成两类产物：

- 面向结构化数据库/后续程序消费的 JSON
- 面向知识训练/知识整理的 Markdown 与 claims

具体来说：

- 主抽取工作流负责“尽可能保留原始细节”
  - 文本模型输出大 JSON
  - 图像模型输出 Figure 级别 JSON
- Knowledge 工作流负责“把细节压缩成更高信息密度的训练材料”
  - paper_map

File: outputs_dataset/A31/intermediate/knowledge/paper_map.json
{
  "paper_id": "A31",
  "title": "Influence of Al content and precipitation state on the mechanical behavior of austenitic high-Mn low-density steels",
  "abstract_summary": "We investigate the strain hardening of two austenitic high-Mn low-density steels, Fe–30.5Mn–2.1Al–1.2C and Fe–30.5Mn–8.0Al–1.2C (wt.%), with different precipitation states. The strain hardening of the low-Al alloy is attributed to dislocation and twin substructures, while intergranular M3C-type carbides strongly affect fracture mode. The high-Al alloy's strain hardening and superior strength-ductility combination are linked to shearable nanosized κ-carbides that promote planar dislocation substructures. Detailed ECCI and TEM characterize deformation structures at different strain levels.",
  "research_objective": "To clarify the role of precipitation state in the strain hardening mechanisms of low-density Fe–Mn–Al–C steels.",
  "material_systems": [],
  "main_process_variables": [
    "casting and hot-rolling: reheat 1200°C, hot-rolled 75% reduction at 1100°C, water quench",
    "solution treatment: 1100°C for 2h under Ar, water quench",
    "annealing treatments: short annealing 450°C/1h; long annealing 2Al: 650°C/72h, 8Al: 600°C/24h",
    "tensile testing: room temperature, initial strain rate 5×10⁻⁴ s⁻¹",
    "interrupted tensile tests to different strain levels for microstructure evolution",
    "microscopy: ECCI and TEM on longitudinal sections (perpendicular to tensile axis)"
  ],
  "sample_aliases": [],
  "expected_information_axis": [
    "composition",
    "processing (annealing temperature, time)",
    "microstructure (dislocation substructures, precipitates, twins)",
    "mechanical properties (yield stress, ultimate tensile strength, uniform elongation, strain hardening stages)",
    "deformation mechanisms (planar slip, twinning, shearing of κ-carbides)",
    "fracture mode",
    "figure_evidence (ECCI, TEM images, stress-strain curves)"
  ],
  "key_sections": [
    "Abstract",
    "Introduction",
    "Experimental Procedure",
    "Results: Stress-strain behavior and mechanical properties",
    "Results: Low Al content (2 wt.%) deformation structures",
    "Results: High Al content (8 wt.%) deformation structures",
    "Summary/Conclusions"
  ]
}

File: outputs_dataset/A31/intermediate/knowledge/synthesis_payload.json
{
  "paper_focus": {
    "title": "Influence of Al content and precipitation state on the mechanical behavior of austenitic high-Mn low-density steels",
    "research_objective": "To clarify the role of precipitation state in the strain hardening mechanisms of low-density Fe–Mn–Al–C steels.",
    "material_systems": [],
    "main_process_variables": [
      "casting and hot-rolling: reheat 1200°C, hot-rolled 75% reduction at 1100°C, water quench",
      "solution treatment: 1100°C for 2h under Ar, water quench",
      "annealing treatments: short annealing 450°C/1h; long annealing 2Al: 650°C/72h, 8Al: 600°C/24h",
      "tensile testing: room temperature, initial strain rate 5×10⁻⁴ s⁻¹",
      "interrupted tensile tests to different strain levels for microstructure evolution",
      "microscopy: ECCI and TEM on longitudinal sections (perpendicular to tensile axis)"
    ],
    "expected_information_axis": [
      "composition",
      "processing (annealing temperature, time)",
      "microstructure (dislocation substructures, precipitates, twins)",
      "mechanical properties (yield stress, ultimate tensile strength, uniform elongation, strain hardening stages)",
      "deformation mechanisms (planar slip, twinning, shearing of κ-carbides)",
      "fracture mode",
      "figure_evidence (ECCI, TEM images, stress-strain curves)"
    ]
  },
  "core_facts": {},
  "visual_evidence": [
    {
      "figure_id": "Figure 1",
      "image_type": "property_mechanical",
      "description": "This figure displays engineering stress-strain curves obtained from tensile tests conducted at an initial strain rate of 5×10^-4 s^-1, comparing the mechanical behavior of annealed austenitic Fe-Mn-Al-C low-density..."
    },
    {
      "figure_id": "Figure 2",
      "image_type": "property_mechanical",
      "description": "The figure presents strain hardening rate versus true stress curves for annealed 2Al steels (Fe–30.5Mn–2.1Al–1.2C wt.%) tensile deformed at an initial strain rate of $5 \\times 10^{-4} \\mathrm{s}^{-1}$. Two heat..."
    },
    {
      "figure_id": "Figure 3",
      "image_type": "microscopy_sem",
      "description": "This figure presents the deformation microstructure and fracture characteristics of long-annealed 2Al steel (Fe-30.5Mn-2.1Al-1.2C wt.%) subjected to tensile loading. Panel (a) is an ECCI (Electron Channeling Contrast..."
    },
    {
      "figure_id": "Figure 4",
      "image_type": "property_mechanical",
      "description": "The figure presents strain hardening rate versus true stress curves for an austenitic high-Mn low-density 8Al steel (Fe–30.5Mn–8.0Al–1.2C wt.%) tensile tested at an initial strain rate of $5 \\times 10^{-4}..."
    },
    {
      "figure_id": "Figure 5",
      "image_type": "microscopy_tem",
      "description": "This figure presents the deformation microstructures and precipitation states of annealed 8Al steels (Fe–30.5Mn–8.0Al–1.2C wt.%) under tensile loading, combining ECCI and dark-field TEM imaging. Subfigure (a) shows an..."
    }
  ]
}

File: outputs_dataset/A31/intermediate/knowledge/validation_warnings.json
[
  {
    "chunk_id": "chunk_0001",
    "claim": "Ingots were reheated to 1200°C for 30 min, hot-rolled to 75% reduction at 1100°C and water quenched, then solution-treated at 1100°C for 2h under Ar and water quenched.",
    "validation_status": "evidence_not_found",
    "evidence_text": "The cast ingots were reheated to 1200 °C for 30 min, hot-rolled to 75% thickness reduction at 1100 °C and water quenched. The hot-rolled materials were then solution-treated for 2 h at 1100 °C under Ar, and finally quenched in water."
  },
  {
    "chunk_id": "chunk_0001",
    "claim": "Short annealing was 450°C/1h for both steels; long annealing was 650°C/72h for 2Al and 600°C/24h for 8Al.",
    "validation_status": "evidence_not_found",
    "evidence_text": "short annealing treatment (450 °C/1 h) and long annealing treatment (2Al: 650 °C/72 h; 8Al: 600 °C/24 h)."
  },
  {
    "chunk_id": "chunk_0001",
    "claim": "The 2Al steel after short annealing exhibits yield stress of 420 MPa and uniform elongation of 75%; after long annealing, yield stress is 400 MPa and uniform elongation is 35%.",
    "validation_status": "evidence_not_found",
    "evidence_text": "Interestingly, both annealing states exhibit identical flow behavior with a slight variation in yield stress (short annealing: YS = 420 MPa; long annealing: YS = 400 MPa). The main effect produced by the long annealing treatment is a significant reduction in the uniform elongation (short annealing: UE = 75%; long annealing: UE = 35%)."
  },
  {
    "chunk_id": "chunk_0001",
    "claim": "The 8Al steel after short annealing shows a yield stress of 540 MPa, and after long annealing the yield stress increases to 990 MPa.",
    "validation_status": "evidence_not_found",
    "evidence_text": "the long annealing treatment has a remarkable effect on both yield stress (short annealing: YS = 540 MPa; long annealing: YS = 990 MPa)."
  },
  {
    "chunk_id": "chunk_0001",
    "claim": "The 2Al steel exhibits multiple-stage strain hardening with a pronounced decrease in slope at about 15% engineering strain.",
    "validation_status": "evidence_not_found",
    "evidence_text": "The stress–strain curves of the annealed 2Al steels exhibit a pronounced variation in slope at about 15% strain."
  },
  {
    "chunk_id": "chunk_0001",
    "claim": "Tensile tests were performed at room temperature with an initial strain rate of 5×10⁻⁴ s⁻¹ on cylindrical specimens with 6 mm diameter and 40 mm gauge length.",
    "validation_status": "evidence_not_found",
    "evidence_text": "Tensile tests were carried out at room temperature at an initial strain rate of 5×10^{-4} s^{-1} in a Zwick ZH 100 tensile machine. The tensile samples were cylindrical, with gauges of 6 mm diameter and 40 mm length."
  },
  {
    "chunk_id": "chunk_0001",
    "claim": "ECCI images were acquired under controlled diffraction conditions using an EBSD-based set-up to enhance dislocation and interface contrast.",
    "validation_status": "evidence_not_found",
    "evidence_text": "We made use of a recently developed EBSD-based set-up to obtain ECCI images under controlled diffraction conditions that enabled enhanced dislocation and interface contrast."
  },
  {
    "chunk_id": "chunk_0001",
    "claim": "TEM thin foil samples were prepared by electropolishing in 30% nitric acid in methanol at -30°C and 10 V.",
    "validation_status": "evidence_not_found",
    "evidence_text": "Thin foil samples were prepared by electropolishing using 30% nitric acid in methanol at -30°C and 10 V."
  },
  {
    "chunk_id": "chunk_0002",
    "claim": "The first hardening stage is determined by the size of the dislocation substructure (Taylor lattice structures, dislocation cells, cell blocks), with the flow stress contribution given by Δσ = G M K b / D, and the high carbon content (1.2 wt.%) promotes dislocation substructure formation by affecting dislocation cross-slip.",
    "validation_status": "evidence_not_found",
    "evidence_text": "The first hardening stage is determined by the size of the dislocation substructure, namely, Taylor lattice structures, dislocation cells and cell blocks. The contribution of the dislocation substructure to the flow stress can be written as Δσ = G M K b / D ... The high carbon content (1.2 wt.%) plays a significant role in the formation of the dislocation substructure. This is ascribed to the role of solute carbon in dislocation cross-slip [4,19]."
  },
  {
    "chunk_id": "chunk_0002",
    "claim": "The second hardening stage is caused by further refinement of the dislocation mean free path by deformation twinning (TWIP effect), and the twinning contribution to hardening is described by Δσ_twinning = K_H-P / (λ_twin)^(1/2), where average twin spacing λ_twin is the key microstructural parameter.",
    "validation_status": "evidence_not_found",
    "evidence_text": "The second hardening stage is due to further refinement of the dislocation mean free path by deformation twinning (the twinning-induced plasticity effect). The contribution of twinning to hardening can be described by Δσ_ twinning = K_H-P / (λ_twin )^(1/2) ... Twin spacing is the key microstructural parameter of this hardening stage"
  },
  {
    "chunk_id": "chunk_0002",
    "claim": "At 0.2 true strain, the long annealed 2Al steel contains dislocation cell blocks with an average size of 275±50 nm, which is the same as the 270±70 nm cell blocks in the short annealed 2Al steel strained to a true stress of 950 MPa, indicating that the strain hardening is controlled by identical dislocation substructure evolution.",
    "validation_status": "evidence_not_found",
    "evidence_text": "At 0.2 true strain, the deformed structure of the grain interior of the long annealed 2Al steel consists mainly of dislocation cell blocks with an average size of 275±50 nm (Fig. 3(a)). The size of this dislocation substructure is the same as that found in the short annealed 2Al steel strained to the same stress level (cell block average size of 270±70 nm at true stress of 950 MPa [4])."
  },
  {
    "chunk_id": "chunk_0002",
    "claim": "After annealing at 650°C for 72 h, the grain interior of the long annealed 2Al steel remains essentially in the solid solution state, as it exhibits a similar yield strength to the short annealed alloy and its strain hardening is controlled by the same dislocation substructure.",
    "validation_status": "evidence_not_found",
    "evidence_text": "As the short annealed alloy is in the solid solution state (c phase) [4] and both alloys contain a similar YS, we conclude that, in the annealing condition studied here, i.e. 650°C/72 h, the grain interior of the long annealed 2Al steel remains essentially in the solid solution state."
  },
  {
    "chunk_id": "chunk_0002",
    "claim": "ECCI reveals that the long annealed 2Al steel contains a uniform distribution of coarse incoherent M3C-type carbides along grain boundaries and annealing twin interfaces, which are approximately 1 μm wide and 3 μm long.",
    "validation_status": "evidence_not_found",
    "evidence_text": "ECCI observations further reveal that the long annealed 2Al alloy contains a uniform distribution of coarse carbides along the grain boundaries and annealing twin interfaces, which are about 1 μm wide 3 μm long (Fig. 3(b)). According to recent thermodynamical calculations by Chin et al. [23] on the stability of carbides in the Fe–Mn–Al–C system, the intergranular carbides observed in the long annealed 2Al steel correspond to incoherent M3C-type carbides."
  },
  {
    "chunk_id": "chunk_0002",
    "claim": "The estimated twinning stress is 670–750 MPa (assuming γ=60 mJ/m², b=0.25 nm, Taylor factor 2.8–3.2), leading to twin bundles; impingement of twin tips on coarse M3C-type carbides creates local shear stress concentrations that promote intergranular fracture.",
    "validation_status": "evidence_not_found",
    "evidence_text": "the estimated twinning stress, rtwinning, assuming c = 60 mJ m2, b = 0.25 nm and a Taylor factor of 2.8-3.2 [4], yields σ_ twinning ∼ γ / b = 670 - 750 MPa. This results in the development of twin bundles containing several deformation twins (Fig. 3(c)). The impingement of twin tips on coarse intergranular M_3 C-type carbides produces local shear stress concentrations at carbide interfaces, enhancing an intergranular fracture mode (Fig. 3(d))."
  },
  {
    "chunk_id": "chunk_0002",
    "claim": "The long annealed 2Al steel fractures at a macroscopic true stress of 1150 MPa, corresponding to the onset of the second hardening stage of the short annealed alloy, indicating that deformation twinning does not cause further hardening but activates damage via twin–M3C-type carbide interactions, resulting in a limited uniform elongation of 35%.",
    "validation_status": "evidence_not_found",
    "evidence_text": "As Figure 2 shows, the fracture of the long annealed sample occurs at a macroscopic true stress of 1150 MPa, which corresponds to the onset of the second hardening regime of the short annealed alloy. As this hardening stage is associated with deformation twinning, this finding indicates that deformation twinning in the long annealed 2Al steel does not result in a further hardening regime but in the activation of a damage mechanism triggered by twin–intergranular M3C-type carbide interactions. As a consequence, the long annealed sample exhibits limited elongation (UE = 35%)."
  },
  {
    "chunk_id": "chunk_0002",
    "claim": "The strain hardening of the long annealed 2Al alloy is described by a composite model: the grain interior (Area 1) consisting of dislocation substructures in nearly solid solution state controls the flow stress via Eq. (1), while grain boundary M3C-type carbides (Area 2) contribute to material damage, and Area 1 dominates the bulk strain hardening.",
    "validation_status": "evidence_not_found",
    "evidence_text": "We can therefore analyze the strain hardening behavior of the long annealed 2Al alloy in terms of a composite-type microstructural model: the deformation structure of the grain interior (area 1), namely, dislocation substructures, contributes to the flow stress according to Eq. (1). This grain area is almost in the solid solution state (c phase). Segregation of solute elements, mainly carbon, to grain boundaries results in the precipitation of coarse M3C-type carbides, referred to as area 2. ... Area 2 mainly contributes to material damage. Under the annealing conditions studied here, area 1 is larger than area 2 and, hence, it controls the strain hardening behavior of the bulk material."
  },
  {
    "chunk_id": "chunk_0002",
    "claim": "Figure 2 shows that the short annealed 2Al alloy strain hardening rate decreases from 5.0 GPa at 400 MPa true stress to ~1.5 GPa at 1800 MPa, while the long annealed 2Al alloy decreases from 5.0 GPa at 400 MPa to ~1.7 GPa at 1200 MPa, with fracture at 1150 MPa.",
    "validation_status": "evidence_not_found",
    "evidence_text": "True Stress (MPa) | Strain Hardening (GPa) - 2Al-450°C/1h | Strain Hardening (GPa) - 2Al-650°C/72h 400 | 5.0 | 5.0 600 | ~2.8 | ~2.9 800 | ~2.5 | ~2.6 1000 | ~2.0 | ~2.1 1200 | ~1.8 | ~1.7 1400 | ~1.7 | — 1600 | ~1.6 | — 1800 | ~1.5 | —"
  },
  {
    "chunk_id": "chunk_0003",
    "claim": "In the long annealed 2Al alloy, the grain interior (area 1) containing dislocation substructures contributes to flow stress according to Eq. (1) and is almost in solid solution, while grain boundary M3C-type carbides (area 2) contribute to material damage; area 1 dominates the strain hardening behavior due to its larger volume.",
    "validation_status": "evidence_not_found",
    "evidence_text": "the deformation structure of the grain interior (area 1), namely, dislocation substructures, contributes to the flow stress according to Eq. (1). This grain area is almost in the solid solution state (c phase). Segregation of solute elements, mainly carbon, to grain boundaries results in the precipitation of coarse M3C-type carbides, referred to as area 2. Accordingly, in this area, the following precipitation occurs: c phase to γ₀ phase + intergranular M₃C-type carbides. Area 2 mainly contributes to material damage."
  },
  {
    "chunk_id": "chunk_0003",
    "claim": "The short annealed 8Al steel tensile deformed to 0.3 true strain develops planar dislocation configurations including Taylor lattice structures and highly dense dislocation walls (HDDWs) that lie on the primary slip system and are spaced between 100 and 200 nm.",
    "validation_status": "evidence_not_found",
    "evidence_text": "The short annealed 8Al steel develops planar dislocation configurations formed by Taylor lattice structures and highly dense dislocation walls (HDDWs) (Fig. 5(a)). This ECCI image shows the dislocation patterning of a short annealed 8Al steel sample tensile deformed to 0.3 true strain. Taylor lattice structures are formed by dense dislocation networks of planar dislocation arrays. These dislocation structures are characteristic of metals with pronounced planar slip. Figure 5(a) further reveals HDDWs consisting of dense dislocation sheets lying on the primary slip system and spaced between 100 and 200 nm."
  },
  {
    "chunk_id": "chunk_0003",
    "claim": "In the short annealed 8Al steel, a heterogeneous distribution of intragranular nanosized κ-carbides with sizes between 2 and 5 nm is observed, which have an L12-type structure and a cube/cube orientation relationship with the austenite matrix.",
    "validation_status": "evidence_not_found",
    "evidence_text": "Figure 5(b) shows a dark-field TEM image of the precipitation state of the short annealed 8Al steel. In this annealing state, the precipitation distribution is heterogeneous, consisting of intragranular nanosized precipitates with sizes between 2 and 5 nm. Analysis of selected area diffraction patterns indicates that these precipitates are j-carbides containing an L0 1 -type structure, with a cube/cube orientation relationship with the austenite matrix."
  },
  {
    "chunk_id": "chunk_0003",
    "claim": "No dislocation–particle pinning events are observed in the short annealed 8Al steel; the nanosized κ-carbides are crystallographically sheared as weak obstacles, resulting in a moderate yield strength increase (YS_8Al = 540 MPa) compared to the 2Al steel (YS_2Al = 420 MPa) and promoting planar dislocation substructures.",
    "validation_status": "evidence_not_found",
    "evidence_text": "Detailed TEM observations of the dislocation configurations do not reveal dislocation–particle pinning events. This finding indicates that, for materials that are in the annealed state studied here, 450°C/1 h, j-carbides can be considered as weak obstacles and, due to their tiny size, are crystallographically sheared. This effect results in a moderate increment of the yield strength compared to that of the 2Al steel in solid solution: YS_2Al steel = 420 MPa; YS_8Al steel = 540 MPa"
  },
  {
    "chunk_id": "chunk_0003",
    "claim": "The long annealed 8Al steel contains a uniform distribution of intragranular cuboidal κ-carbides with average size 10–20 nm, maintaining a cube/cube orientation relationship and forming narrow matrix channels of 2–3 nm, which leads to a yield strength of 990 MPa compared to 420 MPa for the 2Al steel.",
    "validation_status": "evidence_not_found",
    "evidence_text": "The long annealed 8Al steel contains a uniform distribution of intragranular cuboidal j-carbides with an average size of 10–20 nm (Fig. 5(d)). The analysis of the corresponding diffraction pattern confirms that these precipitates maintain a cube/cube orientation relationship with the austenite matrix. The high volume fraction of the precipitates results in the formation of narrow matrix channels, with a width of about 2–3 nm. This precipitation state yields a remarkable increase in the yield strength compared to that of the 2Al steel in solid solution: YS_2Al steel = 420 MPa; YS_8Al steel = 990 MPa."
  }
]

File: outputs_dataset/A32/intermediate/knowledge/chunks_index.json
{
  "paper_id": "A32",
  "source_file": "/org/caep-xuben/yangzijiang/yzj/datasets/Al_82/Al_82_papers/output/A32/preprocess/cleaned_input.md",
  "chunk_count": 1,
  "chunks": [
    {
      "chunk_id": "chunk_0001",
      "section": "The influence of silicon and aluminum alloying on the lattice parameter and stacking fault energy of austenitic steel",
      "section_index": 1,
      "paragraph_start": 1,
      "paragraph_end": 49,
      "char_start": 0,
      "char_end": 21250,
      "token_estimate": 5312
    }
  ]
}

File: outputs_dataset/A32/intermediate/knowledge/synthesis_payload.json
{
  "paper_focus": {
    "title": "The influence of silicon and aluminum alloying on the lattice parameter and stacking fault energy of austenitic steel",
    "research_objective": "To determine the effects of Si and Al alloying on the austenite lattice parameter and stacking fault energy, and to evaluate their implications for carbon content estimation and austenite stability in advanced high-strength steels.",
    "material_systems": [
      "Fe-Ni-Cr-Al-Si austenitic steels",
      "Base alloy (Fe-15.05Ni-11.06Cr-1.09Mn-0.028C-0.002Si-0.05Al)",
      "2.5 Si alloy (Fe-14.99Ni-10.98Cr-1.10Mn-0.028C-2.50Si-0.06Al)",
      "2.5 Al alloy (Fe-15.04Ni-11.02Cr-1.08Mn-0.030C-0.034Si-2.47Al)"
    ],
    "main_process_variables": [
      "Solution annealing temperatures: Base 1040 °C, 2.5 Si 1075 °C, 2.5 Al 1060 °C",
      "Homogenization: 20 h at 1200 °C",
      "Hot rolling",
      "Coarse grain size ~140 μm",
      "5% compression true strain to introduce dislocations",
      "XRD sample preparation: grinding to 600 grit, chemical polishing",
      "TEM sample preparation: electropolishing with 95% acetic acid and 5% perchloric acid"
    ],
    "expected_information_axis": [
      "composition",
      "processing",
      "microstructure",
      "property",
      "mechanism",
      "figure_evidence"
    ]
  },
  "core_facts": {},
  "visual_evidence": [
    {
      "figure_id": "Figure 1",
      "image_type": "microscopy_tem",
      "description": "This weak-beam dark-field (WBDF) transmission electron micrograph displays a dissociated dislocation in the base Fe-Ni-Cr austenitic steel (Fe-15Ni-11Cr base composition), serving as the representative imaging condition..."
    },
    {
      "figure_id": "Figure 2",
      "image_type": "chart_plot",
      "description": "Figure 2 presents a scatter plot illustrating the dependence of the austenite lattice parameter on silicon and aluminum alloying in Fe-Ni-Cr-based austenitic steels. The y-axis displays the Austenite Lattice Parameter..."
    },
    {
      "figure_id": "Figure 3",
      "image_type": "chart_plot",
      "description": "Figure 3 comprises two scatter plots illustrating the influence of silicon and aluminum alloying on stacking fault energy (SFE) in Fe-Ni-Cr austenitic steels. Subfigure (a) displays partial dislocation separation..."
    }
  ]
}

File: outputs_dataset/A33/intermediate/knowledge/chunks_index.json
{
  "paper_id": "A33",
  "source_file": "/org/caep-xuben/yangzijiang/yzj/datasets/Al_82/Al_82_papers/output/A33/preprocess/cleaned_input.md",
  "chunk_count": 4,
  "chunks": [
    {
      "chunk_id": "chunk_0001",
      "section": "Unprecedented combination of specific tensile strength and ductility achieved in a novel duplex low-density steel",
      "section_index": 1,
      "paragraph_start": 1,
      "paragraph_end": 24,
      "char_start": 0,
      "char_end": 9788,
      "token_estimate": 2447
    },
    {
      "chunk_id": "chunk_0002",
      "section": "A B S T R A C T",
      "section_index": 3,
      "paragraph_start": 24,
      "paragraph_end": 36,
      "char_start": 8884,
      "char_end": 19657,
      "token_estimate": 2693
    },
    {
      "chunk_id": "chunk_0003",
      "section": "A B S T R A C T",
      "section_index": 3,
      "paragraph_start": 36,
      "paragraph_end": 41,
      "char_start": 19351,
      "char_end": 26779,
      "token_estimate": 1857
    },
    {
      "chunk_id": "chunk_0004",
      "section": "A B S T R A C T",
      "section_index": 3,
      "paragraph_start": 41,
      "paragraph_end": 48,
      "char_start": 25285,
      "char_end": 27420,
      "token_estimate": 533
    }
  ]
}

File: outputs_dataset/A33/intermediate/knowledge/synthesis_payload.json
{
  "paper_focus": {
    "title": "Unprecedented combination of specific tensile strength and ductility achieved in a novel duplex low-density steel",
    "research_objective": "To develop a duplex austenite-ferrite low-density steel that significantly improves the specific strength-ductility combination over single-phase austenitic lightweight steels by exploiting ferrite's grain-refinement effect, crack-deflection capability, and contribution to ultralow density.",
    "material_systems": [
      "Fe-30.35Mn-12.60Al-1.32C-4.83Cr (wt%)",
      "austenite (γ, FCC)",
      "α ferrite (granular)",
      "δ ferrite (bands)",
      "κ-carbide (nanosized precipitates)",
      "Cr₇C₃"
    ],
    "main_process_variables": [
      "Cold rolling reduction from 6 mm to 3 mm (after hot rolling and 1050°C/0.5h solution treatment)",
      "Annealing temperature: 600–1050 °C",
      "Annealing time: 1–5 min",
      "Water quenching after annealing",
      "Homogenization at 1200 °C for 2 h before hot rolling",
      "Tensile testing along rolling direction (RD) and transverse direction (TD)"
    ],
    "expected_information_axis": [
      "composition",
      "processing (annealing temperature and time)",
      "phase constitution (austenite/ferrite fraction, carbide types)",
      "microstructure (grain size, δ-ferrite morphology, κ-carbide precipitation, interfaces)",
      "tensile property (YS, UTS, TE, specific UTS, density)",
      "deformation and cracking mechanism (crack initiation at α/γ interfaces, deflection by δ bands, crack blunting)",
      "comparative benchmarks (Ashby map vs. Al alloys, Ti-6Al-4V, other Fe-Mn-Al-C steels)"
    ]
  },
  "core_facts": {},
  "visual_evidence": [
    {
      "figure_id": "figure_001",
      "image_type": "microscopy_sem",
      "description": "This figure presents scanning electron microscopy (SEM) images illustrating the microstructural evolution of 30Mn-13Al-1.3C-5Cr duplex low-density steel under different intercritical annealing conditions. Based on text..."
    },
    {
      "figure_id": "figure_002",
      "image_type": "diffraction_xrd",
      "description": "This figure presents the phase evolution and precipitate characterization of a novel 30Mn-13Al-1.3C-5Cr duplex low-density steel annealed at 600–1050 °C. Panel (a) displays X-ray diffraction patterns revealing the..."
    },
    {
      "figure_id": "figure_003",
      "image_type": "diffraction_ebsd",
      "description": "This figure presents electron backscatter diffraction (EBSD) characterization of microstructural evolution in a 30Mn-13Al-1.3C-5Cr duplex low-density steel subjected to various annealing treatments. The upper row..."
    },
    {
      "figure_id": "figure_004",
      "image_type": "property_mechanical",
      "description": "This figure presents the mechanical property characterization of a novel 30Mn-13Al-1.3C-5Cr duplex low-density steel under various annealing conditions. Panel (a) displays engineering stress-strain curves for six..."
    },
    {
      "figure_id": "figure_005",
      "image_type": "microscopy_sem",
      "description": "Figure 4 presents combined SEM and EBSD characterization revealing crack initiation and propagation mechanisms in duplex low-density steel specimens DP1000–5 (annealed at 1000 °C for 5 min and tested along rolling..."
    }
  ]
}

File: outputs_dataset/A35/intermediate/knowledge/chunks_index.json
{
  "paper_id": "A35",
  "source_file": "/org/caep-xuben/yangzijiang/yzj/datasets/Al_82/Al_82_papers/output/A35/preprocess/cleaned_input.md",
  "chunk_count": 5,
  "chunks": [
    {
      "chunk_id": "chunk_0001",
      "section": "Improving impact toughness of Fe–20Mn–9Al-1.5C–2Ni–3Cr low-density steel by optimizing grain boundaries via multi-stage heat treatment without compromising high strength and ductility",
      "section_index": 1,
      "paragraph_start": 1,
      "paragraph_end": 20,
      "char_start": 0,
      "char_end": 6057,
      "token_estimate": 1514
    },
    {
      "chunk_id": "chunk_0002",
      "section": "1. Introduction",
      "section_index": 4,
      "paragraph_start": 20,
      "paragraph_end": 37,
      "char_start": 5359,
      "char_end": 14908,
      "token_estimate": 2387
    },
    {
      "chunk_id": "chunk_0003",
      "section": "3.1. Microstructures",
      "section_index": 10,
      "paragraph_start": 37,
      "paragraph_end": 109,
      "char_start": 13598,
      "char_end": 25815,
      "token_estimate": 3054
    },
    {
      "chunk_id": "chunk_0004",
      "section": "3.2. Tensile and impact properties",
      "section_index": 11,
      "paragraph_start": 109,
      "paragraph_end": 167,
      "char_start": 24878,
      "char_end": 38970,
      "token_estimate": 3523
    },
    {
      "chunk_id": "chunk_0005",
      "section": "4.2. Toughening mechanisms",
      "section_index": 14,
      "paragraph_start": 167,
      "paragraph_end": 187,
      "char_start": 37587,
      "char_end": 42933,
      "token_estimate": 1336
    }
  ]
}

File: outputs_dataset/A35/intermediate/knowledge/context_history.json
[
  {
    "chunk_id": "chunk_0001",
    "section": "Improving impact toughness of Fe–20Mn–9Al-1.5C–2Ni–3Cr low-density steel by optimizing grain boundaries via multi-stage heat treatment without compromising high strength and ductility",
    "previous_context_summary": "",
    "context_update": {
      "summary": "This chunk is the abstract and introduction. It defines the material Fe–20Mn–9Al-1.5C–2Ni–3Cr (wt.%) and the three heat treatment conditions S1000, S1050, and MHT, without giving exact temperature–time schedules. Reported grain sizes are S1000: 3.17 μm, S1050: 3.84 μm, MHT: 7.31 μm, with special grain boundary fractions 71.7%, 68.3%, 71.2% respectively. MHT dissolves intergranular Cr7C3 precipitates present in S1000. MHT achieves half-size impact energy 55.1 J (88.6% higher than S1000) while keeping UTS ~1100 MPa, TE ~50%, and YS 910 MPa. The toughness increase is attributed to higher crack propagation energy from combined precipitate dissolution and high special boundary fraction. The introduction describes Al reducing density 1.5% per wt%, Ni forming unshearable B2 to raise work‑hardening, Cr inhibiting κ‑carbides, and cites Kim’s results (Fe–20Mn–12Al-1.5C achieving YS 994 MPa, UTS 1093 MPa, TE 40%). No figures or tables are referenced in this chunk. The following sections will likely detail heat treatment parameters, microstructural characterization, and quantitative property analysis.",
      "material_systems": [
        "Fe–20Mn–9Al-1.5C–2Ni–3Cr low-density steel",
        "Fe–20Mn–12Al-1.5C (referenced by Kim)"
      ],
      "sample_aliases": [
        "S1000",
        "S1050",
        "MHT"
      ],
      "processing_route": [
        "multi-stage heat treatment (MHT) and single-stage S1000, S1050; temperature/time values not stated here"
      ],
      "key_variables": [
        "grain size",
        "special grain boundary fraction",
        "intergranular Cr7C3 precipitates",
        "impact energy",
        "ultimate tensile strength",
        "total elongation",
        "yield strength"
      ],
      "microstructure": [
        "austenite matrix",
        "κ-carbides (inhibited by Cr)",
        "B2 phase from Ni",
        "Cr7C3 precipitates at grain boundaries"
      ],
      "properties": [
        "MHT half-size impact energy 55.1 J (88.6% higher than S1000)",
        "UTS ~1100 MPa",
        "TE ~50%",
        "YS 910 MPa"
      ],
      "mechanisms": [
        "crack propagation energy increase",
        "combined effect of precipitate dissolution and high fraction of special grain boundaries",
        "solid-solution, grain boundary, and precipitation strengthening"
      ],
      "figures_or_tables": [],
      "unresolved_terms": [
        "exact MHT schedule (temperatures, times, quenching media)",
        "S1100 condition (mentioned in paper_map but not in this chunk)",
        "prior processing details (melting, homogenization, hot rolling)"
      ]
    },
    "rolling_context_summary": "Summary: This chunk is the abstract and introduction. It defines the material Fe–20Mn–9Al-1.5C–2Ni–3Cr (wt.%) and the three heat treatment conditions S1000, S1050, and MHT, without giving exact temperature–time schedules. Reported grain sizes are S1000: 3.17 μm, S1050: 3.84 μm, MHT: 7.31 μm, with special grain boundary fractions 71.7%, 68.3%, 71.2% respectively. MHT dissolves intergranular Cr7C3 precipitates present in S1000. MHT achieves half-size impact energy 55.1 J (88.6% higher than S1000) while keeping UTS ~1100 MPa, TE ~50%, and YS 910 MPa. The toughness increase is attributed to higher crack propagation energy from combined precipitate dissolution and high special boundary fraction. The introduction describes Al reducing density 1.5% per wt%, Ni forming unshearable B2 to raise work‑hardening, Cr inhibiting κ‑carbides, and cites Kim’s results (Fe–20Mn–12Al-1.5C achieving YS 994 MPa, UTS 1093 MPa, TE 40%). No figures or tables are referenced in this chunk. The following sections will likely detail heat treatment parameters, microstructural characterization, and quantitative property analysis.\nMaterial systems: Fe–20Mn–9Al-1.5C–2Ni–3Cr low-density steel; Fe–20Mn–12Al-1.5C (referenced by Kim)\nSample aliases: S1000; S1050; MHT\nProcessing route: multi-stage heat treatment (MHT) and single-stage S1000, S1050; temperature/time values not stated here\nKey variables: grain size; special grain boundary fraction; intergranular Cr7C3 precipitates; impact energy; ultimate tensile strength; total elongation; yield strength\nMicrostructure: austenite matrix; κ-carbides (inhibited by Cr); B2 phase from Ni; Cr7C3 precipitates at grain boundaries\nProperties: MHT half-size impact energy 55.1 J (88.6% higher than S1000); UTS ~1100 MPa; TE ~50%; YS 910 MPa\nMechanisms: crack propagation energy increase; combined effect of precipitate dissolution and high fraction of special grain boundaries; solid-solution, grain boundary, and precipitation strengthening\nUnresolved terms: exact MHT schedule (temperatures, times, quenching media); S1100 condition (mentioned in paper_map but not in this chunk); prior processing details (melting, homogenization, hot rolling)"
  },
  {
    "chunk_id": "chunk_0002",
    "section": "1. Introduction",
    "previous_context_summary": "Summary: This chunk is the abstract and introduction. It defines the material Fe–20Mn–9Al-1.5C–2Ni–3Cr (wt.%) and the three heat treatment conditions S1000, S1050, and MHT, without giving exact temperature–time schedules. Reported grain sizes are S1000: 3.17 μm, S1050: 3.84 μm, MHT: 7.31 μm, with special grain boundary fractions 71.7%, 68.3%, 71.2% respectively. MHT dissolves intergranular Cr7C3 precipitates present in S1000. MHT achieves half-size impact energy 55.1 J (88.6% higher than S1000) while keeping UTS ~1100 MPa, TE ~50%, and YS 910 MPa. The toughness increase is attributed to higher crack propagation energy from combined precipitate dissolution and high special boundary fraction. The introduction describes Al reducing density 1.5% per wt%, Ni forming unshearable B2 to raise work‑hardening, Cr inhibiting κ‑carbides, and cites Kim’s results (Fe–20Mn–12Al-1.5C achieving YS 994 MPa, UTS 1093 MPa, TE 40%). No figures or tables are referenced in this chunk. The following sections will likely detail heat treatment parameters, microstructural characterization, and quantitative property analysis.\nMaterial systems: Fe–20Mn–9Al-1.5C–2Ni–3Cr low-density steel; Fe–20Mn–12Al-1.5C (referenced by Kim)\nSample aliases: S1000; S1050; MHT\nProcessing route: multi-stage heat treatment (MHT) and single-stage S1000, S1050; temperature/time values not stated here\nKey variables: grain size; special grain boundary fraction; intergranular Cr7C3 precipitates; impact energy; ultimate tensile strength; total elongation; yield strength\nMicrostructure: austenite matrix; κ-carbides (inhibited by Cr); B2 phase from Ni; Cr7C3 precipitates at grain boundaries\nProperties: MHT half-size impact energy 55.1 J (88.6% higher than S1000); UTS ~1100 MPa; TE ~50%; YS 910 MPa\nMechanisms: crack propagation energy increase; combined effect of precipitate dissolution and high fraction of special grain boundaries; solid-solution, grain boundary, and precipitation strengthening\nUnresolved terms: exact MHT schedule (temperatures, times, quenching media); S1100 condition (mentioned in paper_map but not in this chunk); prior processing details (melting, homogenization, hot rolling)",
    "context_update": {
      "summary": "This chunk covers experimental methods and initial microstructure. The steel composition (nominal Fe-20Mn-9Al-1.5C-2Ni-3Cr, analyzed Fe-20.3Mn-8.6Al-1.4C-2.1Ni-2.9Cr wt.%) and density (6.78 g/cm³, 14% lower than iron) are provided. Processing includes vacuum melting, homogenization at 1200°C/2h, hot-rolling at 1050–950°C to 6 mm, and air cooling. Four heat treatments are defined: single-stage S1000 (1000°C/3min/quench), S1050 (1050°C/3min/quench), S1100 (1100°C/3min/quench, only for tensile comparison), and multi-stage MHT (1000°C/3min → 750°C/15min → 1050°C/3min, all quenched). Microstructural characterization employs SEM, EBSD, TEM; grain size includes twins as effective grain size deff; special boundaries are Σ≤29; C content estimated via XRD lattice parameter equations. Mechanical testing details: tensile specimens (gauge 25×4×5 mm³, 3 mm/min, 0.2% offset YS), Charpy specimens (5×10×55 mm³, three tests average). Results 3.1 shows: S1000 contains grain-boundary Cr7C3 that dissolves in S1050 and MHT; deff values: 3.17 μm (S1000), 3.84 μm (S1050), 7.31 μm (MHT); special boundary fractions: 71.7%, 68.3%, 71.2%; peak misorientation at 60° (Σ3 twins); κ-carbides 3–10 nm coherent with [011]γ//[011]κ; B2 phase 20–160 nm in S1050, slightly smaller in MHT. Figures 1–3 are referenced. Subsequent chunks are expected to provide tensile/impact property data and toughening mechanisms.",
      "material_systems": [
        "Fe–20Mn–9Al-1.5C–2Ni–3Cr low-density steel (nominal); analyzed Fe-20.3Mn-8.6Al-1.4C-2.1Ni-2.9Cr wt.%"
      ],
      "sample_aliases": [
        "S1000",
        "S1050",
        "S1100",
        "MHT"
      ],
      "processing_route": [
        "vacuum induction melting",
        "homogenization 1200°C 2h",
        "hot rolling 1050–950°C to 6 mm",
        "air cooling",
        "S1000: 1000°C 3min quench",
        "S1050: 1050°C 3min quench",
        "S1100: 1100°C 3min quench (tensile only)",
        "MHT: 1000°C 3min + 750°C 15min + 1050°C 3min (all quenched)"
      ],
      "key_variables": [
        "effective grain size deff (including twins)",
        "special boundary fraction (Σ≤29)",
        "grain boundary Cr7C3 dissolution",
        "κ-carbide size 3–10 nm",
        "B2 particle size 20–160 nm",
        "misorientation peak at 60°",
        "tensile strain rate 3 mm/min",
        "Charpy specimen 5×10×55 mm³"
      ],
      "microstructure": [
        "austenite matrix",
        "Cr7C3 at grain boundaries in S1000",
        "κ-carbides 3–10 nm co-gridded [011]γ//[011]κ",
        "B2 particles (20–160 nm in S1050, slightly smaller in MHT)",
        "Σ3 annealing twins (60° misorientation peak)",
        "deff: S1000 3.17 μm, S1050 3.84 μm, MHT 7.31 μm",
        "special boundary fractions: 71.7% (S1000), 68.3% (S1050), 71.2% (MHT)"
      ],
      "properties": [],
      "mechanisms": [],
      "figures_or_tables": [
        "Fig. 1 (heat treatment schematic)",
        "Fig. 2 (SEM + grain boundary maps)",
        "Fig. 3 (TEM of phases)"
      ],
      "unresolved_terms": [
        "tensile properties (YS, UTS, TE) for all conditions",
        "impact energy and crack propagation/initiation energy",
        "toughening mechanism linking special boundaries and precipitate dissolution",
        "fractography",
        "quantitative strengthening contributions"
      ]
    },
    "rolling_context_summary": "Summary: This chunk covers experimental methods and initial microstructure. The steel composition (nominal Fe-20Mn-9Al-1.5C-2Ni-3Cr, analyzed Fe-20.3Mn-8.6Al-1.4C-2.1Ni-2.9Cr wt.%) and density (6.78 g/cm³, 14% lower than iron) are provided. Processing includes vacuum melting, homogenization at 1200°C/2h, hot-rolling at 1050–950°C to 6 mm, and air cooling. Four heat treatments are defined: single-stage S1000 (1000°C/3min/quench), S1050 (1050°C/3min/quench), S1100 (1100°C/3min/quench, only for tensile comparison), and multi-stage MHT (1000°C/3min → 750°C/15min → 1050°C/3min, all quenched). Microstructural characterization employs SEM, EBSD, TEM; grain size includes twins as effective grain size deff; special boundaries are Σ≤29; C content estimated via XRD lattice parameter equations. Mechanical testing details: tensile specimens (gauge 25×4×5 mm³, 3 mm/min, 0.2% offset YS), Charpy specimens (5×10×55 mm³, three tests average). Results 3.1 shows: S1000 contains grain-boundary Cr7C3 that dissolves in S1050 and MHT; deff values: 3.17 μm (S1000), 3.84 μm (S1050), 7.31 μm (MHT); special boundary fractions: 71.7%, 68.3%, 71.2%; peak misorientation at 60° (Σ3 twins); κ-carbides 3–10 nm coherent with [011]γ//[011]κ; B2 phase 20–160 nm in S1050, slightly smaller in MHT. Figures 1–3 are referenced. Subsequent chunks are expected to provide tensile/impact property data and toughening mechanisms.\nMaterial systems: Fe–20Mn–9Al-1.5C–2Ni–3Cr low-density steel; Fe–20Mn–12Al-1.5C (referenced by Kim); Fe–20Mn–9Al-1.5C–2Ni–3Cr low-density steel (nominal); analyzed Fe-20.3Mn-8.6Al-1.4C-2.1Ni-2.9Cr wt.%\nSample aliases: S1000; S1050; MHT; S1100\nProcessing route: multi-stage heat treatment (MHT) and single-stage S1000, S1050; temperature/time values not stated here; vacuum induction melting; homogenization 1200°C 2h; hot rolling 1050–950°C to 6 mm; air cooling; S1000: 1000°C 3min quench; S1050: 1050°C 3min quench; S1100: 1100°C 3min quench (tensile only)\nKey variables: grain size; special grain boundary fraction; intergranular Cr7C3 precipitates; impact energy; ultimate tensile strength; total elongation; yield strength; effective grain size deff (including twins)\nMicrostructure: austenite matrix; κ-carbides (inhibited by Cr); B2 phase from Ni; Cr7C3 precipitates at grain boundaries; Cr7C3 at grain boundaries in S1000; κ-carbides 3–10 nm co-gridded [011]γ//[011]κ; B2 particles (20–160 nm in S1050, slightly smaller in MHT); Σ3 annealing twins (60° misorientation peak)\nProperties: MHT half-size impact energy 55.1 J (88.6% higher than S1000); UTS ~1100 MPa; TE ~50%; YS 910 MPa\nMechanisms: crack propagation energy increase; combined effect of precipitate dissolution and high fraction of special grain boundaries; solid-solution, grain boundary, and precipitation strengthening\nFigures or tables: Fig. 1 (heat treatment schematic); Fig. 2 (SEM + grain boundary maps); Fig. 3 (TEM of phases)"
  },
  {
    "chunk_id": "chunk_0003",
    "section": "3.1. Microstructures",
    "previous_context_summary": "Summary: This chunk covers experimental methods and initial microstructure. The steel composition (nominal Fe-20Mn-9Al-1.5C-2Ni-3Cr, analyzed Fe-20.3Mn-8.6Al-1.4C-2.1Ni-2.9Cr wt.%) and density (6.78 g/cm³, 14% lower than iron) are provided. Processing includes vacuum melting, homogenization at 1200°C/2h, hot-rolling at 1050–950°C to 6 mm, and air cooling. Four heat treatments are defined: single-stage S1000 (1000°C/3min/quench), S1050 (1050°C/3min/quench), S1100 (1100°C/3min/quench, only for tensile comparison), and multi-stage MHT (1000°C/3min → 750°C/15min → 1050°C/3min, all quenched). Microstructural characterization employs SEM, EBSD, TEM; grain size includes twins as effective grain size deff; special boundaries are Σ≤29; C content estimated via XRD lattice parameter equations. Mechanical testing details: tensile specimens (gauge 25×4×5 mm³, 3 mm/min, 0.2% offset YS), Charpy specimens (5×10×55 mm³, three tests average). Results 3.1 shows: S1000 contains grain-boundary Cr7C3 that dissolves in S1050 and MHT; deff values: 3.17 μm (S1000), 3.84 μm (S1050), 7.31 μm (MHT); special boundary fractions: 71.7%, 68.3%, 71.2%; peak misorientation at 60° (Σ3 twins); κ-carbides 3–10 nm coherent with [011]γ//[011]κ; B2 phase 20–160 nm in S1050, slightly smaller in MHT. Figures 1–3 are referenced. Subsequent chunks are expected to provide tensile/impact property data and toughening mechanisms.\nMaterial systems: Fe–20Mn–9Al-1.5C–2Ni–3Cr low-density steel; Fe–20Mn–12Al-1.5C (referenced by Kim); Fe–20Mn–9Al-1.5C–2Ni–3Cr low-density steel (nominal); analyzed Fe-20.3Mn-8.6Al-1.4C-2.1Ni-2.9Cr wt.%\nSample aliases: S1000; S1050; MHT; S1100\nProcessing route: multi-stage heat treatment (MHT) and single-stage S1000, S1050; temperature/time values not stated here; vacuum induction melting; homogenization 1200°C 2h; hot rolling 1050–950°C to 6 mm; air cooling; S1000: 1000°C 3min quench; S1050: 1050°C 3min quench; S1100: 1100°C 3min quench (tensile only)\nKey variables: grain size; special grain boundary fraction; intergranular Cr7C3 precipitates; impact energy; ultimate tensile strength; total elongation; yield strength; effective grain size deff (including twins)\nMicrostructure: austenite matrix; κ-carbides (inhibited by Cr); B2 phase from Ni; Cr7C3 precipitates at grain boundaries; Cr7C3 at grain boundaries in S1000; κ-carbides 3–10 nm co-gridded [011]γ//[011]κ; B2 particles (20–160 nm in S1050, slightly smaller in MHT); Σ3 annealing twins (60° misorientation peak)\nProperties: MHT half-size impact energy 55.1 J (88.6% higher than S1000); UTS ~1100 MPa; TE ~50%; YS 910 MPa\nMechanisms: crack propagation energy increase; combined effect of precipitate dissolution and high fraction of special grain boundaries; solid-solution, grain boundary, and precipitation strengthening\nFigures or tables: Fig. 1 (heat treatment schematic); Fig. 2 (SEM + grain boundary maps); Fig. 3 (TEM of phases)",
    "context_update": {
      "summary": "This chunk provides detailed TEM characterization confirming κ-carbide (3–10 nm, orientation [011]γ//[011]κ) in all specimens, Cr7C3 on S1000 grain boundaries that dissolves at 1050°C, and B2 phase (20–160 nm in S1050, slightly smaller in MHT). Tensile tests (Fig.4, Table 1) show S1000, S1050, and MHT retain high strength–ductility, with YS/UTS decreasing mildly with grain size; S1100 yields 827 MPa/998 MPa. Strain hardening curve reaches a maximum of 2000 MPa at strain 0.20–0.22. Impact results (Fig.5, Table 1) reveal MHT impact energy 55.1 J (88.6% increase over S1000), dominated by crack propagation energy (36.78 J) and larger displacement (8.04 mm). Fractography (Figs.6–7) shows intergranular fracture in S1000 vs. ductile fracture in MHT, with shear zone area increase. These findings establish that MHT primarily enhances impact toughness through increased crack propagation resistance without severe loss in tensile properties, linked to grain boundary optimization and precipitate dissolution.",
      "material_systems": [
        "Fe–20Mn–9Al-1.5C–2Ni–3Cr low-density steel",
        "κ-carbide",
        "Cr7C3",
        "B2"
      ],
      "sample_aliases": [
        "S1000",
        "S1050",
        "MHT",
        "S1100"
      ],
      "processing_route": [
        "single-stage heat treatment at 1000°C/3min/quench (S1000)",
        "1050°C/3min/quench (S1050)",
        "multi-stage 1000°C/3min → 750°C/15min → 1050°C/3min/quench (MHT)",
        "single-stage 1100°C/3min/quench (S1100, supplementary tensile test)"
      ],
      "key_variables": [
        "grain size deff",
        "special grain boundary fraction",
        "impact energy",
        "crack propagation energy",
        "yield strength",
        "ultimate tensile strength",
        "total elongation",
        "crack initiation energy",
        "displacement"
      ],
      "microstructure": [
        "κ-carbide 3–10 nm coherent with austenite, orientation [011]γ//[011]κ",
        "Cr7C3 on grain boundaries in S1000 dissolved at 1050°C",
        "B2 phase 20–160 nm in S1050, smaller in MHT"
      ],
      "properties": [
        "S1000: grain 3.17 µm, YS 955 MPa, UTS 1126 MPa, TE 55.5%, impact 29.2 J",
        "S1050: grain 3.84 µm, YS 945 MPa, UTS 1113 MPa, TE 55.8%, impact 42.8 J",
        "MHT: grain 7.31 µm, YS 910 MPa, UTS 1076 MPa, TE 50.9%, impact 55.1 J",
        "S1100: YS 827 MPa, UTS 998 MPa",
        "strain hardening max 2000 MPa at ε=0.20–0.22",
        "crack propagation energies: 9.87 J (S1000), 26.64 J (S1050), 36.78 J (MHT)",
        "displacements: 4.55 mm (S1000), 6.30 mm (S1050), 8.04 mm (MHT)"
      ],
      "mechanisms": [
        "crack propagation energy dominates impact toughness difference",
        "intergranular fracture in S1000 due to Cr7C3",
        "ductile fracture with dimples in MHT associated with special grain boundaries and no precipitates",
        "quasi-cleavage and slip bands in S1000/S1050"
      ],
      "figures_or_tables": [
        "Fig. 3 (TEM, SAED)",
        "Fig. 4 (tensile curves)",
        "Fig. 5 (instrumented impact curves)",
        "Fig. 6 (tensile fractographs)",
        "Fig. 7 (impact fractographs)",
        "Table 1 (mechanical properties)"
      ],
      "unresolved_terms": []
    },
    "rolling_context_summary": "Summary: Figures 1–3 are referenced. Subsequent chunks are expected to provide tensile/impact property data and toughening mechanisms. This chunk provides detailed TEM characterization confirming κ-carbide (3–10 nm, orientation [011]γ//[011]κ) in all specimens, Cr7C3 on S1000 grain boundaries that dissolves at 1050°C, and B2 phase (20–160 nm in S1050, slightly smaller in MHT). Tensile tests (Fig.4, Table 1) show S1000, S1050, and MHT retain high strength–ductility, with YS/UTS decreasing mildly with grain size; S1100 yields 827 MPa/998 MPa. Strain hardening curve reaches a maximum of 2000 MPa at strain 0.20–0.22. Impact results (Fig.5, Table 1) reveal MHT impact energy 55.1 J (88.6% increase over S1000), dominated by crack propagation energy (36.78 J) and larger displacement (8.04 mm). Fractography (Figs.6–7) shows intergranular fracture in S1000 vs. ductile fracture in MHT, with shear zone area increase. These findings establish that MHT primarily enhances impact toughness through increased crack propagation resistance without severe loss in tensile properties, linked to grain boundary optimization and precipitate dissolution.\nMaterial systems: Fe–20Mn–9Al-1.5C–2Ni–3Cr low-density steel; Fe–20Mn–12Al-1.5C (referenced by Kim); Fe–20Mn–9Al-1.5C–2Ni–3Cr low-density steel (nominal); analyzed Fe-20.3Mn-8.6Al-1.4C-2.1Ni-2.9Cr wt.%; κ-carbide; Cr7C3; B2\nSample aliases: S1000; S1050; MHT; S1100\nProcessing route: multi-stage heat treatment (MHT) and single-stage S1000, S1050; temperature/time values not stated here; vacuum induction melting; homogenization 1200°C 2h; hot rolling 1050–950°C to 6 mm; air cooling; S1000: 1000°C 3min quench; S1050: 1050°C 3min quench; S1100: 1100°C 3min quench (tensile only)\nKey variables: grain size; special grain boundary fraction; intergranular Cr7C3 precipitates; impact energy; ultimate tensile strength; total elongation; yield strength; effective grain size deff (including twins)\nMicrostructure: austenite matrix; κ-carbides (inhibited by Cr); B2 phase from Ni; Cr7C3 precipitates at grain boundaries; Cr7C3 at grain boundaries in S1000; κ-carbides 3–10 nm co-gridded [011]γ//[011]κ; B2 particles (20–160 nm in S1050, slightly smaller in MHT); Σ3 annealing twins (60° misorientation peak)\nProperties: MHT half-size impact energy 55.1 J (88.6% higher than S1000); UTS ~1100 MPa; TE ~50%; YS 910 MPa; S1000: grain 3.17 µm, YS 955 MPa, UTS 1126 MPa, TE 55.5%, impact 29.2 J; S1050: grain 3.84 µm, YS 945 MPa, UTS 1113 MPa, TE 55.8%, impact 42.8 J; MHT: grain 7.31 µm, YS 910 MPa, UTS 1076 MPa, TE 50.9%, impact 55.1 J; S1100: YS 827 MPa, UTS 998 MPa\nMechanisms: crack propagation energy increase; combined effect of precipitate dissolution and high fraction of special grain boundaries; solid-solution, grain boundary, and precipitation strengthening; crack propagation energy dominates impact toughness difference; intergranular fracture in S1000 due to Cr7C3; ductile fracture with dimples in MHT associated with special grain boundaries and no precipitates; quasi-cleavage and slip bands in S1000/S1050"
  },
  {
    "chunk_id": "chunk_0004",
    "section": "3.2. Tensile and impact properties",
    "previous_context_summary": "Summary: Figures 1–3 are referenced. Subsequent chunks are expected to provide tensile/impact property data and toughening mechanisms. This chunk provides detailed TEM characterization confirming κ-carbide (3–10 nm, orientation [011]γ//[011]κ) in all specimens, Cr7C3 on S1000 grain boundaries that dissolves at 1050°C, and B2 phase (20–160 nm in S1050, slightly smaller in MHT). Tensile tests (Fig.4, Table 1) show S1000, S1050, and MHT retain high strength–ductility, with YS/UTS decreasing mildly with grain size; S1100 yields 827 MPa/998 MPa. Strain hardening curve reaches a maximum of 2000 MPa at strain 0.20–0.22. Impact results (Fig.5, Table 1) reveal MHT impact energy 55.1 J (88.6% increase over S1000), dominated by crack propagation energy (36.78 J) and larger displacement (8.04 mm). Fractography (Figs.6–7) shows intergranular fracture in S1000 vs. ductile fracture in MHT, with shear zone area increase. These findings establish that MHT primarily enhances impact toughness through increased crack propagation resistance without severe loss in tensile properties, linked to grain boundary optimization and precipitate dissolution.\nMaterial systems: Fe–20Mn–9Al-1.5C–2Ni–3Cr low-density steel; Fe–20Mn–12Al-1.5C (referenced by Kim); Fe–20Mn–9Al-1.5C–2Ni–3Cr low-density steel (nominal); analyzed Fe-20.3Mn-8.6Al-1.4C-2.1Ni-2.9Cr wt.%; κ-carbide; Cr7C3; B2\nSample aliases: S1000; S1050; MHT; S1100\nProcessing route: multi-stage heat treatment (MHT) and single-stage S1000, S1050; temperature/time values not stated here; vacuum induction melting; homogenization 1200°C 2h; hot rolling 1050–950°C to 6 mm; air cooling; S1000: 1000°C 3min quench; S1050: 1050°C 3min quench; S1100: 1100°C 3min quench (tensile only)\nKey variables: grain size; special grain boundary fraction; intergranular Cr7C3 precipitates; impact energy; ultimate tensile strength; total elongation; yield strength; effective grain size deff (including twins)\nMicrostructure: austenite matrix; κ-carbides (inhibited by Cr); B2 phase from Ni; Cr7C3 precipitates at grain boundaries; Cr7C3 at grain boundaries in S1000; κ-carbides 3–10 nm co-gridded [011]γ//[011]κ; B2 particles (20–160 nm in S1050, slightly smaller in MHT); Σ3 annealing twins (60° misorientation peak)\nProperties: MHT half-size impact energy 55.1 J (88.6% higher than S1000); UTS ~1100 MPa; TE ~50%; YS 910 MPa; S1000: grain 3.17 µm, YS 955 MPa, UTS 1126 MPa, TE 55.5%, impact 29.2 J; S1050: grain 3.84 µm, YS 945 MPa, UTS 1113 MPa, TE 55.8%, impact 42.8 J; MHT: grain 7.31 µm, YS 910 MPa, UTS 1076 MPa, TE 50.9%, impact 55.1 J; S1100: YS 827 MPa, UTS 998 MPa\nMechanisms: crack propagation energy increase; combined effect of precipitate dissolution and high fraction of special grain boundaries; solid-solution, grain boundary, and precipitation strengthening; crack propagation energy dominates impact toughness difference; intergranular fracture in S1000 due to Cr7C3; ductile fracture with dimples in MHT associated with special grain boundaries and no precipitates; quasi-cleavage and slip bands in S1000/S1050",
    "context_update": {
      "summary": "This chunk covers impact fracture morphology (Fig. 7), quantitative strengthening analysis, and detailed toughening mechanisms. The fracture morphology shows S1000 intergranular fracture, while MHT exhibits ductile dimpled fracture without quasi-cleavage. In the discussion, the yield strength is decomposed into solid-solution (σ0), grain boundary (σGR) and precipitation (σPPT) contributions using a Hall-Petch relation with K=461 MPa μm^1/2. EDS-measured austenite compositions (Table 2) and the calculated σ0 values (~600 MPa) are similar among samples. σGR decreases with increasing effective grain size from 145 MPa (S1000) to 63 MPa (MHT). σPPT values are 209, 216, and 248 MPa, showing no significant difference, indicating minor variations in tensile properties. Special boundary fractions (Σ≤29) are 71.7% (S1000), 68.3% (S1050), and 71.2% (MHT). Crack initiation energy is comparable for S1000 and MHT, while crack propagation energy increases from S1000 to MHT. Crack path analysis (Fig. 8) reveals that Cr7C3 precipitates in S1000 initiate intergranular cracks along RHAGBs; in S1050 elimination of precipitates leads to mixed fracture; in MHT larger grain size and more special boundaries cause continuous crack deflection, increasing effective propagation length and energy dissipation, boosting toughness by 29%. The 750°C intermediate step in MHT creates grain-boundary precipitates that promote twin nucleation and special boundary formation (Fig. 9). A schematic (Fig. 10) summarizes the two crack propagation modes.",
      "material_systems": [
        "Fe–20Mn–9Al-1.5C–2Ni–3Cr low-density steel",
        "Cr7C3",
        "κ-carbide",
        "B2 phase"
      ],
      "sample_aliases": [
        "S1000",
        "S1050",
        "MHT"
      ],
      "processing_route": [
        "multi-stage heat treatment: 1000°C+750°C+1050°C quench",
        "single-stage: 1000°C quench, 1050°C quench"
      ],
      "key_variables": [
        "solid-solution strengthening (601, 609, 599 MPa)",
        "grain boundary strengthening (145, 120, 63 MPa)",
        "precipitation strengthening (209, 216, 248 MPa)",
        "special boundary fraction (71.7%, 68.3%, 71.2%)",
        "crack propagation energy ranking",
        "impact toughness increase 29%",
        "effective grain size deff"
      ],
      "microstructure": [
        "intergranular Cr7C3 in S1000",
        "κ-carbide in all specimens",
        "B2 particles",
        "special grain boundaries (Σ≤29)",
        "austenite matrix with annealing twins"
      ],
      "properties": [
        "MHT impact toughness increase by 29% (via crack propagation discussion)",
        "σYS components quantified",
        "impact fracture morphology (Fig. 7)"
      ],
      "mechanisms": [
        "crack initiation vs propagation energy analysis",
        "crack deflection and path lengthening by special boundaries and grain size",
        "effect of precipitate dissolution on intergranular cracking suppression",
        "intermediate temperature precipitate-induced twin nucleation for special boundary enhancement"
      ],
      "figures_or_tables": [
        "Fig. 7",
        "Fig. 5",
        "Fig. 8",
        "Fig. 9",
        "Fig. 10",
        "Table 2"
      ],
      "unresolved_terms": []
    },
    "rolling_context_summary": "Summary: In the discussion, the yield strength is decomposed into solid-solution (σ0), grain boundary (σGR) and precipitation (σPPT) contributions using a Hall-Petch relation with K=461 MPa μm^1/2. EDS-measured austenite compositions (Table 2) and the calculated σ0 values (~600 MPa) are similar among samples. σGR decreases with increasing effective grain size from 145 MPa (S1000) to 63 MPa (MHT). σPPT values are 209, 216, and 248 MPa, showing no significant difference, indicating minor variations in tensile properties. Special boundary fractions (Σ≤29) are 71.7% (S1000), 68.3% (S1050), and 71.2% (MHT). Crack initiation energy is comparable for S1000 and MHT, while crack propagation energy increases from S1000 to MHT. Crack path analysis (Fig. 8) reveals that Cr7C3 precipitates in S1000 initiate intergranular cracks along RHAGBs; in S1050 elimination of precipitates leads to mixed fracture; in MHT larger grain size and more special boundaries cause continuous crack deflection, increasing effective propagation length and energy dissipation, boosting toughness by 29%. The 750°C intermediate step in MHT creates grain-boundary precipitates that promote twin nucleation and special boundary formation (Fig. 9). A schematic (Fig. 10) summarizes the two crack propagation modes.\nMaterial systems: Fe–20Mn–9Al-1.5C–2Ni–3Cr low-density steel; Fe–20Mn–12Al-1.5C (referenced by Kim); Fe–20Mn–9Al-1.5C–2Ni–3Cr low-density steel (nominal); analyzed Fe-20.3Mn-8.6Al-1.4C-2.1Ni-2.9Cr wt.%; κ-carbide; Cr7C3; B2; B2 phase\nSample aliases: S1000; S1050; MHT; S1100\nProcessing route: multi-stage heat treatment (MHT) and single-stage S1000, S1050; temperature/time values not stated here; vacuum induction melting; homogenization 1200°C 2h; hot rolling 1050–950°C to 6 mm; air cooling; S1000: 1000°C 3min quench; S1050: 1050°C 3min quench; S1100: 1100°C 3min quench (tensile only)\nKey variables: grain size; special grain boundary fraction; intergranular Cr7C3 precipitates; impact energy; ultimate tensile strength; total elongation; yield strength; effective grain size deff (including twins)\nMicrostructure: austenite matrix; κ-carbides (inhibited by Cr); B2 phase from Ni; Cr7C3 precipitates at grain boundaries; Cr7C3 at grain boundaries in S1000; κ-carbides 3–10 nm co-gridded [011]γ//[011]κ; B2 particles (20–160 nm in S1050, slightly smaller in MHT); Σ3 annealing twins (60° misorientation peak)\nProperties: MHT half-size impact energy 55.1 J (88.6% higher than S1000); UTS ~1100 MPa; TE ~50%; YS 910 MPa; S1000: grain 3.17 µm, YS 955 MPa, UTS 1126 MPa, TE 55.5%, impact 29.2 J; S1050: grain 3.84 µm, YS 945 MPa, UTS 1113 MPa, TE 55.8%, impact 42.8 J; MHT: grain 7.31 µm, YS 910 MPa, UTS 1076 MPa, TE 50.9%, impact 55.1 J; S1100: YS 827 MPa, UTS 998 MPa"
  },
  {
    "chunk_id": "chunk_0005",
    "section": "4.2. Toughening mechanisms",
    "previous_context_summary": "Summary: In the discussion, the yield strength is decomposed into solid-solution (σ0), grain boundary (σGR) and precipitation (σPPT) contributions using a Hall-Petch relation with K=461 MPa μm^1/2. EDS-measured austenite compositions (Table 2) and the calculated σ0 values (~600 MPa) are similar among samples. σGR decreases with increasing effective grain size from 145 MPa (S1000) to 63 MPa (MHT). σPPT values are 209, 216, and 248 MPa, showing no significant difference, indicating minor variations in tensile properties. Special boundary fractions (Σ≤29) are 71.7% (S1000), 68.3% (S1050), and 71.2% (MHT). Crack initiation energy is comparable for S1000 and MHT, while crack propagation energy increases from S1000 to MHT. Crack path analysis (Fig. 8) reveals that Cr7C3 precipitates in S1000 initiate intergranular cracks along RHAGBs; in S1050 elimination of precipitates leads to mixed fracture; in MHT larger grain size and more special boundaries cause continuous crack deflection, increasing effective propagation length and energy dissipation, boosting toughness by 29%. The 750°C intermediate step in MHT creates grain-boundary precipitates that promote twin nucleation and special boundary formation (Fig. 9). A schematic (Fig. 10) summarizes the two crack propagation modes.\nMaterial systems: Fe–20Mn–9Al-1.5C–2Ni–3Cr low-density steel; Fe–20Mn–12Al-1.5C (referenced by Kim); Fe–20Mn–9Al-1.5C–2Ni–3Cr low-density steel (nominal); analyzed Fe-20.3Mn-8.6Al-1.4C-2.1Ni-2.9Cr wt.%; κ-carbide; Cr7C3; B2; B2 phase\nSample aliases: S1000; S1050; MHT; S1100\nProcessing route: multi-stage heat treatment (MHT) and single-stage S1000, S1050; temperature/time values not stated here; vacuum induction melting; homogenization 1200°C 2h; hot rolling 1050–950°C to 6 mm; air cooling; S1000: 1000°C 3min quench; S1050: 1050°C 3min quench; S1100: 1100°C 3min quench (tensile only)\nKey variables: grain size; special grain boundary fraction; intergranular Cr7C3 precipitates; impact energy; ultimate tensile strength; total elongation; yield strength; effective grain size deff (including twins)\nMicrostructure: austenite matrix; κ-carbides (inhibited by Cr); B2 phase from Ni; Cr7C3 precipitates at grain boundaries; Cr7C3 at grain boundaries in S1000; κ-carbides 3–10 nm co-gridded [011]γ//[011]κ; B2 particles (20–160 nm in S1050, slightly smaller in MHT); Σ3 annealing twins (60° misorientation peak)\nProperties: MHT half-size impact energy 55.1 J (88.6% higher than S1000); UTS ~1100 MPa; TE ~50%; YS 910 MPa; S1000: grain 3.17 µm, YS 955 MPa, UTS 1126 MPa, TE 55.5%, impact 29.2 J; S1050: grain 3.84 µm, YS 945 MPa, UTS 1113 MPa, TE 55.8%, impact 42.8 J; MHT: grain 7.31 µm, YS 910 MPa, UTS 1076 MPa, TE 50.9%, impact 55.1 J; S1100: YS 827 MPa, UTS 998 MPa",
    "context_update": {
      "summary": "This chunk covers the final part of the Toughening mechanisms discussion and the full Conclusions section. It summarizes crack propagation modes in S1000 and MHT: S1000 exhibits rapid crack propagation along random high-angle boundaries due to grain-boundary Cr7C3 precipitates, while MHT shows crack deflection and hindered propagation along low-energy special boundaries, increasing crack propagation energy and toughness. The conclusions restate the microstructural parameters: S1000 (grain size 3.17 μm, 71.7% special boundaries, Cr7C3 and κ-carbides), S1050 (3.84 μm, 68.3% special boundaries, no Cr7C3), and MHT (7.31 μm, 71.2% special boundaries, no Cr7C3). MHT achieves YS 910 MPa, UTS 1076 MPa, TE 50.9%, and impact toughness 55.1 J. Strengthening is attributed to solid-solution and precipitation hardening; toughening arises from the synergy of precipitate dissolution and low-energy special boundaries, primarily enhancing crack propagation energy. Figures 9 and 10 are introduced: Fig. 9 shows SEM of intermediate 750°C-treated cross-sections, and Fig. 10 schematically compares crack propagation paths.",
      "material_systems": [
        "Fe–20Mn–9Al-1.5C–2Ni–3Cr low-density steel",
        "Cr7C3 precipitates",
        "kappa-carbides"
      ],
      "sample_aliases": [
        "S1000",
        "S1050",
        "MHT"
      ],
      "processing_route": [
        "single-stage heat treatment at 1000°C",
        "single-stage heat treatment at 1050°C",
        "multi-stage heat treatment (1000°C + 750°C + 1050°C)"
      ],
      "key_variables": [
        "grain size",
        "special grain boundary fraction",
        "Cr7C3 precipitates",
        "impact toughness",
        "crack propagation energy"
      ],
      "microstructure": [
        "S1000: austenite grain size 3.17 μm, 71.7% special boundaries, intergranular Cr7C3, κ-carbides 3–10 nm",
        "S1050: grain size 3.84 μm, 68.3% special boundaries, Cr7C3 dissolved",
        "MHT: grain size 7.31 μm, 71.2% special boundaries, Cr7C3 dissolved"
      ],
      "properties": [
        "MHT: YS 910 MPa, UTS 1076 MPa, TE 50.9%, impact toughness 55.1 J",
        "S1000: grain 3.17 μm, 71.7% special boundaries",
        "S1050: 3.84 μm, 68.3% special boundaries"
      ],
      "mechanisms": [
        "crack propagation along random high-angle boundaries vs. deflection along special boundaries",
        "synergistic effect of intergranular precipitate dissolution and low-energy special boundaries enhances toughness",
        "strength mainly from solid-solution and precipitation strengthening"
      ],
      "figures_or_tables": [
        "Fig. 9",
        "Fig. 10"
      ],
      "unresolved_terms": []
    },
    "rolling_context_summary": "Summary: The 750°C intermediate step in MHT creates grain-boundary precipitates that promote twin nucleation and special boundary formation (Fig. 9). A schematic (Fig. 10) summarizes the two crack propagation modes. This chunk covers the final part of the Toughening mechanisms discussion and the full Conclusions section. It summarizes crack propagation modes in S1000 and MHT: S1000 exhibits rapid crack propagation along random high-angle boundaries due to grain-boundary Cr7C3 precipitates, while MHT shows crack deflection and hindered propagation along low-energy special boundaries, increasing crack propagation energy and toughness. The conclusions restate the microstructural parameters: S1000 (grain size 3.17 μm, 71.7% special boundaries, Cr7C3 and κ-carbides), S1050 (3.84 μm, 68.3% special boundaries, no Cr7C3), and MHT (7.31 μm, 71.2% special boundaries, no Cr7C3). MHT achieves YS 910 MPa, UTS 1076 MPa, TE 50.9%, and impact toughness 55.1 J. Strengthening is attributed to solid-solution and precipitation hardening; toughening arises from the synergy of precipitate dissolution and low-energy special boundaries, primarily enhancing crack propagation energy. Figures 9 and 10 are introduced: Fig. 9 shows SEM of intermediate 750°C-treated cross-sections, and Fig. 10 schematically compares crack propagation paths.\nMaterial systems: Fe–20Mn–9Al-1.5C–2Ni–3Cr low-density steel; Fe–20Mn–12Al-1.5C (referenced by Kim); Fe–20Mn–9Al-1.5C–2Ni–3Cr low-density steel (nominal); analyzed Fe-20.3Mn-8.6Al-1.4C-2.1Ni-2.9Cr wt.%; κ-carbide; Cr7C3; B2; B2 phase; Cr7C3 precipitates\nSample aliases: S1000; S1050; MHT; S1100\nProcessing route: multi-stage heat treatment (MHT) and single-stage S1000, S1050; temperature/time values not stated here; vacuum induction melting; homogenization 1200°C 2h; hot rolling 1050–950°C to 6 mm; air cooling; S1000: 1000°C 3min quench; S1050: 1050°C 3min quench; S1100: 1100°C 3min quench (tensile only)\nKey variables: grain size; special grain boundary fraction; intergranular Cr7C3 precipitates; impact energy; ultimate tensile strength; total elongation; yield strength; effective grain size deff (including twins)\nMicrostructure: austenite matrix; κ-carbides (inhibited by Cr); B2 phase from Ni; Cr7C3 precipitates at grain boundaries; Cr7C3 at grain boundaries in S1000; κ-carbides 3–10 nm co-gridded [011]γ//[011]κ; B2 particles (20–160 nm in S1050, slightly smaller in MHT); Σ3 annealing twins (60° misorientation peak)\nProperties: MHT half-size impact energy 55.1 J (88.6% higher than S1000); UTS ~1100 MPa; TE ~50%; YS 910 MPa; S1000: grain 3.17 µm, YS 955 MPa, UTS 1126 MPa, TE 55.5%, impact 29.2 J; S1050: grain 3.84 µm, YS 945 MPa, UTS 1113 MPa, TE 55.8%, impact 42.8 J; MHT: grain 7.31 µm, YS 910 MPa, UTS 1076 MPa, TE 50.9%, impact 55.1 J; S1100: YS 827 MPa, UTS 998 MPa"
  }
]
