Repository: RiverYanggg/SteelDig_multimodal

# SteelDig Multimodal

一个面向材料科学论文的本地抽取流水线项目。

项目当前包含两条核心能力链：

1. 主抽取工作流
   从论文 Markdown 中抽取结构化文本信息，并可对图片组图做多模态分析。
2. Knowledge 工作流
   把清洗后的论文文本进一步压缩为适合训练或知识整理的 claim 集与 Markdown 知识卡片。
3. Knowledge Graph 工作流
   把 `outputs_dataset/<paper_id>/final/` 下的结构化抽取结果映射为 Neo4j 可查询知识图谱。

这两条链既可以独立运行，也可以按单篇论文串行衔接运行。项目已经支持：

- 多篇论文并行处理
- 单篇论文内部严格按阶段顺序执行
- 以 `paper_id` 为目录隔离输出
- `fused` 模式下把多模态图像结论注入 knowledge 汇总
- 把文本抽取结果和 multimodal figure 摘要共同导入 Neo4j 图谱

---

## 1. 项目目标

这个仓库的目标不是“把论文原样摘要一下”，而是把材料科学论文中的高价值事实拆成两类产物：

- 面向结构化数据库/后续程序消费的 JSON
- 面向知识训练/知识整理的 Markdown 与 claims

具体来说：

- 主抽取工作流负责“尽可能保留原始细节”
  - 文本模型输出大 JSON
  - 图像模型输出 Figure 级别 JSON
- Knowledge 工作流负责“把细节压缩成更高信息密度的训练材料”
  - paper_map

File: outputs_dataset/A36/intermediate/knowledge/chunks_index.json
{
  "paper_id": "A36",
  "source_file": "/org/caep-xuben/yangzijiang/yzj/datasets/Al_82/Al_82_papers/output/A36/preprocess/cleaned_input.md",
  "chunk_count": 6,
  "chunks": [
    {
      "chunk_id": "chunk_0001",
      "section": "Enhancing strength and ductility in Fe–20Mn–9Al-1.5C austenitic low-density steels through Ni and Cr alloying synergy adding",
      "section_index": 1,
      "paragraph_start": 1,
      "paragraph_end": 18,
      "char_start": 0,
      "char_end": 8377,
      "token_estimate": 2094
    },
    {
      "chunk_id": "chunk_0002",
      "section": "1. Introduction",
      "section_index": 4,
      "paragraph_start": 18,
      "paragraph_end": 36,
      "char_start": 7291,
      "char_end": 17449,
      "token_estimate": 2539
    },
    {
      "chunk_id": "chunk_0003",
      "section": "3.1. Microstructure",
      "section_index": 7,
      "paragraph_start": 36,
      "paragraph_end": 85,
      "char_start": 17101,
      "char_end": 36227,
      "token_estimate": 4781
    },
    {
      "chunk_id": "chunk_0004",
      "section": "3.2. Tensile response",
      "section_index": 8,
      "paragraph_start": 85,
      "paragraph_end": 138,
      "char_start": 35830,
      "char_end": 50482,
      "token_estimate": 3663
    },
    {
      "chunk_id": "chunk_0005",
      "section": "4.1. Formation of an $E 2 _ { 1 }$ -type ordered structure promoted by Cr or Ni alloying",
      "section_index": 11,
      "paragraph_start": 138,
      "paragraph_end": 166,
      "char_start": 50105,
      "char_end": 65227,
      "token_estimate": 3780
    },
    {
      "chunk_id": "chunk_0006",
      "section": "4.2. The contribution increasement in yield strength after Ni–Cr alloying",
      "section_index": 12,
      "paragraph_start": 166,
      "paragraph_end": 183,
      "char_start": 65082,
      "char_end": 85149,
      "token_estimate": 5016
    }
  ]
}

File: outputs_dataset/A36/intermediate/knowledge/paper_map.json
{
  "paper_id": "A36",
  "title": "Enhancing strength and ductility in Fe–20Mn–9Al-1.5C austenitic low-density steels through Ni and Cr alloying synergy adding",
  "abstract_summary": "A Fe–20Mn–9Al-1.5C lightweight austenitic steel is developed by strategic Ni and Cr alloying combined with ultra-fast cooling during thermo-mechanical processing. The study investigates how Ni and Cr modulate nanoscale κ-carbide precipitation thresholds and deformation substructures, achieving yield strength >1100 MPa, ultimate tensile strength >1200 MPa, and total elongation >45%. The excellent strength-ductility synergy is attributed to grain boundary reinforcement, solid solution hardening, precipitation strengthening from nanoscale precipitates, and activation of secondary slip system dislocations, with Cr promoting high-density dislocation arrays and refining dynamic slip bands to enhance strain hardenability.",
  "research_objective": "To develop a Fe–20Mn–9Al-1.5C austenitic low-density steel with density below 6.8 g/cm³ that overcomes the strength-ductility trade-off through synergistic Ni and Cr alloying and ultra-fast cooling, and to elucidate the corresponding strengthening and deformation mechanisms.",
  "material_systems": [
    "Fe–20Mn–9Al–1.5C (wt%) austenitic low-density steel alloyed with Ni and Cr",
    "γ-austenite matrix",
    "κ-carbides (E2₁ perovskite structure, (Fe,Mn)₃AlC)",
    "κ′-carbides / L′1₂ metastable phase",
    "long-range ordered (LRO) domains with L1₂ structure"
  ],
  "main_process_variables": [
    "thermo-mechanical processing with ultra-fast cooling",
    "alloying concentrations of Ni and Cr",
    "tensile deformation to various cumulative strains"
  ],
  "sample_aliases": [],
  "expected_information_axis": [
    "composition",
    "processing",
    "microstructure",
    "property",
    "mechanism",
    "figure_evidence"
  ],
  "key_sections": [
    {
      "heading": "1. Introduction",
      "role": "Literature review on Fe–Mn–Al–C lightweight steels, role of κ-carbides, effect of Ni and Cr alloying, and motivation for the study."
    },
    {
      "heading": "2. Materials and experimental details",
      "role": "Description of steel preparation, thermo-mechanical processing (ultra-fast cooling), and characterization techniques (EBSD, TEM, computational analysis)."
    },
    {
      "heading": "3.1 Microstructure",
      "role": "Characterization of initial microstructure prior to deformation, including grain structure, precipitates, and ordered phases."
    },
    {
      "heading": "3.2 Tensile response",
      "role": "Room-temperature tensile properties (yield strength, ultimate tensile strength, total elongation) and comparison with other low-density austenitic steels."
    },
    {
      "heading": "3.3 Microstructural evolution upon deformation",
      "role": "Evolution of deformation substructures (dislocation arrays, slip bands) as a function of strain, observed via TEM/EBSD."
    },
    {
      "heading": "4.1 Formation of an E2₁-type ordered structure promoted by Cr or Ni alloying",
      "role": "Analysis of how Ni and Cr additions influence the precipitation and ordering of nanoscale κ-carbides and LRO domains."
    },
    {
      "heading": "4.2 The contribution increasement in yield strength after Ni–Cr alloying",
      "role": "Quantitative discussion of strengthening mechanisms (grain boundary, solid solution, precipitation, and dislocation strengthening)."
    },
    {
      "heading": "4.3 Evolution of deformed substructures during the strain process",
      "role": "Discussion of strain hardening behavior, high-density dislocation array (HDDA) formation, dynamic slip band refinement (DSBR), and their impact on ductility."
    },
    {
      "heading": "5. Conclusion",
      "role": "Summary of key findings on strength–ductility synergy and design guidelines for Ni-Cr alloyed austenitic lightweight steels."
    }
  ]
}
