Repository: RiverYanggg/SteelDig_multimodal

# SteelDig Multimodal

一个面向材料科学论文的本地抽取流水线项目。

项目当前包含两条核心能力链：

1. 主抽取工作流
   从论文 Markdown 中抽取结构化文本信息，并可对图片组图做多模态分析。
2. Knowledge 工作流
   把清洗后的论文文本进一步压缩为适合训练或知识整理的 claim 集与 Markdown 知识卡片。
3. Knowledge Graph 工作流
   把 `outputs_dataset/<paper_id>/final/` 下的结构化抽取结果映射为 Neo4j 可查询知识图谱。

这两条链既可以独立运行，也可以按单篇论文串行衔接运行。项目已经支持：

- 多篇论文并行处理
- 单篇论文内部严格按阶段顺序执行
- 以 `paper_id` 为目录隔离输出
- `fused` 模式下把多模态图像结论注入 knowledge 汇总
- 把文本抽取结果和 multimodal figure 摘要共同导入 Neo4j 图谱

---

## 1. 项目目标

这个仓库的目标不是“把论文原样摘要一下”，而是把材料科学论文中的高价值事实拆成两类产物：

- 面向结构化数据库/后续程序消费的 JSON
- 面向知识训练/知识整理的 Markdown 与 claims

具体来说：

- 主抽取工作流负责“尽可能保留原始细节”
  - 文本模型输出大 JSON
  - 图像模型输出 Figure 级别 JSON
- Knowledge 工作流负责“把细节压缩成更高信息密度的训练材料”
  - paper_map

File: outputs_dataset/A37/intermediate/knowledge/paper_map.json
{
  "paper_id": "A37",
  "title": "Hydrogen-enhanced microbanding in an austenitic FeMnAlC low-density steel: Effect on hydrogen embrittlement resistance",
  "abstract_summary": "The influence of 101 mass ppm hydrogen on the room temperature deformation structure and mechanical behavior of an austenitic Fe30Mn6.5Al0.3C (wt.%) low-density steel was investigated using ECCI, EBSD, and STEM. The steel exhibits high hydrogen embrittlement resistance with a moderate increase in yield stress (10%) and elongation to fracture (~8%). Hydrogen promotes hydrogen-enhanced deformation banding (HEDB) and hydrogen-enhanced microbanding (HEMB), which are attributed to hydrogen-induced effects on dislocation plasticity. HEMB contributes to strain-hardening capacity and damage mitigation by enhancing plastic relaxation and geometrically necessary dislocation storage in sub-micron strain gradients.",
  "research_objective": "To elucidate the effect of hydrogen on dislocation structures and deformation mechanisms in an austenitic Fe30Mn6.5Al0.3C low-density steel and to establish the role of hydrogen-induced microbanding in the steel's hydrogen embrittlement resistance.",
  "material_systems": [
    "austenitic Fe30Mn6.5Al0.3C (wt.%) low-density steel",
    "fcc phase",
    "free of ordered κ-carbides"
  ],
  "main_process_variables": [
    "hydrogen charging (101 mass ppm H)",
    "room temperature tensile deformation",
    "electron channeling contrast imaging (ECCI)",
    "electron backscatter diffraction (EBSD)",
    "scanning transmission electron microscopy (STEM)",
    "texture components (⟨111⟩, ⟨001⟩, and [112]–[101] fiber directions)"
  ],
  "sample_aliases": [
    "hydrogen-charged sample (101 mass ppm H)",
    "uncharged reference sample"
  ],
  "expected_information_axis": [
    "composition",
    "processing",
    "microstructure",
    "property",
    "mechanism",
    "figure_evidence"
  ],
  "key_sections": [
    "1. Introduction",
    "2. Materials and methods",
    "3. Results",
    "3.1 Mechanical behavior",
    "3.2 Influence of hydrogen on the dislocation structure",
    "3.2.1 Type 1 dislocation structure",
    "3.2.2 Type 2 dislocation structure",
    "3.2.3 Type 3 dislocation structure",
    "3.3 Fractography",
    "4. Discussion",
    "4.1 Influence of hydrogen on the mechanical behavior",
    "4.2 Influence of hydrogen on the dislocation structure",
    "4.2.1 Hydrogen-enhanced deformation banding (HEDB)",
    "4.2.2 Hydrogen-enhanced microbanding (HEMB)",
    "4.3 The effect of HEMB on HE resistance",
    "4.4 Comparative analysis of the HE resistance of austenitic steels",
    "5. Conclusions"
  ]
}

File: outputs_dataset/A37/intermediate/knowledge/synthesis_payload.json
{
  "paper_focus": {
    "title": "Hydrogen-enhanced microbanding in an austenitic FeMnAlC low-density steel: Effect on hydrogen embrittlement resistance",
    "research_objective": "To elucidate the effect of hydrogen on dislocation structures and deformation mechanisms in an austenitic Fe30Mn6.5Al0.3C low-density steel and to establish the role of hydrogen-induced microbanding in the steel's hydrogen embrittlement resistance.",
    "material_systems": [
      "austenitic Fe30Mn6.5Al0.3C (wt.%) low-density steel",
      "fcc phase",
      "free of ordered κ-carbides"
    ],
    "main_process_variables": [
      "hydrogen charging (101 mass ppm H)",
      "room temperature tensile deformation",
      "electron channeling contrast imaging (ECCI)",
      "electron backscatter diffraction (EBSD)",
      "scanning transmission electron microscopy (STEM)",
      "texture components (⟨111⟩, ⟨001⟩, and [112]–[101] fiber directions)"
    ],
    "expected_information_axis": [
      "composition",
      "processing",
      "microstructure",
      "property",
      "mechanism",
      "figure_evidence"
    ]
  },
  "core_facts": {},
  "visual_evidence": [
    {
      "figure_id": "figure_001",
      "image_type": "microscopy_sem",
      "description": "The provided image displays a 'Check for updates' badge with no discernible scientific content; therefore, visual analysis is unavailable and the following description relies entirely on the provided paper context...."
    },
    {
      "figure_id": "Figure 1",
      "image_type": "property_thermal",
      "description": "Figure 1 presents the hydrogen thermal desorption analysis (TDA) curve for a hydrogen-charged austenitic Fe30Mn6.5Al0.3C low-density steel specimen. The graph plots hydrogen desorption rate (mass ppm/min) against..."
    },
    {
      "figure_id": "Figure 2",
      "image_type": "property_mechanical",
      "description": "Figure 2 presents the room-temperature tensile mechanical response of an austenitic Fe30Mn6.5Al0.3C (wt.%) low-density steel comparing uncharged and hydrogen-charged (101 mass ppm) conditions tested at an initial strain..."
    },
    {
      "figure_id": "Figure 3",
      "image_type": "diffraction_ebsd",
      "description": "The figure presents inverse pole figures (IPFs) showing the distribution of grain orientations along the tensile axis (TA) direction in an austenitic Fe30Mn6.5Al0.3C low-density steel, comparing uncharged (a) and..."
    },
    {
      "figure_id": "Figure 4",
      "image_type": "microscopy_tem",
      "description": "This figure presents four transmission electron microscopy (TEM) micrographs classifying the dislocation substructures in an uncharged austenitic Fe30Mn6.5Al0.3C low-density steel after tensile deformation to ε=0.4 at..."
    },
    {
      "figure_id": "Figure 5",
      "image_type": "microscopy_sem",
      "description": "This figure presents electron microscopy images (ECCI) classifying the dislocation structures in an uncharged austenitic Fe30Mn6.5Al0.3C low-density steel after tensile deformation to ε=0.4 at room temperature...."
    },
    {
      "figure_id": "Figure 6",
      "image_type": "diffraction_ebsd",
      "description": "This figure presents a correlative electron channeling contrast imaging (ECCI) and electron backscatter diffraction (EBSD) analysis of dislocation boundary misorientations in Type 1a cell blocks (CBs) within an..."
    },
    {
      "figure_id": "Figure 7",
      "image_type": "diffraction_ebsd",
      "description": "Figure 7 presents quantitative EBSD analysis of boundary misorientation distributions in an austenitic Fe30Mn6.5Al0.3C low-density steel, comparing uncharged (pink curves) and hydrogen-charged (blue curves, 101 mass ppm..."
    }
  ]
}

File: outputs_dataset/A38/intermediate/knowledge/chunks_index.json
{
  "paper_id": "A38",
  "source_file": "/org/caep-xuben/yangzijiang/yzj/datasets/Al_82/Al_82_papers/output/A38/preprocess/cleaned_input.md",
  "chunk_count": 5,
  "chunks": [
    {
      "chunk_id": "chunk_0001",
      "section": "Microstructure and mechanical properties of Fe–30Mn–9Al–C–3Ni low-density steel manufactured by selective laser melting",
      "section_index": 1,
      "paragraph_start": 1,
      "paragraph_end": 19,
      "char_start": 0,
      "char_end": 6762,
      "token_estimate": 1690
    },
    {
      "chunk_id": "chunk_0002",
      "section": "1. Introduction",
      "section_index": 4,
      "paragraph_start": 19,
      "paragraph_end": 113,
      "char_start": 6315,
      "char_end": 24829,
      "token_estimate": 4628
    },
    {
      "chunk_id": "chunk_0003",
      "section": "3.2. Alloy characterization",
      "section_index": 11,
      "paragraph_start": 113,
      "paragraph_end": 157,
      "char_start": 24539,
      "char_end": 37577,
      "token_estimate": 3259
    },
    {
      "chunk_id": "chunk_0004",
      "section": "3.3. Alloy mechanical properties",
      "section_index": 12,
      "paragraph_start": 157,
      "paragraph_end": 201,
      "char_start": 36931,
      "char_end": 48409,
      "token_estimate": 2869
    },
    {
      "chunk_id": "chunk_0005",
      "section": "4. Conclusion",
      "section_index": 13,
      "paragraph_start": 201,
      "paragraph_end": 228,
      "char_start": 47837,
      "char_end": 50831,
      "token_estimate": 748
    }
  ]
}

File: outputs_dataset/A38/intermediate/knowledge/paper_map.json
{
  "paper_id": "A38",
  "title": "Microstructure and mechanical properties of Fe–30Mn–9Al–C–3Ni low-density steel manufactured by selective laser melting",
  "abstract_summary": "This study presents the first fabrication of Fe–30Mn–9Al–C–3Ni low-density steel via selective laser melting (SLM) using plasma rotating electrode process (PREP) powder. The effect of laser power (70–150 W) on microstructure and mechanical properties is systematically investigated. The sample printed at 110 W achieves the best combination of high yield strength (887.1 MPa), ultimate tensile strength (1076.8 MPa), elongation (40.80%), and hardness (294 HV). The results demonstrate the potential of SLM for producing complex-shaped low-density steels with outstanding mechanical properties.",
  "research_objective": "To investigate the influence of laser power on the microstructure and mechanical properties of Fe–30Mn–9Al–C–3Ni low-density steel fabricated by selective laser melting for the first time, and to achieve optimized comprehensive mechanical performance.",
  "material_systems": [
    "Fe-30Mn-9Al-C-3Ni low-density steel",
    "austenite",
    "κ carbide"
  ],
  "main_process_variables": [
    "selective laser melting",
    "plasma rotating electrode process (PREP)",
    "laser power: 70, 90, 110, 130, 150 W",
    "scanning speed: 750 mm/s",
    "layer thickness: 0.02 mm",
    "hatch spacing: 0.08 mm",
    "spot diameter: 0.1 mm",
    "laser energy density: 58.33–125.00 J/mm³",
    "substrate preheating: 200 °C",
    "argon atmosphere with O₂ <300 ppm",
    "laser scanning strategy: 67° rotation per layer",
    "powder particle size: 15–53 μm"
  ],
  "sample_aliases": [],
  "expected_information_axis": [
    "composition",
    "powder characteristics",
    "processing (SLM parameters)",
    "microstructure (phase, grain, defects)",
    "mechanical properties (tensile, hardness, density)",
    "surface topography/roughness",
    "fracture behavior",
    "figure_evidence (SEM, EBSD, stress-strain curves)"
  ],
  "key_sections": [
    "1. Introduction: reviews background of Fe-Mn-Al-C steels, advantages of SLM, and states research gap and objectives",
    "2. Materials and methodology: describes PREP powder, SLM printing parameters, sample naming, and characterization methods for microstructure and mechanical testing",
    "3. Results and discussion: 3.1 Powder characterization, 3.2 Alloy microstructure characterization, 3.3 Mechanical properties (tensile, hardness) and fracture analysis",
    "4. Conclusion: summarizes key findings, including optimal laser power and properties"
  ]
}

File: outputs_dataset/A38/intermediate/knowledge/validation_warnings.json
[
  {
    "chunk_id": "chunk_0001",
    "claim": "Highly spherical Fe-30Mn-9Al-C-3Ni powder with a narrow particle-size distribution, low oxygen content, and good flowability was prepared using the plasma rotating electrode process (PREP).",
    "validation_status": "evidence_not_found",
    "evidence_text": "Highly spherical Fe–30Mn–9Al–C–3Ni powder with a narrow particle-size distribution, low oxygen content, and good flowability was prepared using the plasma rotating electrode process (PREP)."
  },
  {
    "chunk_id": "chunk_0001",
    "claim": "Sc microalloying of René 104 superalloy powder reduced average particle size from 38.3 μm to 29.6 μm, improved flowability from 43.5 s to 15.8 s, decreased O and S contents, increased relative density of as-printed alloy to 99.4%, reduced grain size by 46.8%, increased nano-hardness by 13.9%, and eliminated cracks.",
    "validation_status": "evidence_not_found",
    "evidence_text": "The results demonstrated that the powder properties of Sc-microalloyed René 104 superalloy were conspicuously enhanced with the decreased contents of O and S elements, the reduced average particle size from 38.3 μm to 29.6 μm, the decreased flowability from 43.5 s to 15.8 s. Thus, the relative density of as-printed René 104 alloy increased to 99.4%, the grain size decreased by 46.8%, the nano-hardness increased by 13.9%, and the cracks were completely eliminated."
  },
  {
    "chunk_id": "chunk_0002",
    "claim": "The PREP-prepared Fe-30Mn-9Al-C-3Ni powder is highly spherical with no satellites or irregular particles, as shown in Fig. 2(a) and (b).",
    "validation_status": "evidence_not_found",
    "evidence_text": "The PREP-prepared Fe-30Mn-9Al-C-3Ni powder is highly spherical with no satellites or irregular particles observed, as shown in Fig. 2(a) and (b)."
  },
  {
    "chunk_id": "chunk_0002",
    "claim": "EDS mapping reveals that Fe, Mn, Al, and Ni are uniformly distributed in the powder particles.",
    "validation_status": "evidence_not_found",
    "evidence_text": "The Fe, Mn, Al, and Ni in the Fe-30Mn-9Al-C-3Ni powder are clearly uniformly distributed (Fig. 2(c)-(f))."
  },
  {
    "chunk_id": "chunk_0002",
    "claim": "The particle size mainly ranges from 15 to 53 μm with a median particle size (D50) of 35.69 μm.",
    "validation_status": "evidence_not_found",
    "evidence_text": "Particles with sizes mainly distributed in the 15-53 μm range are observed in Fig. 3; the median particle size (D50) was determined to be 35.69 μm."
  },
  {
    "chunk_id": "chunk_0002",
    "claim": "XRD of the PREP-prepared powder shows diffraction peaks of both γ-Fe(M) and α-Fe(M) phases; the γ-Fe(M) phase dominates because slow cooling allows carbon dissolved in α-Fe to promote ferrite formation.",
    "validation_status": "evidence_not_found",
    "evidence_text": "The XRD pattern of the Fe-30Mn-9Al-C-3Ni powder is shown in Fig. 4, which shows diffraction peaks for both the γ-Fe(M) and α-Fe(M) phases. The γ-Fe(M) phase dominates because the PREP-prepared Fe-30Mn-9Al-C-3Ni powder was cooled relatively slowly, resulting in a small amount of carbon dissolved in the α-Fe phase that promotes the formation of the ferrite phase."
  },
  {
    "chunk_id": "chunk_0002",
    "claim": "In contrast to the powder, the Fe-30Mn-9Al-C-3Ni alloy SLM-printed at each laser power mainly comprises the austenite phase without any α-Fe(M) phase, which helps increase strength and toughness.",
    "validation_status": "evidence_not_found",
    "evidence_text": "In contrast to the Fe-30Mn-9Al-C-3Ni powder, the Fe-30Mn-9Al-C3-Ni alloy SLM-printed at each laser power mainly comprises the austenite phase without any α-Fe(M) phase (Fig. 5). This helps to increase the strength and toughness of low-density steel."
  },
  {
    "chunk_id": "chunk_0002",
    "claim": "Relative density first increases then decreases with laser power: P-70 98.27%, P-90 99.16%, P-110 99.34%, P-130 99.12%, P-150 99.07%.",
    "validation_status": "evidence_not_found",
    "evidence_text": "P-70, P-90, P-110, P-130, and P-150 exhibited relative densities of 98.27%, 99.16%, 99.34%, 99.12%, and 99.07%, respectively"
  },
  {
    "chunk_id": "chunk_0002",
    "claim": "The minimum density among the SLM-printed samples is 6.78 g/cm³, which is much lighter than 304 stainless steel (7.93 g/cm³).",
    "validation_status": "evidence_not_found",
    "evidence_text": "the minimum density is 6.78 g/cm³, which is much lighter than the density of 304 stainless steel, 7.93 g/cm³."
  },
  {
    "chunk_id": "chunk_0002",
    "claim": "To minimize laser vector coincidence and reduce crystallographic texture, a 67° rotation angle was applied to each printed layer.",
    "validation_status": "evidence_not_found",
    "evidence_text": "To minimize the laser vector coincidence of adjacent layers and reduce the crystallographic texture, a 67° rotation angle was applied to each layer [24]."
  },
  {
    "chunk_id": "chunk_0002",
    "claim": "SLM printing used laser powers of 70, 90, 110, 130, 150 W (corresponding energy densities 58.33–125.00 J/mm³) with fixed scanning speed 750 mm/s, spot diameter 0.1 mm, layer thickness 0.02 mm, hatch spacing 0.08 mm, substrate preheating at 200 °C, and argon atmosphere with O₂ <300 ppm.",
    "validation_status": "evidence_not_found",
    "evidence_text": "The substrate was heated to 200 °C prior to printing. During printing, argon (99.99% pure) was used to protect each sample from oxidation, and the oxygen content in the forming chamber was maintained below 300 ppm. Laser powers of 70, 90, 110, 130, and 150 W were used, which correspond to laser energy densities (E) of 58.33, 75.00, 91.67, 108.33, and 125.00 J/mm³, respectively. The spot diameter, layer thickness, and hatch space were 0.1, 0.02, and 0.08 mm, respectively. The scanning speed was 750 mm/s."
  },
  {
    "chunk_id": "chunk_0002",
    "claim": "EBSD inverse pole figure maps of cross-sections reveal mainly fine equiaxed grains with random orientations due to the 67° per-layer rotation, while the longitudinal section of P-110 is dominated by columnar grains extending across deposition layer boundaries, with a small amount of equiaxed grains at melt pool bottoms.",
    "validation_status": "evidence_not_found",
    "evidence_text": "Fig. 7(a)-(e) present inverse pole figures (IPFs) that correspond to the electron backscatter diffraction (EBSD) maps of Fe-30Mn-9Al-C-3Ni alloy cross-sections, which mainly reveal fine equiaxed grains with random orientations that are represented by different colors. This result is attributable to the use of a rotation angle of 67° for each printing layer during the SLM process. On the other hand, columnar grains dominate the vertical section of the P-110 sample. A small amount of equiaxed grains that are primarily distributed at the bottom of the melt pool are also observed (Fig. 7(f))."
  },
  {
    "chunk_id": "chunk_0002",
    "claim": "Average grain sizes in cross-sections increase with laser power: P-70 8.1 μm, P-90 10.6 μm, P-110 11.0 μm, P-130 13.9 μm, P-150 14.3 μm. The longitudinal section of P-110 has a larger average grain size of 14.9 μm.",
    "validation_status": "evidence_not_found",
    "evidence_text": "average grain sizes of 8.1, 10.6, 11.0, 13.9, and 14.3 μm determined for the P-70, P-90, P-110, P-130, and P-150 samples, respectively (Fig. 8(a-e)). Moreover, the longitudinal section of the P-110 sample exhibited an average grain size of 14.9 μm, which is larger than the cross-sectional value of 11.0 μm (Fig. 8(f))."
  },
  {
    "chunk_id": "chunk_0002",
    "claim": "No ferrite diffraction patterns are detected in the SLM-printed samples, indicating that fast cooling during SLM suppresses ferrite formation.",
    "validation_status": "evidence_not_found",
    "evidence_text": "ferrite diffraction patterns were not detected because ferrite formation in each Fe-30Mn-9Al-C-3Ni alloy was suppressed by fast cooling during the SLM process."
  },
  {
    "chunk_id": "chunk_0002",
    "claim": "SEM images show that the P-110 sample has the best surface quality without obvious unfused powder particles or pores, whereas the P-70 sample contains numerous unfused particles, and small spheres form at 130-150 W due to localized heat accumulation.",
    "validation_status": "evidence_not_found",
    "evidence_text": "Numerous unfused powder particles and pores were observed on the surface at a laser power of 70 W (Fig. 11(a)); these unfused powder particles and pores gradually decreased in number as the laser power was increased. The P-110 sample, prepared at a laser power of 110 W, exhibited the best surface quality; it was devoid of any obvious unfused powder particles or pores (Fig. 11(c)) because a higher laser power increases the size of the melt pool, which benefits the metal-fusion process and improves surface quality. However, small spheres were increasingly generated as the laser power was increased to 130 and 150 W owing to localized heat accumulation (Fig. 11(d) and (e))."
  },
  {
    "chunk_id": "chunk_0004",
    "claim": "Each SLM-printed Fe–30Mn–9Al–C–3Ni sample contains austenite as the predominant phase with a small amount of nano-sized κ carbide.",
    "validation_status": "evidence_not_found",
    "evidence_text": "Each SLM-printed sample contained austenite as the predominant phase with a small amount of nano-sized κ carbide."
  },
  {
    "chunk_id": "chunk_0004",
    "claim": "The as-cast Fe–30Mn–9Al–C–3Ni alloy has a yield strength of 772.3 MPa, tensile strength of 879.0 MPa, reduction of area 17.10%, and elongation of 20.53%, which are inferior to the SLM specimens.",
    "validation_status": "evidence_not_found",
    "evidence_text": "As-cast 772.3 879.0 17.10 20.53"
  },
  {
    "chunk_id": "chunk_0005",
    "claim": "The P-110 SLM sample exhibited yield strength of 887.1 MPa, ultimate tensile strength of 1076.8 MPa, reduction of area of 35.16%, and total elongation of 40.80% (Table 2).",
    "validation_status": "evidence_not_found",
    "evidence_text": "P-110 887.1 1076.8 35.16 40.80"
  },
  {
    "chunk_id": "chunk_0005",
    "claim": "The as-cast sample showed yield strength 772.3 MPa, ultimate tensile strength 879.0 MPa, reduction of area 17.10%, and elongation 20.53%, all lower than those of the SLM-printed samples (Table 2).",
    "validation_status": "evidence_not_found",
    "evidence_text": "As-cast 772.3 879.0 17.10 20.53"
  },
  {
    "chunk_id": "chunk_0005",
    "claim": "The fracture surface of P-110 was dominated by dimples, indicating a ductile fracture mode (Fig. 13c).",
    "validation_status": "evidence_not_found",
    "evidence_text": "Dimple 20 µm"
  }
]

File: outputs_dataset/A39/intermediate/knowledge/validation_warnings.json
[
  {
    "chunk_id": "chunk_0002",
    "claim": "The ingots were hot rolled from 20 to 2 mm at 1000 °C and water quenched; then solution treated at 1000 °C for 30 min and water quenched; subsequently aged at 550 °C for 10 h or 30 h, followed by water quenching. Solution-treated steels are designated M1-SS and M2-SS; aged samples are M1-30, M2-10, and M2-30.",
    "validation_status": "evidence_not_found",
    "evidence_text": "The ingots were hot rolled from 20 to 2 mm at 1000 ◦C followed by water quenching. Subsequently, the samples were solution-processed at 1000 ◦C for 30 min and water quenched, followed by aging at $5 5 0 ^ { \\circ } \\mathrm { C }$ for 10h and 30h, followed again by water quenching. The two steels after solution treatment were named M1-SS and M2-SS. After aging treatment, they were named M1-30, M2-10 and M2-30."
  },
  {
    "chunk_id": "chunk_0002",
    "claim": "M1 steel exhibits equiaxed grains with no significant change after aging; M1-30 maintains an average grain size of 45.3 ± 9.3 μm. M2 steel has refined equiaxed grains: M2-SS average 32.3 ± 10.4 μm, M2-30 average 35.8 ± 12.7 μm (Table 2). EBSD reveals no significant texture; M2-SS shows a bimodal grain distribution, and M2-30 becomes unimodal after aging (Fig. 2).",
    "validation_status": "evidence_not_found",
    "evidence_text": "Fig. 1 (a) and (b) show the solution-treated and 30 h aged conditions of M1 steel respectively, both exhibiting equiaxed grain morphology. After aging treatment, the grain size of M1 specimen shows no significant change, maintaining an average of 45.3 ± 9.3 μm. Fig. 1 (c) and (d) display the microstructures of M2 steel in solution-treated and aged 30 h conditions. The M2 steel also demonstrates equiaxed grains with an average size of approximately 32.3 ± 10.4 μm. ... The grain sizes of M1 and M2 are listed in Table 2."
  },
  {
    "chunk_id": "chunk_0002",
    "claim": "In solution-treated M1-SS, no precipitates are observed within the austenite matrix. In solution-treated M2-SS, intragranular (Ti,V)C carbides are present with an average size of 35.8 ± 20.1 nm (Fig. 3).",
    "validation_status": "evidence_not_found",
    "evidence_text": "Fig. 3 (a) presents the austenite matrix of M1 after solution treatment. Since Cr and Mo do not precipitate at the solution temperature, no precipitates are observed within the austenite matrix. In contrast, Fig. 3 (b) displays the microstructure of M2-SS, which contains precipitates in addition to the matrix. ... The intragranular (Ti, V)C carbides exhibit an average size of 35.8 ± 20.1 nm."
  },
  {
    "chunk_id": "chunk_0002",
    "claim": "In M2 steel aged 10 h, κ-carbides preferentially precipitate at the edges of (Ti,V)C carbides, with almost no κ-carbides in the matrix. After 30 h aging, κ-carbides increase in number density and size but remain heterogeneously distributed at (Ti,V)C edges (Fig. 4d-j).",
    "validation_status": "evidence_not_found",
    "evidence_text": "Fig. 4(d–f) shows κ-carbides and (Ti, V)C carbides in M2 steel aged for 10 h. The SAED image shows the presence of (Ti, V) C carbides and κ-carbides. Notably, although the precipitation of κ-carbide is limited to aging time, it preferentially precipitates at the edge of (Ti, V)C carbides, while almost no κ-carbides precipitate in the matrix. Fig. 4(g–j) ... revealing increased number density and larger size compared to the 10 h aged sample, with the distribution remaining heterogeneous."
  },
  {
    "chunk_id": "chunk_0002",
    "claim": "HRTEM and FFT analysis of M2-30 (Fig. 6) reveal an intergrowth of κ-carbides and (Ti,V)C carbides with the orientation relationship (002)_(Ti,V)C || (001)_κ.",
    "validation_status": "evidence_not_found",
    "evidence_text": "Fig. 6 (b) shows the high-resolution transmission electron microscopy (HRTEM) image of the region outlined in the purple box in Fig. 6 (a), demonstrating a typical intergrowth of κ-carbide and (Ti, V)C carbide. ... The Fast Fourier Transform (FFT) analysis confirms that the (002) plane of (Ti, V)C is parallel to the (001) plane of κ-carbide, denoted as $( 0 0 2 ) _ { \\mathrm { ( T i } } ,$ V)C || (001)κ."
  },
  {
    "chunk_id": "chunk_0003",
    "claim": "HRTEM and FFT analysis (Fig. 6) of M2-30 reveal intergrowth of κ-carbide and (Ti,V)C carbide, with κ-carbides linearly aligned along (Ti,V)C edges and orientation relationship (002)(Ti,V)C || (001)κ.",
    "validation_status": "evidence_not_found",
    "evidence_text": "Fig. 6 (b) shows the high-resolution transmission electron microscopy (HRTEM) image … demonstrating a typical intergrowth of κ-carbide and (Ti, V)C carbide. … these results indicate a linear alignment of κ-carbides … Fast Fourier Transform (FFT) analysis confirms that the (002) plane of (Ti, V)C is parallel to the (001) plane of κ-carbide, denoted as (002)(Ti,V)C || (001)κ."
  },
  {
    "chunk_id": "chunk_0003",
    "claim": "Tensile tests (Fig. 7) show that aged M1 (M1-30) has yield strength 860 MPa and elongation reduced to 40%, while aged M2 (M2-30) yields 884 MPa with slight elongation loss; solution-treated M2 yield strength is ~200 MPa higher than M1; work-hardening rate of aged M2 remains comparable to its solution-treated state, unlike M1 which shows significant reduction.",
    "validation_status": "evidence_not_found",
    "evidence_text": "The yield strength of solution-treated M1 steel was approximately 430 MPa, which increased to 860 MPa after aging … accompanied by a reduction in elongation to 40 %. In comparison, solution-treated M2 steel exhibited a ~200 MPa higher yield strength than M1. After aging, M2 reached a yield strength of 884 MPa with only a slight decrease in elongation. The work-hardening rate curves revealed that aged M1 steel showed a significant reduction … whereas aged M2 steel maintained a work-hardening rate comparable to its solution-treated state."
  },
  {
    "chunk_id": "chunk_0003",
    "claim": "According to Table 3, in M1-30 κ-carbides have volume fraction 7.4 ± 3.4% and mean radius 10.8 ± 6.2 nm; in M2-30 κ-carbides volume fraction is 3.2 ± 2.8% and mean radius 9.7 ± 8.5 nm, while (Ti,V)C volume fraction is 2.3 ± 1.7% and mean radius 37.1 ± 22.6 nm.",
    "validation_status": "evidence_not_found",
    "evidence_text": "Table 3 Volume fraction and mean radius of (Ti, V)C and κ: M1-30 κ volume fraction 7.4 ± 3.4%, mean radius 10.8 ± 6.2 nm; M2-SS (Ti,V)C 2.4 ± 1.4%, 35.8 ± 20.1 nm; M2-30 (Ti,V)C 2.3 ± 1.7%, 37.1 ± 22.6 nm, κ 3.2 ± 2.8%, 9.7 ± 8.5 nm."
  },
  {
    "chunk_id": "chunk_0003",
    "claim": "In Fe-Mn-Al-C steels, carbon is the predominant factor governing κ-carbide precipitation sites because Mn and Al concentrations are identical in M1 and M2 yet precipitation behaviors differ; high-temperature (Ti,V)C precipitates modulate matrix carbon content prior to aging to achieve heterogeneous nucleation.",
    "validation_status": "evidence_not_found",
    "evidence_text": "Carbon is identified as the predominant factor governing κ-carbide precipitation. … This necessitates regulation of the matrix carbon content prior to aging treatment. Consequently, the formation of high-temperature precipitates becomes essential. The addition of Ti and V promotes the precipitation of (Ti, V)C carbides before aging, which effectively modulates the residual carbon concentration in the matrix."
  },
  {
    "chunk_id": "chunk_0003",
    "claim": "A schematic (Fig. 9) illustrates that before aging, preexisting (Ti,V)C carbides in M2 are surrounded by carbon-enriched zones; upon aging at 550 °C, κ-carbides preferentially precipitate along the edges of (Ti,V)C utilizing these carbon-rich regions.",
    "validation_status": "evidence_not_found",
    "evidence_text": "Fig. 9 presents a schematic illustration … Before aging treatment, preexisting (Ti, V)C carbides … are distributed in the matrix, accompanied by surrounding carbon-enriched zones … Upon aging at 550 °C, κ-carbides … preferentially precipitated along the edge of (Ti, V)C carbides, utilizing these carbon-rich regions as precipitation sites."
  },
  {
    "chunk_id": "chunk_0003",
    "claim": "Quantified yield strength contributions (Fig. 10) show that M1-30 derives 430 MPa from κ shearing (σS), with σ0=350 MPa, σG=90 MPa; M2-30 derives 220 MPa from κ shearing, 120 MPa from Orowan bypass of (Ti,V)C, σ0=410 MPa, σG=100 MPa, resulting in measured yield strengths 860 MPa and 880 MPa respectively.",
    "validation_status": "evidence_not_found",
    "evidence_text": "Fig. 10: contributions … M1-30 measured 860 MPa, σ0=350 MPa, σG=90 MPa, σS=430 MPa; M2-30 measured 880 MPa, σ0=410 MPa, σG=100 MPa, σOr=120 MPa, σS=220 MPa."
  },
  {
    "chunk_id": "chunk_0004",
    "claim": "The stacking-fault energy (SFE) of M1 and M2 is approximately 70 mJ/m² and 78 mJ/m², respectively, which indicates that the deformation mode is dislocation slip.",
    "validation_status": "evidence_not_found",
    "evidence_text": "Through calculations, the SFE of M1 and M2 is approximately 70 mJ/m² and 78 mJ/m², which indicates that the deformation mode of the material is the dislocation slip."
  },
  {
    "chunk_id": "chunk_0004",
    "claim": "According to Crussard–Jaoul analysis in Fig. 11, M1 solid-solution shows three work-hardening stages while M1 aged shows two stages, and the work-hardening index curves of M2 before and after aging almost coincide, indicating that uniform κ-carbide precipitation adversely affects work-hardening ability.",
    "validation_status": "evidence_not_found",
    "evidence_text": "In Fig. 11, the work hardening of solid-solution samples without Ti and V is divided into three stages. After aging, the work hardening is divided into two stages. ... Compared to M1, the work-hardening index curves of M2 before and after aging almost coincide, which indicates that the uniform precipitation of κ-carbides affects the work-hardening ability of low-density steel."
  },
  {
    "chunk_id": "chunk_0004",
    "claim": "TEM images of deformed specimens (Fig. 12a,b) show that both M1 and M2 deform by planar dislocation slip, but M2 exhibits significantly smaller slip-band spacing than M1, indicating more severe deformation and refined dislocation configuration.",
    "validation_status": "evidence_not_found",
    "evidence_text": "The TEM images of the uniformly deformed region after tensile testing, as shown in Fig. 12(a) and (b), reveal that the deformation mode of both M1 and M2 is the plane slip of dislocation... it can be seen that the slip-band spacing of M2 steel is significantly smaller than that of M1 steel"
  },
  {
    "chunk_id": "chunk_0004",
    "claim": "κ-carbides are shearable and highly coherent, leading to glide plane softening after being cut by dislocations, whereas (Ti,V)C carbides are non-shearable, hinder dislocations, and create regions of high dislocation density that increase flow stress (Fig. 12c).",
    "validation_status": "evidence_not_found",
    "evidence_text": "Compared to (Ti, V)C carbides, κ-carbides have a much higher coherence with the matrix. ... This highly coherent κ-carbides can destroy the coherence relationship after being cut by dislocation. This in turn softens the glide plane. ... the (Ti, V)C carbides can hinder the dislocations as shown in Fig. 12 (c). Moreover, a region with higher dislocation density is formed around it, which increases the flow stress."
  },
  {
    "chunk_id": "chunk_0004",
    "claim": "The heterogeneous distribution of κ-carbides combined with non-shearable (Ti,V)C particles prevents glide plane softening and maintains the work-hardening rate in M2-30 nearly unchanged.",
    "validation_status": "evidence_not_found",
    "evidence_text": "And this heterogeneous distribution of κ-carbides combined with (Ti, V)C carbides will not soften the glide plane... These two reasons result in the work-hardening rate remaining almost unchanged."
  },
  {
    "chunk_id": "chunk_0004",
    "claim": "Ti/V-modified steel M2 shows ~200 MPa higher yield strength than Ti/V-free steel after solution treatment due to (Ti,V)C precipitation, and reaches 884 MPa after aging, comparable to 860 MPa in M1-30, with dual strengthening from Orowan bypassing and coherency strengthening.",
    "validation_status": "evidence_not_found",
    "evidence_text": "The yield strength of Ti/V-modified steel increases significantly after solution treatment (by ~200 MPa) due to (Ti, V)C precipitation. After aging, the yield strength further rises to 884 MPa, comparable to Ti/V-free steel (860 MPa), despite the reduced κ-carbide volume fraction. The dual strengthening effect arises from Orowan bypassing of non-shearable (Ti, V)C and coherency strengthening of shearable κ-carbides."
  },
  {
    "chunk_id": "chunk_0005",
    "claim": "The yield strength of Ti/V-modified steel increases significantly after solution treatment by ~200 MPa due to (Ti,V)C precipitation, and after aging rises to 884 MPa, comparable to 860 MPa for Ti/V-free steel, despite reduced κ-carbide volume fraction; dual strengthening arises from Orowan bypassing of non-shearable (Ti,V)C and coherency strengthening of shearable κ-carbides.",
    "validation_status": "evidence_not_found",
    "evidence_text": "The yield strength of Ti/V-modified steel increases significantly after solution treatment (by ~200 MPa) due to (Ti, V)C precipitation. After aging, the yield strength further rises to 884 MPa, comparable to Ti/V-free steel (860 MPa), despite the reduced κ-carbide volume fraction. The dual strengthening effect arises from Orowan bypassing of non-shearable (Ti, V)C and coherency strengthening of shearable κ-carbides."
  }
]

File: outputs_dataset/A4/intermediate/knowledge/chunks_index.json
{
  "paper_id": "A4",
  "source_file": "/org/caep-xuben/yangzijiang/yzj/datasets/Al_82/Al_82_papers/output/A4/preprocess/cleaned_input.md",
  "chunk_count": 5,
  "chunks": [
    {
      "chunk_id": "chunk_0001",
      "section": "Enhanced mechanical properties of a Fe-Mn-Al-C austenitic low-density steel by increasing hot-rolling reduction",
      "section_index": 1,
      "paragraph_start": 1,
      "paragraph_end": 21,
      "char_start": 0,
      "char_end": 6427,
      "token_estimate": 1606
    },
    {
      "chunk_id": "chunk_0002",
      "section": "1. Introduction",
      "section_index": 4,
      "paragraph_start": 21,
      "paragraph_end": 89,
      "char_start": 5806,
      "char_end": 20472,
      "token_estimate": 3666
    },
    {
      "chunk_id": "chunk_0003",
      "section": "3.1. Examination of microstructure at different hot-rolling reductions",
      "section_index": 8,
      "paragraph_start": 89,
      "paragraph_end": 122,
      "char_start": 19145,
      "char_end": 27115,
      "token_estimate": 1992
    },
    {
      "chunk_id": "chunk_0004",
      "section": "3.2. Mechanical properties",
      "section_index": 9,
      "paragraph_start": 122,
      "paragraph_end": 205,
      "char_start": 26807,
      "char_end": 44159,
      "token_estimate": 4338
    },
    {
      "chunk_id": "chunk_0005",
      "section": "4.1. Effect of hot-rolling reduction on the microstructure and mechanical properties",
      "section_index": 11,
      "paragraph_start": 205,
      "paragraph_end": 259,
      "char_start": 43505,
      "char_end": 60747,
      "token_estimate": 4310
    }
  ]
}

File: outputs_dataset/A4/intermediate/knowledge/context_history.json
[
  {
    "chunk_id": "chunk_0001",
    "section": "Enhanced mechanical properties of a Fe-Mn-Al-C austenitic low-density steel by increasing hot-rolling reduction",
    "previous_context_summary": "",
    "context_update": {
      "summary": "This chunk covers the paper abstract and introduction. The abstract reports that increasing hot-rolling reduction from 45% to 82% refines grain size and raises dislocation density, yielding strength of 648 MPa YS, 976 MPa UTS, 50% TE, and 105 J/m² toughness. Strengthening is ascribed to grain boundary and dislocation contributions; slight ductility loss comes from faster slip band refinement saturation (~50 nm spacing) and earlier microband formation. The introduction reviews Fe-Mn-Al-C low-density steels, typical property ranges (YS>500 MPa, UTS>800 MPa, TE>40% for 15-30Mn-6-12Al-0.5-1.2C wt%), limitations of κ-carbide age hardening, and hot rolling grain refinement via dynamic recrystallization. The studied fully austenitic steel has nominal composition Fe-31Mn-9Al-1C-0.45Nb-0.45Mo-0.45W (wt%). The objective is to investigate hot-rolling reduction effects on microstructure and properties. Subsequent sections are expected to detail experimental methods, quantitative microstructural data, mechanical test curves, and discussion of strengthening and strain hardening mechanisms.",
      "material_systems": [
        "Fe-Mn-Al-C austenitic low-density steel",
        "Fe-31Mn-9Al-1C-0.45Nb-0.45Mo-0.45W (nominal)"
      ],
      "sample_aliases": [],
      "processing_route": [
        "hot rolling",
        "reduction ratio from 45% to 82%"
      ],
      "key_variables": [
        "hot-rolling reduction",
        "grain size",
        "dislocation density"
      ],
      "microstructure": [
        "fully austenitic",
        "refined grains",
        "increased dislocation density"
      ],
      "properties": [
        "YS 648 MPa",
        "UTS 976 MPa",
        "TE 50%",
        "toughness 105 J/m²"
      ],
      "mechanisms": [
        "grain boundary strengthening",
        "dislocation strengthening",
        "slip band refinement saturation",
        "microband formation"
      ],
      "figures_or_tables": [],
      "unresolved_terms": [
        "specific intermediate reduction (e.g., 68%)",
        "sample codes (HR45, HR68, HR82)",
        "detailed hot-rolling parameters (pass number, temperature, quench)",
        "quantitative grain size and dislocation density data"
      ]
    },
    "rolling_context_summary": "Summary: This chunk covers the paper abstract and introduction. The abstract reports that increasing hot-rolling reduction from 45% to 82% refines grain size and raises dislocation density, yielding strength of 648 MPa YS, 976 MPa UTS, 50% TE, and 105 J/m² toughness. Strengthening is ascribed to grain boundary and dislocation contributions; slight ductility loss comes from faster slip band refinement saturation (~50 nm spacing) and earlier microband formation. The introduction reviews Fe-Mn-Al-C low-density steels, typical property ranges (YS>500 MPa, UTS>800 MPa, TE>40% for 15-30Mn-6-12Al-0.5-1.2C wt%), limitations of κ-carbide age hardening, and hot rolling grain refinement via dynamic recrystallization. The studied fully austenitic steel has nominal composition Fe-31Mn-9Al-1C-0.45Nb-0.45Mo-0.45W (wt%). The objective is to investigate hot-rolling reduction effects on microstructure and properties. Subsequent sections are expected to detail experimental methods, quantitative microstructural data, mechanical test curves, and discussion of strengthening and strain hardening mechanisms.\nMaterial systems: Fe-Mn-Al-C austenitic low-density steel; Fe-31Mn-9Al-1C-0.45Nb-0.45Mo-0.45W (nominal)\nProcessing route: hot rolling; reduction ratio from 45% to 82%\nKey variables: hot-rolling reduction; grain size; dislocation density\nMicrostructure: fully austenitic; refined grains; increased dislocation density\nProperties: YS 648 MPa; UTS 976 MPa; TE 50%; toughness 105 J/m²\nMechanisms: grain boundary strengthening; dislocation strengthening; slip band refinement saturation; microband formation\nUnresolved terms: specific intermediate reduction (e.g., 68%); sample codes (HR45, HR68, HR82); detailed hot-rolling parameters (pass number, temperature, quench); quantitative grain size and dislocation density data"
  },
  {
    "chunk_id": "chunk_0002",
    "section": "1. Introduction",
    "previous_context_summary": "Summary: This chunk covers the paper abstract and introduction. The abstract reports that increasing hot-rolling reduction from 45% to 82% refines grain size and raises dislocation density, yielding strength of 648 MPa YS, 976 MPa UTS, 50% TE, and 105 J/m² toughness. Strengthening is ascribed to grain boundary and dislocation contributions; slight ductility loss comes from faster slip band refinement saturation (~50 nm spacing) and earlier microband formation. The introduction reviews Fe-Mn-Al-C low-density steels, typical property ranges (YS>500 MPa, UTS>800 MPa, TE>40% for 15-30Mn-6-12Al-0.5-1.2C wt%), limitations of κ-carbide age hardening, and hot rolling grain refinement via dynamic recrystallization. The studied fully austenitic steel has nominal composition Fe-31Mn-9Al-1C-0.45Nb-0.45Mo-0.45W (wt%). The objective is to investigate hot-rolling reduction effects on microstructure and properties. Subsequent sections are expected to detail experimental methods, quantitative microstructural data, mechanical test curves, and discussion of strengthening and strain hardening mechanisms.\nMaterial systems: Fe-Mn-Al-C austenitic low-density steel; Fe-31Mn-9Al-1C-0.45Nb-0.45Mo-0.45W (nominal)\nProcessing route: hot rolling; reduction ratio from 45% to 82%\nKey variables: hot-rolling reduction; grain size; dislocation density\nMicrostructure: fully austenitic; refined grains; increased dislocation density\nProperties: YS 648 MPa; UTS 976 MPa; TE 50%; toughness 105 J/m²\nMechanisms: grain boundary strengthening; dislocation strengthening; slip band refinement saturation; microband formation\nUnresolved terms: specific intermediate reduction (e.g., 68%); sample codes (HR45, HR68, HR82); detailed hot-rolling parameters (pass number, temperature, quench); quantitative grain size and dislocation density data",
    "context_update": {
      "summary": "The current chunk reports the experimental procedures and the first part of the microstructural characterization results for the Fe-Mn-Al-C austenitic low-density steel. After hot forging at 1150 °C to 110 mm billets, reheating, and hot rolling to three reduction ratios (45%, 68%, 82%), the plates were water quenched. The as-quenched microstructure is fully austenitic with equiaxed grains and a high density of Σ3 annealing twins. EBSD analysis (Fig. 1) provided grain sizes (without twins: 45.11, 27.02, 18.80 μm; with twins: 21.82, 11.55, 7.02 μm for HR45, HR68, HR82), Σ3 twin fractions (67%, 60%, 52%), and GND densities (2.71×10^13, 7.49×10^13, 9.87×10^13 m^-2). SEM (Fig. 2) revealed (Nb,Mo,W)C MC carbides (micron-sized polygonal, 1–25 μm; submicron spherical, ~260 nm, ~0.2 vol%). TEM (Figs. 3,4) confirmed their FCC structure with a=4.36 Å and identified nano-sized κ-carbides (L′12) with sizes ~0.8 nm and volume fractions ~3.3–3.9%. The density was 6.82 g/cm^3, ~13% lighter than pure iron. Mechanical property data (tensile and impact) and deformation substructure evolution have not yet been presented but are expected in subsequent chunks. Important to retain the sample identifiers (HR45, HR68, HR82), their processing parameters, and the quantitative microstructural baselines for interpreting upcoming structure–property relationships.",
      "material_systems": [
        "Fe-Mn-Al-C austenitic low-density steel",
        "Fe-31Mn-9Al-1C-0.45Nb-0.45Mo-0.45W (nominal)",
        "Fe-30.9Mn-8.7Al-0.9C-0.45Nb-0.45Mo-0.43W (actual)"
      ],
      "sample_aliases": [
        "HR45: 45% reduction, 60 mm final thickness, 4 hot-rolling passes",
        "HR68: 68% reduction, 35 mm final thickness, 6 passes",
        "HR82: 82% reduction, 20 mm final thickness, 9 passes"
      ],
      "processing_route": [
        "Hot-forged 110 mm billet at 1150 °C, air cooled",
        "Reheated to 1150 °C, hot rolled to 45%/68%/82% reduction, water quenched"
      ],
      "key_variables": [
        "hot-rolling reduction",
        "austenite grain size (without and with twins)",
        "Σ3 twin boundary length fraction",
        "GND density",
        "(Nb,Mo,W)C precipitate size and volume fraction",
        "κ-carbide size and volume fraction"
      ],
      "microstructure": [
        "Fully austenitic (FCC), equiaxed grains with first-order annealing twins",
        "Grain sizes (excluding twins): 45.11 μm (HR45), 27.02 μm (HR68), 18.80 μm (HR82)",
        "Effective grain sizes (including twins): 21.82 μm, 11.55 μm, 7.02 μm",
        "Σ3 twin length fractions: 67%, 60%, 52%",
        "GND densities: 2.71×10^13, 7.49×10^13, 9.87×10^13 m^-2",
        "Micron-sized (Nb,Mo,W)C: 1–25 μm, polygonal, aligned along RD",
        "Submicron (Nb,Mo,W)C: ~260 nm spherical, volume fractions ~0.193–0.201%",
        "Nano-sized κ-carbides (L′12): sizes ~0.78–0.83 nm, volume fractions ~3.3–3.9%"
      ],
      "properties": [
        "Density 6.82 g/cm^3, ~13% mass reduction vs pure iron"
      ],
      "mechanisms": [],
      "figures_or_tables": [
        "Fig. 1: EBSD BC, phase+GB, KAM maps for HR45/68/82",
        "Fig. 2: SEM BSE images of second-phase particles",
        "Fig. 3: Identification of (Nb,Mo,W)C MC carbides",
        "Fig. 4: TEM SAED and DF images of κ-carbides"
      ],
      "unresolved_terms": [
        "Mechanical properties (tensile curves, strength, ductility, toughness)",
        "Strain-hardening stages and deformation substructures",
        "SFE value not reported in this chunk"
      ]
    },
    "rolling_context_summary": "Summary: The current chunk reports the experimental procedures and the first part of the microstructural characterization results for the Fe-Mn-Al-C austenitic low-density steel. After hot forging at 1150 °C to 110 mm billets, reheating, and hot rolling to three reduction ratios (45%, 68%, 82%), the plates were water quenched. The as-quenched microstructure is fully austenitic with equiaxed grains and a high density of Σ3 annealing twins. EBSD analysis (Fig. 1) provided grain sizes (without twins: 45.11, 27.02, 18.80 μm; with twins: 21.82, 11.55, 7.02 μm for HR45, HR68, HR82), Σ3 twin fractions (67%, 60%, 52%), and GND densities (2.71×10^13, 7.49×10^13, 9.87×10^13 m^-2). SEM (Fig. 2) revealed (Nb,Mo,W)C MC carbides (micron-sized polygonal, 1–25 μm; submicron spherical, ~260 nm, ~0.2 vol%). TEM (Figs. 3,4) confirmed their FCC structure with a=4.36 Å and identified nano-sized κ-carbides (L′12) with sizes ~0.8 nm and volume fractions ~3.3–3.9%. The density was 6.82 g/cm^3, ~13% lighter than pure iron. Mechanical property data (tensile and impact) and deformation substructure evolution have not yet been presented but are expected in subsequent chunks. Important to retain the sample identifiers (HR45, HR68, HR82), their processing parameters, and the quantitative microstructural baselines for interpreting upcoming structure–property relationships.\nMaterial systems: Fe-Mn-Al-C austenitic low-density steel; Fe-31Mn-9Al-1C-0.45Nb-0.45Mo-0.45W (nominal); Fe-30.9Mn-8.7Al-0.9C-0.45Nb-0.45Mo-0.43W (actual)\nSample aliases: HR45: 45% reduction, 60 mm final thickness, 4 hot-rolling passes; HR68: 68% reduction, 35 mm final thickness, 6 passes; HR82: 82% reduction, 20 mm final thickness, 9 passes\nProcessing route: hot rolling; reduction ratio from 45% to 82%; Hot-forged 110 mm billet at 1150 °C, air cooled; Reheated to 1150 °C, hot rolled to 45%/68%/82% reduction, water quenched\nKey variables: hot-rolling reduction; grain size; dislocation density; austenite grain size (without and with twins); Σ3 twin boundary length fraction; GND density; (Nb,Mo,W)C precipitate size and volume fraction; κ-carbide size and volume fraction\nMicrostructure: fully austenitic; refined grains; increased dislocation density; Fully austenitic (FCC), equiaxed grains with first-order annealing twins; Grain sizes (excluding twins): 45.11 μm (HR45), 27.02 μm (HR68), 18.80 μm (HR82); Effective grain sizes (including twins): 21.82 μm, 11.55 μm, 7.02 μm; Σ3 twin length fractions: 67%, 60%, 52%; GND densities: 2.71×10^13, 7.49×10^13, 9.87×10^13 m^-2\nProperties: YS 648 MPa; UTS 976 MPa; TE 50%; toughness 105 J/m²; Density 6.82 g/cm^3, ~13% mass reduction vs pure iron\nMechanisms: grain boundary strengthening; dislocation strengthening; slip band refinement saturation; microband formation\nFigures or tables: Fig. 1: EBSD BC, phase+GB, KAM maps for HR45/68/82; Fig. 2: SEM BSE images of second-phase particles; Fig. 3: Identification of (Nb,Mo,W)C MC carbides; Fig. 4: TEM SAED and DF images of κ-carbides"
  },
  {
    "chunk_id": "chunk_0003",
    "section": "3.1. Examination of microstructure at different hot-rolling reductions",
    "previous_context_summary": "Summary: The current chunk reports the experimental procedures and the first part of the microstructural characterization results for the Fe-Mn-Al-C austenitic low-density steel. After hot forging at 1150 °C to 110 mm billets, reheating, and hot rolling to three reduction ratios (45%, 68%, 82%), the plates were water quenched. The as-quenched microstructure is fully austenitic with equiaxed grains and a high density of Σ3 annealing twins. EBSD analysis (Fig. 1) provided grain sizes (without twins: 45.11, 27.02, 18.80 μm; with twins: 21.82, 11.55, 7.02 μm for HR45, HR68, HR82), Σ3 twin fractions (67%, 60%, 52%), and GND densities (2.71×10^13, 7.49×10^13, 9.87×10^13 m^-2). SEM (Fig. 2) revealed (Nb,Mo,W)C MC carbides (micron-sized polygonal, 1–25 μm; submicron spherical, ~260 nm, ~0.2 vol%). TEM (Figs. 3,4) confirmed their FCC structure with a=4.36 Å and identified nano-sized κ-carbides (L′12) with sizes ~0.8 nm and volume fractions ~3.3–3.9%. The density was 6.82 g/cm^3, ~13% lighter than pure iron. Mechanical property data (tensile and impact) and deformation substructure evolution have not yet been presented but are expected in subsequent chunks. Important to retain the sample identifiers (HR45, HR68, HR82), their processing parameters, and the quantitative microstructural baselines for interpreting upcoming structure–property relationships.\nMaterial systems: Fe-Mn-Al-C austenitic low-density steel; Fe-31Mn-9Al-1C-0.45Nb-0.45Mo-0.45W (nominal); Fe-30.9Mn-8.7Al-0.9C-0.45Nb-0.45Mo-0.43W (actual)\nSample aliases: HR45: 45% reduction, 60 mm final thickness, 4 hot-rolling passes; HR68: 68% reduction, 35 mm final thickness, 6 passes; HR82: 82% reduction, 20 mm final thickness, 9 passes\nProcessing route: hot rolling; reduction ratio from 45% to 82%; Hot-forged 110 mm billet at 1150 °C, air cooled; Reheated to 1150 °C, hot rolled to 45%/68%/82% reduction, water quenched\nKey variables: hot-rolling reduction; grain size; dislocation density; austenite grain size (without and with twins); Σ3 twin boundary length fraction; GND density; (Nb,Mo,W)C precipitate size and volume fraction; κ-carbide size and volume fraction\nMicrostructure: fully austenitic; refined grains; increased dislocation density; Fully austenitic (FCC), equiaxed grains with first-order annealing twins; Grain sizes (excluding twins): 45.11 μm (HR45), 27.02 μm (HR68), 18.80 μm (HR82); Effective grain sizes (including twins): 21.82 μm, 11.55 μm, 7.02 μm; Σ3 twin length fractions: 67%, 60%, 52%; GND densities: 2.71×10^13, 7.49×10^13, 9.87×10^13 m^-2\nProperties: YS 648 MPa; UTS 976 MPa; TE 50%; toughness 105 J/m²; Density 6.82 g/cm^3, ~13% mass reduction vs pure iron\nMechanisms: grain boundary strengthening; dislocation strengthening; slip band refinement saturation; microband formation\nFigures or tables: Fig. 1: EBSD BC, phase+GB, KAM maps for HR45/68/82; Fig. 2: SEM BSE images of second-phase particles; Fig. 3: Identification of (Nb,Mo,W)C MC carbides; Fig. 4: TEM SAED and DF images of κ-carbides",
    "context_update": {
      "summary": "This chunk completes the microstructure characterization of the as-quenched hot-rolled samples by confirming nano-sized κ-carbide precipitation via TEM (Fig. 4) and reports the mechanical property data. TEM SAED and dark-field images identified (Fe,Mn)3AlC-type L′12 κ-carbides with sizes of ~0.8 nm and volume fractions of ~3.3–3.9%, varying little with reduction. The chunk then presents room-temperature tensile curves (Fig. 5a, Table 1), Charpy impact energies (Fig. 5b), and fracture surface observations (Fig. 6). With increasing hot-rolling reduction from 45% to 82%, YS and UTS rose while uniform and total elongations decreased moderately; reduction of area remained >60%, and Charpy impact energy remained >100 J/m². Fracture was ductile dimple type; intergranular (Nb,Mo,W)C particles did not degrade toughness because stress concentrations were relieved by intragranular particle debonding and microvoid formation. Dimple size correlated with grain size. Finally, the HR82 sample is benchmarked against other austenitic steels (Fig. 7), showing a superior combination of strength, ductility, and toughness without aging. The following sections are expected to quantitatively analyze strengthening contributions and strain-hardening mechanisms, linking the disclosed property trends to the previously characterized grain structure and dislocation densities.",
      "material_systems": [
        "Fe-Mn-Al-C austenitic low-density steel (HR45, HR68, HR82)"
      ],
      "sample_aliases": [
        "HR45: 45% hot-rolling reduction, final thickness 60 mm",
        "HR68: 68% hot-rolling reduction, final thickness 35 mm",
        "HR82: 82% hot-rolling reduction, final thickness 20 mm"
      ],
      "processing_route": [
        "Hot forging at 1150 °C to 110 mm billet; reheating to 1150 °C; hot rolling to 45%, 68%, or 82% reduction; water quenching"
      ],
      "key_variables": [
        "hot-rolling reduction ratio (45%, 68%, 82%)",
        "κ-carbide size (~0.8 nm) and volume fraction (3.3–3.9%)",
        "YS: HR45 480 MPa → HR82 ~650 MPa",
        "UTS: HR45 861 MPa → HR82 ~971 MPa",
        "TE: 60% → 50%",
        "UE: 52% → 39%",
        "Charpy impact energy: 133 → 105 J/m²",
        "reduction of area >60%",
        "dimple size (larger in HR45)"
      ],
      "microstructure": [
        "nano-sized (Fe,Mn)3AlC κ-carbides with L′12 structure, homogeneous intragranular precipitation",
        "ductile dimple fracture with microvoids",
        "intergranular and intragranular (Nb,Mo,W)C MC carbides"
      ],
      "properties": [
        "HR82 yield strength ~650 MPa, UTS ~971 MPa, TE 50%, Charpy impact energy 105 J/m²",
        "strength–ductility–toughness combination superior to aging-hardened low-density steels"
      ],
      "mechanisms": [
        "stress concentration at intergranular (Nb,Mo,W)C alleviated by intragranular particle debonding and microvoid formation",
        "larger grain size leads to larger dimples"
      ],
      "figures_or_tables": [
        "Fig. 4: TEM SAED and DF of κ-carbides",
        "Fig. 5a: engineering stress–strain curves, Table 1",
        "Fig. 5b: Charpy impact energy",
        "Fig. 6: tensile fracture surfaces (SEM)",
        "Fig. 7: property comparison with other austenitic steels",
        "Fig. 3: TEM-EDS and SAED of submicron (Nb,Mo,W)C particle"
      ],
      "unresolved_terms": []
    },
    "rolling_context_summary": "Summary: This chunk completes the microstructure characterization of the as-quenched hot-rolled samples by confirming nano-sized κ-carbide precipitation via TEM (Fig. 4) and reports the mechanical property data. TEM SAED and dark-field images identified (Fe,Mn)3AlC-type L′12 κ-carbides with sizes of ~0.8 nm and volume fractions of ~3.3–3.9%, varying little with reduction. The chunk then presents room-temperature tensile curves (Fig. 5a, Table 1), Charpy impact energies (Fig. 5b), and fracture surface observations (Fig. 6). With increasing hot-rolling reduction from 45% to 82%, YS and UTS rose while uniform and total elongations decreased moderately; reduction of area remained >60%, and Charpy impact energy remained >100 J/m². Fracture was ductile dimple type; intergranular (Nb,Mo,W)C particles did not degrade toughness because stress concentrations were relieved by intragranular particle debonding and microvoid formation. Dimple size correlated with grain size. Finally, the HR82 sample is benchmarked against other austenitic steels (Fig. 7), showing a superior combination of strength, ductility, and toughness without aging. The following sections are expected to quantitatively analyze strengthening contributions and strain-hardening mechanisms, linking the disclosed property trends to the previously characterized grain structure and dislocation densities.\nMaterial systems: Fe-Mn-Al-C austenitic low-density steel; Fe-31Mn-9Al-1C-0.45Nb-0.45Mo-0.45W (nominal); Fe-30.9Mn-8.7Al-0.9C-0.45Nb-0.45Mo-0.43W (actual); Fe-Mn-Al-C austenitic low-density steel (HR45, HR68, HR82)\nSample aliases: HR45: 45% reduction, 60 mm final thickness, 4 hot-rolling passes; HR68: 68% reduction, 35 mm final thickness, 6 passes; HR82: 82% reduction, 20 mm final thickness, 9 passes; HR45: 45% hot-rolling reduction, final thickness 60 mm; HR68: 68% hot-rolling reduction, final thickness 35 mm; HR82: 82% hot-rolling reduction, final thickness 20 mm\nProcessing route: hot rolling; reduction ratio from 45% to 82%; Hot-forged 110 mm billet at 1150 °C, air cooled; Reheated to 1150 °C, hot rolled to 45%/68%/82% reduction, water quenched; Hot forging at 1150 °C to 110 mm billet; reheating to 1150 °C; hot rolling to 45%, 68%, or 82% reduction; water quenching\nKey variables: hot-rolling reduction; grain size; dislocation density; austenite grain size (without and with twins); Σ3 twin boundary length fraction; GND density; (Nb,Mo,W)C precipitate size and volume fraction; κ-carbide size and volume fraction\nMicrostructure: fully austenitic; refined grains; increased dislocation density; Fully austenitic (FCC), equiaxed grains with first-order annealing twins; Grain sizes (excluding twins): 45.11 μm (HR45), 27.02 μm (HR68), 18.80 μm (HR82); Effective grain sizes (including twins): 21.82 μm, 11.55 μm, 7.02 μm; Σ3 twin length fractions: 67%, 60%, 52%; GND densities: 2.71×10^13, 7.49×10^13, 9.87×10^13 m^-2"
  },
  {
    "chunk_id": "chunk_0004",
    "section": "3.2. Mechanical properties",
    "previous_context_summary": "Summary: This chunk completes the microstructure characterization of the as-quenched hot-rolled samples by confirming nano-sized κ-carbide precipitation via TEM (Fig. 4) and reports the mechanical property data. TEM SAED and dark-field images identified (Fe,Mn)3AlC-type L′12 κ-carbides with sizes of ~0.8 nm and volume fractions of ~3.3–3.9%, varying little with reduction. The chunk then presents room-temperature tensile curves (Fig. 5a, Table 1), Charpy impact energies (Fig. 5b), and fracture surface observations (Fig. 6). With increasing hot-rolling reduction from 45% to 82%, YS and UTS rose while uniform and total elongations decreased moderately; reduction of area remained >60%, and Charpy impact energy remained >100 J/m². Fracture was ductile dimple type; intergranular (Nb,Mo,W)C particles did not degrade toughness because stress concentrations were relieved by intragranular particle debonding and microvoid formation. Dimple size correlated with grain size. Finally, the HR82 sample is benchmarked against other austenitic steels (Fig. 7), showing a superior combination of strength, ductility, and toughness without aging. The following sections are expected to quantitatively analyze strengthening contributions and strain-hardening mechanisms, linking the disclosed property trends to the previously characterized grain structure and dislocation densities.\nMaterial systems: Fe-Mn-Al-C austenitic low-density steel; Fe-31Mn-9Al-1C-0.45Nb-0.45Mo-0.45W (nominal); Fe-30.9Mn-8.7Al-0.9C-0.45Nb-0.45Mo-0.43W (actual); Fe-Mn-Al-C austenitic low-density steel (HR45, HR68, HR82)\nSample aliases: HR45: 45% reduction, 60 mm final thickness, 4 hot-rolling passes; HR68: 68% reduction, 35 mm final thickness, 6 passes; HR82: 82% reduction, 20 mm final thickness, 9 passes; HR45: 45% hot-rolling reduction, final thickness 60 mm; HR68: 68% hot-rolling reduction, final thickness 35 mm; HR82: 82% hot-rolling reduction, final thickness 20 mm\nProcessing route: hot rolling; reduction ratio from 45% to 82%; Hot-forged 110 mm billet at 1150 °C, air cooled; Reheated to 1150 °C, hot rolled to 45%/68%/82% reduction, water quenched; Hot forging at 1150 °C to 110 mm billet; reheating to 1150 °C; hot rolling to 45%, 68%, or 82% reduction; water quenching\nKey variables: hot-rolling reduction; grain size; dislocation density; austenite grain size (without and with twins); Σ3 twin boundary length fraction; GND density; (Nb,Mo,W)C precipitate size and volume fraction; κ-carbide size and volume fraction\nMicrostructure: fully austenitic; refined grains; increased dislocation density; Fully austenitic (FCC), equiaxed grains with first-order annealing twins; Grain sizes (excluding twins): 45.11 μm (HR45), 27.02 μm (HR68), 18.80 μm (HR82); Effective grain sizes (including twins): 21.82 μm, 11.55 μm, 7.02 μm; Σ3 twin length fractions: 67%, 60%, 52%; GND densities: 2.71×10^13, 7.49×10^13, 9.87×10^13 m^-2",
    "context_update": {
      "summary": "This Discussion section (4.1) quantitatively analyzes how hot-rolling reduction influences microstructure and mechanical properties. It attributes grain refinement to enhanced dynamic recrystallization and particle-stimulated nucleation, and reports increasing GND density. Using Eq.5–9, yield strength contributions are separated: κ-carbide shearing gives ~60 MPa (HR45 60.16, HR68 58.04, HR82 60.98 MPa); (Nb,Mo,W)C Orowan bypassing contributes only ~6–7 MPa and is essentially constant, so precipitate strengthening does not drive the strength increase. Dislocation strengthening rises from 56.29 to 107.50 MPa with reduction, while grain boundary strengthening (from high-angle and twin boundaries) dominates, increasing from 157.02 to 276.78 MPa. Hall-Petch fitting with effective grain size including twins yields σ0=203.10 MPa and kHP=733.43 MPa·μm^1/2. Calculated sums match experimental YS (Table 2). The discussion emphasizes that grain boundary and dislocation strengthening are the primary mechanisms for the YS improvement. These quantitative contributions and parameters will be relevant for subsequent strain-hardening and ductility analysis.",
      "material_systems": [
        "Fe-Mn-Al-C austenitic low-density steel"
      ],
      "sample_aliases": [
        "HR45 (45% reduction)",
        "HR68 (68% reduction)",
        "HR82 (82% reduction)"
      ],
      "processing_route": [
        "hot rolling with 45%, 68%, 82% thickness reductions, water quenched"
      ],
      "key_variables": [
        "grain boundary strengthening (Hall-Petch)",
        "dislocation strengthening (Taylor)",
        "precipitate strengthening (κ-carbide shearing, (Nb,Mo,W)C Orowan)",
        "Hall-Petch coefficient kHP = 733.43 MPa·μm^1/2",
        "friction stress σ0 = 203.10 MPa",
        "GND densities 2.71–9.87×10^13 m⁻²",
        "YS 480–648 MPa",
        "UTS 861–976 MPa"
      ],
      "microstructure": [
        "equiaxed austenite grains with annealing twins",
        "(Nb,Mo,W)C particles",
        "nano-sized κ-carbides <1 nm"
      ],
      "properties": [
        "YS: HR45 480, HR68 577, HR82 648 MPa",
        "UTS: HR45 861, HR68 922, HR82 976 MPa",
        "Uniform/total elongation",
        "CVN impact energy 133–105 J/m²"
      ],
      "mechanisms": [
        "grain boundary strengthening",
        "dislocation strengthening",
        "precipitate shearing (κ-carbides)",
        "Orowan bypassing ((Nb,Mo,W)C)"
      ],
      "figures_or_tables": [
        "Fig. 8 (grain size, dislocation density, particle size/fraction)",
        "Fig. 9 (Hall-Petch fit, strengthening breakdown)",
        "Table 1 (mechanical properties)",
        "Table 2 (calculated vs experimental YS)",
        "Fig. 1 (grain structure)",
        "Fig. 2 (particles)",
        "Fig. 4 (κ-carbide TEM)"
      ],
      "unresolved_terms": []
    },
    "rolling_context_summary": "Summary: The following sections are expected to quantitatively analyze strengthening contributions and strain-hardening mechanisms, linking the disclosed property trends to the previously characterized grain structure and dislocation densities. This Discussion section (4.1) quantitatively analyzes how hot-rolling reduction influences microstructure and mechanical properties. It attributes grain refinement to enhanced dynamic recrystallization and particle-stimulated nucleation, and reports increasing GND density. Using Eq.5–9, yield strength contributions are separated: κ-carbide shearing gives ~60 MPa (HR45 60.16, HR68 58.04, HR82 60.98 MPa); (Nb,Mo,W)C Orowan bypassing contributes only ~6–7 MPa and is essentially constant, so precipitate strengthening does not drive the strength increase. Dislocation strengthening rises from 56.29 to 107.50 MPa with reduction, while grain boundary strengthening (from high-angle and twin boundaries) dominates, increasing from 157.02 to 276.78 MPa. Hall-Petch fitting with effective grain size including twins yields σ0=203.10 MPa and kHP=733.43 MPa·μm^1/2. Calculated sums match experimental YS (Table 2). The discussion emphasizes that grain boundary and dislocation strengthening are the primary mechanisms for the YS improvement. These quantitative contributions and parameters will be relevant for subsequent strain-hardening and ductility analysis.\nMaterial systems: Fe-Mn-Al-C austenitic low-density steel; Fe-31Mn-9Al-1C-0.45Nb-0.45Mo-0.45W (nominal); Fe-30.9Mn-8.7Al-0.9C-0.45Nb-0.45Mo-0.43W (actual); Fe-Mn-Al-C austenitic low-density steel (HR45, HR68, HR82)\nSample aliases: HR45: 45% reduction, 60 mm final thickness, 4 hot-rolling passes; HR68: 68% reduction, 35 mm final thickness, 6 passes; HR82: 82% reduction, 20 mm final thickness, 9 passes; HR45: 45% hot-rolling reduction, final thickness 60 mm; HR68: 68% hot-rolling reduction, final thickness 35 mm; HR82: 82% hot-rolling reduction, final thickness 20 mm; HR45 (45% reduction); HR68 (68% reduction)\nProcessing route: hot rolling; reduction ratio from 45% to 82%; Hot-forged 110 mm billet at 1150 °C, air cooled; Reheated to 1150 °C, hot rolled to 45%/68%/82% reduction, water quenched; Hot forging at 1150 °C to 110 mm billet; reheating to 1150 °C; hot rolling to 45%, 68%, or 82% reduction; water quenching; hot rolling with 45%, 68%, 82% thickness reductions, water quenched\nKey variables: hot-rolling reduction; grain size; dislocation density; austenite grain size (without and with twins); Σ3 twin boundary length fraction; GND density; (Nb,Mo,W)C precipitate size and volume fraction; κ-carbide size and volume fraction\nMicrostructure: fully austenitic; refined grains; increased dislocation density; Fully austenitic (FCC), equiaxed grains with first-order annealing twins; Grain sizes (excluding twins): 45.11 μm (HR45), 27.02 μm (HR68), 18.80 μm (HR82); Effective grain sizes (including twins): 21.82 μm, 11.55 μm, 7.02 μm; Σ3 twin length fractions: 67%, 60%, 52%; GND densities: 2.71×10^13, 7.49×10^13, 9.87×10^13 m^-2"
  },
  {
    "chunk_id": "chunk_0005",
    "section": "4.1. Effect of hot-rolling reduction on the microstructure and mechanical properties",
    "previous_context_summary": "Summary: The following sections are expected to quantitatively analyze strengthening contributions and strain-hardening mechanisms, linking the disclosed property trends to the previously characterized grain structure and dislocation densities. This Discussion section (4.1) quantitatively analyzes how hot-rolling reduction influences microstructure and mechanical properties. It attributes grain refinement to enhanced dynamic recrystallization and particle-stimulated nucleation, and reports increasing GND density. Using Eq.5–9, yield strength contributions are separated: κ-carbide shearing gives ~60 MPa (HR45 60.16, HR68 58.04, HR82 60.98 MPa); (Nb,Mo,W)C Orowan bypassing contributes only ~6–7 MPa and is essentially constant, so precipitate strengthening does not drive the strength increase. Dislocation strengthening rises from 56.29 to 107.50 MPa with reduction, while grain boundary strengthening (from high-angle and twin boundaries) dominates, increasing from 157.02 to 276.78 MPa. Hall-Petch fitting with effective grain size including twins yields σ0=203.10 MPa and kHP=733.43 MPa·μm^1/2. Calculated sums match experimental YS (Table 2). The discussion emphasizes that grain boundary and dislocation strengthening are the primary mechanisms for the YS improvement. These quantitative contributions and parameters will be relevant for subsequent strain-hardening and ductility analysis.\nMaterial systems: Fe-Mn-Al-C austenitic low-density steel; Fe-31Mn-9Al-1C-0.45Nb-0.45Mo-0.45W (nominal); Fe-30.9Mn-8.7Al-0.9C-0.45Nb-0.45Mo-0.43W (actual); Fe-Mn-Al-C austenitic low-density steel (HR45, HR68, HR82)\nSample aliases: HR45: 45% reduction, 60 mm final thickness, 4 hot-rolling passes; HR68: 68% reduction, 35 mm final thickness, 6 passes; HR82: 82% reduction, 20 mm final thickness, 9 passes; HR45: 45% hot-rolling reduction, final thickness 60 mm; HR68: 68% hot-rolling reduction, final thickness 35 mm; HR82: 82% hot-rolling reduction, final thickness 20 mm; HR45 (45% reduction); HR68 (68% reduction)\nProcessing route: hot rolling; reduction ratio from 45% to 82%; Hot-forged 110 mm billet at 1150 °C, air cooled; Reheated to 1150 °C, hot rolled to 45%/68%/82% reduction, water quenched; Hot forging at 1150 °C to 110 mm billet; reheating to 1150 °C; hot rolling to 45%, 68%, or 82% reduction; water quenching; hot rolling with 45%, 68%, 82% thickness reductions, water quenched\nKey variables: hot-rolling reduction; grain size; dislocation density; austenite grain size (without and with twins); Σ3 twin boundary length fraction; GND density; (Nb,Mo,W)C precipitate size and volume fraction; κ-carbide size and volume fraction\nMicrostructure: fully austenitic; refined grains; increased dislocation density; Fully austenitic (FCC), equiaxed grains with first-order annealing twins; Grain sizes (excluding twins): 45.11 μm (HR45), 27.02 μm (HR68), 18.80 μm (HR82); Effective grain sizes (including twins): 21.82 μm, 11.55 μm, 7.02 μm; Σ3 twin length fractions: 67%, 60%, 52%; GND densities: 2.71×10^13, 7.49×10^13, 9.87×10^13 m^-2",
    "context_update": {
      "summary": "This chunk completes Section 4.1 with Fig. 9(b) and Table 2, confirming grain boundary and dislocation strengthening as the dominant mechanisms for yield strength increase with reduction. Section 4.2 then analyzes strain-hardening behavior and deformation substructure evolution. The steel shows a three-staged strain-hardening rate (drop, rise, decrease) with a sustained ~2000 MPa plateau, contributing to high ductility. Despite a high SFE of ~73 mJ/m², planar dislocation glide dominates due to κ-carbide-induced glide plane softening, forming slip bands, Taylor lattices, and later microbands. Interrupted tests at ε_e=0.1, 0.2, 0.4 reveal slip band spacing values (e.g., HR45: 296.40±50.06 nm, HR68: 155.02±38.42, HR82: 68.05±8.91 nm at 0.1) and that microbands emerge earlier (ε_e=0.2) for higher reductions. Slip band refinement saturates at ~50 nm, and finer grains from higher reduction accelerate refinement, causing earlier saturation and microband formation, which shortens stage II and slightly reduces ductility. The conclusions section begins but does not list findings. Key figures: Fig. 9(a,b), Fig. 10, Fig. 11(a-i), Fig. 12; Table 2. Future chunks may elaborate on strain-hardening stages or discuss ductility loss quantitatively.",
      "material_systems": [
        "Fe-Mn-Al-C austenitic low-density steel (Fe-31Mn-9Al-1C-0.45Nb-0.45Mo-0.45W)"
      ],
      "sample_aliases": [
        "HR45, HR68, HR82"
      ],
      "processing_route": [
        "hot rolling at 1150 °C with 45%, 68%, 82% reductions, water quenched"
      ],
      "key_variables": [
        "hot-rolling reduction",
        "yield strength contributions (σ0, σp-κ, σp-(Nb,Mo,W)C, σds, σgb)",
        "Hall-Petch data (d_e^{-1/2}, σF0)",
        "SFE ~73 mJ/m²",
        "slip band spacing (nm)",
        "saturation limit ~50 nm",
        "strain-hardening stages",
        "microband emergence at ε_e=0.2",
        "stage II duration"
      ],
      "microstructure": [
        "fully austenitic, equiaxed grains with annealing twin boundaries",
        "planar slip bands and Taylor lattice at low strain",
        "microbands at higher strain",
        "slip band spacing decreases with reduction and strain, saturates at ~50 nm",
        "GND densities increase"
      ],
      "properties": [
        "yield strength contributions from Table 2",
        "strain-hardening rate ~2000 MPa plateau",
        "ductility trends linked to stage II duration"
      ],
      "mechanisms": [
        "grain boundary strengthening (HAGBs + twin boundaries) predominant",
        "dislocation strengthening secondary",
        "glide plane softening from κ-carbide shearing explains planar glide",
        "dynamic slip band refinement model with back stress on dislocation sources",
        "finer grains accelerate refinement causing earlier microbands and ductility reduction"
      ],
      "figures_or_tables": [
        "Fig. 9(a,b)",
        "Table 2",
        "Fig. 10",
        "Fig. 11",
        "Fig. 12"
      ],
      "unresolved_terms": []
    },
    "rolling_context_summary": "Summary: These quantitative contributions and parameters will be relevant for subsequent strain-hardening and ductility analysis. This chunk completes Section 4.1 with Fig. 9(b) and Table 2, confirming grain boundary and dislocation strengthening as the dominant mechanisms for yield strength increase with reduction. Section 4.2 then analyzes strain-hardening behavior and deformation substructure evolution. The steel shows a three-staged strain-hardening rate (drop, rise, decrease) with a sustained ~2000 MPa plateau, contributing to high ductility. Despite a high SFE of ~73 mJ/m², planar dislocation glide dominates due to κ-carbide-induced glide plane softening, forming slip bands, Taylor lattices, and later microbands. Interrupted tests at ε_e=0.1, 0.2, 0.4 reveal slip band spacing values (e.g., HR45: 296.40±50.06 nm, HR68: 155.02±38.42, HR82: 68.05±8.91 nm at 0.1) and that microbands emerge earlier (ε_e=0.2) for higher reductions. Slip band refinement saturates at ~50 nm, and finer grains from higher reduction accelerate refinement, causing earlier saturation and microband formation, which shortens stage II and slightly reduces ductility. The conclusions section begins but does not list findings. Key figures: Fig. 9(a,b), Fig. 10, Fig. 11(a-i), Fig. 12; Table 2. Future chunks may elaborate on strain-hardening stages or discuss ductility loss quantitatively.\nMaterial systems: Fe-Mn-Al-C austenitic low-density steel; Fe-31Mn-9Al-1C-0.45Nb-0.45Mo-0.45W (nominal); Fe-30.9Mn-8.7Al-0.9C-0.45Nb-0.45Mo-0.43W (actual); Fe-Mn-Al-C austenitic low-density steel (HR45, HR68, HR82); Fe-Mn-Al-C austenitic low-density steel (Fe-31Mn-9Al-1C-0.45Nb-0.45Mo-0.45W)\nSample aliases: HR45: 45% reduction, 60 mm final thickness, 4 hot-rolling passes; HR68: 68% reduction, 35 mm final thickness, 6 passes; HR82: 82% reduction, 20 mm final thickness, 9 passes; HR45: 45% hot-rolling reduction, final thickness 60 mm; HR68: 68% hot-rolling reduction, final thickness 35 mm; HR82: 82% hot-rolling reduction, final thickness 20 mm; HR45 (45% reduction); HR68 (68% reduction)\nProcessing route: hot rolling; reduction ratio from 45% to 82%; Hot-forged 110 mm billet at 1150 °C, air cooled; Reheated to 1150 °C, hot rolled to 45%/68%/82% reduction, water quenched; Hot forging at 1150 °C to 110 mm billet; reheating to 1150 °C; hot rolling to 45%, 68%, or 82% reduction; water quenching; hot rolling with 45%, 68%, 82% thickness reductions, water quenched; hot rolling at 1150 °C with 45%, 68%, 82% reductions, water quenched\nKey variables: hot-rolling reduction; grain size; dislocation density; austenite grain size (without and with twins); Σ3 twin boundary length fraction; GND density; (Nb,Mo,W)C precipitate size and volume fraction; κ-carbide size and volume fraction\nMicrostructure: fully austenitic; refined grains; increased dislocation density; Fully austenitic (FCC), equiaxed grains with first-order annealing twins; Grain sizes (excluding twins): 45.11 μm (HR45), 27.02 μm (HR68), 18.80 μm (HR82); Effective grain sizes (including twins): 21.82 μm, 11.55 μm, 7.02 μm; Σ3 twin length fractions: 67%, 60%, 52%; GND densities: 2.71×10^13, 7.49×10^13, 9.87×10^13 m^-2"
  }
]
