Repository: RiverYanggg/SteelDig_multimodal

# SteelDig Multimodal

一个面向材料科学论文的本地抽取流水线项目。

项目当前包含两条核心能力链：

1. 主抽取工作流
   从论文 Markdown 中抽取结构化文本信息，并可对图片组图做多模态分析。
2. Knowledge 工作流
   把清洗后的论文文本进一步压缩为适合训练或知识整理的 claim 集与 Markdown 知识卡片。
3. Knowledge Graph 工作流
   把 `outputs_dataset/<paper_id>/final/` 下的结构化抽取结果映射为 Neo4j 可查询知识图谱。

这两条链既可以独立运行，也可以按单篇论文串行衔接运行。项目已经支持：

- 多篇论文并行处理
- 单篇论文内部严格按阶段顺序执行
- 以 `paper_id` 为目录隔离输出
- `fused` 模式下把多模态图像结论注入 knowledge 汇总
- 把文本抽取结果和 multimodal figure 摘要共同导入 Neo4j 图谱

---

## 1. 项目目标

这个仓库的目标不是“把论文原样摘要一下”，而是把材料科学论文中的高价值事实拆成两类产物：

- 面向结构化数据库/后续程序消费的 JSON
- 面向知识训练/知识整理的 Markdown 与 claims

具体来说：

- 主抽取工作流负责“尽可能保留原始细节”
  - 文本模型输出大 JSON
  - 图像模型输出 Figure 级别 JSON
- Knowledge 工作流负责“把细节压缩成更高信息密度的训练材料”
  - paper_map

File: outputs_dataset/A4/intermediate/knowledge/paper_map.json
{
  "paper_id": "A4",
  "title": "Enhanced mechanical properties of a Fe-Mn-Al-C austenitic low-density steel by increasing hot-rolling reduction",
  "abstract_summary": "The study investigates the effect of hot-rolling reduction (45%, 68%, 82%) on the microstructure and mechanical properties of a Fe-Mn-Al-C austenitic low-density steel. Increased reduction refined grains and raised dislocation density, raising yield strength to 648 MPa and ultimate tensile strength to 976 MPa with 50% total elongation and 105 J/m² toughness. The strengthening is attributed to grain boundary and dislocation contributions, while the minor decrease in ductility arises from faster saturation of slip band refinement and earlier microband formation due to finer grains.",
  "research_objective": "To clarify how increasing hot-rolling reduction influences the microstructure evolution and mechanical properties of Fe-Mn-Al-C austenitic low-density steel, and to systematically elucidate the strengthening and strain-hardening mechanisms for achieving an optimized strength–ductility–toughness combination.",
  "material_systems": [
    "Fe-Mn-Al-C austenitic low-density steel",
    "Nominal composition: Fe-31Mn-9Al-1C-0.45Nb-0.45Mo-0.45W (wt%)",
    "Actual composition: Fe-30.9Mn-8.7Al-0.9C-0.45Nb-0.45Mo-0.43W (wt%)",
    "Fully austenitic microstructure (no κ-carbide precipitation)",
    "Sample series: HR45, HR68, HR82"
  ],
  "main_process_variables": [
    "Hot-rolling reduction ratio: 45%, 68%, 82%",
    "Starting billet thickness: 110 mm",
    "Reheating temperature before rolling: 1150 °C",
    "Cooling after rolling: water quenching to room temperature",
    "Number of hot-rolling passes: 4 (HR45), 6 (HR68), 9 (HR82)"
  ],
  "sample_aliases": [
    {
      "alias": "HR45",
      "meaning": "hot-rolled plate with 45% thickness reduction (final thickness 60 mm)"
    },
    {
      "alias": "HR68",
      "meaning": "hot-rolled plate with 68% thickness reduction (final thickness 35 mm)"
    },
    {
      "alias": "HR82",
      "meaning": "hot-rolled plate with 82% thickness reduction (final thickness 20 mm)"
    }
  ],
  "expected_information_axis": [
    "composition",
    "processing",
    "microstructure",
    "property",
    "mechanism",
    "figure_evidence"
  ],
  "key_sections": [
    "Introduction: background on low-density steels, limitations of age-hardening κ-carbides, motivation for using hot-rolling grain refinement, and study objective.",
    "Experimental methods: details of material preparation, hot-rolling process, SEM/EBSD characterization, and mechanical property testing.",
    "Results: examination of microstructure (grain size, dislocation density, precipitates) and mechanical properties (tensile curves, strength, ductility, toughness) at different reductions.",
    "Discussion: quantitative analysis of grain boundary and dislocation strengthening contributions, interpretation of strain-hardening stages and deformation substructure evolution (slip bands, microbands), and rationalization of ductility trends.",
    "Conclusions: summary of strength–ductility–toughness combination achieved and key mechanistic findings."
  ]
}
