Repository: RiverYanggg/SteelDig_multimodal

# SteelDig Multimodal

一个面向材料科学论文的本地抽取流水线项目。

项目当前包含两条核心能力链：

1. 主抽取工作流
   从论文 Markdown 中抽取结构化文本信息，并可对图片组图做多模态分析。
2. Knowledge 工作流
   把清洗后的论文文本进一步压缩为适合训练或知识整理的 claim 集与 Markdown 知识卡片。
3. Knowledge Graph 工作流
   把 `outputs_dataset/<paper_id>/final/` 下的结构化抽取结果映射为 Neo4j 可查询知识图谱。

这两条链既可以独立运行，也可以按单篇论文串行衔接运行。项目已经支持：

- 多篇论文并行处理
- 单篇论文内部严格按阶段顺序执行
- 以 `paper_id` 为目录隔离输出
- `fused` 模式下把多模态图像结论注入 knowledge 汇总
- 把文本抽取结果和 multimodal figure 摘要共同导入 Neo4j 图谱

---

## 1. 项目目标

这个仓库的目标不是“把论文原样摘要一下”，而是把材料科学论文中的高价值事实拆成两类产物：

- 面向结构化数据库/后续程序消费的 JSON
- 面向知识训练/知识整理的 Markdown 与 claims

具体来说：

- 主抽取工作流负责“尽可能保留原始细节”
  - 文本模型输出大 JSON
  - 图像模型输出 Figure 级别 JSON
- Knowledge 工作流负责“把细节压缩成更高信息密度的训练材料”
  - paper_map

File: outputs_dataset/A40/intermediate/knowledge/synthesis_payload.json
{
  "paper_focus": {
    "title": "Research on the microstructure and corrosion behaviour of Fe–Mn–Al–C low-density steel alloyed with Cu",
    "research_objective": "To investigate the effect of Cu content on the microstructure and corrosion behavior of Fe–30Mn–8Al–1C austenite-based low-density steel in a chloride environment.",
    "material_systems": [
      "Fe-30Mn-8Al-1C-xCu (x = 0, 1, 3 wt%)",
      "austenite-based low-density steel",
      "κ-carbides",
      "Cu-enriched grain boundary precipitates (elemental Cu)"
    ],
    "main_process_variables": [
      "Cu content: 0, 1, 3 wt%",
      "homogenization: 1200 °C for 2 h",
      "hot rolling: above 850 °C",
      "cooling: air cooling to room temperature",
      "corrosion test medium: 3.5 wt% NaCl solution"
    ],
    "expected_information_axis": [
      "composition (Cu variation, alloying elements)",
      "processing (homogenization, hot rolling, cooling)",
      "microstructure (austenite grain size, carbide distribution, Cu segregation)",
      "electrochemical behavior (polarization, EIS, Mott-Schottky)",
      "immersion corrosion morphology and rate",
      "SKPFM potential mapping",
      "passivation film composition",
      "dislocation microstructure",
      "corrosion mechanism",
      "figure_evidence"
    ]
  },
  "core_facts": {},
  "visual_evidence": [
    {
      "figure_id": "figure_001",
      "image_type": "microscopy_sem",
      "description": "The provided image is unreadable (placeholder only). Based on the paper context and text extraction summary, this figure likely displays scanning electron microscopy (SEM) micrographs comparing the microstructure of..."
    },
    {
      "figure_id": "figure_002",
      "image_type": "microscopy_sem",
      "description": "Figure 1 presents scanning electron microscopy (SEM) images and X-ray diffraction (XRD) patterns of Fe-30Mn-8Al-1C low-density steel with varying copper additions (0, 1, and 3 wt%), labeled as 0Cu, 1Cu, and 3Cu...."
    },
    {
      "figure_id": "figure_003",
      "image_type": "microscopy_optical",
      "description": "This figure presents the grain size characterization of Fe-30Mn-8Al-C low-density steel with varying copper content (0, 1, and 3 wt% Cu). Panels (a), (b), and (c) display optical microscopy (OM) micrographs where grain..."
    },
    {
      "figure_id": "figure_004",
      "image_type": "spectroscopy_eds",
      "description": "Figure 3 presents SEM micrographs and EPMA elemental mapping of Fe–30Mn–8Al–C low-density steels with 1 wt% Cu (a) and 3 wt% Cu (b). The secondary electron images reveal white particles distributed on the austenite..."
    },
    {
      "figure_id": "figure_005",
      "image_type": "microscopy_optical",
      "description": "Figure 4 presents quantitative microstructural analysis of carbides in Fe–30Mn–8Al–C low-density steels with varying Cu content (0, 1, and 3 wt%). Panels (a–c) display optical micrographs showing austenite grain..."
    },
    {
      "figure_id": "figure_006",
      "image_type": "property_electrochemical",
      "description": "Figure 5 presents the potentiodynamic polarization curves of Fe-30Mn-8Al-1C-xCu low-density steels with varying copper contents (0, 1, and 3 wt%) tested in 3.5 wt% NaCl solution at room temperature using a..."
    },
    {
      "figure_id": "figure_007",
      "image_type": "property_electrochemical",
      "description": "Figure 7 presents Mott-Schottky curves plotting the reciprocal of squared capacitance (C^{-2}) versus applied potential (V_{SCE}) for Fe-30Mn-8Al-C-xCu low-density steels with Cu contents of 0, 1, and 3 wt%. The graph..."
    },
    {
      "figure_id": "figure_008",
      "image_type": "property_electrochemical",
      "description": "This figure presents electrochemical impedance spectroscopy (EIS) data for Fe–30Mn–8Al–1C–xCu low-density steels with varying copper content (0, 1, and 3 wt%) tested in 3.5 wt% NaCl solution. Subfigure (a) displays..."
    }
  ]
}

File: outputs_dataset/A41/intermediate/knowledge/chunks_index.json
{
  "paper_id": "A41",
  "source_file": "/org/caep-xuben/yangzijiang/yzj/datasets/Al_82/Al_82_papers/output/A41/preprocess/cleaned_input.md",
  "chunk_count": 7,
  "chunks": [
    {
      "chunk_id": "chunk_0001",
      "section": "Low-density nano-bainitic Al–C steels",
      "section_index": 1,
      "paragraph_start": 1,
      "paragraph_end": 19,
      "char_start": 0,
      "char_end": 8050,
      "token_estimate": 2012
    },
    {
      "chunk_id": "chunk_0002",
      "section": "2.1. Alloy design",
      "section_index": 6,
      "paragraph_start": 19,
      "paragraph_end": 41,
      "char_start": 5891,
      "char_end": 19613,
      "token_estimate": 3430
    },
    {
      "chunk_id": "chunk_0003",
      "section": "2.3. Microscopic methods",
      "section_index": 8,
      "paragraph_start": 41,
      "paragraph_end": 51,
      "char_start": 19207,
      "char_end": 27954,
      "token_estimate": 2186
    },
    {
      "chunk_id": "chunk_0004",
      "section": "3.1. Determination of $T _ { A }$ and Ms temperatures",
      "section_index": 10,
      "paragraph_start": 51,
      "paragraph_end": 103,
      "char_start": 27779,
      "char_end": 39964,
      "token_estimate": 3046
    },
    {
      "chunk_id": "chunk_0005",
      "section": "3.2. Transformation kinetics",
      "section_index": 11,
      "paragraph_start": 103,
      "paragraph_end": 123,
      "char_start": 38337,
      "char_end": 51186,
      "token_estimate": 3212
    },
    {
      "chunk_id": "chunk_0006",
      "section": "3.4.1. Quantitative microstructural analysis",
      "section_index": 14,
      "paragraph_start": 123,
      "paragraph_end": 182,
      "char_start": 49974,
      "char_end": 64985,
      "token_estimate": 3752
    },
    {
      "chunk_id": "chunk_0007",
      "section": "3.4.3. Discussion of ${ \\geq } 6$ % Al-alloyed steels (S1, S2, S3)",
      "section_index": 16,
      "paragraph_start": 182,
      "paragraph_end": 242,
      "char_start": 63103,
      "char_end": 77259,
      "token_estimate": 3538
    }
  ]
}

File: outputs_dataset/A41/intermediate/knowledge/validation_warnings.json
[
  {
    "chunk_id": "chunk_0001",
    "claim": "S1 steel with ≥6 wt.% Al exhibited the fastest bainitic transformation at 350 °C with a transformation time of 1600 s.",
    "validation_status": "evidence_not_found",
    "evidence_text": "In steels with ≥6 % wt.% Al, the fastest transformation was determined for S1 at 350 °C, with a transformation time 1600 s."
  },
  {
    "chunk_id": "chunk_0001",
    "claim": "Yield strength (Rp0.2) trends generally matched the UTS, except for S3 at low austempering temperature.",
    "validation_status": "evidence_not_found",
    "evidence_text": "Yield strength (Rp0.2) trends generally matched the UTS, except for S3 at low austempering temperature."
  },
  {
    "chunk_id": "chunk_0001",
    "claim": "Microstructural precipitate analysis confirmed the primary formation of (Fe,M)xCy and TiMoC; MatCalc simulations indicated primary precipitation above austempering temperatures at the austenitizing and cooling stages.",
    "validation_status": "evidence_not_found",
    "evidence_text": "Microstructural precipitate analysis confirmed the primary formation of (Fe,M)xCy and TiMoC. MatCalc simulations supported these findings, indicating primary precipitation above austempering temperatures at the austenitizing and cooling stages."
  },
  {
    "chunk_id": "chunk_0001",
    "claim": "Steels S1, S2, S3, and S4 were designed with Al levels of 5.8–8 wt.%, Mn limited to 1 wt.%, high C content of 0.9–1.0 wt.% to achieve full austenitization without polygonal ferrite and maintain Ms temperature around 300 °C; Si was kept at 0.3 wt.% to suppress carbide precipitation; Mo and B were added for hardenability.",
    "validation_status": "evidence_not_found",
    "evidence_text": "For steels S1, S2, S3, and S4, incorporating Al at levels of 5.8–8 wt.% and limiting Mn content to 1 wt.% helps stabilize the ferrite phase... a high C content of 0.9–1.0 wt.% is required to achieve full austenitization without polygonal ferrite phases and to maintain a Ms temperature around 300 °C. Si is added to suppress the carbide precipitation, but its content is kept low at 0.3 wt.%... Mo is included to enhance hardenability, while micro-alloying with B is utilized to further improve hardenability only for S1, S2, S3, and S4"
  },
  {
    "chunk_id": "chunk_0001",
    "claim": "S4 steel was designed with slightly lower Al content to suppress polygonal ferrite, reduced C to accelerate bainitic transformation and mitigate brittleness, Ti microalloying to enhance bainitic transformation and mechanical properties, and 0.78% Ni to prevent δ-ferrite formation.",
    "validation_status": "evidence_not_found",
    "evidence_text": "In Steel S4, a slightly lower Al content was utilized to suppress αp formation, while a reduced C content was employed to accelerate the bainitic transformation and mitigate brittleness. Additionally, Ti microalloying was applied... 0.78 % Ni was added to the composition."
  },
  {
    "chunk_id": "chunk_0001",
    "claim": "S5 alloy contains 0.6% C and 3.92% Al with 0.78% Ni addition to promote an αp-free microstructure without compromising bainitic transformation kinetics or strength.",
    "validation_status": "evidence_not_found",
    "evidence_text": "Alloy S5 is designed with a lower alloying concept. This alloy contains 0.6 % C and 3.92 % Al. The addition of Ni promotes an αp free microstructure without compromising the bainitic transformation kinetics or reducing the resulting strength... Ni content was minimized to 0.78 %"
  },
  {
    "chunk_id": "chunk_0002",
    "claim": "In steels S1, S2, S3, and S4, Al is incorporated at 5.8–8 wt.% and Mn is limited to 1 wt.% to stabilize ferrite and accelerate transformation, while a high C content of 0.9–1.0 wt.% is required to achieve full austenitization and maintain an Ms temperature around 300 °C.",
    "validation_status": "evidence_not_found",
    "evidence_text": "For steels S1, S2, S3, and S4, incorporating Al at levels of 5.8–8 wt.% and limiting Mn content to 1 wt.% helps stabilize the ferrite phase, thereby accelerating the transformation process. … To address this, a high C content of 0.9–1.0 wt.% is required to achieve full austenitization without polygonal ferrite … and to maintain a Ms temperature around 300 °C."
  },
  {
    "chunk_id": "chunk_0002",
    "claim": "Alloy S5 employs a lower-alloying concept with 0.6 wt.% C and 3.92 wt.% Al, and the addition of 0.78 wt.% Ni promotes an αp-free microstructure without compromising bainitic transformation kinetics or strength.",
    "validation_status": "evidence_not_found",
    "evidence_text": "Alloy S5 is designed with a lower alloying concept. This alloy contains 0.6 % C and 3.92 % Al. The addition of Ni promotes an αp free microstructure without compromising the bainitic transformation kinetics or reducing the resulting strength … Ni content was minimized to 0.78 % due to its high cost and austenite stabilization effect in the steel S4 and S5."
  },
  {
    "chunk_id": "chunk_0002",
    "claim": "The cast steel blocks were homogenized at 1100 °C for 24 h under inert argon protection to promote uniform composition and microstructure.",
    "validation_status": "evidence_not_found",
    "evidence_text": "Following casting, the steel undergoes homogenization at 1100 °C for 24 h with inert argon protection, promoting uniform composition and microstructure throughout the steel blocks."
  },
  {
    "chunk_id": "chunk_0002",
    "claim": "Austenitizing temperatures TA were selected above calculated and measured values to dissolve all carbides and avoid αp; Ms was determined by dilatometric analysis using a cooling rate of 100 K/s from TA and a tangent-intersection analysis of the RLC curves.",
    "validation_status": "evidence_not_found",
    "evidence_text": "The applied austenitizing temperatures were selected above the calculated and measured values, to ensure a microstructure as free as possible from αp and to dissolve all possible carbides. The martensite start temperature (Ms) was determined using dilatometric analysis by rapid cooling at a rate of 100 K/s from the corresponding applied TA. Ms on cooling was obtained by a tangent-intersection analysis of the dilatometric RLC curves."
  },
  {
    "chunk_id": "chunk_0002",
    "claim": "Additional heat treatments at 1250 °C were applied to steel S4 to facilitate maximum dissolution of MX C-type precipitates and release the impingement effect.",
    "validation_status": "evidence_not_found",
    "evidence_text": "Additionally, to facilitate the maximum dissolution of MX C-type precipitates and release the impingement effect, additional heat treatments at 1250 °C were conducted on S4 steel."
  },
  {
    "chunk_id": "chunk_0002",
    "claim": "The bainitic transformation finish time Bt is defined as the point where the transformation rate decreases to a negligible level, corresponding to the onset of the plateau in the RLC curve (Fig. 1(b)).",
    "validation_status": "evidence_not_found",
    "evidence_text": "The transformation finish time (Bt) was defined as the point where the transformation rate decreased to a negligible level, corresponding to the onset of the plateau in the RLC curve. … This corresponds to the beginning of the plateau region in the relative length change (RLC (%)) curve shown in Fig. 1 (b))."
  },
  {
    "chunk_id": "chunk_0002",
    "claim": "Quantitative image analysis of primary αp volume fraction and spatial distribution was performed only for steel S3 due to its higher polygonal ferrite content, using light-optical micrographs at 200× magnification from five distinct regions.",
    "validation_status": "evidence_not_found",
    "evidence_text": "Quantitative image analysis of the primary αp volume fraction and spatial distribution was performed only for steel S3, selected due to its higher polygonal ferrite content, using ImageJ … on light-optical micrographs (200 ×) acquired from five distinct regions."
  },
  {
    "chunk_id": "chunk_0002",
    "claim": "For bainite thickness determination, 100 measurements were made from 10 SEM images per specimen (10 measurements per image), and the true lamellar thickness Lt(t) was obtained from the mean linear intercept Lt using the stereological correction Lt(t)=2Lt/π.",
    "validation_status": "evidence_not_found",
    "evidence_text": "For each condition, 100 measurements were conducted from 10 SEM images per specimen, with 10 measurements taken per image. The true lamellar thickness, Lt(t), was calculated by first measuring the mean linear intercept, Lt, perpendicular to the length of the bainitic lamellae. … a stereological correction was applied using the relationship Lt(t)=2Lt/π."
  },
  {
    "chunk_id": "chunk_0002",
    "claim": "The retained austenite volume fraction Vγ was determined by XRD Rietveld refinement according to ASTM E975-13, applying a correction for the carbide volume fraction Vc using Eq. (1): Vγ=(1-Vc)(Iγ/Rγ)/[(Iα/Rα)+(Iγ/Rγ)], with the overall method summarized in Fig. 2.",
    "validation_status": "evidence_not_found",
    "evidence_text": "The volume fraction of retained austenite (Vγ) … were determined using the Rietveld refinement method, … following the guidelines of ASTM E975-13. … Vγ = (1-Vc)(Iγ/Rγ)/[(Iα/Rα)+(Iγ/Rγ)] (Eq.1). … The applied method for Vγ determination is summarized in Fig. 2."
  },
  {
    "chunk_id": "chunk_0002",
    "claim": "κ-carbides were treated as fixed phase fractions in precipitation simulations because they form via spinodal decomposition, which is incompatible with classical nucleation theory.",
    "validation_status": "evidence_not_found",
    "evidence_text": "κ-carbides were considered as fixed phase fractions due to the consideration of that κ-carbides form with the spinodal decomposition, hence inappropriate for classical nucleation theory."
  },
  {
    "chunk_id": "chunk_0003",
    "claim": "Approximate austenitizing temperatures (TA) were determined from differentiated RLC–Temperature curves as 1062 °C for S1, 1031 °C for S2, no unique TA for S3 due to a broadened transition, 1067 °C for S4, and ~900 °C for S5, as shown in Fig. 3.",
    "validation_status": "evidence_not_found",
    "evidence_text": "Using this criterion, approximate T_A values were obtained as 1062 °C (S1), 1031 ◦C (S2), a broadened transition without a unique T_A for S3, 1067 °C (S4), and ∼900 °C (S5) as shown in Fig. 3."
  },
  {
    "chunk_id": "chunk_0003",
    "claim": "MatCalc simulations predicted ferrite-free austenitizing temperatures of 991 °C (S1), 929 °C (S2), 1177 °C (S3), 1016 °C (S4), and 986 °C (S5), and complete dissolution of MC-type (Fe,M)xCy carbides at 1103–1107 °C for S1–S2 and near 1134 °C for S4.",
    "validation_status": "evidence_not_found",
    "evidence_text": "The simulations indicated ferrite-free TA values of 991 ◦C (S1), 929 ◦C (S2), 1177 ◦C (S3), 1016 ◦C (S4), and 986 ◦C (S5) and predicted complete dissolution of MC-type (Fe, M)xCy carbides around 1103-1107 ◦C for S1–S2 and near 1134 ◦C for S4."
  },
  {
    "chunk_id": "chunk_0003",
    "claim": "Light optical microscopy at 1050 °C revealed extensive polygonal ferrite (αp) in S3 with an area fraction of ~14.6%, and αp persisted even at 1220 °C with an area fraction of ~8.2%, consistent with the ferrite-stabilizing effect of very high Al and the simulated ferrite-free TA of ~1177 °C.",
    "validation_status": "evidence_not_found",
    "evidence_text": "S3 exhibited extensive αp at 1050 °C (area fraction ∼14.6%), and αp persisted even at 1220 °C (area fraction: ∼8.2%), in line with the simulated requirement of ∼1177 °C for approaching a ferrite-free state and with the known ferrite-stabilizing effect of very high Al; a single experimental TA could therefore not be assigned to S3."
  },
  {
    "chunk_id": "chunk_0003",
    "claim": "S4 contained a visibly higher amount of polygonal ferrite at 1050 °C, but only a trace level (≲ 1%) at 1150 °C, consistent with its derivative-based TA of 1067 °C.",
    "validation_status": "evidence_not_found",
    "evidence_text": "S4 contained a visibly higher amount of αp at 1050 °C, but only a trace level (≲ 1%) at 1150 °C, consistent with the derivative-based TA."
  },
  {
    "chunk_id": "chunk_0003",
    "claim": "S5 showed more prominent polygonal ferrite at 1050 °C and only a very small residual fraction (≲ 1%) at 1150 °C, while MatCalc simulations placed a carbide-dissolution temperature (Tcd) near ~775 °C and a ferrite-free TA around 986 °C.",
    "validation_status": "evidence_not_found",
    "evidence_text": "S5 showed more prominent αp at 1050 °C and only a very small residual fraction (≲ 1%) at 1150 °C, while the simulations placed Tcd near ∼775 °C and a ferrite-free TA around 986 °C."
  },
  {
    "chunk_id": "chunk_0003",
    "claim": "Based on dilatometry, simulations, and LOM, an optimized austenitizing temperature of 1150 °C was applied for S1, S2, S4, and S5 to suppress polygonal ferrite and advance carbide dissolution, while 1220 °C was required for S3 to minimize αp, although a fully αp-free condition was not achieved.",
    "validation_status": "evidence_not_found",
    "evidence_text": "Taken together, the three data streams (dilatometry, simulation, and LOM) point to 1150 °C as an optimized austenitizing temperature for S1, S2, S4, and S5, where carbide dissolution is advanced, chemical homogenization is improved, and αp is suppressed to negligible or non-existing levels. For S3, a higher schedule of 1220 °C was required to minimize αp and to approach the simulated ferrite-free field, although a fully αp-free condition could not be realized within the practical window."
  },
  {
    "chunk_id": "chunk_0003",
    "claim": "Measured martensite start (Ms) temperatures were 277 °C (S1), 274 °C (S2), 258 °C (S3), 305 °C (S4 after 1150 °C), 310 °C (S4 after 1250 °C), and 331 °C (S5), as shown in Fig. 5.",
    "validation_status": "evidence_not_found",
    "evidence_text": "The measured values were 277 °C (S1), 274 °C (S2), 258 °C (S3), 310 °C (S4) after austenitizing at 1150 °C and 305 °C after austenitizing at 1250 °C, and 331 °C (S5) (see Fig. 5)."
  },
  {
    "chunk_id": "chunk_0003",
    "claim": "The low Ms in S1–S3 indicates effectively carbon-enriched austenite; the lowest Ms in S3 (258 °C) is attributed to extended κ-carbide dissolution and carbon partitioning into austenite despite the Ms-raising tendency of high Al, while the high Ms in S5 (331 °C) reflects lower effective carbon content under the chosen condition.",
    "validation_status": "evidence_not_found",
    "evidence_text": "In S1–S3, the relatively low Ms values indicate austenite that is effectively carbon-enriched after austenitization; the lowest Ms in S3 is consistent with extended κ-carbide (see Fig. 4 (c)) dissolution together with ferrite retention that facilitates local carbon partitioning into austenite despite the Ms-raising tendency of its very high Al content. In S5, the relatively high Ms (331 ◦C) reflects the lower effective carbon in austenite under the chosen condition"
  },
  {
    "chunk_id": "chunk_0003",
    "claim": "Table 2 compiles the MatCalc-predicted TA, measured TA, applied TA, and measured Ms for steels S1–S5.",
    "validation_status": "evidence_not_found",
    "evidence_text": "Table 2 compiles the MatCalc-predicted, the measured, the applied TA, and the measured Ms, forming the basis for the subsequent heat-treatment conditions."
  },
  {
    "chunk_id": "chunk_0004",
    "claim": "Table 2 compiles MatCalc-predicted, measured, and applied austenitizing temperatures (TA) and measured martensite start (Ms) temperatures, forming the basis for subsequent heat-treatment conditions.",
    "validation_status": "evidence_not_found",
    "evidence_text": "Table 2 compiles the MatCalc-predicted, the measured, the applied T_A, and the measured Ms, forming the basis for the subsequent heat-treatment conditions."
  },
  {
    "chunk_id": "chunk_0004",
    "claim": "For steels S1 (Ms 277 °C) and S2 (Ms 274 °C), austempered at 350 °C, the bainitic transformation completed in approximately 1600 s for S1 and 2300 s for S2, with incubation times of 100 s and 210 s, respectively.",
    "validation_status": "evidence_not_found",
    "evidence_text": "The steels S1 and S2 exhibit a minor difference of approximately 0.1 % in C-content, resulting in a slight variation in Ms temperatures, with S1 at 277 °C and S2 at 274 °C. During austempering at 350 °C, bainitic transformation was completed in approximately 1600 s for S1 and 2300 s for S2. The corresponding incubation times were 100 s for S1 and 210 s for S2."
  },
  {
    "chunk_id": "chunk_0004",
    "claim": "When austempered at 300 °C, S1 completed bainitic transformation in ~4000 s with an 80 s incubation, while S2 completed in ~3600 s with a 130 s incubation, showing faster kinetics for S2 at this lower temperature.",
    "validation_status": "evidence_not_found",
    "evidence_text": "At a lower austempering temperature of 300 °C, the transformation durations were measured as 4000 s for S1 and 3600 s for S2. Under this condition, the incubation times were determined as 80 s for S1 and 130 s for S2."
  },
  {
    "chunk_id": "chunk_0004",
    "claim": "S3 (Ms 258 °C, TA 1220 °C) exhibited bainitic transformation completion at 350 °C in ~14,000 s with a 140 s incubation, and at 270 °C in ~43,000 s with a 120 s incubation; a slow bainite growth period of ~3000 s at 270 °C and ~1500 s at 350 °C was observed, and the 8.08 wt% Al did not accelerate bainite formation under these conditions.",
    "validation_status": "evidence_not_found",
    "evidence_text": "For the S3 steel, Ms was determined as 258 °C at an austenitizing temperature of 1220 °C. As a result, during austempering at 350 °C, with a 140 s incubation period, the bainitic transformation reached completion at approximately 14,000 s. In contrast, at 270 °C with a 120 s incubation time, the transformation duration extended to approximately 43,000 s. A distinctive feature of the S3 steel is the presence of a slow bainite growth period following the initial incubation phase, lasting nearly 3000 s at TB of 270 °C and 1500 s at TB of 350 °C."
  },
  {
    "chunk_id": "chunk_0004",
    "claim": "S4 exhibited Ms of 305 °C (TA 1150 °C) and 310 °C (TA 1250 °C), with incubation times of 50–60 s across all conditions. Complete bainitic transformation times were 3000 s (TA 1150 °C, TB 350 °C), 3500 s (TB 320 °C), and 2600 s (TA 1250 °C).",
    "validation_status": "evidence_not_found",
    "evidence_text": "S4 steel exhibited Ms of 305 °C at 1150 °C and 310 °C at 1250 °C. Among the investigated steels, S4, except for S5, exhibited the shortest and the roughly same incubation time, with 50–60 s across all parameters. The complete bainitic transformation times for S4 were determined as 3000 s at 1150 °C austenitization and 350 °C austempering, 3500 s at 320 °C, and 2600 s at 1250 °C."
  },
  {
    "chunk_id": "chunk_0004",
    "claim": "S5 (Ms 331 °C, 0.60 wt% C, 3.92 wt% Al) exhibited incubation within 10 s and complete bainite transformation in 700 s at 335 °C and 1000 s at 365 °C.",
    "validation_status": "evidence_not_found",
    "evidence_text": "S5 steel, characterized by an Ms of 331 °C, contains relatively low C and Al contents (0.60 wt.% C and 3.92 wt.% Al, respectively). The incubation period was completed within 10 s, followed by a rapid bainitic transformation. Complete bainitic transformation was observed at 335 °C after 700 s and at 365 °C after 1000 s during austempering."
  },
  {
    "chunk_id": "chunk_0005",
    "claim": "In S5 steel (0.60 wt.% C, 3.92 wt.% Al, Ms 331 °C), the incubation period was completed within 10 s, and complete bainitic transformation occurred in 700 s at 335 °C and 1000 s at 365 °C during austempering.",
    "validation_status": "evidence_not_found",
    "evidence_text": "S5 steel, characterized by an Ms of 331 ◦C, contains relatively low C and Al contents (0.60 wt.% C and 3.92 wt.% Al, respectively). The incubation period was completed within 10 s, followed by a rapid bainitic transformation. Complete bainitic transformation was observed at 335 ◦C after 700 s and at 365 ◦C after 1000 s during austempering."
  },
  {
    "chunk_id": "chunk_0005",
    "claim": "The relatively lower carbon concentration (0.60 wt.%) in S5 contributes to the acceleration of bainitic transformation by reducing austenite stabilization, consistent with the observation of shorter transformation times compared to higher-carbon alloys.",
    "validation_status": "evidence_not_found",
    "evidence_text": "In addition to Al content, the relatively lower C concentration (0.60 wt.%) in S5 also contributes to the acceleration of the bainitic transformation. Carbon is known to stabilize austenite and delay the transformation, whereas its reduction facilitates faster transformation of bainite. This is consistent with the observed shorter transformation times in S5 compared to other alloys with higher carbon levels."
  },
  {
    "chunk_id": "chunk_0005",
    "claim": "In S5 steel, the presence of 0.78 wt.% Ni did not adversely affect the bainitic transformation kinetics, and the polygonal ferrite (αp) content was maintained at a minimal level due to the austenite-stabilizing effect of Ni.",
    "validation_status": "evidence_not_found",
    "evidence_text": "Additionally, the presence of 0.78 wt.% Ni did not adversely affect the bainitic transformation kinetics. Similar to the S4 steel, the αp content was maintained at a minimal level due to the austenite-stabilizing effect of Ni, without any detrimental impact on the transformation behavior."
  },
  {
    "chunk_id": "chunk_0005",
    "claim": "The maximum yield strength (Rp0.2) was 1225 MPa for sample S1 at TB of 300 °C, and the minimum was 945 MPa for sample S3 at TB of 270 °C.",
    "validation_status": "evidence_not_found",
    "evidence_text": "The maximum Rp0.2 values were recorded as 1225 MPa for sample S1 at TB of 300 ◦C and minimum as 945 MPa for sample S3 at TB of 270 ◦C."
  },
  {
    "chunk_id": "chunk_0005",
    "claim": "Upon austempering at 300 °C, S1 achieved UTS of approximately 1600 MPa with elongation 6.8% (PSE 10,880 MPa·%), and S2 achieved UTS 1590 MPa with elongation 7.0% (PSE 11,130 MPa·%).",
    "validation_status": "evidence_not_found",
    "evidence_text": "Upon austempering at 300 ◦C, both alloys achieved high UTS values, approximately 1600 MPa for S1 and 1590 MPa for S2, with El of 6.8 % and 7.0 %, respectively. These correspond to PSE (product of strength and elongation) values of 10,880 MPa⋅% and 11,130 MPa⋅%."
  },
  {
    "chunk_id": "chunk_0005",
    "claim": "Increasing TB to 350 °C reduced the UTS to nearly 1380 MPa for both S1 and S2, while elongation improved to 8.7% for S1 and 9.4% for S2, resulting in increased PSE values of ~12,000 and 12,970 MPa·% respectively.",
    "validation_status": "evidence_not_found",
    "evidence_text": "Increasing TB to 350 ◦C reduced the UTS to nearly 1380 MPa for both steels, while the El improved to 8.7 % for S1 and 9.4 % for S2, resulting in increased PSE values of ~12,000 and 12,970 MPa⋅%, respectively."
  },
  {
    "chunk_id": "chunk_0005",
    "claim": "At 270 °C slightly above Ms, S3 steel exhibited UTS of 1450 MPa but elongation dropped to 2.4%, resulting in a low PSE of approximately 3480 MPa·%, confirming a significant ductility-strength trade-off.",
    "validation_status": "evidence_not_found",
    "evidence_text": "However, at 270 ◦C, slightly above the Ms temperature, ductility dropped to 2.4 % despite an increase in UTS to 1450 MPa, resulting in a low PSE of only ~3480 MPa⋅%, confirming a significant ductility-strength trade-off."
  },
  {
    "chunk_id": "chunk_0005",
    "claim": "Austenitizing S4 at 1150 °C and austempering at 320 °C gave UTS 1360 MPa, elongation 10%, and PSE 13,600 MPa·%; at 350 °C it gave UTS 1470 MPa, elongation 9.1%, and PSE 13,380 MPa·%.",
    "validation_status": "evidence_not_found",
    "evidence_text": "Alternatively, austenitizing at 1150 ◦C resulted in UTS values of 1360 MPa and 1470 MPa with El of 10 % and 9.1 % at 320 ◦C and 350 ◦C, leading to higher PSE values of 13,600 and 13,380 MPa⋅%, respectively."
  },
  {
    "chunk_id": "chunk_0005",
    "claim": "The UTS–El performance of S5 steel is positioned intermediate between steels containing 3 wt.% Al (UTS 1400–2000 MPa, El 9–12%, PSE 12,600–24,000 MPa·%) and 5 wt.% Al (UTS 1300–1850 MPa, El 4–9.5%, PSE 5,200–17,575 MPa·%).",
    "validation_status": "evidence_not_found",
    "evidence_text": "In the study of [15], alloys containing ≈3 wt.% Al exhibited UTS values between 1400 and 2000 MPa and El ranging from 9 % to 12 %, corresponding to PSE values in the range of approximately 12,600 to 24,000 MPa⋅%. In contrast, steels with ≈5 wt.% Al showed UTS values between 1300 and 1850 MPa and El values of 4 %–9.5 %, resulting in PSE values of roughly 5200 to 17,575 MPa⋅%. In this context, the UTS–El performance of the S5 steel can be positioned intermediate between steels containing 3 wt.% and 5 wt.% Al, and possessing comparatively higher C contents (ranging from 0.67 wt.% to 0.94 wt.%)."
  },
  {
    "chunk_id": "chunk_0005",
    "claim": "In S1, S2, and S3 steels, bainitic transformation at higher TB (350 °C) resulted in significant retained austenite volume fraction (Vγ) reaching up to 34%, compared to 27–29% at lower TB temperatures.",
    "validation_status": "evidence_not_found",
    "evidence_text": "In steels S1, S2, and S3, bainitic transformation at higher TB (350 ◦C) resulted in significant Vγ, reaching up to 34 %, which exhibits a more pronounced incomplete character compared to those obtained at lower TB temperatures, with Vγ ranging between 27 % and 29 %."
  },
  {
    "chunk_id": "chunk_0005",
    "claim": "In S4 and S5 steels with lower C–Al alloying levels, the effect of TB on retained austenite volume fraction (Vγ) was more limited, remaining below 30%.",
    "validation_status": "evidence_not_found",
    "evidence_text": "In contrast, in the steels S4 and S5, which were developed with lower C–Al alloying levels, the effect of TB was more limited on the Vγ, remaining below 30 %."
  },
  {
    "chunk_id": "chunk_0005",
    "claim": "Average bainitic ferrite plate thickness Lt(t) ranged from 34 to 41 nm at low TB and from 55 to 68 nm at high TB across the studied steels.",
    "validation_status": "evidence_not_found",
    "evidence_text": "average Lt(t) values range from 34 to 41 nm at low TB and 55–68 nm at high T overall, represented this correlation."
  },
  {
    "chunk_id": "chunk_0005",
    "claim": "In S3 at 270 °C, the phase-resolved micro-strain differed markedly between retained austenite (εγ: 0.54%) and bainitic ferrite (εα: 0.33%), consistent with pronounced strain partitioning.",
    "validation_status": "evidence_not_found",
    "evidence_text": "In S3 at 270 ◦C, the phase-resolved micro-strain differed markedly between γr and bainitic ferrite (εγ: 0.54 % vs. εα: 0.33 %), consistent with pronounced strain partitioning."
  },
  {
    "chunk_id": "chunk_0005",
    "claim": "Pronounced strain partitioning in S3 at 270 °C promotes early localization and limits ductility, resulting in average elongation as low as 2.4% in tensile testing.",
    "validation_status": "evidence_not_found",
    "evidence_text": "Such an imbalance promotes early localization and γ to bainitic ferrite transformation, thereby limiting ductility; accordingly, the average elongation decreased to as low as 2.4 % in tensile testing."
  },
  {
    "chunk_id": "chunk_0005",
    "claim": "Fig. 7 summarizes the mechanical properties (UTS, Rp0.2, elongation, and hardness HV30) of the investigated steels under various austenitization (TA) and austempering (TB) conditions.",
    "validation_status": "evidence_not_found",
    "evidence_text": "Mechanical test results of the investigated parameters are given in Fig. 7 and critical points are discussed. Fig. 7. Mechanical properties of the investigated steels under various austenitization (TA) and austempering (TB) conditions. UTS (MPa), Rp0.2 (MPa), El (%), and hardness (HV30) are presented."
  },
  {
    "chunk_id": "chunk_0005",
    "claim": "Austempering temperature TB primarily tunes the UTS–El trade-off via bainitic plate thickness and retained-austenite stability.",
    "validation_status": "evidence_not_found",
    "evidence_text": "TB primarily tunes the UTS–El trade-off via plate thickness and retained-austenite stability"
  },
  {
    "chunk_id": "chunk_0006",
    "claim": "For S1 and S4 steels austempered at TB = 350 °C, the micro-strain in bainitic ferrite (εα) was notably higher, ranging between 0.30 and 0.45%, indicating a clearer heterogeneous dislocation distribution.",
    "validation_status": "evidence_not_found",
    "evidence_text": "for S1 and S4 steels at TB of 350 ◦C, the εα was notably higher, ranging between 0.30 and 0.45 %. It showed that the degree of heterogeneous dislocation distribution was clearer at these parameters."
  },
  {
    "chunk_id": "chunk_0006",
    "claim": "In S3 austempered at 270 °C, the phase-resolved micro-strain differed markedly between γr and bainitic ferrite (εγ: 0.54% vs εα: 0.33%), with pronounced strain partitioning, which promoted early localization and limited ductility to an average elongation of 2.4%.",
    "validation_status": "evidence_not_found",
    "evidence_text": "In S3 at 270 °C, the phase-resolved micro-strain differed markedly between γr and bainitic ferrite (εγ: 0.54 % vs. εα: 0.33 %), consistent with pronounced strain partitioning. Under this condition, the heterogeneity of the dislocation distribution became more pronounced. Such an imbalance promotes early localization and γ to bainitic ferrite transformation, thereby limiting ductility; accordingly, the average elongation decreased to as low as 2.4 % in tensile testing (see Table 3 for ε values)."
  },
  {
    "chunk_id": "chunk_0006",
    "claim": "In S1 and S3 steels, (Fe,M)xCy particles precipitate during cooling due to extremely high nucleation kinetics between approximately 700 °C and 1150 °C; in S5, precipitation occurs between 700 °C and 1000 °C.",
    "validation_status": "evidence_not_found",
    "evidence_text": "(Fe,M)xCy particles precipitate during cooling due to their extremely high nucleation kinetics between approximately 700 ◦C and 1150 ◦C in S1 and S3, and between 700 ◦C and 1000 ◦C in S5."
  },
  {
    "chunk_id": "chunk_0006",
    "claim": "In S4, initial nucleation of (Fe,M)xCy occurs rapidly between 700 °C and 950 °C, but is subsequently suppressed due to the counter-coarsening effect of the Ti–Mo–C precipitate system.",
    "validation_status": "evidence_not_found",
    "evidence_text": "for S4, initial nucleation occurs rapidly between 700 ◦C and 950 ◦C, but is subsequently suppressed due to the counter-coarsening effect of the Ti–Mo–C precipitate system."
  },
  {
    "chunk_id": "chunk_0006",
    "claim": "A slight increase in (Fe,M)xCy precipitates in S3 compared to S1 and S2, attributed to higher Al content, causes a minor stoichiometric shift in the TTP curve nose with negligible impact on mechanical properties.",
    "validation_status": "evidence_not_found",
    "evidence_text": "TTP curves also indicated a slight increase in (Fe,M)xCy in S3 compared to S1 and S2. However, this minor stoichiometric shift in the TTP curve nose, attributed to the higher Al content, appears to have a negligible impact on the mechanical properties."
  },
  {
    "chunk_id": "chunk_0006",
    "claim": "The spherical, cementite-like (Fe,M)xCy precipitates in S1, S2, and S3 showed no micro-void formation and had negligible effect on mechanical properties.",
    "validation_status": "evidence_not_found",
    "evidence_text": "it can be claimed that accelerated nucleation of and spherical nature of these cementite-like (Fe,M)xCy precipitates showed no micro-void formation (see Fig. 9), hence evaluated as having negligible effect on the mechanical properties."
  },
  {
    "chunk_id": "chunk_0006",
    "claim": "EDX analysis revealed Si within the (Fe,M)xCy precipitates, interpreted as entrapment due to rapid cooling, which suppresses the precipitates; Mo presence may enhance precipitate stability.",
    "validation_status": "evidence_not_found",
    "evidence_text": "The presence of Si within the Fe3C crystal, as revealed by EDX analysis see Fig. 9 (j), can be interpreted as the result of entrapment within the lattice due to rapid cooling, since under equilibrium conditions, Si is not expected to dissolve in Fe3C, hence have suppressing effect on them. Furthermore, the existence of Mo in these precipitates can have enhanced their stability, thereby inhibiting void formation."
  },
  {
    "chunk_id": "chunk_0006",
    "claim": "The observed particles exhibit a rounded morphology inconsistent with spinodal decomposition, indicating a nucleation-driven formation mechanism, and their composition is consistent with cementite-like carbides modified by Si and Mo.",
    "validation_status": "evidence_not_found",
    "evidence_text": "The observed particles exhibit a rounded morphology inconsistent with spinodal decomposition, indicating a nucleation-driven formation mechanism. Given the apparent absence of significant Al within the particles, their composition is more consistent with cementite-like (Fe,M)xCy carbides modified by the presence of M = Si, Mo."
  },
  {
    "chunk_id": "chunk_0006",
    "claim": "E21-type stoichiometric perovskite κ-carbide was not observed microscopically; the limited Mn content (≈1 wt%) is insufficient to stabilize such phases, and remaining κ-carbides are presumed to exist as nanoscale, embedded, non-stoichiometric L12-type structures.",
    "validation_status": "evidence_not_found",
    "evidence_text": "E21-type stoichiometric perovskite κ-carbide was not directly examined microscopically in this study. The absence of observable κ-carbide structures is attributed to the limited Mn content (≈1 wt.%), which is insufficient to stabilize such phases. As a result, no plate-like morphology was detected, and the remaining κ-carbides are presumed to exist in the matrix as nanoscale, embedded, non-stoichiometric L12- type structures."
  },
  {
    "chunk_id": "chunk_0006",
    "claim": "At TB = 350 °C, the standard deviation of bainitic ferrite plate thickness (Lt(t)) increased, indicating a broader range of bainitic structures including nB Type 1, Type 2, and blocky γr regions, especially in S1, S2, and S3; this heterogeneity promotes interlocked bainitic morphologies.",
    "validation_status": "evidence_not_found",
    "evidence_text": "At TB of 350 ◦C, the standard deviation Lt(t) increased, indicating the presence of bainitic structures with a broader range of thicknesses, such as nB Type 1 and Type 2, alongside blocky γr regions located between them (see Fig. 9). This structural phenomenon is particularly pronounced in the S1, S2, and S3 steels (see Table 3 for the SD difference between the temperatures of TB). This heterogeneity promotes the formation of interlocked bainitic morphologies consisting of different bainite types."
  },
  {
    "chunk_id": "chunk_0006",
    "claim": "In S3, an unavoidable 8.2% polygonal ferrite (αp) is present; C-partitioning from αp into adjacent austenite locally stabilizes the austenite and inhibits bainitic transformation, resulting in sluggish γr and requiring 43,200 s at 270 °C to achieve near-complete transformation.",
    "validation_status": "evidence_not_found",
    "evidence_text": "For steel S3, a modified austenitization approach was adopted due to the unavoidable presence of αp (8.2 %). ... the low C solubility of pre-existing αp leads to significant C-partitioning into the adjacent austenite, resulting in C-enrichment ... This partitioning locally stabilizes the adjacent austenite, thereby inhibiting austenite–bainite transformation ... the bainite growth could not be propagated and stalled at many of these sites, resulting in transformation-free regions that required significantly longer holding times to achieve complete bainitic transformation. ... consequently, a prolonged duration of 43,200 s was required to achieve near-complete transformation (see Fig. 9 (i))."
  },
  {
    "chunk_id": "chunk_0006",
    "claim": "In S3 austempered at 270 °C, the bainitic plate thickness (Lt(t)) was reduced from 58 nm to 40 nm, contributing to increased micro-strain heterogeneity and a severe drop in elongation.",
    "validation_status": "evidence_not_found",
    "evidence_text": "at 270 ◦C, where the Lt(t) is reduced from 58 nm to 40 nm, the higher average εγ ... compared to the ferritic phases ... These factors explain the severe drop in El at that parameter."
  },
  {
    "chunk_id": "chunk_0007",
    "claim": "In S3 steel with 8.2% polygonal ferrite, C-partitioning from pre-existing δ_p into adjacent austenite locally stabilizes austenite and inhibits bainite growth, leading to transformation-free regions; at 270 °C, transformation remained incomplete after 25,200 s, and a prolonged duration of 43,200 s was required to achieve near-complete transformation.",
    "validation_status": "evidence_not_found",
    "evidence_text": "at 270 °C for 25,200 s (see LOM Fig. 9 (h)), where the transformation remained incomplete; consequently, a prolonged duration of 43,200 s was required to achieve near-complete transformation (see Fig. 9 (i))."
  },
  {
    "chunk_id": "chunk_0007",
    "claim": "The S4 Ti-microalloyed steel exhibited the best average elongation of 10% and maximum elongation of 12% at austenitization temperature 1150 °C and austempering temperature 350 °C, slightly higher than S1 and S2.",
    "validation_status": "evidence_not_found",
    "evidence_text": "the S4 steel exhibited the best average and maximum El of 10 and 12 % at TA 1150 °C and TB: 350 °C, which are slightly higher than S1and S2"
  },
  {
    "chunk_id": "chunk_0007",
    "claim": "In S4, TiMoC precipitates suppress the formation of (Fe,M)xCy and MoC precipitates, resulting in less presence of these phases compared to S1, S2, and S3.",
    "validation_status": "evidence_not_found",
    "evidence_text": "(Fe,M)xCy and MoC precipitates were less present in the final microstructure compared to steels S1, S2 and S3, due to the suppresing effect of TiMoC."
  },
  {
    "chunk_id": "chunk_0007",
    "claim": "An austenitization temperature of 1250 °C was selected for S4 to partially suppress impingement associated with extremely small prior austenite grain sizes observed at 1150 °C, thereby facilitating faster phase transformations.",
    "validation_status": "evidence_not_found",
    "evidence_text": "an austenitization temperature of 1250 °C was selected. This temperature was also specifically chosen because it suppressed partially the impingement associated with the extremely small prior austenite grain sizes observed at 1150 °C, thereby facilitating relatively faster phase transformations."
  },
  {
    "chunk_id": "chunk_0007",
    "claim": "For S5 steel austempered at 335 °C, XRD shows the highest micro-strain in austenite (εγ: 0.51%) slightly above ferrite (εα: 0.45%) and a low retained-austenite fraction of 19%, yielding a UTS of 1530 MPa and elongation of 7%.",
    "validation_status": "evidence_not_found",
    "evidence_text": "XRD at this condition indicates the highest micro-strain in austenite (εγ: 0.51 %), slightly above ferrite (εα: 0.45 %), and a lower retained-austenite fraction (19 %) (Table 3). These features explain the higher strength but reduced ductility measured at 335 °C (UTS: 1530 MPa, El: 7 %)."
  },
  {
    "chunk_id": "chunk_0007",
    "claim": "At TB 365 °C, S5 exhibits coarser bainitic packets, a trace of allotriomorphic ferrite, no martensite, retained-austenite fraction increasing to ~26%, micro-strains converging (εγ: 0.42%, εα: 0.43%), UTS of 1315 MPa, and elongation of 8.7%.",
    "validation_status": "evidence_not_found",
    "evidence_text": "The retainedaustenite fraction increases to ~26 % and the phase micro-strains converge (εγ: 0.42 %, εα: 0.43 %), consistent with reduced lattice curvature at the higher transformation temperature and improved deformation uniformity. The mechanical response follows accordingly (UTS: 1315 MPa, El: 8.7 %)."
  },
  {
    "chunk_id": "chunk_0007",
    "claim": "KAM maps for S5 at 335 °C show mean KAM ~0.825° and median 0.692°, while at 365 °C mean KAM ~0.905° and median 0.789°, but the maps were acquired at different magnifications (25k× vs 20k×), so small differences should be interpreted with measurement sensitivity in mind.",
    "validation_status": "evidence_not_found",
    "evidence_text": "the mean KAM ~ 0.905° vs 0.825°; median 0.789° vs 0.692°, whereas local KAM maxima are more pronounced near M at 335 °C. KAM is step-size sensitive; the maps were acquired at different magnifications (25k× vs 20k×)."
  },
  {
    "chunk_id": "chunk_0007",
    "claim": "Dilatometry gave an Ms temperature of 331 °C for S5; sporadic lenticular martensite observed at 335 °C (Ms+4 K) is attributed to stress-assisted transformation and local compositional/thermal heterogeneities.",
    "validation_status": "evidence_not_found",
    "evidence_text": "Although dilatometry gave Ms of 331 °C, the sporadic M plates at 335 °C (Ms+4 K) are compatible with stress-assisted transformation and local thermal/compositional heterogeneities"
  },
  {
    "chunk_id": "chunk_0007",
    "claim": "S5 shows no SEM-resolvable (Fe,M)xCy precipitates after austempering, consistent with the TTP assessment and lower alloying level.",
    "validation_status": "evidence_not_found",
    "evidence_text": "S5 shows no SEM-resolvable (Fe,M)xCy after austempering, in line with the TTP assessment and the lower alloying level"
  }
]
