Repository: RiverYanggg/SteelDig_multimodal

# SteelDig Multimodal

一个面向材料科学论文的本地抽取流水线项目。

项目当前包含两条核心能力链：

1. 主抽取工作流
   从论文 Markdown 中抽取结构化文本信息，并可对图片组图做多模态分析。
2. Knowledge 工作流
   把清洗后的论文文本进一步压缩为适合训练或知识整理的 claim 集与 Markdown 知识卡片。
3. Knowledge Graph 工作流
   把 `outputs_dataset/<paper_id>/final/` 下的结构化抽取结果映射为 Neo4j 可查询知识图谱。

这两条链既可以独立运行，也可以按单篇论文串行衔接运行。项目已经支持：

- 多篇论文并行处理
- 单篇论文内部严格按阶段顺序执行
- 以 `paper_id` 为目录隔离输出
- `fused` 模式下把多模态图像结论注入 knowledge 汇总
- 把文本抽取结果和 multimodal figure 摘要共同导入 Neo4j 图谱

---

## 1. 项目目标

这个仓库的目标不是“把论文原样摘要一下”，而是把材料科学论文中的高价值事实拆成两类产物：

- 面向结构化数据库/后续程序消费的 JSON
- 面向知识训练/知识整理的 Markdown 与 claims

具体来说：

- 主抽取工作流负责“尽可能保留原始细节”
  - 文本模型输出大 JSON
  - 图像模型输出 Figure 级别 JSON
- Knowledge 工作流负责“把细节压缩成更高信息密度的训练材料”
  - paper_map
  - chunk-level claims
  - normalized claims
  - synthesis payload
  - text_knowledge.md
- Knowledge Graph 工作流负责“把高密度抽取压缩成实体、关系、证据三层图”
  - `Paper / Alloy / Process / Sample / PhaseOccurrence / Figure / Finding`
  - 可增量重复导入 Neo4j
  - 适合单篇浏览与跨论文查询

---

## 2. 适用输入

项目当前默认输入是论文转换后的 Markdown 文件，优先使用类似下面的目录形式：

```text
dataset/
  10.1002_srin.202200207/
    hybrid_auto/
      10.1002_srin.202200207.md
      images/
        xxx.jpg
        yyy.jpg
```

如果同目录中存在 `*_content_list.json`，预处理会利用它做更精细的噪声清除；如果不存在，则退化为纯 Markdown 规则清洗。

---

## 3. 项目结构总览

```text
.
├── config/
│   └── workflow.json
├── dataset/
│   └── <paper_id>/hybrid_auto/
├── prompt/
│   ├── json_schema.json
│   ├── text_extractor_prompt.md
│   └── image_type_prompt.md
├── paper_extractor/
│   ├── client.py
│   ├── common.py
│   ├── config.py
│   ├── knowledge_graph/
│   │   ├── __init__.py
│   │   ├── builder.py
│   │   ├── config.py
│   │   ├── neo4j_writer.py
│   │   └── README.md
│   ├── postprocess.py
│   ├── workflow.py
│   ├── preprocess/
│   │   ├── __init__.py
│   │   ├── content_list.py
│   │   ├── image_groups.py
│   │   ├── markdown_cleaner.py
│   │   ├── models.py
│   │   └── pipeline.py
│   └── knowledge/
│       ├── __init__.py
│       ├── chunker.py
│       ├── extractor.py
│       ├── markdown_writer.py
│       ├── normalizer.py
│       ├── prompts.py
│       ├── synthesis_payload.py
│       └── workflow.py
├── docs/
│   └── quickstart.md
├── run_knowledge_graph.py
├── run_knowledge_workflow.py
├── run_paper_then_knowledge_workflow.py
├── run_paper_workflow.py
├── requirements.txt
└── pyproject.toml
```

建议同时阅读以下文档：

- [docs/quickstart.md](/Users/mac/Desktop/LLM_project/SteelDig_multimodal/docs/quickstart.md)
- [docs/neo4j_queries.md](/Users/mac/Desktop/LLM_project/SteelDig_multimodal/docs/neo4j_queries.md)
- [paper_extractor/README.md](/Users/mac/Desktop/LLM_project/SteelDig_multimodal/paper_extractor/README.md)
- [paper_extractor/preprocess/README.md](/Users/mac/Desktop/LLM_project/SteelDig_multimodal/paper_extractor/preprocess/README.md)
- [paper_extractor/knowledge/README.md](/Users/mac/Desktop/LLM_project/SteelDig_multimodal/paper_extractor/knowledge/README.md)

---

## 4. 安装与环境准备

### 4.1 Python 版本

建议使用 Python 3.11 及以上。

### 4.2 安装依赖

```bash
pip install -r requirements.txt
```

当前 `requirements.txt` 很少，只列了：

- `openai`
- `httpx`
- `neo4j`

其中：

- `openai` 用于访问 OpenAI-compatible 接口
- `httpx` 被 [paper_extractor/client.py](/Users/mac/Desktop/LLM_project/SteelDig_multimodal/paper_extractor/client.py:1) 显式依赖
- `neo4j` 用于把抽取结果写入本地 Neo4j 图数据库

如果你没有安装 `httpx`，运行入口时会直接在 import 阶段失败。
如果你没有安装 `neo4j`，图谱入口会在写库前直接失败。

### 4.3 本地模型服务

项目默认假设你已经有一个 OpenAI 兼容接口，例如：

- vLLM
- 本地 OpenAI-compatible 服务
- 其他兼容 `/v1/chat/completions` 的服务

默认配置写在 [config/workflow.json](/Users/mac/Desktop/LLM_project/SteelDig_multimodal/config/workflow.json)。

典型默认值类似：

```json
{
  "text_model": {
    "model": "Qwen/Qwen3.5-9B",
    "base_url": "http://127.0.0.1:8000/v1",
    "api_key": "EMPTY",
    "max_tokens": 16384
  },
  "multimodal_model": {
    "model": "Qwen/Qwen3.5-9B",
    "base_url": "http://127.0.0.1:8000/v1",
    "api_key": "EMPTY",
    "max_tokens": 8192
  }
}
```

说明：

- 文本与多模态可以使用同一个模型服务
- 如果本地服务不要求真实 API key，保留 `"EMPTY"` 即可
- `max_tokens` 会透传到 OpenAI-compatible `chat.completions.create`，对豆包 / Ark 兼容接口可直接生效
- `client.py` 会强制 `trust_env=False`，避免本地 `127.0.0.1` 请求被系统代理转发

---

## 5. 最重要的运行方式

这一节只讲“怎么启动”。

### 5.1 方式 A：运行主抽取工作流

适用于你只想做：

- 文本结构化抽取
- 可选图片多模态抽取
- post-parse 生成 `final/*.json`

命令：

```bash
python3 run_paper_workflow.py --config config/workflow.json
```

常用示例：

```bash
python3 run_paper_workflow.py \
  --config config/workflow.json \
  --workers 4 \
  --input dataset \
  --recursive
```

如果已经跑过一部分论文，想自动跳过已完成抽取结果：

```bash
python3 run_paper_workflow.py \
  --config config/workflow.json \
  --workers 4 \
  --input dataset \
  --recursive \
  --skip-existing
```

如果只跑文本，不跑图片：

```bash
python3 run_paper_workflow.py \
  --config config/workflow.json \
  --skip-multimodal
```

如果只想保留模型原始输出，不立即做 txt -> json 后处理：

```bash
python3 run_paper_workflow.py \
  --config config/workflow.json \
  --skip-post-parse
```

File: outputs_dataset/A0/intermediate/multimodal/figure_002.txt
{"image_type": "microscopy_tem", "description": "This figure presents high-resolution transmission electron microscopy (HRTEM) imaging and selected area electron diffraction (SAED) patterns of co-precipitates in aged Fe-28Mn-10Al-1C-3Cu (3Cu) austenitic low-density steel. The main HRTEM image displays lattice fringes at the nanometer scale, distinguished by two marked regions: a yellow dashed box labeled γ+κ representing the austenitic matrix containing κ-carbide precipitates, and a red dashed box labeled γ+Cu indicating the austenitic matrix with Cu-rich phase precipitates. The insets provide corresponding SAED patterns: the yellow-bordered inset shows the diffraction pattern for the γ+κ region along the [011] zone axis with indexed spots including (011) and (111), while the red-bordered inset presents the SAED pattern for the γ+Cu region along the [011] zone axis with spots indexed as (111) and (200). According to the caption and citation text, the Cu-rich phase exhibits BCC structure in this specific analysis (though subsequent text suggests FCC), and critically, no additional diffraction spots are observed beyond those from the Cu-rich phase and κ-carbide, confirming both precipitates maintain coherence with the austenitic matrix. The patterns support a cube-on-cube orientation relationship of [110]γ//[110]κ//[110]Cu and (111)γ//(111)κ//(111)Cu, with scale bars indicating 5 nm for the HRTEM image and 2 1/nm for the SAED patterns.", "confidence": "high"}

File: outputs_dataset/A0/intermediate/multimodal/figure_003.txt
{"image_type": "microscopy_tem", "description": "This figure presents comprehensive transmission electron microscopy characterization of aged 3Cu steel (Fe-28Mn-10Al-1C-3Cu) to elucidate the co-precipitation mechanism of Cu-rich phase and κ-carbide. Panel (a) shows a low-magnification TEM image (scale bar 50 nm) revealing numerous nanoscale precipitates distributed in the austenitic matrix after solution treatment at 1000°C followed by aging at 550°C for 3 hours. Panel (b) displays EDS elemental mapping of Fe, Mn, Al, and Cu, where caption states the white dashed box indicates κ-carbide enriched in Fe, Mn, and Al but depleted in Cu, while the magenta-lined region shows Cu-rich phase with concentrated Cu and depleted matrix elements. Panels (c) and (d) provide high-resolution TEM images (scale bar 5 nm) showing Cu-rich phase morphologies: (c) exhibits an irregular oval shape approximately 10 nm in diameter, while (d) shows bar-shaped precipitates approximately 30 nm in length with the inset revealing lattice fringes spacing of 0.182 nm. The figure supports the core conclusion that κ-carbide precipitation expels Cu atoms into the surrounding austenitic matrix, creating local Cu enrichment that subsequently precipitates as coherent Cu-rich phases, thereby establishing a mutual promotion mechanism between the two nanoscale precipitates.", "confidence": "high"}

File: outputs_dataset/A1/intermediate/multimodal/figure_002.txt
{"image_type": "property_mechanical", "description": "Figure 1 comprises two sub-panels quantifying the effects of alloying additions on the physical properties of ferritic iron. Panel (a) plots the density reduction as a function of alloy content (0–16 wt%), showing that carbon and aluminum produce the steepest decreases (density drops from ~7.87 g/cm³ to ~7.0 g/cm³ for 2 wt% C and to ~6.1 g/cm³ for 16 wt% Al), whereas chromium and manganese exhibit gentle negative slopes. Panel (b) illustrates the degradation of Young’s modulus in annealed Fe-Al steels with increasing aluminum content (0–16 wt%), compiling experimental data from Frommeyer [24], Kubo [28], Yamamoto-Taniguchi [28], and Fukuroi-Shibuya [28]. The modulus declines from ~215 GPa to approximately 120–160 GPa, with a quantified reduction rate of 2–2.5% per 1 wt% Al attributed to decreased lattice energy and increased atomic spacing. Together, these charts establish the fundamental compromise in Fe-Mn-Al-C low-density steels: aluminum addition reduces density favorably for lightweight automotive applications but simultaneously lowers the elastic modulus unfavorably, limiting specific stiffness performance.", "confidence": "high"}

File: outputs_dataset/A1/intermediate/multimodal/figure_004.txt
{"image_type": "chart_plot", "description": "This figure presents a comparative bar chart illustrating the normalized specific stiffness (specific stiffness relative to aluminum) of four engineering materials: Aluminium (6xxx series), HSLA steel, Fe-8Al ferritic steel, and Fe-22Mn-8Al-0.8C austenitic steel. The x-axis displays three distinct structural indices corresponding to different component geometries: n=1 for ties (E/ρ), n=1/2 for beams (√E/ρ), and n=1/3 for panels (∛E/ρ). The y-axis shows the specific stiffness normalized against aluminum. The chart reveals that aluminum maintains the highest specific stiffness across all three loading conditions, with values at or above 1.0. HSLA steel shows comparable specific stiffness to aluminum only for the tie configuration (n=1), but drops significantly for beams and panels. The low-density steels (Fe-8Al and Fe-22Mn-8Al-0.8C) exhibit progressively lower specific stiffness values, with the Fe-22Mn-8Al-0.8C alloy showing the lowest values among the four materials. As the geometric index n decreases from 1 to 1/3, the relative specific stiffness of all steels decreases substantially, while aluminum remains constant at 1.0. This visualization supports the critical conclusion that low-density Fe-Mn-Al-C steels do not offer superior specific stiffness compared to conventional HSLA steels or aluminum alloys, indicating their application should be limited to structural components where stiffness is not the primary design constraint.", "confidence": "high"}

File: outputs_dataset/A1/intermediate/multimodal/figure_009.txt
```json
{
  "image_type": "structure_phase_diagram",
  "description": "Figure 8 presents thermodynamic equilibrium phase diagrams calculated using FactSage 6.4 software, illustrating the temperature-dependent phase evolution in two Fe-Mn-Al-C low-density steel alloys. Subfigure (a) depicts the phase proportions for Fe-13.5Mn-6.3Al-0.78C, while subfigure (b) shows Fe-18Mn-7Al-0.85C. Both graphs plot phase percentage versus temperature (400-850°C), revealing the competitive stability of austenite (γ), ferrite (α), κ-carbide, and cementite-type carbides (M23C6, M7C3). As temperature increases, γ austenite grows at the expense of α ferrite, with the two-phase region shifting to higher temperatures in the higher-Mn alloy. The κ-carbide phase exhibits distinct stability windows, peaking around 500-600°C before dissolving at elevated temperatures. M23C6 carbides appear at lower temperatures but diminish above 550°C. These calculations demonstrate that increasing Mn and Al content expands the austenite stability field and modifies carbide precipitation kinetics, providing critical guidance for optimizing heat treatment windows in these lightweight steels.",
  "confidence": "high"
}
```

File: outputs_dataset/A1/intermediate/multimodal/figure_012.txt
{"image_type": "fabrication_synthesis", "description": "This figure presents process variants for producing hot rolled and cold rolled austenitic Fe-Mn-Al-C steel strips, displayed as temperature-time schematic diagrams. The left portion illustrates hot rolling (HR) at 1100-1200°C with a finish rolling temperature (FRT) of 900°C, followed by five distinct processing routes labeled 1 through 5. Route 1 (dashed line) shows direct fast cooling to 500-750°C range followed by slow cooling or isothermal holding, while Route 2 involves fast cooling to room temperature followed by isothermal annealing. The central and right portions depict cold rolling (CR) sequences followed by solution treatment at 900-1100°C in the single austenite phase region, and subsequent annealing at 600-900°C. Routes 3, 4, and 5 represent different aging treatments: Process 3 involves no isothermal holding, while Processes 4 and 5 are designed to maximize age hardening effects through κ-phase precipitation at 500-700°C for 5-20 hours. The diagram illustrates the critical processing windows where solution treatment, recrystallization annealing, and precipitation hardening can be applied to control microstructure and mechanical properties in lightweight austenitic steels.", "confidence": "high"}

File: outputs_dataset/A1/intermediate/multimodal/figure_013.txt
{"image_type": "structure_phase_diagram", "description": "This figure presents a Time-Temperature-Transformation (TTT) diagram illustrating the decomposition kinetics of γ-solid solution in an Fe-28Mn-8.5Al-1C-1.25Si alloy during isothermal aging. The diagram maps temperature (300–950°C) against logarithmic time (0.01–1000 h), delineating five distinct transformation zones: Area 1 represents the single-phase austenite (γ) region where spinodal decomposition initiates; Area 2 corresponds to homogeneous precipitation of κ′-carbide within the γ matrix (γ+κ′); Area 3 indicates grain boundary precipitation of κ*-carbide (γ+κ′+κ*); Area 4 depicts discontinuous reaction products comprising grain boundary α-ferrite with B2/DO₃ ordering (γ+κ′+κ*+α(B2/DO₃)); and Area 5 shows the equilibrium phase assemblage of γ+κ+B2/DO₃. The C-shaped curves reveal that aging below 500°C significantly extends the time required for grain boundary κ* precipitation, while intermediate temperatures (600–800°C) accelerate carbide formation. The diagram demonstrates that Si addition promotes B2/DO₃ precipitate formation while suppressing β-Mn phase, providing critical kinetic boundaries for controlling microstructural evolution during heat treatment of austenitic low-density steels.", "confidence": "high"}

File: outputs_dataset/A1/intermediate/multimodal/figure_014.txt
{"image_type": "microscopy_sem", "description": "This figure presents three secondary electron SEM micrographs (SEI, 15.0 kV) capturing the progressive microstructural evolution of a Fe-18Mn-7Al-0.85C austenitic steel during isothermal holding at 700°C for various durations. Subfigure (a) at 1 h shows fine intragranular κ'-carbide precipitation within the austenite matrix and initial cellular transformation products at grain boundaries. Subfigure (b) at 25 h illustrates the development of lamellar (κ+γ+α) colonies growing from austenite grain boundaries via discontinuous precipitation, with distinct phase labeling identifying ferrite (α), κ-carbide, and retained austenite (γ) in alternating plate morphologies. Subfigure (c) at 100 h reveals extensively coarsened lamellar colonies with thick, well-developed α and κ plates penetrating deeply into the matrix. The temporal sequence demonstrates the cellular transformation mechanism where high-temperature austenite decomposes into lamellar constituents, confirming that prolonged aging promotes progressive coarsening of (α+κ+γ) colonies and microstructural degradation in these low-density steels.", "confidence": "high"}

File: outputs_dataset/A1/intermediate/multimodal/figure_017.txt
{"image_type": "structure_phase_diagram", "description": "The figure presents two vertical section phase diagrams illustrating the solvus temperatures of κ-carbides as functions of (a) Al content in Fe-30Mn-xAl-1C alloys and (b) Mn content in Fe-xMn-7Al-1C alloys. The diagrams delineate three phase regions: single-phase austenite (γ), two-phase γ+κ* (intergranular κ-carbide), and three-phase γ+κ*+κ' (intergranular κ* and intragranular κ'-carbide). In panel (a), increasing Al from 5.5 to 10 wt% raises the κ* solvus from approximately 740°C to 850°C and the κ' solvus from ~550°C to 750°C, indicating strong stabilization of carbides by aluminum. In panel (b), increasing Mn from 23.5 to 29.5 wt% slightly decreases both solvus temperatures, with the κ* boundary declining from ~815°C to ~780°C and the κ' boundary from ~690°C to ~665°C. The data points distinguish intergranular κ* (crosses), intragranular κ' (open circles), and the three-phase region (filled circles). These results demonstrate that Al addition significantly elevates the dissolution temperature of both carbide types, while Mn has a comparatively minor inverse effect, providing critical thermodynamic guidance for designing austenitic low-density steels with controlled precipitation hardening.", "confidence": "high"}

File: outputs_dataset/A1/intermediate/multimodal/figure_019.txt
{"image_type":"microscopy_sem","description":"Figure 19 comprises two micrographs illustrating phase formation during hot rolling in Fe-Mn-Al-C low-density steels. Panel (a) is an optical micrograph of a Fe-5Mn-6Al-0.4C steel showing α-ferrite formed within the γ phase band (grey areas) during the hot rolling stage, with additional phases (α+κ) formed at coiling temperatures; the inset reveals banded δ and γ phase regions at 25 μm scale. Panel (b) is an SEM micrograph of a Fe-2Mn-8Al-0.2C steel revealing κ-carbide (labeled j phase in caption) precipitated along δ/α boundaries during hot rolling, forming a distinct shell structure surrounding the austenite (γ) phase with fine lamellar morphology. The images demonstrate that during hot working, elemental partitioning of C, Mn, and Al occurs between δ and γ phases, accompanied by γ→α transformation; when C and Mn contents are relatively low (2–6% Mn, 6–8% Al, 0.1–0.3% C), the austenite decomposition temperature is high enough for κ-carbide formation even at hot working temperatures, creating interfacial shell structures. These observations confirm composition-dependent phase evolution mechanisms during thermomechanical processing.","confidence":"high"}

File: outputs_dataset/A1/intermediate/multimodal/figure_021.txt
{"image_type": "property_mechanical", "description": "Figure 21 presents the tensile properties and work hardening behavior of Fe-Al steels as a function of aluminum content (0–25 wt%), illustrating the influence of crystal structure ordering on mechanical performance. Panel (a) displays yield strength (YS), ultimate tensile strength (UTS), uniform elongation (UE), and total elongation (TE) versus Al content across different phase regions (A2, K1, A2+DO3, DO3, B2). The YS increases with Al up to ~13 wt% (~575 MPa) then drops sharply at 13–15% before stabilizing, while UTS rises continuously. Both UE and TE decrease with increasing Al, with a ductile-to-brittle transition occurring at 8–10% Al. Panel (b) shows the work hardening rate measured between 1–1.5% plastic strain, which remains low (<2 GPa) for disordered alloys (<7% Al), peaks sharply at ~16% Al (16 GPa) corresponding to ordered DO3 phase formation, and decreases moderately above 20% Al. These curves demonstrate that solid solution strengthening by Al provides ~40 MPa/wt% increase in ferrite, but ordering phenomena dominate the strain hardening response through superdislocation shearing of ordered phases.", "confidence": "high"}

File: outputs_dataset/A1/intermediate/multimodal/figure_022.txt
```json
{
  "image_type": "property_mechanical",
  "description": "Figure 22 presents engineering stress-strain curves of austenitic and austenite-based duplex Fe-Mn-Al-C steels. Panel (a) illustrates the effect of Al and C contents, displaying curves for 20Mn-10Al-1.5C, 20Mn-11Al-1.0C, 20Mn-10Al-1.0C, and 22Mn-(0,3,6)Al-0.6C alloys solution-treated at 1000°C/1h and water quenched. The Al-free 22Mn-0Al-0.6C steel exhibits the highest strain hardening rate, while increasing Al content (3% to 6%) progressively reduces work hardening; high-Al high-C compositions (e.g., 20Mn-11Al-1.0C) show near-zero or negative strain hardening after yielding yet maintain considerable ductility. Panel (b) demonstrates the influence of κ-carbide and B2 intermetallic phases, comparing 18Mn-10Al-0.9C-5Ni treated at 900°C (showing ultrahigh yield strength >1 GPa), and 28Mn-12Al-1.0C in WQ and aged conditions (550°C/5-46 min), alongside 28Mn-10Al-1.0C in WQ condition exhibiting exceptional total elongation (~100%). The figure supports that Al addition suppresses mechanical twinning and promotes planar glide, while κ-carbide precipitation increases yield strength but degrades strain hardenability, with high-Al steels achieving unique ductility through microband-induced plasticity (MBIP) or shear band mechanisms.",
  "confidence": "high"
}
```

File: outputs_dataset/A1/intermediate/multimodal/figure_023.txt
{"image_type": "property_mechanical", "description": "The figure presents true stress and strain hardening rate versus true strain curves obtained from room temperature tensile tests for various Fe-Mn-Al-C low-density steels, illustrating distinct deformation mechanisms. Six curves are plotted for specific compositions: Fe-22Mn-0.6C (dashed line, labeled TWIP) showing the characteristic \"hump\" associated with deformation twinning and strong microstructure refinement; Fe-30Mn-2Al-1.2C (dotted line) exhibiting multi-stage strain hardening linked to dislocation substructure refinement at lower strains and twinning at higher strains; Fe-30Mn-8Al-1.2C (solid line, labeled DSBR), Fe-28Mn-10Al-1C (red line, labeled MBIP), and Fe-27Mn-12Al-0.9C (blue line, labeled SIP) demonstrating qualitatively similar strain dependence to TWIP steels despite different microstructural mechanisms involving planar glide affected by SROs or κ′-carbides; and Fe-15Mn-9Al-0.7C (black dashed line) showing anomalous monotonic decay of strain hardening rate with increasing strain. The x-axis spans true strain from 0 to 0.8, while the y-axis spans true stress/strain hardening rate from 0 to 3000 MPa. The figure establishes that high-Al content (>7%) austenitic steels suppress mechanical twinning and activate newly discovered plasticity mechanisms (MBIP, DSBR, SIP), though these cannot explain negative strain hardening rates observed in highly alloyed or peak-aged conditions.", "confidence": "high"}

File: outputs_dataset/A1/intermediate/multimodal/figure_025.txt
{"image_type": "property_mechanical", "description": "This scatter plot illustrates the relationship between total elongation (TE, %) and ultimate tensile strength (UTS, MPa) for Fe-Mn-Al-C low-density steels, tested using uniform specimen geometry conforming to ASTM E-8 standard (50 mm × 12.5 mm × 1 mm). The tensile data represent solution-treated and water-quenched conditions compiled from multiple studies. The graph categorizes alloys into distinct phase-based groups: δ single phase (ferritic), δ-based duplex, γ single phase (labeled as Mn-TWIP), γ-based duplex, and γ+(δ)+coarse κ (including martensitic MS), alongside conventional automotive steels (IF, Mild, IF-HS, BH, CMn, TRIP, DP/CP) for comparison. Data points reveal that γ single-phase austenitic steels achieve superior strength-ductility combinations (UTS ~800-1400 MPa with TE ~30-100%), while δ-based duplex structures exhibit moderate properties (UTS ~400-900 MPa, TE ~20-70%). Alloys containing coarse κ-carbides or martensite (MS) show high strength but limited ductility (TE <10%). Diagonal lines indicate constant UTS×TE products (10-70 GPa%), demonstrating that Fe-Mn-Al-C alloys, particularly austenitic TWIP steels, outperform conventional high-strength steels in strength-ductility balance.", "confidence": "high"}

File: outputs_dataset/A1/intermediate/multimodal/figure_026.txt
{"image_type": "property_mechanical", "description": "This figure presents engineering stress–strain curves comparing the tensile behavior of two ferritic Fe-Al steels (Fe-6.8Al and Fe-8.1Al) and two ferrite-based duplex Fe-Mn-Al-C steels (Fe-3.3Mn-6.6Al-0.2C and Fe-8.5Mn-5.6Al-0.3C) under various heat treatment conditions. The ferritic steels (red curves), annealed at 850°C for 5 min, exhibit lower ultimate tensile strengths (UTS) of approximately 450–500 MPa with total elongations (TE) of 15–30%. In contrast, the ferrite-based duplex steels demonstrate significantly enhanced mechanical properties through phase transformation mechanisms. The Fe-3.3Mn-6.6Al-0.2C steel (blue curves) shows moderate strength (~600 MPa) with improved ductility when subjected to austempering at 400°C for 10 min after annealing at 800°C for 5 min, compared to direct quenching. The Fe-8.5Mn-5.6Al-0.3C steel (black curves) achieves the highest performance, with UTS ranging from 800 to 900 MPa and elongation up to 70%, depending on annealing parameters (800°C/1 min, 800°C/30 min, or 900°C/30 min). The caption and text indicate that the superior strength-ductility balance in the duplex steels arises from TRIP and/or TWIP effects activated during deformation, with specific mechanisms depending on austenite stability, stacking fault energy, and grain characteristics. This figure demonstrates that ferrite-based duplex low-density steels can achieve UTS of 600–950 MPa combined with TE of 30–70%, outperforming simple ferritic Fe-Al alloys and rivaling conventional bake-hardenable and HSLA steels while offering reduced density.", "confidence": "high"}

File: outputs_dataset/A1/intermediate/multimodal/figure_027.txt
{"image_type": "property_mechanical", "description": "This figure presents the tensile properties of two series of Fe-Mn-Al-C low-density steels as a function of aluminum content, comparing solution-treated and aged conditions. Panel (a) shows Fe-30Mn-1.2C-xAl (high-carbon austenitic/TWIP steel), while panel (b) displays Fe-30Mn-0.4C-xAl (low-carbon duplex steel). All steels were solutionized at 1100°C for 2 hours, with solid curves representing water-quenched samples and dotted curves representing samples subsequently aged at 550°C for 24 hours. Each subplot plots ultimate tensile strength (UTS, magenta squares), yield strength (YS, blue diamonds), total elongation (TE, black triangles), and δ (green/yellow inverted triangles) against Al content (0–12 wt%). For the 1.2C series, UTS initially decreases then increases sharply above 8% Al, with significant age-hardening effects only appearing when Al exceeds 8% due to κ-carbide precipitation. The 0.4C series shows minimum strength at 2% Al (fully austenitic, maximum ductility), followed by increasing strength but decreasing elongation as δ-ferrite forms at higher Al contents. The figure demonstrates that Al addition promotes solid-solution strengthening in ferrite and enables precipitation hardening in high-Al austenitic matrices, while excessive ferrite formation suppresses twinning and degrades ductility.", "confidence": "high"}

File: outputs_dataset/A1/intermediate/multimodal/figure_031.txt
{"image_type": "property_mechanical", "description": "This figure presents aging curves of austenitic Fe-Mn-Al-C low-density steels established through hardness measurements and tensile tests, illustrating the precipitation hardening kinetics and mechanical property evolution during isothermal aging. Subfigure (a) displays Brinell hardness versus aging time (0.1–1000 h) for Fe-30Mn-8Al-1C-0.35Si steel at 450°C, 500°C, 550°C, and 600°C, demonstrating that higher aging temperatures accelerate the hardening kinetics but reduce the peak hardness due to earlier overaging. Subfigure (b) compares aging curves of six different alloys aged at 550°C—including Fe-30Mn-7.8Al-1.3C, Fe-34Mn-11Al-0.98C, Fe-30Mn-8Al-1C, Fe-31Mn-7.8Al-0.88C, Fe-29Mn-4.9Al-0.98C, and Fe-34Mn-7.1Al-0.5C—showing that increased Al and C contents enhance the age hardening effect and increase peak hardness. Subfigure (c) plots tensile properties versus aging time for Fe-30Mn-8.5Al-2.0C (550°C), Fe-28Mn-9Al-1.8C (450°C), and Fe-30Mn-7.8Al-1.3C (550°C), where UTS and YS reach maxima at intermediate aging times while total elongation (TE) progressively decreases. The figure establishes that κ'-carbide precipitation provides the strengthening mechanism, with peak properties requiring substantial aging times (10–100 h), and highlights the trade-off between strength and ductility controlled by alloy chemistry and thermal history.", "confidence": "high"}

File: outputs_dataset/A1/intermediate/multimodal/figure_032.txt
{"image_type": "property_mechanical", "description": "Figure 32 presents engineering stress–strain curves for two Fe-Mn-Al-C low-density steels under various cold rolling and annealing conditions, illustrating the optimization of mechanical properties through thermomechanical processing. Subfigure (a) displays curves for a Fe-22.5Mn-1.2Al-0.3C steel (non-age-hardenable austenitic grade) subjected to 30% or 50% cold rolling (CR) followed by annealing at 550–700°C for various durations (10–30 min), where the CR50%+550°C/30m condition achieves the highest strength (~1100 MPa) but limited ductility. Subfigure (b) shows curves for a Fe-22Mn-7Al-0.8C steel after 50% cold rolling and recrystallization annealing at 800–975°C for 1–25 min, demonstrating that lower annealing temperatures (800–850°C) and shorter times yield higher strength with continuous yielding, while increasing temperature and duration promotes recrystallization, shifting to discontinuous yielding and enhancing elongation up to ~60%. The caption states that these curves support the strategy of combining cold rolling with annealing to obtain high strength and formability simultaneously through grain refinement and controlled recovery of deformation twins.", "confidence": "high"}

File: outputs_dataset/A1/intermediate/multimodal/figure_034.txt
```json
{
  "image_type": "property_mechanical",
  "description": "Scatter plot comparing specific energy absorption values of Fe-Mn-Al-C low-density steels against conventional deep-drawing steels as a function of aluminum content. The y-axis displays specific energy absorption in J/mm³ ranging from 0.0 to 0.6, while the x-axis shows Al content in weight percent from 6 to 12. Conventional deep-drawing steels—including IF steel, HC300LA, and DC04, represented by distinct square symbols at approximately 6 wt% Al—exhibit specific energy absorption values between 0.16 and 0.25 J/mm³. In contrast, Fe-Mn-Al-C steels, depicted as green diamonds tested at deformation rates of 10³/s and 10⁴/s, demonstrate significantly higher energy absorption capacity, clustering around 0.5 J/mm³ when Al content exceeds 7 wt%, with individual data points ranging from approximately 0.43 to 0.55 J/mm³. The figure illustrates that Fe-Mn-Al-C steels achieve approximately 50% higher specific energy absorption than conventional deep-drawing steels at crash-relevant strain rates, a performance level comparable to Mn-TWIP steels. This enhancement is attributed to severe adiabatic shear band formation during high-strain-rate deformation, as evidenced by the elevated energy absorption values at Al contents above 7 wt%, highlighting the suitability of these alloys for automotive body and frame structures requiring superior crashworthiness.",
  "confidence": "high"
}
```

File: outputs_dataset/A11/intermediate/multimodal/figure_001.txt
{"image_type": "chart_schematic", "description": "The provided image displays a publisher \"Check for updates\" functional icon featuring a red bookmark symbol within a multicolored circular ring, rather than experimental scientific data. Based on the accompanying text extraction summary, the paper investigates multi-stage dynamic recrystallization (DRX) in low-alloy steel (0.398C-0.87Mn-0.31Si) under varying deformation conditions using an inhomogeneous-dislocation-density 3D cellular automaton model. The actual scientific figures in this work reportedly include flow stress-strain curves at 850-1150 degrees Celsius and strain rates of 0.01-10 s^-1, evolution of average grain size under transient conditions, and EBSD-based prior austenite grain reconstructions with grain orientation spread (GOS) analysis. The figure likely compares experimental hot compression results with CA simulations for DRX fraction, grain size distribution, and flow stress evolution under both constant and transient temperature/strain rate paths. The material system involves hot compression at 850-1050 degrees Celsius with varying strain rates (0.001-1 s^-1) and temperature transitions. However, these scientific details are not directly visible in the provided icon image and are derived solely from the textual context.", "confidence": "low"}

File: outputs_dataset/A11/intermediate/multimodal/figure_002.txt
{"image_type": "chart_flow", "description": "This figure illustrates the experimental workflow and thermomechanical processing schemes for investigating multi-stage dynamic recrystallization in low-alloy steel (0.398C-0.87Mn-0.31Si). Panel (a) presents the complete experimental procedure: cylindrical specimens (ϕ6 mm × 9 mm) are heated to 1250°C at 10°C/s, held for 180 s for austenite homogenization, cooled to deformation temperatures at 10°C/s, held for 60 s, and compressed to a true strain of 0.9 under either constant conditions (850–1150°C, 0.01–10 s⁻¹) or varying conditions, followed by water quenching and microstructural characterization using optical microscopy (Olympus GX71) and EBSD (SU5000). Panel (b) details the transient strain rate variation schemes at 950°C, where the strain rate is step-changed (0.01↔0.1 s⁻¹) at fixed strains (0.2 or 0.4) to a total strain of 0.9. Panel (c) depicts continuous temperature variation schemes at 0.01 s⁻¹, where temperature is linearly changed (950↔1050°C) during strain intervals of 0.2–0.3 or 0.4–0.5. These protocols enable systematic study of dislocation density evolution and recrystallization kinetics under complex deformation paths.", "confidence": "high"}

File: outputs_dataset/A11/intermediate/multimodal/figure_003.txt
{"image_type": "property_mechanical", "description": "This figure presents a schematic diagram illustrating the evolution of true stress-true strain curves for low-alloy steel under varying thermomechanical deformation conditions, specifically demonstrating the effect of transient changes in the Zener-Hollomon parameter (Z_p) during hot compression. The graph is divided into two stages: Stage I (Before variation) shows the initial deformation behavior up to strain ε_I, while Stage II (After variation) depicts the stress response after a sudden change in deformation conditions. Four distinct curves are plotted: black dashed line for constant low Z_p1, purple dashed line for constant high Z_p2 (where Z_p2 > Z_p1), blue solid line for decreasing Z_p from Z_p2 to Z_p1 at ε_I, and red solid line for increasing Z_p from Z_p1 to Z_p2 at ε_I. Key stress parameters are labeled including initial yield stresses (σ_01, σ_02), critical stresses for dynamic recrystallization (σ_c1, σ_c2), peak stresses (σ_p2, σ_p2^(v)), and steady-state stresses (σ_ss1, σ_ss2). The schematic demonstrates that a decrease in Z_p (blue curve) causes an abrupt stress drop followed by gradual softening to a new steady state, while an increase in Z_p (red curve) leads to stress elevation and subsequent work hardening. This figure supports the core scientific conclusion that transient variations in deformation conditions induce non-continuous flow stress responses governed by the competition between work hardening, dynamic recovery, and dynamic recrystallization mechanisms, which is fundamental for understanding multi-stage recrystallization behavior in metallic materials.", "confidence": "high"}

File: outputs_dataset/A11/intermediate/multimodal/figure_004.txt
```json
{
  "image_type": "chart_plot",
  "description": "Figure 3 presents a 3D surface plot illustrating the variation of the stress softening coefficient $k_s(\\varepsilon+\\Delta\\varepsilon)$ as a function of the Zener-Hollomon parameters for two consecutive deformation stages and the dynamic recrystallization (DRX) fraction in low-alloy steel. The horizontal axes represent $\\ln Z_P^{(I)}$ (first stage) and $\\ln Z_P^{(II)}(\\varepsilon+\\Delta\\varepsilon)$ (second stage), both ranging approximately from 22 to 36, while the vertical axis displays the first-stage DRX fraction $\\varphi_d^{(I)}$ spanning 0 to 1 across four horizontal planes. The color scale indicates $k_s$ values from 0.2 (dark blue, representing maximum softening) to 1.0 (yellow, representing no softening). The visualization reveals that $k_s$ declines with increasing difference between $Z_P$ of the two stages and rising $\\varphi_d^{(I)}$, as exhibited by the transition from yellow to blue regions at high $\\varphi_d^{(I)}$ and large differences between the logarithmic Zener-Hollomon parameters. This demonstrates that prior deformation history and transient variations in deformation conditions significantly influence the saturation stress softening behavior during multi-stage thermomechanical processing.",
  "confidence": "high"
}
```

File: outputs_dataset/A11/intermediate/multimodal/figure_005.txt
{"image_type": "microscopy_optical", "description": "The figure presents a comprehensive comparison of experimental and simulated initial mixed-grain microstructures in low-alloy steel (0.398C-0.87Mn-0.31Si). Subfigure (a) displays the experimental 3D optical metallography results showing the as-homogenized austenite grain structure with visible grain boundaries, scale bars of 100 μm, and annotated average grain sizes ranging from 127.63 μm to 166.00 μm along different directions. Subfigure (b) illustrates the corresponding 3D cellular automaton (CA) simulated microstructure with color-coded grains, exhibiting similar average grain sizes (126.45–159.75 μm), alongside X-direction cross-sectional slices revealing internal grain morphology. Subfigures (c), (d), and (e) present quantitative grain size distribution histograms: (c) experimental metallography data showing an average grain size (AGS) of 141.66 μm with standard deviation (SD) of 54.54 μm and extreme values of 10.22–265.20 μm; (d) 2D CA simulation results with AGS of 140.01 μm (SD: 51.88 μm); and (e) 3D CA simulation results with AGS of 143.78 μm (SD: 58.25 μm). The close agreement between experimental and simulated distributions (all within 140–144 μm average range) validates the 3D CA model's capability to accurately reconstruct the inhomogeneous initial microstructure characterized by significant grain size variation, establishing a reliable foundation for subsequent dynamic recrystallization simulations under varying deformation conditions.", "confidence": "high"}

File: outputs_dataset/A11/intermediate/multimodal/figure_008.txt
{"image_type": "property_mechanical", "description": "Figure 7 presents experimental and simulated true stress–strain curves for low-alloy steel (0.398C-0.87Mn-0.31Si) under hot compression testing across four deformation temperatures. Subplots (a) through (d) correspond to 850°C, 950°C, 1050°C, and 1150°C respectively, each displaying four curves representing strain rates of 0.01, 0.1, 1, and 10 s⁻¹. Solid lines indicate experimental data while dashed lines with open circles denote 3D cellular automaton simulations incorporating inhomogeneous dislocation density. The curves demonstrate that flow stress increases with decreasing temperature and increasing strain rate. At 1050°C and 1150°C with lower strain rates (0.01–0.1 s⁻¹), distinct peak stresses followed by flow softening indicate dynamic recrystallization (DRX), whereas at 850°C the curves show continuous work hardening or saturation. The close agreement between experimental and simulated curves validates the developed 3D CA model for quantifying multi-stage DRX and predicting flow stress evolution under varying thermomechanical conditions.", "confidence": "high"}

File: outputs_dataset/A11/intermediate/multimodal/figure_009.txt
{"image_type": "property_mechanical", "description": "The figure presents four stress-strain curves showing the experimental and simulated evolution of flow stress in low-alloy steel (0.398C-0.87Mn-0.31Si) under transient strain rate variations at 950°C. Subfigures (a) and (b) display results for strain rate suddenly increasing from 0.01 s⁻¹ to 0.1 s⁻¹ at strain levels of 0.2 or 0.4, simulated by Model 1 and Model 2 respectively. Subfigures (c) and (d) show the reverse transition from 0.1 s⁻¹ to 0.01 s⁻¹ at the same strain points. Solid lines represent experimental data, while dashed lines with circles denote simulation results. The figure also includes reference curves for constant strain rates (0.01 s⁻¹ and 0.1 s⁻¹). When strain rate increases, the stress jumps but reaches a lower steady-state than the constant high-rate condition. When decreasing, Model 1 exhibits delayed softening, whereas Model 2—incorporating the softening coefficient k_s—accurately captures the stress drop and steady-state behavior. This comparison validates that Model 2 provides superior prediction of multi-stage dynamic recrystallization under varying deformation conditions.", "confidence": "high"}

File: outputs_dataset/A11/intermediate/multimodal/figure_011.txt
{"image_type": "property_mechanical", "description": "This four-panel figure presents force-stroke curves comparing experimental hot compression data with finite element simulations using two constitutive models (Model1 and Model2) for low-alloy steel under transient deformation conditions. Panels (a) and (b) show results at 950°C with strain rate transients (0.01 s⁻¹ ↔ 0.1 s⁻¹) occurring at strains of 0.2 and 0.4, respectively. Panels (c) and (d) display curves at a constant strain rate of 0.01 s⁻¹ with temperature transients (1050°C ↔ 950°C) at strains of 0.2 and 0.4, respectively. Each subplot contains three curves: solid lines for experimental results, star-dashed lines for Model1, and circle-dashed lines for Model2. The visual comparison reveals that Model1 significantly overestimates the force during the second deformation stage following abrupt changes in strain rate or temperature, exhibiting a slower decline velocity than observed experimentally. In contrast, Model2, which incorporates optimized t₀.₅ (time for 50% recrystallization) and characteristic stresses, demonstrates superior agreement with experimental force evolution across all transient conditions. This validates that the improved constitutive model provides more reliable load prediction for industrial hot forming applications involving varying deformation parameters.", "confidence": "high"}

File: outputs_dataset/A11/intermediate/multimodal/figure_015.txt
{"image_type": "chart_plot", "description": "This figure presents a comparative analysis of dynamic recrystallization (DRX) fraction evolution simulated by two distinct modeling approaches—Model 2 (a modified phenomenological constitutive model) and 3D Cellular Automaton (CA) with inhomogeneous dislocation density—under varying thermomechanical deformation conditions in low-alloy steel (0.398C-0.87Mn-0.31Si). The eight panels are organized into four rows (a-d) comparing both models side-by-side, with each panel plotting DRX fraction (0-1.0) against true strain (0-0.9). Subfigures (a) and (b) examine strain rate transients at 950°C: (a) shows transient increases from 0.01 s⁻¹ to 0.1 s⁻¹ at strains of 0.2 or 0.4, while (b) shows transient decreases from 0.1 s⁻¹ to 0.01 s⁻¹ at equivalent strains. Subfigures (c) and (d) investigate temperature transients at a constant strain rate of 0.01 s⁻¹: (c) depicts cooling from 1050°C to 950°C, and (d) shows heating from 950°C to 1050°C, both initiated at 0.2 or 0.4 strain. Solid lines represent constant deformation conditions (0.01 s⁻¹ or 0.1 s⁻¹, and 950°C or 1050°C), while dashed lines indicate two-stage deformation paths. The figure reveals that when the Zener-Hollomon parameter (Z) is transiently increased (higher strain rate or lower temperature), the DRX fraction in the second stage initially lags behind constant-condition predictions due to delayed nucleation of new DRX grains (DRXGsII) and the refinement of existing DRX grains from the first stage (DRXGsI). Conversely, when Z is transiently decreased, the 3D CA model predicts DRX fractions that can exceed constant-condition values due to enhanced grain boundary mobility and accelerated growth, whereas Model 2 fails to capture this overshoot phenomenon. These comparisons demonstrate that the 3D CA model with inhomogeneous dislocation density more accurately quantifies multi-stage recrystallization kinetics and history-dependent softening behavior under non-steady-state hot forming conditions.", "confidence": "high"}
