Repository: RiverYanggg/SteelDig_multimodal

# SteelDig Multimodal

一个面向材料科学论文的本地抽取流水线项目。

项目当前包含两条核心能力链：

1. 主抽取工作流
   从论文 Markdown 中抽取结构化文本信息，并可对图片组图做多模态分析。
2. Knowledge 工作流
   把清洗后的论文文本进一步压缩为适合训练或知识整理的 claim 集与 Markdown 知识卡片。
3. Knowledge Graph 工作流
   把 `outputs_dataset/<paper_id>/final/` 下的结构化抽取结果映射为 Neo4j 可查询知识图谱。

这两条链既可以独立运行，也可以按单篇论文串行衔接运行。项目已经支持：

- 多篇论文并行处理
- 单篇论文内部严格按阶段顺序执行
- 以 `paper_id` 为目录隔离输出
- `fused` 模式下把多模态图像结论注入 knowledge 汇总
- 把文本抽取结果和 multimodal figure 摘要共同导入 Neo4j 图谱

---

## 1. 项目目标

这个仓库的目标不是“把论文原样摘要一下”，而是把材料科学论文中的高价值事实拆成两类产物：

- 面向结构化数据库/后续程序消费的 JSON
- 面向知识训练/知识整理的 Markdown 与 claims

具体来说：

- 主抽取工作流负责“尽可能保留原始细节”
  - 文本模型输出大 JSON
  - 图像模型输出 Figure 级别 JSON
- Knowledge 工作流负责“把细节压缩成更高信息密度的训练材料”
  - paper_map

File: outputs_dataset/A11/intermediate/multimodal/figure_020.txt
```json
{
  "image_type": "diffraction_ebsd",
  "description": "Figure 19 presents experimental and simulated microstructure evolutions in low-alloy steel (0.398C-0.87Mn-0.31Si) under constant and decreasing temperature deformation at 0.01 s⁻¹. Panel (a) compares reconstructed EBSD inverse pole figure maps and corresponding GOS (Grain Orientation Spread) maps at 0.9 true strain, contrasting a constant 950°C condition (grain size 52.01±3.48μm, DRX fraction 97.2%) against decreasing temperature paths from 1050°C to 950°C initiated at εI=0.2 (53.29±3.77μm, 96.1% DRX) and εI=0.4 (60.93±2.91μm, 97.2% DRX). Panel (b) shows reconstructed microstructures at intermediate strains (0.4-0.5), highlighting grain refinement differences between constant 1050°C (80.79±5.43μm), decreasing temperature (74.40±5.36μm), and constant 950°C (56.97±5.24μm). Panels (c) and (d) display 3D cellular automaton simulations of DRX progression: (c) at constant 950°C showing DRX fractions increasing from 76.9% to 99.5% with grain size reducing from 68.69μm to 52.52μm; (d) under decreasing temperature (1050°C→950°C) revealing multi-stage recrystallization (white matrix, green first-stage, red second-stage grains) with DRX fractions rising from 94.2% to 98.6% and final grain size 58.30μm. The figure validates that the inhomogeneous-dislocation-density 3D CA model accurately captures DRX kinetics and grain size evolution under varying thermal-mechanical conditions.",
  "confidence": "high"
}
```

File: outputs_dataset/A11/intermediate/multimodal/figure_021.txt
```json
{
  "image_type": "diffraction_ebsd",
  "description": "This figure presents experimental and simulated microstructure evolutions in low-alloy steel (0.398C-0.87Mn-0.31Si) during hot compression at 950°C with a transient strain rate decrease from 0.1 s⁻¹ to 0.01 s⁻¹ at 0.4 strain. Part (a) shows EBSD IPF (inverse pole figure) maps (upper row) and GOS (grain orientation spread) maps (lower row) at three strains: 0.4 (left), 0.5 (center), and 0.9 (right). The IPF maps reveal grain orientation distributions with average grain sizes of 81.50±6.32 μm, 52.92±3.35 μm, and 50.71±3.29 μm, respectively. The GOS maps quantify dynamic recrystallization (DRX) fractions, showing a dramatic increase from 38.9% at 0.4 strain to 95.2% at 0.5 strain and 97.7% at 0.9 strain, indicating rapid completion of recrystallization following the strain rate reduction. Part (b) displays corresponding 3D cellular automaton simulation results, where white represents the unrecrystallized matrix, green denotes grains formed during the first stage (0.1 s⁻¹), and red indicates grains nucleated during the second stage (0.01 s⁻¹). The simulated DRX fractions evolve from 42.9% at 0.4 strain to 99.1% at 0.5 strain and 99.8% at 0.9 strain, with average grain sizes of 82.68 μm, 50.78 μm, and 52.58 μm, respectively, validating the model's capability to capture multi-stage DRX kinetics under varying deformation conditions.",
  "confidence": "high"
}
```

File: outputs_dataset/A11/intermediate/multimodal/figure_023.txt
{"image_type": "chart_plot", "description": "The figure presents 3D cellular automaton (CA) simulation results quantifying multi-stage dynamic recrystallization (DRX) and average dislocation density evolution in low-alloy steel (0.398C-0.87Mn-0.31Si) under transient deformation conditions. Subfigures (a) and (b) display the evolution of DRX fraction (Total, First stage DRXGs_I, Second stage DRXGs_II) versus true strain, while (c) and (d) show corresponding average dislocation densities (×10¹³ m⁻²) for matrix grains, DRXGs_I, and DRXGs_II. The left column [(a) and (c)] examines transient strain rate increases from 0.01 s⁻¹ to 0.1 s⁻¹ at 950°C initiated at strains of 0.2 or 0.4, whereas the right column [(b) and (d)] investigates temperature decreases from 1050°C to 950°C at 0.01 s⁻¹ over strain ranges 0.2–0.3 or 0.4–0.5. Key observations include: upon increasing Zener-Hollomon parameter (Z_P), the second-stage DRX fraction increases significantly after an incubation period, while the first-stage DRX fraction gradually decreases, indicating that DRXGs_II refine both the matrix and pre-existing DRXGs_I. Notably, DRXGs_II exhibit lower average dislocation density than both the matrix and DRXGs_I, creating a driving force for grain refinement. The total DRX fraction shows delayed growth initially but eventually reaches high values, supporting the concept of 'pseudo-metadynamic recrystallization' where only DRX grains grow during the transient period.", "confidence": "high"}

File: outputs_dataset/A11/intermediate/multimodal/figure_025.txt
{"image_type": "chart_plot", "description": "Figure 24 presents 3D cellular automaton (CA) simulation results showing the evolutions of dynamic recrystallization (DRX) fraction and average dislocation density in low-alloy steel (0.398C-0.87Mn-0.31Si) when transiently decreasing the Zener-Hollomon parameter (Z_P). Subfigures (a) and (b) display DRX fraction versus true strain: (a) shows the effect of decreasing strain rate from 0.1 s⁻¹ to 0.01 s⁻¹ at 950°C with transition strains (ε₁) of 0.2 and 0.4, while (b) shows increasing temperature from 950°C to 1050°C at 0.01 s⁻¹ with the same transition strains. Both plots decompose the total DRX fraction (solid blue) into contributions from first-stage DRX grains (DRXGs_I, dashed brown) and second-stage DRX grains (DRXGs_II, dashed green), revealing that the first-stage fraction initially rises rapidly after the Z_P drop but subsequently declines due to refinement by DRXGs_II. Subfigures (c) and (d) illustrate the corresponding average dislocation density (×10¹³) evolutions: (c) for the strain rate decrease scenario and (d) for the temperature increase scenario, showing matrix grains (top panels) and DRX grains (lower panels for each ε₁). These curves demonstrate that the transient Z_P reduction causes a significant drop in dislocation density within both the matrix and DRXGs_I due to enhanced dynamic recovery (DRV) and grain refinement, supporting the conclusion that decreasing deformation resistance accelerates softening and DRX kinetics.", "confidence": "high"}

File: outputs_dataset/A12/intermediate/multimodal/figure_003.txt
{"image_type": "microscopy_tem", "description": "This figure presents a comprehensive transmission electron microscopy (TEM) investigation of Fe–18Mn–10Al–xC low-density steels with varying carbon contents (0.5C, 0.8C, and 1.2C). Panels (a) and (b) display the austenite (γ) and ferrite (α) phases in 0.5C steel, respectively, with selected area electron diffraction (SAED) patterns confirming the fcc and bcc structures without ordered precipitates. Panels (c)–(e) focus on 0.8C steel: (c) shows austenite containing κ-carbide precipitates with SAED superlattice reflections (e.g., 100) confirming the L'1₂ perovskite structure, (d) reveals deformation twins in the γ phase, and (e) presents a dark-field image of the α phase showing B2 ordered domains with fine DO₃ particles. Panel (f) shows a dark-field image of the γ phase in 1.2C steel, revealing uniformly distributed κ-carbides in the fully austenitic matrix. The SAED patterns across all subfigures provide crystallographic evidence of phase evolution from simple duplex structures to complex ordered microstructures with increasing carbon content, supporting the correlation between carbon-induced precipitation, ordered phase formation, and the observed strain hardening behaviors.", "confidence": "high"}

File: outputs_dataset/A12/intermediate/multimodal/figure_005.txt
{"image_type": "property_mechanical", "description": "This figure presents the strain hardening rate (dσ/dε) versus true strain curves for Fe–18Mn–10Al–xC low-density steels with three different carbon contents: 0.5C (black curve), 0.8C (red curve), and 1.2C (green curve). The plot reveals distinctly different strain hardening behaviors among the three alloys. Both 0.5C and 0.8C steels exhibit a two-stage strain hardening characteristic with continuously decreasing strain hardening rates as strain increases, though 0.8C maintains higher strain hardening values than 0.5C throughout most of the deformation process. In contrast, the 1.2C steel displays a unique three-stage strain hardening behavior: an initial rapid decrease followed by an increasing stage reaching a plateau around 1900 MPa between 0.15–0.35 strain, and finally a sharp drop at high strains. The 1.2C steel sustains sufficient strain hardening capacity beyond 0.026 strain to prevent strain localization, correlating with its superior ductility (56.2% elongation) compared to 0.5C (32.8%) and 0.8C (38.4%) steels. This variation is attributed to microstructural differences: 0.5C has a duplex ferritic-austenitic structure without precipitates, 0.8C contains ordered phases (B2, DO3) in ferrite and κ carbides in austenite, while 1.2C is fully austenitic with uniformly distributed κ carbides, leading to different dislocation evolution mechanisms (planar slip, Taylor lattice, microbands) during tensile deformation.", "confidence": "high"}

File: outputs_dataset/A13/intermediate/multimodal/figure_005.txt
{"image_type": "diffraction_ebsd", "description": "Figure 4 presents EBSD-based Schmid factor analysis of retained austenite in Fe-8Mn-6Al-0.2C low-density steel under tensile deformation. Subfigures (a)-(d) display combined band contrast and Schmid factor orientation maps at true strains of 0.03, 0.10, 0.20, and 0.27, respectively, each accompanied by histograms showing the statistical distribution of Schmid factor values. The rainbow color coding (with red indicating high and blue indicating low Schmid factors) references the Face Centered Cubic inverse pole figure triangle shown in the color key. Subfigure (e) presents a 3D plot illustrating the evolution of Schmid factor distributions across different strain levels. At ε=0.03, over 70% of retained austenite exhibits high Schmid factors in the range of 0.45-0.48. As strain increases to 0.10 and 0.20, the average Schmid factor decreases significantly, with more than 60% of grains showing values below 0.40 at ε=0.20. However, at ε=0.27, the volume fraction of austenite with Schmid factors below 0.34 drops to approximately 5%. These results demonstrate that retained austenite grains with lower Schmid factors tend to remain untransformed during tensile deformation, indicating higher mechanical stability against strain-induced martensitic transformation.", "confidence": "high"}

File: outputs_dataset/A13/intermediate/multimodal/figure_007.txt
{"image_type": "chart_schematic", "description": "This schematic illustration depicts the martensitic transformation mechanism in Fe-8Mn-6Al-0.2C low-density steel during tensile deformation. Panel (a) shows the initial microstructure before deformation, featuring blocky austenite grains (white, marked 'A') positioned at ferrite (gray, marked 'F') triple junctions and lath-like austenite (red) located between ferrite laths or embedded within ferrite grains. Panel (b) illustrates the microstructural evolution after deformation, where blue regions indicate newly formed martensite transformed from blocky austenite, while lath-like austenite undergoes rotation. The figure demonstrates that blocky austenite with higher Schmid factors at triple junction boundaries preferentially transforms to martensite due to localized stress concentration and triaxial stress states, whereas lath-like austenite with lower Schmid factors rotates initially before transformation. This visualization supports the TRIP (Transformation-Induced Plasticity) effect mechanism, explaining how deformation-induced austenite transformation and rotation contribute to the enhanced work hardening behavior and mechanical properties of the experimental steel.", "confidence": "high"}

File: outputs_dataset/A14/intermediate/multimodal/figure_001.txt
{"image_type": "chart_plot", "description": "This figure presents a comprehensive quantitative decomposition of strengthening mechanisms in Fe-Al based ferritic low-density steels, specifically illustrating the calculated contributions to yield strength for Fe-6.8Al alloy across different thermomechanical processing conditions. The chart compares three material states: 98% cold-rolled (CR), and isothermally annealed at 750°C for 5 min and 60 min. It displays the individual contributions from solid solution strengthening (~95.6 MPa, constant), lattice frictional stress (41 MPa), order strengthening from nano-sized Fe3Al D03 ordered phases (2.1–3.0 nm diameter, volume fraction varying with Al content), Hall-Petch grain boundary strengthening (varying with grain size from 25.2 ± 5.0 μm to 48.3 ± 1.2 μm), and Taylor dislocation strengthening (dominant in CR state with density ~2.2 × 10^15 m^-2, negligible after recrystallization). The experimental validation shows predicted yield strengths matching measured values of 1800 MPa (CR), 700 MPa (5 min), and 265 MPa (60 min), demonstrating the transition from dislocation-based to grain-boundary and ordered-phase controlled strengthening mechanisms during recrystallization and grain growth.", "confidence": "low"}

File: outputs_dataset/A14/intermediate/multimodal/figure_004.txt
{"image_type":"chart_plot","description":"Figure 3 presents small-angle X-ray scattering (SAXS) profiles showing the logarithmic scattering intensity as a function of the scattering vector q (nm⁻¹) for Fe-Al based low-density steels with varying aluminum contents: Fe-5AL (circles), Fe-6AL (squares), Fe-6.8AL (triangles), and Fe-9AL (diamonds). The open symbols represent experimental data, while the solid blue lines indicate fitted curves using a local monodisperse model with log-normal distribution (Eq. 3). The curves are vertically offset for clarity. The broken dotted lines proportional to q⁻⁴ indicate Porod scattering behavior from sharp interfaces. With increasing Al content from 5 to 9 wt%, the SAXS intensity systematically increases and the Guinier region shifts to lower q values, indicating larger nano-sized ordered Fe₃Al (D₀₃) precipitates. The fitted results reveal particle diameters increasing from 2.5±0.15 nm (Fe-5AL) to 3.75±0.2 nm (Fe-9AL), with corresponding increases in volume fraction. This quantitative nanostructural evidence supports the strengthening mechanism analysis by confirming the evolution of ordered phase characteristics with composition.","confidence":"high"}

File: outputs_dataset/A14/intermediate/multimodal/figure_008.txt
```json
{
  "image_type": "diffraction_xrd",
  "description": "This figure presents X-ray diffraction (XRD) line profile analysis results for Fe-6.8Al ferritic low-density steel under three processing conditions: 98% cold-rolled (98%CR, black curves), and isothermally annealed at 750°C for 5 min (red curves) and 60 min (blue curves). Panel (a) displays the normalized intensity of the (110) diffraction peak, showing substantial peak broadening in the 98%CR sample due to lattice micro-strain from severe cold deformation, with progressive peak sharpening upon annealing indicating recrystallization; the inset shows complete XRD profiles confirming the single-phase ferrite (BCC) structure with indexed reflections including (110), (200), (211), (220), and (310). Panels (b), (c), and (d) present the variance method analysis, plotting the second-order moment (M₂, solid lines) and normalized fourth-order moment (M₄/q², dashed lines) as functions of the scattering vector q for the 98%CR, 750°C/5min, and 750°C/60min conditions, respectively, used to separate size and strain contributions. Panel (e) shows the calculated dislocation density evolution, revealing a dramatic three-order-of-magnitude decrease from approximately 2×10¹⁵ m⁻² in the cold-rolled state to ~10¹² m⁻² after 60 min annealing, confirming that recrystallization drastically reduces dislocation density and lattice micro-strain (from 1.46×10⁻³ to 1.46×10⁻⁴).",
  "confidence": "high"
}
```

File: outputs_dataset/A14/intermediate/multimodal/figure_009.txt
{"image_type": "property_mechanical", "description": "The figure presents mechanical property curves for Fe-6.8Al low-density steel subjected to 98% cold rolling (CR) followed by isothermal annealing at 750 °C for 5 and 60 min. Panel (a) displays engineering stress-strain curves comparing three conditions: the 98% CR state (black curve) exhibits an ultra-high yield strength of approximately 1800 MPa but fails prematurely with minimal uniform elongation (~1.2%); the 5 min annealed sample (red curve) shows balanced properties with yield strength (YS) of 700 MPa, ultimate tensile strength (UTS) of 870 MPa, and 20% elongation; while the 60 min annealed condition (blue curve) demonstrates lower strength (YS 265 MPa, UTS 394 MPa) but superior ductility (29.8% elongation). Panel (b) illustrates the rate of strain hardening versus true strain for the annealed samples, revealing that the 60 min sample maintains higher strain hardening rates over a broader strain range compared to the 5 min sample, correlating with its enhanced uniform elongation. These results demonstrate that short-duration annealing (5 min) achieves an optimal combination of high strength and reasonable ductility through partial recrystallization, whereas extended annealing (60 min) leads to significant grain growth and softening.", "confidence": "high"}

File: outputs_dataset/A14/intermediate/multimodal/figure_010.txt
{"image_type": "property_mechanical", "description": "This bar graph quantifies the individual contributions of five distinct strengthening mechanisms to the yield strength (YS) of Fe-6.8Al ferritic low-density steel under three processing conditions: 98% cold rolling (CR), and isothermal annealing at 750°C for 5 min and 60 min. The three stacked bars represent total yield strengths of 1800 MPa, 700 MPa, and 265 MPa, respectively. The legend identifies the mechanisms as dislocations (magenta), grain boundary (blue), ordering (green), solid solution (black), and lattice frictional stress (red). In the 98% CR state, dislocation strengthening and grain boundary strengthening provide the dominant contributions, consistent with the high dislocation density (~10^15 m^-2) and fine crystallite size (~102 nm) reported in the text. Upon annealing, the contributions from dislocations and grain boundaries decrease significantly due to recovery/recrystallization and grain growth (to 25.2 µm at 5 min and 48.3 µm at 60 min), while solid solution and ordering contributions remain relatively stable. This figure mechanistically explains the dramatic strength reduction from severe work hardening to softened recrystallized states.", "confidence": "high"}

File: outputs_dataset/A15/intermediate/multimodal/figure_003.txt
{"image_type": "microscopy_optical", "description": "Optical micrographs (OM) displaying the as-cast microstructure evolution of Fe–28Mn–9Al-1.2C-xCr (x = 0, 3, 6, 9 wt%) austenitic low-density steel strips fabricated via near-rapid solidification. Subfigures (a)-(d) correspond to 0Cr, 3Cr, 6Cr, and 9Cr alloys, respectively, all captured at identical magnification (scale bar: 20 μm). The images reveal a dual-phase microstructure comprising δ-ferrite (darker contrast) uniformly distributed within the γ-austenite matrix (lighter background). With increasing Cr addition, the ferrite volume fraction progressively rises from 10.2 vol% (0Cr) to 19.6 vol% (9Cr), as quantified by image analysis. Concurrently, the ferrite morphology transforms from rodlike (0Cr), typically nucleating at austenite grain centers consistent with FA (ferrite-to-austenite) solidification mode, to increasingly blocklike configurations (6Cr, 9Cr). The 3Cr alloy (b) exhibits an intermediate morphology transitioning between rodlike and blocklike. These microstructural changes indicate that Cr promotes ferrite stabilization and alters solidification characteristics, directly impacting the subsequent mechanical behavior discussed in the text.", "confidence": "high"}

File: outputs_dataset/A15/intermediate/multimodal/figure_006.txt
```json
{
  "image_type": "microscopy_tem",
  "description": "Figure 5 presents four transmission electron microscopy (TEM) dark-field (DF) images with corresponding selected-area diffraction patterns (SADPs) illustrating the microstructural evolution of ferrite in Fe–28Mn–9Al-1.2C-xCr austenitic low-density steel strips with varying chromium content (x = 0, 3, 6, 9 wt%). Subfigures (a) and (b) show DF images of 0Cr and 3Cr strips using (110)δ and (1$\\overline{1}$0)δ reflections, respectively, with SADPs along the [111]δ zone axis exhibiting only fundamental BCC reflections, indicating clean δ-ferrite without secondary phases. In contrast, subfigures (c) and (d) display DF images of 6Cr and 9Cr strips using (200)DO3 superlattice reflections, with SADPs showing both δ-ferrite and DO3 ordered phase patterns (zone axes [001] and [011], respectively). The presence of superlattice spots such as (100) and (200) in (c) and (d) confirms the formation of nano-scale DO3 precipitates within the ferrite matrix in high-Cr alloys, whereas these ordered structures are absent in the 0Cr and 3Cr samples. The images reveal a critical Cr-content threshold for DO3 phase formation in ferrite, supporting the correlation between Cr addition and ordered phase precipitation.",
  "confidence": "high"
}
```

File: outputs_dataset/A15/intermediate/multimodal/figure_007.txt
```json
{
  "image_type": "diffraction_xrd",
  "description": "Figure 6 presents X-ray diffraction patterns of Fe–28Mn–9Al-1.2C-xCr strips (where x = 0, 3, 6, 9 wt%) after annealing at 550°C for 5 hours. The vertically offset curves display four samples: 0Cr (black), 3Cr (blue), 6Cr (red), and 9Cr (green). All patterns show diffraction peaks corresponding to austenite (γ) phase [indexed as (111), (200), (220), (311), (222)] and ferrite (δ) phase [(110), (200), (211)]. Crucially, a distinct κ-carbide (111) peak appears at approximately 41.4° in the 0Cr sample, indicating precipitation during annealing. However, this peak is completely absent in Cr-containing samples (3Cr, 6Cr, and 9Cr), demonstrating that Cr addition effectively suppresses κ-carbide precipitation. The results confirm that while annealing at 550°C promotes κ-carbide formation in the Cr-free alloy, increasing Cr content stabilizes the matrix against carbide precipitation while maintaining the dual-phase austenite-ferrite structure.",
  "confidence": "high"
}
```

File: outputs_dataset/A15/intermediate/multimodal/figure_008.txt
{"image_type": "microscopy_sem", "description": "This figure presents a series of scanning electron microscopy (SEM) images comparing the surface microstructure of Fe–28Mn–9Al-1.2C-xCr low-density steel strips after annealing at 550 °C for 5 hours, with Cr content varying from 0 to 9 wt%. Subfigure (a) for the 0Cr alloy clearly reveals grain boundaries and dendritic solidification structures, indicating susceptibility to chemical etching. In contrast, subfigures (b), (c), and (d) for the 3Cr, 6Cr, and 9Cr alloys respectively show dispersed secondary phases (identified as δ-ferrite) distributed within the austenite matrix, with grain boundaries becoming progressively invisible as Cr content increases. The caption and citation context indicate that Cr addition suppresses κ-carbide precipitation and significantly improves corrosion resistance, preventing the etching attack that reveals grain boundaries in the Cr-free sample. All samples maintain a two-phase microstructure consisting of austenite and ferrite after annealing.", "confidence": "high"}

File: outputs_dataset/A15/intermediate/multimodal/figure_009.txt
{"image_type": "property_mechanical", "description": "Figure 8 presents the tensile mechanical properties of Fe–28Mn–9Al-1.2C-xCr (x = 0, 3, 6, 9) austenitic low-density steel strips after annealing at 550 °C for 5 h. Subfigure (a) displays engineering stress-strain curves, showing that increasing Cr content progressively raises the yield strength (visible values: 0Cr ~882 MPa, 9Cr ~805 MPa) and ultimate tensile strength (0Cr ~934 MPa, 9Cr ~994 MPa), while the total elongation peaks at 6Cr (~44%) and drops significantly at 9Cr (~23%). Subfigure (b) illustrates true stress-strain curves (left y-axis, 0–1500 MPa) and corresponding strain hardening rate curves (right y-axis, 1000–4000 MPa) versus true strain (0–0.4%), revealing higher strain hardening rates with increased Cr content. The caption states that compared with as-cast strips, the strain hardening rate of all annealed strips except 9Cr clearly decreases, with the 3Cr strip exhibiting the largest reduction of about 500 MPa. These curves collectively demonstrate that Cr addition enhances strength through solid solution strengthening and modified precipitation behavior, while annealing optimizes the strength-ductility balance via dislocation recovery and precipitation control.", "confidence": "high"}

File: outputs_dataset/A15/intermediate/multimodal/figure_010.txt
{"image_type": "microscopy_tem", "description": "TEM images of austenite in Fe–28Mn–9Al-1.2C-xCr (x = 0, 3, 6, 9) austenitic low-density steel strips annealed at 550°C for 5 h. Subfigures (a)-(d) present bright-field (BF) images with scale bars of 500 nm and corresponding selected area diffraction patterns (SADPs) showing dislocation structures (indicated by yellow arrows) and carbide precipitation. In 0Cr (a), clear superlattice spots of κ-carbides are visible with increased intensity compared to as-cast, accompanied by low dislocation density. With 3Cr (b) and 6Cr (c), the κ-carbide superlattices remain very weak, and dislocation density is reduced compared to as-cast Cr-containing strips but remains higher than annealed 0Cr. In 9Cr (d), no κ-carbide superlattice is detected. Subfigure (e) is a dark-field (DF) image of 0Cr along (010)κ showing nano-scale κ-carbides with 200 nm scale bar. Subfigure (f) is a DF image of 9Cr along (114)Cr23C6 revealing Cr23C6 carbides with width of approximately 200 nm at grain boundaries. The figure demonstrates that Cr addition progressively suppresses κ-carbide precipitation in austenite and promotes Cr23C6 formation at grain boundaries in 9Cr, while reducing dislocation density compared to as-cast states.", "confidence": "high"}

File: outputs_dataset/A15/intermediate/multimodal/figure_014.txt
{"image_type": "chart_plot", "description": "This line chart compares the slip band spacing, slip band width, and total elongation of Fe–28Mn–9Al-1.2C austenitic low-density steel with 0Cr and 6Cr additions in different processing states (as-cast and annealed at 550°C for 5 h). The black square line represents slip band spacing (nm), the magenta triangle line denotes slip band width (nm), and the blue circle line indicates total elongation (%). The x-axis categories include As-cast 0Cr, As-cast 6Cr, and Annealed 6Cr. Key observations reveal that as-cast 6Cr exhibits finer slip bands (spacing ~80 nm, width ~12.5 nm) than as-cast 0Cr (~90 nm, ~13.4 nm) but shows the lowest total elongation (~31.6%). After annealing, the 6Cr sample demonstrates the finest slip bands (spacing ~60 nm, width ~7.9 nm) coupled with the highest elongation (~44.3%). This supports the dynamic slip band refinement (DSBR) phenomenon where finer slip bands correlate with high ductility, while also highlighting the critical role of initial dislocation density in determining plasticity. The figure illustrates that annealing reduces dislocation density and enhances both slip band refinement and tensile ductility in Cr-containing steels.", "confidence": "high"}

File: outputs_dataset/A16/intermediate/multimodal/figure_003.txt
```json
{
  "image_type": "diffraction_ebsd",
  "description": "This figure presents EBSD phase maps overlaid on image quality (IQ) maps and corresponding phase distribution maps of Fe-11.15Mn-5.6Al-0.07C low-density steel after warm compression. Subfigures (a) and (c) show the microstructure deformed at 500°C under a strain rate of 0.001 s⁻¹ to a true strain of 0.6, revealing frequently distributed deformation bands within the BCC ferrite matrix (green) containing FCC austenite (red). Subfigures (b) and (d) display the sample compressed at 600°C under identical strain conditions, exhibiting a uniformly deformed microstructure without prominent banding. The detailed phase maps (c) and (d) distinguish three constituent phases: ferrite (green), austenite (red), and martensite (yellow). The comparison demonstrates that deformation at 500°C induces bi-directional ferrite↔austenite transformation along strain-localized bands, driven by Mn partitioning that equalizes Gibbs free energy between phases, whereas the higher temperature of 600°C enables homogeneous strain distribution suppressing such transformation. These observations support the mechanism of deformation-induced phase transformation governing the flow softening behavior.",
  "confidence": "high"
}
```

File: outputs_dataset/A16/intermediate/multimodal/figure_004.txt
{"image_type": "microscopy_tem", "description": "Figure 3 presents TEM bright-field micrographs, SAED patterns, and phase maps of Fe-11.15Mn-5.6Al-0.07C low-density steel subjected to warm compression. Subfigure (a) shows the dislocation configuration within ferrite at 500°C and interrupted strain of 0.3, revealing tangled dislocations forming cell structures, high dislocation density walls (HDDWs), and primary/secondary slip traces on {110} and {112} planes. Subfigure (b) displays the formation of fresh ferrite grains (indicated by white arrows) within parent austenite islands under identical conditions, accompanied by SAED patterns confirming the BCC ferrite (Z=[113]) and FCC austenite (Z=[-111]) structures. Subfigures (c) and (d) provide higher magnification phase maps at strain 0.6 and 500°C, illustrating austenite shearing along deformation bands; red and green arrows denote austenite and ferrite formation through deformation-induced austenite transformation (DIAT) and deformation-induced ferrite transformation (DIFT), respectively. Subfigure (e) shows the microstructure at 600°C, where caption states no deformation bands or transformation features are observed. Collectively, these images demonstrate simultaneous bidirectional ferrite-austenite transformations as a strain compensation mechanism at 500°C, which is absent at higher temperatures.", "confidence": "high"}

File: outputs_dataset/A16/intermediate/multimodal/figure_005.txt
```json
{
  "image_type": "structure_phase_diagram",
  "description": "This figure presents Thermo-Calc® thermodynamic modeling results for Fe-11.15Mn-5.6Al-0.07C low-density steel. Subfigures (a) and (b) show equilibrium mass percentages of Mn and Al partitioning among BCC_A2 (ferrite), FCC_A1 (austenite), and FCC_A1#2 phases as functions of temperature, with vertical lines marking the annealed temperature (~950°C). Subfigure (a) reveals Mn strongly partitions into austenite (decreasing from ~75% to ~12% as temperature rises) versus ferrite (increasing to ~10%), while (b) shows Al preferentially partitions into ferrite (~6%) over austenite (~5%). Subfigures (c-f) display Gibbs free energy curves for BCC and FCC phases at 500°C and 550°C as functions of Mn% (c, e) and Al% (d, f). Point \"A\" marks the composition where both phases possess equal Gibbs free energy. Points \"B\" (FCC) and \"C\" (BCC) indicate actual chemical compositions derived from elemental partitioning data (Table 1: ferrite ~10.3% Mn/6.0% Al, austenite ~12.8% Mn/4.7% Al). The diagrams demonstrate that Mn partitioning primarily dictates phase stability, bringing both phases to nearly identical Gibbs free energy at 500°C (dashed line intersection in c), whereas varying Al content has negligible influence (d, f). This thermodynamic equality provides the driving force for simultaneous deformation-induced ferrite-to-austenite and austenite-to-ferrite transformations observed during warm deformation.",
  "confidence": "high"
}
```

File: outputs_dataset/A17/intermediate/multimodal/figure_003.txt
{"image_type": "microscopy_sem", "description": "This figure characterizes the morphological evolution and chemical composition of Fe40Mn19Ni15Al15Si10C1 high entropy steel powder during mechanical alloying. Subfigures (a–d) present SEM micrographs showing progressive refinement from bulky, irregular particles at 10 h to finer, equiaxed morphology at 35 h, with reduced particle agglomeration. Histograms (f–i) quantify the particle size distributions, revealing systematic reduction in average diameter from ~10 ± 2 μm (10 h) to ~6 ± 2 μm (20 h), ~5 ± 1.5 μm (30 h), and ~4 ± 1 μm (35 h), indicating enhanced fragmentation and homogenization with milling duration. The EDS spectrum (e) confirms the presence of Fe, Mn, Ni, Al, Si, and C peaks in the 35 h milled powder, validating the intended composition. Subfigure (j) displays a higher-magnification SEM image of 35 h powder marked for point analysis, showing distinct light grey (BCC, Fe-rich) and dark grey (γ-brass, Mn-rich) contrasts. Corresponding EDS elemental mapping illustrates the spatial distribution of constituent elements, supporting the formation of chemically distinct phases during milling.", "confidence": "high"}

File: outputs_dataset/A17/intermediate/multimodal/figure_005.txt
{
  "image_type": "property_thermal",
  "description": "Fig. 4 presents a differential thermal analysis (DTA) thermogram of the Fe40Mn19Ni15Al15Si10C1 high entropy steel powder after 35 hours of mechanical milling, recorded from 200°C to 1000°C with heat flow measured in μV/mg. The curve reveals two distinct exothermic events indicated by downward peaks: a minor exothermic event at approximately 420°C and a more pronounced exothermic event at approximately 520°C, both marked with vertical dotted lines. According to the caption and corresponding text analysis, the exothermic peak at ~420°C corresponds to the ordering and/or texturing of the γ-brass type phase, while the event at ~520°C indicates the formation of the Fe5Si3-type silicide intermetallic phase. The relatively flat baseline below 400°C suggests the 35 h milled powder remains thermally stable up to approximately 500°C. These characteristic transformation temperatures guided subsequent annealing experiments at 400°C, 500°C, 600°C, and 800°C to investigate phase evolution, confirming that the powder synthesizes stable phases below 500°C but develops Fe5Si3 intermetallic precipitates above this threshold.",
  "confidence": "high"
}

File: outputs_dataset/A17/intermediate/multimodal/figure_008.txt
```json
{
  "image_type": "microscopy_sem",
  "description": "Figure 7 presents scanning electron microscopy (SEM) images and energy-dispersive X-ray spectroscopy (EDS) analysis of the spark plasma sintered (SPSed) Fe40Mn19Ni15Al15Si10C1 high entropy steel. Subfigures (a) and (b) display SEM micrographs at different magnifications (scale bars 5 μm and 3 μm, respectively) revealing a multi-phase microstructure with distinct contrast variations: white (marked as 2), light grey (marked as 1), and dark grey (marked as 3) regions. According to the caption, these contrasts correspond to different phases present in the SPSed sample processed at 900 °C under 50 MPa pressure. Subfigure (c) shows the full-area EDS spectrum confirming the presence of all constituent elements (Fe, Mn, Ni, Al, Si, and C) with prominent Fe and Mn peaks. The SEM images exhibit characteristic onion-shaped morphologies for the black and dark grey phases, while the EDS analysis validates the nominal composition of the non-equiatomic high entropy steel. This figure provides critical evidence for the phase evolution and microstructural heterogeneity in the densified sample, supporting the identification of BCC, B2-type, γ-brass type, and Fe5Si3-type silicide phases as determined by complementary XRD analysis.",
  "confidence": "high"
}
```

File: outputs_dataset/A17/intermediate/multimodal/figure_009.txt
```json
{
  "image_type": "spectroscopy_eds",
  "description": "This figure presents a backscattered electron (BSE) image and electron probe microanalyzer (EPMA) elemental distribution maps (Fe, Mn, Si, Ni, and Al) of the spark plasma sintered (SPSed) Fe40Mn19Ni15Al15Si10C1 low-density high entropy steel. The BSE micrograph displays distinct contrast variations across the 50 μm field of view, with two marked spots (1 and 2) highlighting different phase regions. The accompanying elemental maps reveal that Fe, Mn, and Ni are uniformly distributed throughout the matrix, consistent with the dominant BCC phase. Conversely, Al and Ni show correlated high-intensity regions indicating B2-type ordered phase formation, while Si enrichment identifies Fe5Si3-type silicide precipitates. The γ-brass type phase is not clearly resolved due to its minimal phase fraction. These mappings confirm the multiphase microstructure comprising a chemically homogeneous BCC matrix with intermetallic B2 domains and silicide precipitates, providing direct evidence for the phase constitution underlying the alloy's mechanical behavior.",
  "confidence": "high"
}
```

File: outputs_dataset/A17/intermediate/multimodal/figure_010.txt
{"image_type": "property_mechanical", "description": "This figure comprehensively characterizes the mechanical properties of spark plasma sintered (SPSed) Fe40Mn19Ni15Al15Si10C1 high entropy steel (HES). Subfigure (a) presents the nanoindentation load-displacement (p-h) curve, caption states this yields a microhardness of 7.8 ± 0.3 GPa and elastic modulus of 184 ± 5 GPa with an indentation depth of ~5.08 μm. Subfigure (b) provides an optical micrograph confirming crack-free indentation morphology at 5000 mN load. Subfigure (c) displays the compressive engineering stress-strain curve, revealing an ultimate compressive strength of 2046 ± 160 MPa and ~19% strain. Subfigure (d) offers a radar diagram summarizing the integrated mechanical performance including compressive stress, strain, and elastic modulus. Subfigures (e) and (f) benchmark the present work (blue stars, density ~6.49 g/cc) against conventional steels and other high entropy alloys (HEAs), demonstrating superior microhardness and compressive strength despite lower density compared to dual-phase steels and various reported HEAs. Collectively, these data establish that the low-density HES exhibits an exceptional strength-to-density ratio.", "confidence": "high"}

File: outputs_dataset/A17/intermediate/multimodal/figure_011.txt
{"image_type": "structure_phase_diagram", "description": "This figure presents a CALPHAD-calculated property diagram (phase fraction versus temperature) for the low-density Fe40Mn19Ni15Al15Si10C1 high entropy steel, generated using the TCFE8 database. The x-axis displays temperature from approximately 500 K to 1500 K, while the y-axis shows the mole amount of phases from 0 to 1.2 mol. Six distinct phase fields are tracked: BCC_A2 (red curve) dominates the intermediate temperature range (600–1200 K), reaching a maximum mole fraction of approximately 0.75 before decreasing toward zero near 1450 K. The B2 phase (blue curve), identified as B2_VACANCY(AL:NI), remains stable at lower temperatures with roughly 0.3 mol, gradually diminishing to zero by 1450 K. The Liquid phase (purple curve) nucleates around 1100 K and increases sharply to 1.0 mol at 1500 K, indicating complete melting. At low temperatures, BCC_A2#3 (orange, Fe-rich) and M3Si (olive, Mn-Fe-Si rich) appear below 600 K and 700 K respectively but rapidly dissolve upon heating. A minor carbon-stabilized BCC_A2#2 phase (green) shows negligible presence throughout. The diagram supports the experimental observation of a dual-phase BCC+B2 microstructure at ambient temperature and predicts the solidus/liquidus transition regime for the alloy system.", "confidence": "high"}

File: outputs_dataset/A18/intermediate/multimodal/figure_001.txt
{"image_type": "property_mechanical", "description": "This figure displays engineering stress-strain curves for Fe-Mn-Al-C low-density steels obtained from uniaxial tensile testing at ambient temperature and strain rate of 1.1×10⁻³ s⁻¹. The curves are organized into multiple sub-panels comparing different alloying series: carbon content variation (C-0.6 to C-1.5 wt%), manganese content variation (Mn-20 to Mn-35 wt%), and aluminum content variation (Al-6 to Al-12 wt%) under solution treatment at 1050°C, plus an additional panel showing Al-series treated at 1100°C. Each curve exhibits distinct yield points, work hardening characteristics, and fracture strains. Notable trends visible include that increasing C and Al content significantly elevates yield strength (from 401 MPa to 1125 MPa) and ultimate tensile strength (826–1191 MPa) while reducing uniform elongation (22–74%), whereas increasing Mn content decreases yield strength but maintains high ductility. The figure demonstrates that nano-sized κ-carbides, whose size increases with C/Al but decreases with Mn, strengthen the matrix via a shearing mechanism, with critical transitions in work hardening behavior and impact toughness occurring when carbide sizes exceed approximately 4 nm.", "confidence": "high"}
