Repository: RiverYanggg/SteelDig_multimodal

# SteelDig Multimodal

一个面向材料科学论文的本地抽取流水线项目。

项目当前包含两条核心能力链：

1. 主抽取工作流
   从论文 Markdown 中抽取结构化文本信息，并可对图片组图做多模态分析。
2. Knowledge 工作流
   把清洗后的论文文本进一步压缩为适合训练或知识整理的 claim 集与 Markdown 知识卡片。
3. Knowledge Graph 工作流
   把 `outputs_dataset/<paper_id>/final/` 下的结构化抽取结果映射为 Neo4j 可查询知识图谱。

这两条链既可以独立运行，也可以按单篇论文串行衔接运行。项目已经支持：

- 多篇论文并行处理
- 单篇论文内部严格按阶段顺序执行
- 以 `paper_id` 为目录隔离输出
- `fused` 模式下把多模态图像结论注入 knowledge 汇总
- 把文本抽取结果和 multimodal figure 摘要共同导入 Neo4j 图谱

---

## 1. 项目目标

这个仓库的目标不是“把论文原样摘要一下”，而是把材料科学论文中的高价值事实拆成两类产物：

- 面向结构化数据库/后续程序消费的 JSON
- 面向知识训练/知识整理的 Markdown 与 claims

具体来说：

- 主抽取工作流负责“尽可能保留原始细节”
  - 文本模型输出大 JSON
  - 图像模型输出 Figure 级别 JSON
- Knowledge 工作流负责“把细节压缩成更高信息密度的训练材料”
  - paper_map

File: outputs_dataset/A18/intermediate/multimodal/figure_003.txt
{"image_type": "property_mechanical", "description": "This figure presents engineering stress-strain curves of Fe-Mn-Al-C low-density steels subjected to solution treatment at 1050°C for 2 hours, illustrating the effects of varying alloying content on tensile mechanical properties. Subfigure (a) displays curves for Fe30Mn11AlxC steels with carbon contents ranging from 0.6C to 1.5C (black, red, green, and blue curves respectively), revealing a significant increase in yield strength from 542 MPa to 1125 MPa as carbon increases, accompanied by a transition from pronounced work hardening behavior in 0.6C steel to rapid work softening in 1.5C steel and reduced elongation from approximately 60% to 20%. Subfigure (b) shows curves for FexMn11Al1C steels with manganese contents varying from 20Mn to 34Mn (black, red, green, and blue curves), demonstrating an opposite trend where increasing Mn content decreases yield strength from 896 MPa to 401 MPa while improving total elongation from 28.5% to approximately 75% and enhancing work hardening rate. The caption notes that stress-strain jumps after yielding are artifacts from extensometer removal and do not affect mechanical measurements.", "confidence": "high"}

File: outputs_dataset/A18/intermediate/multimodal/figure_004.txt
{"image_type": "property_mechanical", "description": "The figure displays engineering stress-strain curves for Fe30MnxAl1C low-density steels investigating the effect of aluminum content (6Al, 8Al, 10Al, 11Al, and 12Al in mass%) under two solution treatment conditions. Subfigure (c) shows alloys treated at 1050°C, where increasing Al content from 6% to 12% progressively raises yield strength from approximately 433 MPa to 846 MPa while reducing ductility; notably, the 12Al alloy exhibits premature fracture near 40% engineering strain. Subfigure (d) presents the same compositions treated at 1100°C, demonstrating significantly improved elongation for high-Al alloys, with the 12Al sample now sustaining over 60% strain. Both plots exhibit characteristic twinning-induced plasticity (TWIP) behavior with continuous work hardening and ultimate tensile strengths ranging from 826 MPa to 967 MPa. The comparison establishes that elevating solution treatment temperature from 1050°C to 1100°C mitigates the strength-ductility trade-off in Al-rich compositions, attributed to grain coarsening and modified κ-carbide precipitation kinetics.", "confidence": "high"}

File: outputs_dataset/A18/intermediate/multimodal/figure_006.txt
{"image_type": "microscopy_tem", "description": "Figure 4 presents the microstructural evolution of Fe(x)Mn11Al1C low-density steels with varying Mn content (20%, 25%, 30%, and 35%) after solution treatment at 1050°C for 2 h. Panels (a–d) show EBSD grain boundary maps where black lines denote high-angle boundaries (θ>15°), red lines indicate Σ3 twin boundaries, and green areas represent BCC ferrite phase. The images reveal that ferrite volume fraction decreases from 3.3% at 20% Mn to 0.65% at 25% Mn, disappearing completely at 30% and 35% Mn, while austenite grain size increases from 9.9 μm to 33 μm. Twin boundary fraction remains approximately 60% across samples. Panels (e–h) display dark-field TEM images (with corresponding SAED patterns in insets) showing κ-carbide precipitates imaged along [001]γ using κ-carbide reflections. The κ-carbide size decreases significantly with increasing Mn content: from approximately 18 nm at 20% Mn to 5 nm, 3 nm, and 2 nm at 25%, 30%, and 35% Mn, respectively. The SAED patterns confirm the coherent orientation relationship (001)κ||(001)γ. These results demonstrate that increasing Mn content promotes complete austenitization, grain coarsening, and simultaneous refinement of nano-scale κ-carbides.", "confidence": "high"}

File: outputs_dataset/A18/intermediate/multimodal/figure_007.txt
{"image_type": "microscopy_tem", "description": "Figure 5 presents the microstructural evolution of Fe30Mn(x)Al1C low-density steels with varying Al content (8%, 10%, 11%, and 12%) following solution treatment at 1050°C for 2 hours. Panels (a–d) display EBSD orientation maps (inverse pole figure or boundary maps) revealing high-angle grain boundaries (black lines, θ>15°), annealing twin boundaries (red lines, Σ3), and BCC phase distribution (green regions). The 8–11% Al alloys exhibit single-phase austenite with average grain sizes of approximately 28.3 μm, 29.7 μm, and 23.7 μm, respectively, whereas the 12% Al alloy (d) shows significantly refined austenite grains (12.6 μm) containing 3.1% BCC ferrite phase. Panels (e–h) provide transmission electron microscopy evidence of κ-carbide precipitation. The 8% Al sample (e) shows a bright-field TEM image with an inset selected area electron diffraction (SAED) pattern along the [001]γ zone axis, confirming the absence of κ-carbides. Dark-field TEM images (f–h) taken using κ-carbide diffraction spots reveal uniformly distributed nanoscale precipitates (white contrast) in 10–12% Al steels, with average diameters increasing from approximately 1 nm (10% Al) to 1.5 nm (11% Al) and 15 nm (12% Al). These observations demonstrate that increasing Al content promotes κ-carbide formation and coarsening, while the presence of ferrite at 12% Al induces substantial grain refinement.", "confidence": "high"}

File: outputs_dataset/A19/intermediate/multimodal/figure_002.txt
{"image_type": "fabrication_synthesis", "description": "This figure presents a schematic diagram illustrating the thermal treatment process for a low-density δ-TRIP steel plate via an intercritical quenching-annealing route. The processing sequence includes: initial homogenization at 1100°C for 2 h, followed by hot rolling and air cooling to room temperature (designated as the HR sample); subsequent reheating to 1050°C (within the ferrite-austenite dual-phase region) for 1 h and water quenching (designated as the IQ-1050 sample); and final annealing treatment at various intercritical temperatures including 620°C and 800°C (with additional temperatures of 680°C and 740°C mentioned in the caption) for 1 h, followed by air cooling to room temperature (yielding samples QA-620, QA-680, QA-740, and QA-800). The diagram marks the critical temperature Ac1 = 617°C, indicating that all annealing treatments were conducted in the intercritical region. This schematic establishes the complete fabrication protocol from ingot to final heat-treated states, providing the experimental basis for investigating the effects of annealing temperature on microstructure and mechanical properties.", "confidence": "high"}

File: outputs_dataset/A19/intermediate/multimodal/figure_007.txt
{"image_type": "microscopy_sem", "description": "This figure presents SEM micro-morphology of tensile fractures from a low-density δ-TRIP steel plate processed via intercritical quenching-annealing at varying temperatures. Subfigures (a)-(d) correspond to samples QA-620, QA-680, QA-740, and QA-800 respectively, revealing mixed fracture characteristics evolving with annealing conditions. All specimens exhibit combined cleavage (red dashed areas associated with δ-ferrite), quasi-cleavage (blue dashed), and dimpled rupture (yellow dashed). QA-620 shows pronounced cleavage steps and river patterns indicating crack propagation arrested by ductile dimples, while QA-680 and QA-740 display interlaced cleavage/quasi-cleavage zones without distinct boundaries. QA-800 exhibits alternating cleavage steps and dimple layers. Second cracks and laminar tears (red arrows) appear at δ-ferrite/tempered martensite interfaces due to stress concentration. The progression demonstrates how annealing temperature modulates the competition between brittle cleavage in δ-ferrite bands and ductile microvoid coalescence.", "confidence": "high"}

File: outputs_dataset/A19/intermediate/multimodal/figure_008.txt
{"image_type": "diffraction_ebsd", "description": "This figure presents electron backscatter diffraction (EBSD) characterization of a low-density δ-TRIP steel processed via hot-rolling (HR), intercritical quenching at 1050°C (IQ-1050), and quenching-annealing at 620°C, 680°C, 740°C, and 800°C (QA-620/680/740/800). Subfigures (a-f) display band contrast maps revealing tempered martensite microstructures and prior austenite lamellae. Subfigures (a-1 to f-1) show kernel average misorientation (KAM) maps indicating geometrically necessary dislocation (GND) densities, where green regions signify higher strain; HR exhibits the highest GND density while IQ-1050 shows reduced dislocation content due to high-temperature treatment. Subfigures (a-2 to f-2) present grain boundary distribution maps color-coded as: black (austenitic grain, AG, 15°-45°), blue (high-angle packet), cyan (low-angle packet), red (block, >45°), and green (sub-block). The maps reveal that block boundary density decreases continuously with increasing annealing temperature, while AG boundary density initially increases then decreases at 800°C due to austenite grain coarsening. These boundary density variations directly correlate with the observed reduction in yield strength and mechanical property evolution.", "confidence": "high"}

File: outputs_dataset/A19/intermediate/multimodal/figure_010.txt
```json
{
  "image_type": "diffraction_xrd",
  "description": "This figure presents X-ray diffraction analysis and austenite stability characterization of a low-density δ-TRIP steel subjected to intercritical quenching-annealing (QA) at 620–800°C. Panel (a) displays XRD profiles identifying austenite (γ) peaks [(111), (200), (220), (311), (222)] and ferrite/martensite (α) peaks [(110), (200), (211), (220)] before and after tensile testing, showing diminished γ peak intensities post-deformation indicative of strain-induced martensitic transformation (TRIP effect). Panel (b) quantifies austenitic volume fractions, revealing reductions from approximately 32% to 20% (QA-620), 36% to 30% (QA-680), 50% to 25% (QA-740), and 47% to 26% (QA-800) after tensile testing. Panel (c) plots the austenitic stability constant k (values: 1.24, 0.56, 1.47, 1.50) and stacking fault energy SFE (36.50, 38.27, 33.29, 31.53 mJ/m²), demonstrating an inverse correlation where QA-680 exhibits the highest SFE and lowest k value, corresponding to maximum austenite stability and minimal TRIP transformation, while higher annealing temperatures (740–800°C) reduce stability due to elemental dilution. These results confirm competing TWIP and TRIP deformation mechanisms governed by annealing-temperature-dependent chemical partitioning and carbide precipitation.",
  "confidence": "high"
}
```

File: outputs_dataset/A19/intermediate/multimodal/figure_011.txt
```json
{
  "image_type": "property_mechanical",
  "description": "This figure presents work hardening rate (WHR) curves (red lines) and true stress-strain curves (black lines) for δ-TRIP steel specimens processed under different intercritical quenching-annealing temperatures, specifically QA-620 (a), QA-680 (b), QA-740 (c), and QA-800 (d). Each subfigure delineates three distinct deformation stages (I, II, III) based on WHR slope characteristics, with yellow dots marking the necking points. The red WHR curves display an initial sharp decrease in Stage I due to dislocation gliding in ferrite, austenite, and tempered martensite, followed by a slowed decline in Stage II attributed to grain boundary hindrance, dislocation tangles, and TRIP effects. The black true stress-strain curves show systematic variations in flow stress and ductility with annealing temperature, where QA-740 exhibits delayed necking at approximately 0.5 strain compared to QA-680 at approximately 0.25 strain. The figure demonstrates that increasing annealing temperature from 620°C to 800°C significantly modifies work hardening behavior, affecting dislocation mean free paths and deformation stability through microstructural evolution including δ-ferrite grain coarsening.",
  "confidence": "high"
}
```

File: outputs_dataset/A19/intermediate/multimodal/figure_012.txt
{"image_type": "chart_plot", "description": "The figure comprises four histograms (a)-(d) presenting austenitic grain size distributions for specimens QA-620, QA-680, QA-740, and QA-800, respectively, calculated from EBSD data using the equivalent circle diameter method. The x-axis denotes grain diameter intervals in micrometers from <1.6 to >4.8 μm, while the y-axis represents the proportion of grains in percentage. All specimens exhibit similar left-skewed distribution patterns where the proportion gradually decreases with increasing grain size, with caption stating that approximately 90% of grains are smaller than 4.8 μm. The highest frequency appears in the <1.6 μm fraction, ranging from roughly 28% to over 35% as the intercritical quenching-annealing temperature increases from 620°C to 800°C, indicating a refinement of austenite grains at higher annealing temperatures. A minor secondary peak is visible in the >4.8 μm range for all conditions. These distributions support the core scientific conclusion that finer austenite grains possess higher stability due to greater alloy element enrichment, enabling a progressive TRIP effect during deformation where small grains transform to martensite at critical strains, thereby sustaining work hardening.", "confidence": "high"}

File: outputs_dataset/A21/intermediate/multimodal/figure_001.txt
{"image_type": "chart_schematic", "description": "The provided image displays a 'Check for updates' icon and does not contain directly readable scientific data. However, based on the comprehensive text extraction summary for the paper 'Deciphering the composition-microstructure correlation in low-density FeMnAlC steels with machine learning', the study investigates Fe-30Mn-8Al-1C steel processed via induction melting under Ar, homogenization at 1200°C for 2 h, forging to 60×60 mm billet, secondary homogenization at 1050°C for 100 min, hot rolling to 12 mm plate, air cooling, cold rolling with 75% thickness reduction, annealing at 1000°C for 15 min, water quenching, and aging at 550°C for 2 h. Characterization combining XRD, EBSD, TEM, EPMA, and SEM revealed a single-phase austenitic (γ) matrix with recrystallized equiaxed grains of average size 17 μm and coherent nanoscale κ-carbide precipitates. Machine learning models including Random Forest (classification accuracy 0.98) and Support Vector Machine (regression RMSE <1%) predicted κ-phase existence, (γ+κ) dual-phase regions at 500–600°C, and volume fraction. The experimental validation exhibited yield strength of 953 MPa, tensile strength of 1109 MPa, and elongation of 42%.", "confidence": "low"}

File: outputs_dataset/A21/intermediate/multimodal/figure_002.txt
{"image_type": "chart_flow", "description": "The figure presents a comprehensive flowchart illustrating the machine learning-based design framework for developing low-density Fe-Mn-Al-C austenitic steels. The workflow initiates from \"Possible candidates\" and progresses through a sequential \"Filter\" system comprising five decision criteria: existence of κ-carbide phase (\"κ exists?\"), presence of a single austenite (γ) region (\"A single γ region?\"), formation of a (γ+κ) dual-phase region within the 500-600°C temperature range, high κ phase fraction (\"κ fraction high?\"), and low density (\"Low density?\"). Each diamond-shaped decision node includes \"Yes\" and \"No\" pathways, with negative responses cycling back to the filter input. Candidates satisfying all criteria proceed to \"Empirical formula\" generation via \"Predicting models based on machine-learning method.\" The process continues through \"Experimental tests\" to evaluate \"Good properties?\" with a feedback loop returning to the machine learning models if validation fails, ultimately achieving \"Success\" upon experimental confirmation. This framework establishes quantitative composition-microstructure correlations for accelerated alloy development.", "confidence": "high"}

File: outputs_dataset/A21/intermediate/multimodal/figure_003.txt
{"image_type": "chart_plot", "description": "This figure presents a Pearson correlation coefficient matrix heatmap visualizing pairwise correlations among ten input descriptors used for machine learning modeling of low-density FeMnAlC steels. The descriptors include compositional features (Mn, Al, C, Fe) and thermodynamic parameters (VEC, Tm, ΔSmix, ΔHmix, Δχ, δ). Correlation strength is encoded by circle size and color intensity, with blue indicating positive and red indicating negative correlations. Notable strong positive correlations include C with δ (0.98) and Δχ (0.97), as well as δ with Δχ (0.98), while strong negative correlations include Fe with Mn (-0.9), Al with VEC (-0.94), and C with ΔHmix (-0.93). The matrix served to eliminate redundant features prior to model training; features with correlation coefficients exceeding 0.95 (specifically Δχ and δ) were removed to prevent multicollinearity, retaining VEC, Tm, ΔSmix, ΔHmix, and compositional elements for subsequent κ-carbide phase prediction. The visualization thus establishes the feature independence necessary for robust machine learning classification and regression of microstructural outcomes.", "confidence": "high"}

File: outputs_dataset/A21/intermediate/multimodal/figure_006.txt
{"image_type": "chart_flow", "description": "This figure presents a two-step machine learning-based screening workflow for optimizing Fe-Mn-Al-C austenitic low-density steel compositions. The schematic illustrates a progressive reduction of the design space from an initial pool of 78,477 candidates (Area A) to 1,320 candidates (Area B) and finally to 150 optimized candidates (Area C). The first screening step applies boundary conditions requiring κ-phase existence, a single γ-austenite region, and a (γ+κ) dual-phase region within 500–600°C, reducing candidates to 1,320. The second step further filters based on κ-phase fraction ≥10% and density ≤7 g/cm³, yielding 150 final candidates. The visual metaphor of decreasing dot density in circular fields effectively represents the narrowing search space. This screening strategy supports the paper's core conclusion that machine learning can efficiently identify compositions simultaneously satisfying phase stability (κ-carbide precipitation), low density, and mechanical property requirements for advanced lightweight steels.", "confidence": "high"}

File: outputs_dataset/A21/intermediate/multimodal/figure_008.txt
{"image_type": "chart_plot", "description": "This figure presents the second-step machine learning-based performance screening for low-density FeMnAlC steels, illustrating composition optimization via contour maps and scatter plots. Panel (a) displays a contour map of predicted κ-carbide volume fraction (Y₄) as functions of aluminum (5.0–9.0 wt.%) and carbon (0.4–1.1 wt.%) content, with color intensity indicating volume fractions ranging from 0.45% to 13.15%. Panel (c) shows the corresponding density contour map (Υ₅), revealing values decreasing from 7.234 to 6.812 g/cm³ with increasing aluminum content. Panel (b) delineates the screening protocol where blue circles represent compositions meeting the κ fraction target (≥11.000%) and green circles represent density targets (≤6.900 g/cm³), with overlapping regions identifying 30 viable candidates satisfying dual constraints; the red star marks the experimentally validated composition Fe-30Mn-8Al-1C. This demonstrates the ML-guided optimization workflow for identifying lightweight, high-strength steel compositions.", "confidence": "high"}

File: outputs_dataset/A21/intermediate/multimodal/figure_010.txt
{"image_type": "spectroscopy_eds", "description": "Figure 9 presents comprehensive experimental validation of the machine learning-designed Fe-30Mn-8Al-1C (wt%) low-density steel following annealing at 1000°C for 15 min, water quenching, and aging at 550°C for 2 h. Panel (a) displays electron probe microanalysis (EPMA) element distribution maps for Fe, Mn, Al, and C alongside secondary electron (SEI) and backscattered electron (COMPO) images (scale bar 20 μm), confirming uniform elemental distribution without macroscopic segregation. Panel (b) presents the engineering stress-strain curve, revealing exceptional mechanical properties with a yield strength of 953 MPa, ultimate tensile strength of 1109 MPa, and elongation of 42%. Panel (c) shows an optical micrograph (scale bar 50 μm) of the recrystallized equiaxed austenitic grain structure with an average grain size of approximately 17 μm. These results collectively validate the predicted composition-microstructure correlation, confirming the alloy's single-phase austenitic matrix with nanoscale κ-carbide precipitates and its superior strength-ductility synergy.", "confidence": "high"}

File: outputs_dataset/A22/intermediate/multimodal/figure_001.txt
```json
{
  "image_type": "property_mechanical",
  "description": "Figure 1 presents comparative bar charts showing room-temperature mechanical properties of Fe-Al-M-C alloys (M = Ti, V, Nb, Ta). Panel (a) displays compressive yield stress (dark gray bars, MPa) and matrix Brinell hardness (light gray bars, HB) for Fe-15Al-based alloys, including binary Fe-15Al and variants with 2Ti-1C, 2V-1C, 2Nb-1C, and 2Ta-1C additions. Panel (b) presents analogous data for Fe-26Al-based alloys, covering binary Fe-26Al and compositions with 2Ti-1C, 4Ti-1C, 2V-1C, 2Nb-1C, 4Nb-1C, and 2Ta-1C. The data reveals that Nb and Ta additions provide the most significant strengthening in Fe-15Al alloys, achieving yield stresses of approximately 827 MPa and 868 MPa respectively, compared to 356 MPa for the binary alloy. For Fe-26Al alloys, the 4Nb-1C composition exhibits the highest yield strength (~792 MPa). However, citation sentences note that while Fe-15Al-based alloys with Ti and V show good correlation between hardness and yield stress, most Fe-26Al-based alloys exhibit no such correlation, with matrix hardness values failing to predict compressive yield strength trends.",
  "confidence": "high"
}
```

File: outputs_dataset/A22/intermediate/multimodal/figure_002.txt
{"image_type": "property_mechanical", "description": "Figure 2 presents engineering stress–strain curves obtained from room-temperature compression testing of Fe–Al–M–C alloys, comparing two base compositions: Fe–15Al-based alloys in panel (a) and Fe–26Al-based alloys in panel (b). Subfigure (a) displays curves for five alloys: binary Fe–15Al (curve 1), Fe–15Al–2Ti–1C (2), Fe–15Al–2V–1C (3), Fe–15Al–2Nb–1C (4), and Fe–15Al–2Ta–1C (5), with solid circles marking the 0.2% offset yield strength (σ₀.₂). Subfigure (b) shows seven Fe–26Al-based alloys: Fe–26Al (6), Fe–26Al–2Ti–1C (7), Fe–26Al–4Ti–1C (8), Fe–26Al–2V–1C (9), Fe–26Al–2Nb–1C (10), Fe–26Al–4Nb–1C (11), and Fe–26Al–2Ta–1C (12). The curves reveal that additions of Nb or Ta provide the highest strengthening effects, with Fe–15Al–2Ta–1C and Fe–15Al–2Nb–1C exhibiting σ₀.₂ values around 868 MPa and 827 MPa respectively, significantly exceeding the binary Fe–15Al alloy (~356 MPa). The Fe–26Al-based alloys show pronounced work hardening with nearly constant hardening rates before reaching a parabolic stage, and despite lower initial yield stresses than the binary alloy for most compositions, they exhibit much stronger hardening during plastic deformation.", "confidence": "high"}

File: outputs_dataset/A22/intermediate/multimodal/figure_003.txt
{"image_type": "property_mechanical", "description": "Figure 3 presents room-temperature tensile engineering stress–strain curves for Fe–Al–M–C alloys (M = Ti, V, Nb, Ta), comparing two base compositions: Fe–15Al (subfigure a) and Fe–26Al (subfigure b). Subfigure (a) displays five curves: (1) binary Fe-15Al showing the lowest strength (~350 MPa) with significant ductility; (2) Fe-15Al-2Ti-1C with moderate strengthening; (3) Fe-15Al-2V-1C exhibiting limited ductility; (4) Fe-15Al-2Nb-1C and (5) Fe-15Al-2Ta-1C demonstrating the highest strengthening effects with yield stresses exceeding 700 MPa and showing sharp yielding behavior. Subfigure (b) shows seven curves for the Fe-26Al system: (6) Fe-26Al; (7) Fe-26Al-2Ti-1C; (8) Fe-26Al-4Ti-1C; (9) Fe-26Al-2V-1C; (10) Fe-26Al-2Nb-1C; (11) Fe-26Al-4Nb-1C; and (12) Fe-26Al-2Ta-1C. The Fe-26Al-2Ti-1C alloy (curve 7) exhibits the highest strength in this series, while most Fe-26Al-based alloys show limited ductility compared to their Fe-15Al counterparts. Solid circles mark the 0.2% offset yield strength (σ₀.₂) for key alloys, and a scale bar indicates 2.5% strain. These curves demonstrate that Nb and Ta carbide-forming additions provide superior room-temperature strengthening compared to Ti and V in both alloy systems, though typically at the expense of ductility.", "confidence": "high"}

File: outputs_dataset/A22/intermediate/multimodal/figure_004.txt
```json
{
  "image_type": "microscopy_sem",
  "description": "This figure presents a comprehensive set of scanning electron microscopy (SEM) fractographs showing the fracture surfaces of Fe–Al–M–C (M = Ti, V, Nb, Ta) alloys after tensile testing at room temperature, with all images captured at the same magnification (scale bar: 10 μm). The binary Fe–15Al alloy (Fig. 4a) exhibits transgranular fracture with very fine cleavage facets corresponding to its 16% ductility. The Fe–15Al–2M–1C series (Fig. 4b–e) displays coarse transgranular cleavage reflecting brittle behavior, with Fe–15Al–2Ti–1C showing the highest ductility (~3.3%) among this group. The binary Fe–26Al alloy (Fig. 4f) shows very coarse transgranular fracture features. In the Fe–26Al–2M–1C series, Fe–26Al–2Nb–1C (Fig. 4j) presents fine facetted transgranular cleavage correlating with its superior ductility (~1.4%), while Fe–26Al–2V–1C (Fig. 4i) reveals uniform steps indicating transgranular fracture influenced by the crystallographic orientation of plate-like vanadium carbide precipitates. The Fe–26Al-based alloys with Ti or Ta additions (Fig. 4g, h, l) exhibit mixed fracture modes combining intergranular decohesion (smooth areas) and transgranular cleavage (facetted areas), where cube-like TiC precipitates are clearly distinguishable on intergranular fracture surfaces. Notably, Fe–26Al–4Nb–1C (Fig. 4k) shows intergranular decohesion alongside transgranular cleavage, with densely distributed precipitates roughening the decohesion areas. These micrographs collectively demonstrate the transition from ductile fine-scale cleavage to brittle coarse cleavage and intergranular failure as carbide-forming elements are added, correlating directly with the observed room-temperature mechanical properties and brittleness.",
  "confidence": "high"
}
```

File: outputs_dataset/A22/intermediate/multimodal/figure_005.txt
```json
{
  "image_type": "property_mechanical",
  "description": "Figure 5 presents the temperature dependence of compression yield stress (0.2% offset) for Fe-15Al-based alloys measured from room temperature up to 800°C. The graph plots yield stress in MPa against temperature in °C for five material systems: binary Fe-15Al (baseline), Fe-15Al-2Ti-1C, Fe-15Al-2V-1C, Fe-15Al-2Nb-1C, and Fe-15Al-2Ta-1C. All curves exhibit a gradual monotonous decrease in yield strength with increasing temperature. The alloys containing Nb or Ta demonstrate the highest strength retention across the entire temperature range, starting from approximately 827 MPa and 868 MPa at ambient temperature and declining to about 83 MPa and 104 MPa at 800°C, respectively. In contrast, the binary Fe-15Al alloy shows the lowest strength values, dropping from roughly 356 MPa to 32 MPa over the same interval. The caption states these tests were conducted at elevated temperatures up to 800°C with a 30-minute hold at testing temperature before loading. This data supports the conclusion that MC carbide precipitation strengthening is particularly effective for Nb- and Ta-containing compositions, indicating their potential as high-temperature structural materials.",
  "confidence": "high"
}
```

File: outputs_dataset/A22/intermediate/multimodal/figure_006.txt
{"image_type": "property_mechanical", "description": "This figure comprises two subplots showing the temperature dependence of compression yield stress for Fe-26Al-based alloys from room temperature to 800°C. Subplot (a) presents data for binary Fe-26Al (open squares) compared with Ti- and V-containing alloys: Fe-26Al-2Ti-1C (diamonds), Fe-26Al-4Ti-1C (circles), and Fe-26Al-2V-1C (triangles). Subplot (b) shows the same baseline Fe-26Al alongside Nb- and Ta-containing alloys: Fe-26Al-2Nb-1C (triangles), Fe-26Al-4Nb-1C (asterisks), and Fe-26Al-2Ta-1C (crosses). All Fe-26Al-based alloys exhibit an anomalous yield strength increase at intermediate temperatures, peaking around 550°C at approximately 400 MPa for Ti- and V-containing alloys in (a). In (b), the yield stress anomaly peaks for Nb- and Ta-containing alloys shift toward lower temperatures and higher stresses compared to the binary alloy, with Fe-26Al-4Nb-1C showing the most significant shift to 474°C with a peak stress of 619 MPa. The curves demonstrate that precipitation strengthening via MC carbides and Laves phase (Fe,Al)₂Nb effectively enhances high-temperature strength, with the Laves phase providing superior strengthening at elevated temperatures due to higher thermal stability.", "confidence": "high"}

File: outputs_dataset/A22/intermediate/multimodal/figure_007.txt
{"image_type": "property_mechanical", "description": "Bar charts comparing yield stresses measured at 650 °C in compression (dark gray bars) and tension (light gray bars) for two series of iron aluminide alloys: Fe–15Al-based alloys (subfigure a) and Fe–26Al-based alloys (subfigure b). Subfigure (a) presents data for binary Fe-15Al and quaternary alloys with 2 at.% Ti, V, Nb, or Ta additions plus 1 at.% C (Fe-15Al-2Ti-1C, Fe-15Al-2V-1C, Fe-15Al-2Nb-1C, Fe-15Al-2Ta-1C), showing yield stresses ranging from approximately 80–120 MPa for the binary alloy to 330–430 MPa for Nb/Ta-containing alloys in tension, with consistently higher values in compression. Subfigure (b) displays Fe-26Al binary alloy and alloys with varying Ti (2 or 4 at.%), V (2 at.%), Nb (2 or 4 at.%), and Ta (2 at.%), with carbon additions, showing yield stresses from approximately 95–155 MPa for the binary alloy up to 210–330 MPa for higher Nb-content alloys. The data visually demonstrates pronounced tension–compression asymmetry across all compositions, with compression yield stresses typically exceeding tensile values by 30–100 MPa. The charts reveal that Nb and Ta additions provide the most significant strengthening effects at 650 °C compared to Ti or V additions, and that Fe-26Al-based alloys generally exhibit higher absolute yield strengths than their Fe-15Al counterparts.", "confidence": "high"}

File: outputs_dataset/A23/intermediate/multimodal/figure_001.txt
{"image_type": "microscopy_tem", "description": "The provided image is unreadable and displays only a 'Check for updates' badge icon. Based on the comprehensive text extraction summary and paper context regarding Fe–30Mn–11Al–1.2C low-density steel, this Figure likely presents a series of transmission electron microscopy (TEM) micrographs or corresponding characterization data showing the evolution of microstructure during cold rolling from 0% to 90% reduction. The as-quenched state (ST) contains equiaxed austenite grains (~70 μm) with annealing twins and nano-sized κ'-carbides formed via spinodal decomposition. Upon cold rolling, the microstructure transitions from Taylor lattice structures with planar slip bands (spacing ~231 nm at 30% reduction) to complex substructures featuring microbands (width ~166 nm) and nano-sized deformation twins (thickness ~5.1 nm) at 50% reduction. At higher reductions (70-90%), twins coarsen to ~19.2 nm, shear bands containing ultrafine grains develop, and dislocation tangles/cells (average size 0.49 μm) form, indicating cross slip activation. This microstructural evolution correlates with the progressive increase in yield strength from ~570 MPa (ST) to 2100 MPa (90% CR), supporting the strengthening mechanisms involving Taylor lattice interactions and Hall-Petch grain refinement.", "confidence": "low"}

File: outputs_dataset/A23/intermediate/multimodal/figure_003.txt
```json
{
  "image_type": "diffraction_ebsd",
  "description": "This figure presents the initial microstructure of Fe–30Mn–11Al–1.2C low-density steel in the as-quenched state (solution-treated at 1100°C for 1 h) prior to cold rolling, comprising electron backscatter diffraction (EBSD) and transmission electron microscopy (TEM) characterizations. Panel (a) shows an EBSD inverse pole figure (IPF) map with respect to the rolling direction (RD), revealing equiaxed austenite grains with an average size of approximately 70 μm (including twins) and a nearly random crystallographic texture, with the color key indicating orientations from [001] to [111]. Panel (b) displays the corresponding phase map where austenite is colored blue, with high-angle grain boundaries (≥15°) depicted as black lines and annealing twin boundaries as red lines, confirming the presence of numerous annealing twins within the austenitic matrix. Panel (c) provides a TEM dark-field image and selected-area electron diffraction (SAED) pattern (inset) of κ′-carbides, demonstrating that nano-sized κ′-carbides are uniformly distributed throughout the matrix with the foil normal parallel to [001]γ. Together, these images establish the baseline microstructure—consisting of austenite with annealing twins and spinodal-decomposed κ′-carbides—essential for understanding subsequent deformation mechanisms during cold rolling.",
  "confidence": "high"
}
```

File: outputs_dataset/A23/intermediate/multimodal/figure_004.txt
{"image_type": "microscopy_optical", "description": "This figure presents optical micrographs illustrating the microstructure evolution of Fe–30Mn–11Al–1.2C low-density steel during cold rolling at different reduction ratios: (a) 10%, (b) 30%, (c) 50%, (d) 70%, and (e) 90%. The coordinate system indicates the rolling direction (RD) and normal direction (ND). The images reveal a distinct two-stage deformation mechanism: Stage I (10%–50% reduction) displays typical low-energy dislocation structures (LEDS) of Taylor-lattice-type resulting from planar dislocation glide, where slip bands gradually refine with increasing strain, showing spacing reduction from approximately 231 nm to 64 nm. Stage II (70%–90% reduction) exhibits pronounced grain elongation along RD and extensive shear band formation that progressively erodes the matrix, accompanied by ultrafine grains within shear bands. Additionally, nano-scale deformation twins (average thickness ~5.1 nm at 50% reduction, coarsening to ~19.2 nm at 70%) and microbands (average width ~166 nm) emerge at higher reductions. These microstructural transformations support the transition from \"Copper-type\" to \"Brass-type\" rolling texture and explain the substantial work hardening and strength enhancement (yield strength increasing from ~570 MPa to ~2100 MPa) in this lightweight high-manganese steel.", "confidence": "high"}

File: outputs_dataset/A23/intermediate/multimodal/figure_005.txt
{"image_type": "microscopy_tem", "description": "Figure 4 presents transmission electron microscopy (TEM) bright-field images illustrating the microstructural evolution of Fe-30Mn-11Al-1.2C low-density steel during cold rolling deformation. Subfigure (a) shows the microstructure after 10% cold rolling reduction, revealing a Taylor lattice structure composed of multiple parallel slip bands. Green arrows indicate dislocation pile-ups at the intersections of slip bands, where dislocations are approximately parallel within individual bands, demonstrating the planar dislocation glide mechanism. Subfigure (b) displays the microstructure after 30% cold rolling reduction, showing a gradual increase in slip band density without obvious structural variation compared to (a). The average slip band spacing is measured as 231 nm at 30% reduction (caption reports 64 nm at 50% reduction). These images support the core conclusion that when true stress is below ~1.2 GPa, microstructural evolution is characterized by refinement of slip band spacing in the Taylor lattice, associated with planar dislocation glide resulting from \"glide plane softening\" effects. The weak interaction between non-coplanar slip bands allows dislocations to cross intersections, enabling slip bands to traverse entire grains throughout the deformation process.", "confidence": "high"}

File: outputs_dataset/A23/intermediate/multimodal/figure_006.txt
```json
{
  "image_type": "microscopy_tem",
  "description": "This figure presents comprehensive TEM characterization of the microstructure evolution in Fe–30Mn–11Al–1.2C low-density steel subjected to 50% cold rolling reduction. Panel (a) is a bright-field (BF) image revealing microbands (indicated by green dashed lines) with an average width of 166 nm, showing contrast variations indicating misorientation between microbands and matrix. Panel (b) shows a higher-magnification BF image of parallel intermittent linear structures, which are identified as deformation twins. Panel (c) displays the selected-area diffraction pattern (SADP) taken along the [0 1 1] zone axis, confirming the twinning relationship between the matrix (M) and twin (T) phases, with indexed reflections including (1-11)M, (-111)T, and the common (111)T/M reflection. Panel (d) is a dark-field (DF) image obtained using the (-111) reflection, revealing nano-sized deformation twins with an average thickness of approximately 5.1 nm and high dislocation density within the twins. These observations collectively demonstrate the transition from planar slip to deformation twinning at 50% reduction, forming microbands and fine T-M lamella structures that contribute to significant strain hardening.",
  "confidence": "high"
}
```

File: outputs_dataset/A23/intermediate/multimodal/figure_007.txt
{"image_type": "microscopy_tem", "description": "This figure presents TEM micrographs showing the microstructural evolution of Fe–30Mn–11Al–1.2C low-density steel during cold rolling at different reductions. Subfigure (a) is a dark-field image of the 70% cold-rolled sample revealing nano-twins with an average thickness of 19.2 nm; the inset shows a selected area electron diffraction (SAED) pattern with twin diffraction spots marked by a parallelogram. Subfigure (b) is a bright-field image from the same 70% reduction condition, displaying shear bands (delineated by blue dashed lines) intersecting deformation twins; the inset diffraction pattern (labeled A) exhibits ring patterns confirming the shear bands comprise ultrafine grains. Subfigure (c) shows a bright-field image of the 90% cold-rolled sample exhibiting dislocation tangles and cell structures with an average size of 0.49 μm, indicating the activation of dislocation cross-slip at higher strains. These images collectively demonstrate the transition from deformation twinning and shear banding to dislocation cell formation with increasing rolling reduction, supporting the evolution of strengthening mechanisms from Taylor lattice hardening to Hall-Petch grain refinement.", "confidence": "high"}
