Repository: RiverYanggg/SteelDig_multimodal

# SteelDig Multimodal

一个面向材料科学论文的本地抽取流水线项目。

项目当前包含两条核心能力链：

1. 主抽取工作流
   从论文 Markdown 中抽取结构化文本信息，并可对图片组图做多模态分析。
2. Knowledge 工作流
   把清洗后的论文文本进一步压缩为适合训练或知识整理的 claim 集与 Markdown 知识卡片。
3. Knowledge Graph 工作流
   把 `outputs_dataset/<paper_id>/final/` 下的结构化抽取结果映射为 Neo4j 可查询知识图谱。

这两条链既可以独立运行，也可以按单篇论文串行衔接运行。项目已经支持：

- 多篇论文并行处理
- 单篇论文内部严格按阶段顺序执行
- 以 `paper_id` 为目录隔离输出
- `fused` 模式下把多模态图像结论注入 knowledge 汇总
- 把文本抽取结果和 multimodal figure 摘要共同导入 Neo4j 图谱

---

## 1. 项目目标

这个仓库的目标不是“把论文原样摘要一下”，而是把材料科学论文中的高价值事实拆成两类产物：

- 面向结构化数据库/后续程序消费的 JSON
- 面向知识训练/知识整理的 Markdown 与 claims

具体来说：

- 主抽取工作流负责“尽可能保留原始细节”
  - 文本模型输出大 JSON
  - 图像模型输出 Figure 级别 JSON
- Knowledge 工作流负责“把细节压缩成更高信息密度的训练材料”
  - paper_map

File: outputs_dataset/A23/intermediate/multimodal/figure_008.txt
{"image_type": "chart_schematic", "description": "This figure presents a schematic illustration of the main crystallographic texture components identified in Fe-30Mn-11Al-1.2C low-density steel during cold rolling, displayed as three characteristic sections of the orientation distribution function (ODF) at constant φ2 angles of 0°, 45°, and 65°. The left panel (φ2 = 0°) depicts the α-fiber trajectory running from Goss (G) orientation through Brass (B) to Rotated Goss (RtG), alongside the Cube (C) component located at the top-left corner. The central panel (φ2 = 45°) illustrates the τ-fiber (horizontal) and γ-fiber (vertical), highlighting key deformation components including Copper (Cu), Copper Twin (CuT), and intermediate positions marked E and F. The right panel (φ2 = 65°) remains largely blank with minimal labeling (SO). Various geometric symbols represent distinct ideal orientations: squares denote Cube, diamonds indicate Goss and Brass, hexagons represent Rotated Goss, while triangles mark Copper and related orientations. This diagram establishes the reference framework for analyzing texture evolution, particularly the transition from copper-type to brass-type texture during progressive cold rolling, as defined in Table 1.", "confidence": "high"}

File: outputs_dataset/A23/intermediate/multimodal/figure_009.txt
{"image_type": "diffraction_ebsd", "description": "This figure presents orientation distribution function (ODF) sections at φ2 = 0°, 45°, and 65° illustrating the texture evolution of Fe–30Mn–11Al–1.2C low-density steel during cold rolling with reductions of 10%, 30%, 50%, 70%, and 90%. The contour maps display texture intensity multiples ranging from 1 to 9, revealing the development of crystallographic texture from near-random at low reductions to strong Brass-type texture at high reductions. Key fiber textures identified include the α-fiber (particularly Goss and Brass components marked as G and B) at φ2 = 0°, the γ-fiber (marked F) at φ2 = 45°, and the S component at φ2 = 65°. The image captures the critical texture transition from \"copper-type\" to \"brass-type\" occurring around 50% reduction, characterized by the gradual decrease of Copper (Cu) and S components and the increase of Brass (B), Goss (G), and CuT components. At 90% reduction, the α-fiber is fully developed with strong Goss orientation, while a weak γ-fiber is retained. The texture intensity progressively strengthens with increasing rolling reduction, indicating continuous grain rotation and deformation mechanism transitions from planar slip to twinning and shear banding.", "confidence": "high"}

File: outputs_dataset/A23/intermediate/multimodal/figure_010.txt
{"image_type": "diffraction_xrd", "description": "This figure presents the evolution of crystallographic texture in Fe–30Mn–11Al–1.2C low-density steel during cold rolling with reductions of 10%, 30%, 50%, 70%, and 90%, measured by X-ray diffraction ODF analysis. Subfigures (a)-(d) display the orientation distribution function intensity f(g) along α-fiber (<110>//ND, Φ=45°, φ2=0°), τ-fiber (<110>//TD, φ1=90°, φ2=45°), γ-fiber (<111>//ND, Φ=55°, φ2=45°), and β-fiber (from Brass through S to Cu), respectively. In α-fiber (a), the Brass {110}<112> component increases with rolling reduction and scatters toward Goss {110}<100>, with the maximum intensity shifting from φ1=45° to ~20° at high reductions (>50%) as indicated by the red arrow. In τ-fiber (b), the Cu {112}<111> orientation peaks at 50% reduction then decreases, accompanied by a Φ shift to higher values (red arrow), while Goss increases rapidly; a weak CuT {552}<115> component emerges at 70% reduction with subsequent Φ decrease (blue arrow). γ-fiber (c) remains weak across all reductions, slightly strengthening at 90% reduction at the {111}<110> E position. β-fiber (d) reveals that Cu and S components initially increase then decrease (S showing delayed reduction until 70%), whereas Goss monotonously increases. Subfigures (e) and (f) track the Φ and φ1 positions of maximum intensity along β-fiber, respectively, demonstrating a continuous shift from Brass toward Goss with increasing cold rolling reduction. These results support the transition from Copper-type to Brass-type texture, attributed to the activation of deformation twinning and micro-shear bands at higher reductions.", "confidence": "high"}

File: outputs_dataset/A24/intermediate/multimodal/figure_002.txt
{"image_type": "diffraction_xrd", "description": "This figure presents X-ray diffraction patterns of as-cast Fe–30Mn–10Al–1.5C–xBe (x = 0, 0.5, 1.0, 1.5 wt%) low-density steels, illustrating the phase evolution with increasing beryllium content. The 0Be sample exhibits a single-phase austenitic (γ) structure with characteristic peaks indexed as (111), (200), (220), and (311). Upon adding 0.5% Be, the pattern remains predominantly austenitic with possible minor precipitate indications. At 1.0% Be, distinct diffraction peaks emerge corresponding to Be₁₁Fe and Be₂Fe intermetallic compounds, alongside the appearance of ferrite (δ) phase peaks. The 1.5Be sample displays the most complex phase constitution, showing clear signatures of austenite (γ), ferrite (δ), and multiple beryllide phases including Be₁₁Fe, Be₁₂Fe, Be₂Fe, and BeC. The systematic transition from single-phase austenite to a dual-phase matrix with increasing volume fraction of hard intermetallic precipitates confirms that Be addition promotes ferrite stabilization and formation of Be-Fe compounds, consistent with the microstructural evolution described in the associated text.", "confidence": "high"}

File: outputs_dataset/A24/intermediate/multimodal/figure_003.txt
{"image_type":"microscopy_optical","description":"This figure presents optical micrographs (OM) showing the as-cast microstructural evolution of Fe-30Mn-10Al-1.5C-xBe low-density steels with varying beryllium additions: (a) 0Be, (b) 0.5Be, (c) 1.0Be, and (d) 1.5Be. Subfigure (a) displays a fully austenitic (γ) matrix with characteristic cast dendritic morphology. In (b), the 0.5Be alloy exhibits black point-like and needle-shaped beryllium compounds (Be-Fe phase) precipitating within the austenite matrix. Subfigures (c) and (d) reveal a dual-phase microstructure consisting of austenite (γ) and ferrite (δ), accompanied by distinctive Chinese character-shaped Be-Fe intermetallic compounds (identified as Be12Fe) predominantly located at austenite-ferrite boundaries. As Be content increases from 1.0 wt% to 1.5 wt%, the volume fraction of Be-Fe compounds increases significantly, encroaching upon the austenite matrix and leading to reduced ferrite content and refined ferrite grain size in the 1.5Be sample relative to 1.0Be. All micrographs share a 50 μm scale bar.","confidence":"high"}

File: outputs_dataset/A24/intermediate/multimodal/figure_004.txt
{"image_type": "microscopy_tem", "description": "Figure 3 presents bright-field TEM micrographs and selected area electron diffraction patterns (SAED) identifying Be12Fe precipitates in as-cast Fe-30Mn-10Al-1.5C-0.5Be low-density steel. Panel (a) shows the overall morphology at low magnification (scale bar 5 μm), revealing distinct precipitate structures distributed in the matrix, with red and green boxes marking regions A and B for detailed examination. Panel (b) provides an enlarged view of area A (scale bar 1 μm), displaying blocky or irregular precipitate morphology with the SAED acquisition site indicated by a circle labeled SADP. Panel (c) shows the enlarged view of area B (scale bar 1 μm), featuring elongated needle-like or rod-like precipitates with the corresponding SAED location similarly marked. Panels (d) and (e) present the SAED patterns acquired from the precipitates in areas A and B, respectively. Both patterns confirm the intermetallic phase as Be12Fe, with (d) indexed along the [−113] zone axis showing {301}, {152}, and {2̄51} reflections, and (e) indexed along the [001] zone axis exhibiting {101} and {202} reflections. This figure provides direct crystallographic evidence for the formation of Be12Fe compounds in the 0.5Be as-cast steel, supporting the conclusion that beryllium addition promotes Be-Fe intermetallic precipitation at the boundaries between austenite and ferrite.", "confidence": "high"}

File: outputs_dataset/A24/intermediate/multimodal/figure_009.txt
{"image_type": "microscopy_optical", "description": "This figure presents optical microscopy (OM) images showing the microstructural evolution of Fe-30Mn-10Al-1.5C-xBe low-density steels (with x = 0, 0.5, 1.0, and 1.5 wt% Be) after hot rolling at 1050°C. The four subfigures (a)-(d) correspond to increasing beryllium content: (a) 0Be exhibits a fully austenitic (γ-Fe) matrix with annealing twins and fine precipitates; (b) 0.5Be maintains the austenitic structure but introduces dispersed Be-Fe phase particles; (c) 1.0Be reveals a dual-phase microstructure comprising austenite and elongated ferrite (α-Fe) bands along the rolling direction (RD), with visible Be-Fe phases at grain boundaries; (d) 1.5Be shows a more pronounced dual-phase structure with increased volume fraction of Be-Fe intermetallic compounds. All images include a 50 μm scale bar and RD indicator. The progression demonstrates that Be addition promotes ferrite formation and modifies precipitate distribution, transforming the steel from single-phase austenite to austenite-ferrite duplex microstructure while refining grain morphology along the rolling direction.", "confidence": "high"}

File: outputs_dataset/A24/intermediate/multimodal/figure_012.txt
{"image_type": "property_mechanical", "description": "This bar chart presents the matrix (austenite) hardness of Fe–30Mn–10Al–1.5C–xBe (x = 0, 0.5, 1.0, 1.5) low-density steels in the as-rolled condition, measured using an FM-ARS9000 Vickers hardness tester. The x-axis denotes beryllium content (0Be, 0.5Be, 1.0Be, 1.5Be), while the y-axis indicates hardness in HV. The 0.5Be alloy exhibits the highest austenite hardness of 470.97 HV, significantly exceeding the 415.55 HV of the Be-free steel. Notably, the hardness drops to 398.39 HV at 1.0Be, then slightly recovers to 407.01 HV at 1.5Be, indicating a non-monotonic response to Be addition. This trend correlates with microstructural evolution revealed in accompanying data: the 0.5Be steel contains dispersed Be11Fe precipitates and exhibits grain coarsening (>20 µm), while higher Be contents promote ferrite formation and different Be-Fe compound distributions (Be11Fe, Be12Fe, Be2Fe, Be2C). The hardness values, presented with error bars representing measurement variability, support the conclusion that optimal Be addition (0.5 wt%) enhances matrix strength through precipitation hardening, whereas excessive Be leads to hardness reduction due to ferrite softening.", "confidence": "high"}

File: outputs_dataset/A24/intermediate/multimodal/figure_013.txt
{"image_type": "microscopy_sem", "description": "This figure presents scanning electron microscopy (SEM) images of tensile fracture surfaces for hot-rolled Fe–30Mn–10Al–1.5C–xBe low-density steels with varying beryllium contents: (a) 0Be, (b) 0.5Be, (c) 1.0Be, and (d) 1.5Be. Subfigure (a) at 25 μm scale shows ductile fracture characterized by dimpled morphology; the inset highlights Area A1 (enlarged view showing spherical inclusions within dimples) and Area A2 (exhibiting dissociation planes and river patterns). Subfigure (b) at 50 μm scale displays similar ductile features for 0.5Be steel. Subfigures (c) and (d), both at 50 μm scale, reveal a transition toward brittle fracture mechanisms as Be content increases, with subfigure (c) showing emerging cleavage platforms and subfigure (d) explicitly marking prominent cleavage steps indicative of quasi-cleavage fracture. The progression from ductile dimple rupture in 0Be and 0.5Be steels to mixed-mode fracture with extensive cleavage planes in 1.0Be and 1.5Be steels demonstrates that Be addition promotes brittle fracture characteristics, correlating with reduced elongation observed in mechanical testing.", "confidence": "high"}

File: outputs_dataset/A24/intermediate/multimodal/figure_015.txt
{"image_type": "chart_plot", "description": "Figure 14 presents grain size distribution histograms obtained by EBSD analysis for hot-rolled Fe–30Mn–10Al–1.5C–xBe low-density steels with varying beryllium content: (a) 0Be, (b) 0.5Be, (c) 1.0Be, and (d) 1.5Be. Subfigure (a) shows a unimodal distribution peaking at approximately 15 μm with about 55% area fraction concentrated in the 12–18 μm range. Subfigure (b) exhibits significant grain coarsening with a broad distribution shifted toward larger diameters, peaking near 40 μm, where over 75% of the area fraction exceeds 20 μm. Subfigure (c) demonstrates marked grain refinement with a sharp peak at approximately 10 μm and an average grain size of ~11 μm. Subfigure (d) displays a bimodal-like distribution with a primary peak at ~12–13 μm (average ~13 μm) and a secondary population around 25 μm, indicating heterogeneous grain growth. These statistics reveal that 0.5 wt% Be addition causes abnormal grain coarsening, while 1.0 wt% Be effectively refines the microstructure, and 1.5 wt% Be results in non-uniform grain size distribution, which correlates with the observed mechanical property variations across the alloy series.", "confidence": "high"}

File: outputs_dataset/A24/intermediate/multimodal/figure_017.txt
{"image_type": "microscopy_tem", "description": "Bright-field transmission electron microscopy (TEM) images displaying dislocation structures in hot-rolled Fe–30Mn–10Al–1.5C–xBe low-density steels with varying beryllium content. Subfigure (a) shows the 0.5Be steel exhibiting sparse dislocation lines (indicated by white arrows) within the austenitic matrix. Subfigure (b) presents the 1.0Be steel revealing increased dislocation density and tangles (arrows) within the dual-phase austenite-ferrite microstructure. Subfigure (c) illustrates the 1.5Be steel with dense dislocation networks and complex dislocation configurations (arrows) concentrated at grain boundaries and phase interfaces. All micrographs share a 2 μm scale bar. The progressive increase in dislocation density from 0.5Be to 1.5Be visually confirms that Be addition enhances dislocation density, contributing to dislocation strengthening of the steel, consistent with cited EBSD Kernel Average Misorientation (KAM) statistics. The samples were processed via hot rolling at 1050 °C with 83% total reduction followed by water quenching.", "confidence": "high"}

File: outputs_dataset/A24/intermediate/multimodal/figure_019.txt
{"image_type": "structure_crystal", "description": "This figure presents three schematic crystal structure models illustrating the solid solution behavior of Be, Al, and C in Fe-Mn-Al-C-Be low-density steels. The first model (left) depicts a substitutional solid solution where the smaller Be atom (blue) substitutes for Fe (green), causing surrounding Fe atoms to shift inward and resulting in lattice contraction. The second model (middle) shows Al (orange) substitution, where the larger Al atom radius causes outward displacement of neighboring Fe atoms, leading to lattice expansion distinct from the Be-induced distortion. The third model (right) illustrates interstitial solid solution with C atoms (purple) occupying interstitial sites in the Fe lattice. These diagrams visualize how Be addition creates lattice shrinkage rather than expansion, explaining why Be (despite its low density of 1.87 g/cm³) cannot effectively reduce steel density like Al does. The models also rationalize the observed carbon precipitation behavior, where Be-induced lattice distortion excludes C atoms from interstitial positions, promoting carbide formation and limiting solid solubility, ultimately affecting the microstructure stability and solubility limits in the austenite matrix.", "confidence": "high"}

File: outputs_dataset/A24/intermediate/multimodal/figure_020.txt
{"image_type": "structure_phase_diagram", "description": "This figure presents the binary Fe–Be phase diagram calculated under thermodynamic equilibrium conditions, illustrating the relationship between composition (molar ratio of Fe/(Be+Fe)) and temperature. The horizontal axis spans from pure Be (0) to pure Fe (1), while the vertical axis represents temperature from 0 to 1800 °C. The diagram identifies multiple phase regions including Liquid, body-centered cubic BCC-A2 (δ-ferrite), hexagonal close-packed HCP-A3 (Be-rich terminal solid solution), and face-centered cubic FCC-A1 (γ-austenite). Notably, three intermetallic compounds are marked: FeBe₁₂ (Be-rich), FeBe₅, and FeBe₂ (Fe-rich). The diagram reveals extremely limited solid solubility of Be in austenite (<1 mol% Fe), with Be preferentially forming intermetallic compounds rather than dissolving in the FCC matrix. Conversely, the BCC-A2 ferrite phase exhibits significantly higher Be solubility. This thermodynamic data supports the experimental observation that excess Be in Fe–Mn–Al–C–Be steels precipitates as brittle Be–Fe compounds within the austenite matrix or at grain boundaries, while partial Be dissolution occurs in ferrite when present.", "confidence": "high"}

File: outputs_dataset/A24/intermediate/multimodal/figure_021.txt
```json
{
  "image_type": "chart_plot",
  "description": "This scatter plot (Fig. 20) compares the product of tensile strength and elongation (strength-ductility product, GPa·%) versus density (g/cm³) for Be-bearing low-density steels against conventional and other lightweight steels. The x-axis ranges from 6.2 to 8.0 g/cm³ and the y-axis from 5 to 50 GPa·%. The Fe-30Mn-10Al-1.5C-xBe alloys (x = 0.5, 1.0, 1.5 wt%), marked by distinct symbols (square, circle, triangle, hexagon), occupy the upper-left region with densities of ~6.29–6.47 g/cm³ and strength-ductility products reaching ~46 GPa·% for the 0.5Be composition. These values significantly surpass conventional steels (40Cr, GCr15, 0Cr13, 1Cr23Ni18, Q235, etc.), which cluster at higher densities (7.6–7.9 g/cm³) with lower products (8–25 GPa·%). Other Fe-Mn-Al-C lightweight steels (e.g., Fe-20Mn-9Al-1.2C-3Cr, Fe-28Mn-9Al-1.2C-9Cr) plot at intermediate positions. A dashed curve suggests a performance envelope, with the 0.5Be steel approaching the optimum. The figure demonstrates that Be steels achieve a 21.38% density reduction compared to pure iron while maintaining exceptional mechanical properties, defining a new space in the density-strength-ductility relationship.",
  "confidence": "high"
}
```

File: outputs_dataset/A26/intermediate/multimodal/figure_002.txt
```json
{
  "image_type": "property_mechanical",
  "description": "This figure presents the mechanical properties of two low-alloy ultrahigh-strength steels (0Al and 1.3Al, differing in aluminum content) in the as-quenched (WQ) and tempered conditions (180°C for 2 h). Panel (a) displays engineering stress-strain curves: in the as-quenched state, the 0Al steel exhibits an ultimate tensile strength (UTS) of ~2294 MPa with 9.5% total elongation (TE), while the 1.3Al steel shows ~2145 MPa UTS but fractures prematurely at ~4.3% strain before reaching maximum strength. After tempering, both steels show reduced UTS (~1925 MPa for 0Al and ~1876 MPa for 1.3Al) but significantly improved ductility (TE increases to 13.5% and 13.7%, respectively). Panel (b) shows Charpy U-notch impact absorbing energy (KU₂): the 0Al steel improves from 33 ± 6 J to 65 ± 3 J after tempering, whereas the 1.3Al steel demonstrates a dramatic toughness enhancement from 23 ± 2 J to 80 ± 3 J (approximately 3.5-fold increase), achieving superior impact resistance compared to the 0Al counterpart at comparable strength levels (~1.9 GPa). These results collectively demonstrate that the introduction of high-density NiAl clusters through tempering enables exceptional strength-toughness synergy in the 1.3Al steel.",
  "confidence": "high"
}
```

File: outputs_dataset/A26/intermediate/multimodal/figure_003.txt
{"image_type": "diffraction_xrd", "description": "Figure 2 presents the microstructural characterization of tempered low alloy ultrahigh strength steels. Panel (a) shows a scanning electron microscopy (SEM) image of the 1.3Al steel revealing a tempered martensitic structure characterized by lath martensite morphology, with an inset displaying higher magnification transmission electron microscopy (TEM) details of the substructure at 0.2 μm scale. Panel (b) displays X-ray diffraction (XRD) patterns comparing 0Al and 1.3Al steels, identifying body-centered cubic (bcc) martensite (α) peaks including (110), (200), (211), and (220), and face-centered cubic (fcc) retained austenite (γ) peaks including (111) and (200). The XRD analysis indicates retained austenite contents of 1.0% for 0Al steel and 1.8% for 1.3Al steel. Dislocation densities calculated using the Williamson-Hall method from the broadening of martensitic peaks are ~2.01×10^15 m^-2 for 0Al steel and ~2.20×10^15 m^-2 for 1.3Al steel, showing a slight increase upon Al addition. Both steels were subjected to solution treatment at 970°C for 1 h followed by water quenching and tempering at 180°C for 2 h.", "confidence": "high"}

File: outputs_dataset/A26/intermediate/multimodal/figure_008.txt
{"image_type": "property_mechanical", "description": "This figure presents Charpy impact test results comparing the toughness of two low alloy ultrahigh strength steels: 0Al steel (baseline) and 1.3Al steel (containing high-density NiAl clusters). Subfigure (a) displays load-deflection curves for both steels, identifying the yield load (PGY, squares) and maximum load (PM, circles). The 0Al steel reaches PM at 2.06 mm deflection, while 1.3Al steel reaches PM at 2.55 mm, indicating enhanced plastic deformation capability. Subfigures (b) and (c) provide integrated load-energy-displacement curves for 0Al and 1.3Al steels, respectively. For 0Al steel: peak load Pm = 39.7 kN, crack initiation energy Ei = 45.0 J (yellow shaded area), crack propagation energy Ep = 17.4 J (purple shaded area), and total impact energy KU2 = 62.4 J. For 1.3Al steel: Pm = 38.6 kN, Ei = 62.0 J, Ep = 21.0 J, and KU2 = 83.0 J. The data demonstrates that 1.3Al steel exhibits 37.8% higher crack initiation energy and 20.7% higher crack propagation energy than 0Al steel. This significant toughening effect is attributed to the uniformly dispersed coherent NiAl clusters (equivalent radius ~0.57 nm, number density ~4.88×10^24 m^-3) which facilitate homogeneous plastic deformation, suppress localized stress concentrations, and promote crack deflection through void coalescence and secondary cracking mechanisms, thereby increasing the energy threshold for crack initiation and extending the crack propagation path.", "confidence": "high"}

File: outputs_dataset/A26/intermediate/multimodal/figure_009.txt
{"image_type": "microscopy_sem", "description": "This figure presents scanning electron microscopy (SEM) fractographs of Charpy impact-tested low alloy ultrahigh strength steels, comparing 0Al (baseline) and 1.3Al (NiAl cluster-containing) steels tempered at 180°C for 2 hours. Subfigures (a) and (d) show macroscopic fracture surfaces at 1 mm scale for 0Al and 1.3Al steels respectively, with arrows indicating regions examined at higher magnification. Subfigures (b) and (c) reveal microscopic features of the 0Al steel at 100 µm and 25 µm scales, exhibiting predominant quasi-cleavage fracture with flat facets and limited ductile dimples (highlighted by yellow and blue dashed circles). Conversely, subfigures (e) and (f) display the 1.3Al steel fracture surface characterized by extensive dimple growth (labeled \"Dimples growing\"), prominent tearing ridges, and significantly higher surface roughness. The morphological transition from quasi-cleavage to ductile dimple rupture indicates that high-density NiAl clusters facilitate void nucleation and coalescence, dissipating impact energy and increasing toughness from 65 J to 80 J (KU2), consistent with the superior plastic deformation capacity reported in the accompanying text.", "confidence": "high"}

File: outputs_dataset/A26/intermediate/multimodal/figure_010.txt
{"image_type": "diffraction_ebsd", "description": "This figure presents cross-sectional EBSD characterization of impact fracture features in low alloy ultrahigh strength steels comparing 0Al and 1.3Al steels tempered at 180°C for 2 h. Panels (a) and (c) display band contrast (BC) + inverse pole figure (IPF) + grain boundary (GB) maps near main cracks, revealing the martensitic microstructure morphology and crack paths. Panels (b) and (d) are magnified kernel average misorientation (KAM) maps corresponding to regions marked in (a) and (c), respectively, with scales from 0° to 3.5°. The 0Al steel exhibits an average KAM value of 1.16° with inhomogeneous strain distribution dominated by red/yellow high-strain regions near the main crack and significant blue undeformed areas in the adjacent matrix. In contrast, the 1.3Al steel shows an average KAM value of 1.31° with relatively uniform green/yellow distribution across both the fracture surface and surrounding matrix. This uniform strain distribution facilitates effective stress transfer to the interior matrix during fracture, enabling coordinated deformation and mitigating stress concentration. The results support the conclusion that high-density NiAl clusters promote homogeneous dislocation structures through cooperative interactions with dislocations, suppressing pile-ups and local stress concentrations, thereby enhancing fracture toughness.", "confidence": "high"}

File: outputs_dataset/A26/intermediate/multimodal/figure_011.txt
```json
{
  "image_type": "microscopy_sem",
  "description": "This figure presents scanning electron microscopy (SEM) images of fracture vertical-section microstructures from fracture toughness specimens of low alloy ultrahigh strength steels, comparing 0Al steel (panels a and c) and 1.3Al steel (panels b and d). Panels (a) and (b) at 50 μm scale display the main crack paths traced by cyan arrows, revealing that the 0Al steel exhibits relatively straight crack propagation with minimal deflections, while the 1.3Al steel shows frequent crack deflections and tortuous paths. Panels (c) and (d) are magnified views (10 μm scale) of the regions marked by blue boxes in (a) and (b), respectively. The 0Al steel (c) displays tip passivation where the main crack occasionally deflects but rapidly blunts upon penetrating the matrix. In contrast, the 1.3Al steel (d) exhibits abundant secondary cracks and micro-voids measuring 5–10 μm located 8–18 μm beneath the main fracture surface, with fine cracks interconnecting these voids indicating coalescence into larger secondary cracks. These observations demonstrate that the 1.3Al steel achieves superior toughness through crack deflection, void nucleation, and coalescence mechanisms induced by high-density NiAl clusters, increasing the crack propagation distance and promoting greater energy dissipation compared to the 0Al counterpart.",
  "confidence": "high"
}
```

File: outputs_dataset/A27/intermediate/multimodal/figure_001.txt
{"image_type": "property_mechanical", "description": "This figure presents a data plot showing the room temperature microhardness (HU, universal hardness in N/mm²) of (111) oriented Fe-16%Al monocrystals as a function of various prior heat treatments. The x-axis displays different thermal histories including as-grown conditions, furnace cooling from 1100°C to room temperature (FC RT), interrupted furnace cooling to 600°C followed by water quench (FC 600°C CQ), and various annealing treatments at 250°C, 300°C, 320°C, 400°C, and 600°C for different durations ranging from 6 hours to 223 days. Additionally, the dataset includes water-quenched specimens from 1100°C (denoted Q*) and quenched-plus-annealed samples (Q*+300°C/14d). The data points, presented with error bars, indicate hardness values ranging approximately from 1870 to 2100 N/mm². The chart reveals that hardness is relatively insensitive to heat treatment variations, changing by at most 10%. Notably, the highest hardness (~2100 N/mm²) is observed for the quenched condition (Q*), which caption states is attributed to excess vacancies trapped during quenching, while extended annealing at 300°C and higher temperatures results in slightly reduced hardness values. This supports the paper's conclusion that short-range atomic ordering has no major impact on hardness, whereas excess vacancies contribute significantly to hardening.", "confidence": "high"}

File: outputs_dataset/A27/intermediate/multimodal/figure_004.txt
{"image_type": "property_mechanical", "description": "Figure 4 presents tensile stress-strain curves for as-cast polycrystalline Fe-Al alloys with varying aluminum contents (4–18 at.% Al) tested at room temperature (RT) and −100 °C with a strain rate of 10^−4 s^−1. The curves demonstrate that increasing Al content significantly increases yield strength and ultimate tensile strength while progressively reducing fracture strain. At room temperature, all alloys exhibit ductile fracture behavior, whereas at −100 °C, higher Al contents (particularly above 11–14 at.%) show increasingly brittle fracture characteristics. Notable features include coarse serrations in the Fe-18at%Al curve at room temperature, attributed to deformation twinning as confirmed by metallographic observations, and a distinct yield stress drop in Fe-4at%Al at −100 °C. The figure illustrates the ductile-to-brittle transition with increasing Al content and decreasing temperature, supporting the conclusion that dislocation mobility decreases with higher Al concentrations, promoting deformation twinning at low temperatures.", "confidence": "high"}

File: outputs_dataset/A27/intermediate/multimodal/figure_005.txt
{"image_type": "property_mechanical", "description": "The figure presents tensile mechanical properties of as-cast polycrystalline Fe-Al alloys (4–18 at.% Al) tested at a strain rate of 10^-4 s^-1, comparing room temperature (a) and -100°C (b). Four metrics are plotted against Al content: tensile yield stress (filled circles), ultimate tensile strength (filled triangles), strain before necking (open triangles), and fracture strain (open circles). Additionally, Fig. 5(b) includes the stress for initiating deformation twinning (filled triangles) at -100°C. Both yield stress and ultimate tensile strength exhibit a linear increase with Al content due to solid-solution hardening, with values at -100°C being approximately 80 MPa higher than at room temperature. Conversely, ductility metrics decrease with increasing Al content, showing a steep decline above 15% Al at room temperature and above 12% Al at -100°C, indicating a ductile-to-brittle transition. Deformation twinning occurs at -100°C for Al contents above 11%. The data support Suzuki's theory of solid-solution hardening for bcc alloys.", "confidence": "high"}

File: outputs_dataset/A27/intermediate/multimodal/figure_006.txt
{"image_type": "microscopy_tem", "description": "Transmission electron micrographs illustrating dislocation distributions in polycrystalline Fe-12 at.% Al alloy (60 ppm C) following compressive deformation at room temperature. Subfigure (a) depicts the water-quenched condition from 1100 °C, showing distinct glide bands separated by regions containing dense dislocation tangles after 5.5% compressive strain applied at a strain rate of 10^-4 s^-1. Subfigure (b) shows the furnace-cooled counterpart, exhibiting organized dislocation cell structures with high-density cell walls and relatively clear cell interiors under identical deformation conditions. This comparison reveals that cooling rate profoundly affects deformation substructure development: water quenching suppresses dislocation rearrangement into cells, maintaining planar slip characteristics, while furnace cooling permits dynamic recovery and cell formation. These microstructural differences correlate with the reported weak quenching effect in this alloy composition, contrasting with the strong quenching sensitivity observed in higher aluminum content alloys where quenching preserves different dislocation morphologies.", "confidence": "high"}

File: outputs_dataset/A28/intermediate/multimodal/figure_001.txt
```json
{
  "image_type": "property_mechanical",
  "description": "The figure image is unreadable or not provided (displaying only a 'Check for updates' placeholder icon). Based on the accompanying text extraction summary, the figure likely presents comprehensive mechanical property data and microstructural correlations for the Fe-20Mn-6Al-0.6C-0.15Si austenitic low-density steel investigated at room temperature (RT), -77°C, and -196°C. The figure presumably includes engineering stress-strain curves demonstrating that yield strength increases significantly from 400 MPa at RT to 650 MPa at -77°C and 900 MPa at -196°C, while tensile elongation simultaneously improves from 32% to 58% and 68% respectively. Additional components may display Charpy impact energy absorption values showing a decreasing trend from 327 J at RT to 277 J at -77°C and 188 J at -196°C. The figure would also correlate these mechanical properties with deformation mechanism transitions from planar slip at RT to microband formation at -77°C and mechanical twinning at -196°C, as evidenced by EBSD and TEM characterization showing low-angle grain boundary fractions increasing from 56.0% to 70.2%. This supports the core scientific conclusion that reduced stacking fault energy at cryogenic temperatures promotes twinning-induced plasticity, enhancing strength-ductility synergy under quasi-static tension, but limits planar glide activation during high-strain-rate impact loading, resulting in reduced cryogenic toughness.",
  "confidence": "low"
}
```

File: outputs_dataset/A28/intermediate/multimodal/figure_002.txt
```json
{
  "image_type": "diffraction_ebsd",
  "description": "Figure 1 presents the microstructural characterization of the initial as-forged Fe-20Mn-6Al-0.6C-0.15Si low-density steel. Panel (a) displays an EBSD inverse pole figure (IPF) map showing equiaxed grains with various crystallographic orientations indicated by the color key (red: [001], green: [101], blue: [111]). Panel (b) shows the corresponding EBSD phase map with austenite phase highlighted in red and grain boundaries delineated in black, confirming a fully austenitic single-phase microstructure. Panel (c) compares X-ray diffraction (XRD) patterns of the initial steel (black curve) and after holding at -196°C for 30 minutes (red curve), both exhibiting only γ-austenite peaks at (111), (200), (220), and (311) positions with no evidence of martensitic transformation. Together, these results demonstrate that the initial microstructure consists of equiaxed fully austenitic grains and exhibits exceptional phase stability even at cryogenic temperatures (-196°C), supporting the alloy's suitability for cryogenic applications without isothermal martensite formation.",
  "confidence": "high"
}
```

File: outputs_dataset/A28/intermediate/multimodal/figure_003.txt
```json
{
"image_type": "property_mechanical",
"description": "Figure 2 presents the temperature-dependent tensile deformation behavior of as-forged Fe-20Mn-6Al-0.6C-0.15Si austenitic low-density steel tested at 25°C, -77°C, and -196°C. Subfigure (a) displays engineering stress-strain curves showing simultaneous increases in strength and ductility as temperature decreases, with ultimate tensile strength rising from approximately 800 MPa at 25°C to 1300 MPa at -196°C and elongation increasing from 32% to 68%. Subfigure (b) illustrates true stress-strain curves (solid lines) and work hardening rate curves (dashed lines), revealing that cryogenic temperatures exhibit near-linear work hardening behavior compared to continuous decrease at room temperature, with the intersection indicating necking points. Subfigure (c) quantifies linear temperature dependence: yield strength and ultimate tensile strength follow YS=474.6-2.05×T and UTS=813.0-2.36×T (T in °C), while total elongation and uniform elongation increase with decreasing temperature. These results demonstrate anomalous cryogenic strengthening and toughening attributed to decreasing stacking fault energy promoting planar glide and mechanical twinning.",
"confidence": "high"
}
```

File: outputs_dataset/A28/intermediate/multimodal/figure_004.txt
{"image_type": "diffraction_ebsd", "description": "This figure presents comprehensive EBSD analyses of Fe-20Mn-6Al-0.6C-0.15Si austenitic low-density steel tensile-deformed at −196°C (a,d,g), −77°C (b,e,h), and room temperature (c,f,i). Subfigures (a–c) display inverse pole figure (IPF) maps revealing crystal orientation concentrations along {111} and {001} directions parallel to the tensile axis, with white arrows in (a) indicating mechanical twins formed at −196°C due to reduced stacking fault energy. Subfigures (d–f) show grain boundary distribution maps where red lines denote low-angle grain boundaries (LAGBs, 2–15°) and blue lines indicate high-angle grain boundaries (HAGBs, >15°), with quantified LAGB fractions increasing from 56.0% at RT to 63.0% at −77°C and 70.2% at −196°C. Subfigures (g–i) present geometrically necessary dislocation (GND) distribution maps overlaid with grain boundaries for the framed regions in (d–f), demonstrating pronounced GND accumulation at LAGBs (color scale 0–3° kernel average misorientation), indicating severe localized plastic deformation. The systematic trend reveals that decreasing deformation temperature enhances planar glide character, increases substructure density, and activates mechanical twinning, contributing to the steel's exceptional cryogenic mechanical properties.", "confidence": "high"}

File: outputs_dataset/A28/intermediate/multimodal/figure_005.txt
```json
{
  "image_type": "microscopy_tem",
  "description": "This figure presents TEM analysis results showing the deformation microstructures of Fe-20Mn-6Al-0.6C austenitic low-density steel after tensile testing at cryogenic temperatures. Panel (a) displays a bright-field TEM image of the sample deformed at -196°C, revealing mechanical twins (marked by red arrows) and dislocations within the austenite matrix; the inset shows a corresponding SAED pattern along the [1,1,0] zone axis confirming the twinning relationship on {111} planes. Panel (b) shows microbands in the sample deformed at -77°C, characterized by dislocation arrays and traces of {111} slip planes (indicated by yellow dashed lines), representing planar glide behavior. The comparison demonstrates that decreasing deformation temperature reduces stacking fault energy, causing a transition from wavy glide at room temperature to planar glide mechanisms: mechanical twinning at -196°C and microband formation at -77°C. These planar glide products act as barriers to dislocation motion, contributing to the observed high work hardening rates and enhanced ductility at cryogenic temperatures.",
  "confidence": "high"
}
```

File: outputs_dataset/A28/intermediate/multimodal/figure_007.txt
```json
{
  "image_type": "microscopy_sem",
  "description": "This figure presents fracture surface morphologies of Charpy impact samples of Fe-20Mn-6Al-0.6C-0.15Si austenitic low-density steel tested at -196°C (a,d), -77°C (b,e), and room temperature (c,f). Subfigures (a-c) show macroscopic fracture surfaces featuring V-notches, fibrous zones (outlined by dashed yellow lines), radial zones, and shear lips with 1 mm scale bars and 3D surface profiles as insets. Subfigures (d-f) display corresponding SEM micrographs revealing microscopic fracture mechanisms. At -196°C (d), the surface exhibits large dimples with tear edges and quasi-cleavage features indicative of reduced toughness (188 J). At -77°C (e), dimple patterns suggest improved ductility compared to -196°C (277 J). At room temperature (f), the fracture surface shows pronounced ductile characteristics with secondary cracks and finer dimple structures, correlating with highest impact energy (327 J). The progression demonstrates a transition from ductile to mixed-mode fracture as temperature decreases, with limited planar glide at cryogenic temperatures contributing to reduced cryogenic toughness despite the steel's high stacking fault energy.",
  "confidence": "high"
}
```
