Repository: RiverYanggg/SteelDig_multimodal

# SteelDig Multimodal

一个面向材料科学论文的本地抽取流水线项目。

项目当前包含两条核心能力链：

1. 主抽取工作流
   从论文 Markdown 中抽取结构化文本信息，并可对图片组图做多模态分析。
2. Knowledge 工作流
   把清洗后的论文文本进一步压缩为适合训练或知识整理的 claim 集与 Markdown 知识卡片。
3. Knowledge Graph 工作流
   把 `outputs_dataset/<paper_id>/final/` 下的结构化抽取结果映射为 Neo4j 可查询知识图谱。

这两条链既可以独立运行，也可以按单篇论文串行衔接运行。项目已经支持：

- 多篇论文并行处理
- 单篇论文内部严格按阶段顺序执行
- 以 `paper_id` 为目录隔离输出
- `fused` 模式下把多模态图像结论注入 knowledge 汇总
- 把文本抽取结果和 multimodal figure 摘要共同导入 Neo4j 图谱

---

## 1. 项目目标

这个仓库的目标不是“把论文原样摘要一下”，而是把材料科学论文中的高价值事实拆成两类产物：

- 面向结构化数据库/后续程序消费的 JSON
- 面向知识训练/知识整理的 Markdown 与 claims

具体来说：

- 主抽取工作流负责“尽可能保留原始细节”
  - 文本模型输出大 JSON
  - 图像模型输出 Figure 级别 JSON
- Knowledge 工作流负责“把细节压缩成更高信息密度的训练材料”
  - paper_map

File: outputs_dataset/A28/intermediate/multimodal/figure_011.txt
{"image_type": "diffraction_ebsd", "description": "This figure presents EBSD (Electron Backscatter Diffraction) orientation imaging analyses of the microstructure near fracture surfaces in Fe-20Mn-6Al-0.6C-0.15Si low-density steel after impact testing at cryogenic and room temperatures. Subfigure (a) shows the inverse pole figure (IPF) map at −196 °C revealing transgranular crack propagation with a zigzag path through austenitic grains, while subfigure (b) displays the corresponding microstructure at room temperature (RT) with \"Grain A\" explicitly marked. Subfigure (c) provides the quantitative misorientation analysis along the marked line traversing Grain A, demonstrating that the misorientation difference between regions on both sides of the crack remains below 15°, confirming that transgranular fracture occurred within a single grain prior to cracking. The plot reveals significant local orientation gradients (up to ~3°) near the crack path, indicating severe plastic deformation during crack propagation. The caption and citation text indicate that secondary cracks are present at RT but absent at −196 °C, which release stress concentration at primary crack tips and redistribute internal stress, thereby delaying fracture and enhancing toughness at room temperature compared to cryogenic conditions.", "confidence": "high"}

File: outputs_dataset/A28/intermediate/multimodal/figure_012.txt
{"image_type":"microscopy_sem","description":"Scanning electron microscopy (SEM) micrographs showing regions near fracture surfaces of Fe-20Mn-6Al-0.6C-0.15Si austenitic low-density steel after Charpy impact tests at three different temperatures. Subfigure (a) displays the microstructure at -196°C, (b) at -77°C, and (c) at room temperature (RT), with a scale bar of 20 μm applicable to all images. Yellow arrows highlight planar glide deformation bands. At -196°C, only limited planar glide features are visible in sparse regions, indicating restricted dislocation planar slip during high-strain-rate impact deformation. As temperature increases to -77°C, planar glide becomes more pronounced and widespread. At room temperature, extensive planar glide is observed throughout the microstructure. The trend demonstrates that activating planar glide becomes increasingly difficult at lower temperatures during impact loading due to higher activation energy for slip systems, despite lower stacking fault energy. This limited planar glide at cryogenic temperatures reduces resistance to crack propagation, contributing to poor cryogenic impact toughness, whereas pronounced planar glide at higher temperatures effectively retards crack advance and enhances toughness.","confidence":"high"}

File: outputs_dataset/A29/intermediate/multimodal/figure_004.txt
```json
{
  "image_type": "diffraction_ebsd",
  "description": "This figure presents comprehensive EBSD characterization results of the non-deformed low-density medium manganese steel (Fe-7.95Mn-0.25C-4.94Al wt.%) after intercritical annealing at 850°C for 10 min. Subfigure (a) shows a 3D reconstruction of Phase + IQ mapping from three orthogonal planes (RD, TD, ND), revealing a distinct banded/layered microstructure aligned along the rolling direction (RD) with BCC phases (δ+α ferrite, 61.2 vol.%, white) and FCC austenite (38.8 vol.%, cyan) distributed in alternating layers at the 100 μm scale. Subfigure (b) provides a magnified RD-TD plane view (5 μm scale) clearly identifying three phases: coarse δ-ferrite, ultrafine α-ferrite, and γ-austenite, where the uniform IQ contrast in BCC phases confirms the absence of martensite in the as-annealed condition. Subfigure (c) displays the corresponding 3D inverse pole figure (IPF) orientation mapping, illustrating the crystallographic texture of the banded structure. Subfigures (d) and (e) quantify the grain size distributions: austenite exhibits a fine average grain size of ~1.8 μm, α-ferrite ~2 μm, while δ-ferrite shows a much coarser average size of ~38 μm. The microstructural architecture consists of 25 vol.% coarse δ-ferrite (retained from hot rolling) embedded within 56 vol.% ultrafine-grained γ+α aggregates (formed via reverse transformation from martensite during annealing), providing the structural basis for the subsequent anisotropic deformation behavior and strain partitioning between soft δ-ferrite and hard UFG γ+α regions.",
  "confidence": "high"
}
```

File: outputs_dataset/A29/intermediate/multimodal/figure_006.txt
{"image_type": "diffraction_ebsd", "description": "This figure presents comprehensive EBSD characterization of the microstructural evolution in a low-density medium Mn steel (Fe-7.95Mn-0.25C-4.94Al wt.%) subjected to 15% engineering strain along the transverse direction (TD). Panel (a) displays the phase + band slope (BS) map, distinguishing FCC austenite (green) from BCC phases (red, δ/α-ferrite and α′-martensite) with BS values ranging from 20 to 255. Panel (b) shows a bimodal BS distribution for the BCC phase, where the low-BS peak (~100) corresponds to deformation-induced α′-martensite with high dislocation density, while the high-BS peak (~180) represents ferrite. The kernel average misorientation (KAM) map in (c) reveals higher local misorientation in the ultrafine-grained γ+α region compared to δ-ferrite. The magnified phase map in (d) identifies γ austenite (green), α/δ-ferrite (red), and α′-martensite (gray), demonstrating that martensite nucleates preferentially at phase boundaries between austenite and ferrite (marked by arrows). Panel (e) presents the KAM map for the FCC phase alone, highlighting elevated misorientation (yellow/red regions indicated by arrows) at heterointerfaces, evidencing strain concentration and geometrically necessary dislocation (GND) accumulation at these boundaries. These results collectively support that the TRIP effect occurs primarily at phase boundaries due to local stress/strain partitioning.", "confidence": "high"}

File: outputs_dataset/A29/intermediate/multimodal/figure_007.txt
{"image_type": "microscopy_tem", "description": "This figure presents TEM micrographs showing austenite deformation mechanisms in a Fe-7.95Mn-0.25C-4.94Al (wt.%) low-density medium manganese steel TD (transverse direction) sample subjected to 15% engineering strain. The figure comprises six panels: (a1) bright-field (BF) and (a2) dark-field (DF) image pairs revealing strain-induced α'-martensite nucleation at the γ/α (austenite/ferrite) phase boundary, with corresponding selected area electron diffraction (SAED) patterns confirming the FCC (Z=[011]) structure of austenite and BCC (Z=[-111]) structure of martensite; and (b1) BF and (b2) DF image pairs showing α'-martensite formation at the γ/δ (austenite/δ-ferrite) interface, accompanied by equivalent diffraction patterns. The dark-field images highlight the α'-martensite variants through specific reflection imaging. These micrographs provide direct evidence that strain-induced martensitic transformation preferentially nucleates at heterophase boundaries (γ/α and γ/δ), where strain incompatibility leads to accumulation of geometrically necessary dislocations (GNDs) and high local stress concentrations. This observation supports the transformation-induced plasticity (TRIP) mechanism contributing to the anisotropic deformation behavior, demonstrating that phase boundaries serve as critical nucleation sites for α'-martensite during tensile deformation.", "confidence": "high"}

File: outputs_dataset/A29/intermediate/multimodal/figure_010.txt
```json
{
  "image_type": "diffraction_xrd",
  "description": "Figure 9 presents the evolution of dislocation density in austenite for a low-density medium manganese steel (Fe-7.95Mn-0.25C-4.94Al) tested along rolling direction (RD) and transverse direction (TD). Panel (a) shows the modified Williamson-Hall plots of $\\Delta K - \\beta W_{hkl}$ versus $KC^{1/2}$ for five FCC crystallographic reflections ({111}, {200}, {220}, {311}, {222}) at true strains of 0.14 and 0.22. The RD samples (red lines/markers) exhibit consistently higher slopes than TD samples (blue lines/markers), indicating higher dislocation densities. Panel (b) quantifies the dislocation density evolution as a function of true strain, revealing that RD samples maintain higher dislocation density throughout deformation, with a maximum difference of approximately $1.51 \\times 10^{14} \\text{ m}^{-2}$ compared to TD samples. This anisotropic dislocation multiplication is attributed to strain-induced $\\alpha'$-martensitic transformation and associated strain partitioning between phases, where the volume expansion during transformation generates localized plasticity and enhanced dislocation activity in the austenite matrix adjacent to martensite.",
  "confidence": "high"
}
```

File: outputs_dataset/A29/intermediate/multimodal/figure_012.txt
{
"image_type": "diffraction_ebsd",
"description": "This figure illustrates the strain partitioning behavior in the transverse direction (TD) sample of a low-density medium manganese steel (Fe-7.95Mn-0.25C-4.94Al wt.%), investigated using electron backscatter diffraction (EBSD) coupled with high-resolution digital image correlation (DIC). The upper panels display EBSD phase and band contrast maps showing a banded microstructure consisting of coarse-grained δ-ferrite (BCC, cyan) and ultrafine-grained (UFG) γ+α aggregates (white/light gray), alongside single-phase maps for FCC (austenite) and BCC (ferrite) phases at the 5 μm scale. The central panels present shear strain distribution maps at engineering strains of 5%, 10%, 15%, and 20%, revealing progressive strain localization with increasing deformation. The lower graphs provide quantitative line profiles of shear strain across representative phase regions, demonstrating that the TD sample exhibits pronounced strain heterogeneity with higher strain concentrated in the δ-ferrite phase (up to ~30% shear strain) compared to the UFG γ+α region, contrasting with the more uniform strain distribution observed in the rolling direction (RD) sample.",
"confidence": "high"
}

File: outputs_dataset/A29/intermediate/multimodal/figure_013.txt
{"image_type": "property_mechanical", "description": "This figure comprises four line graphs quantifying the average shear strain evolution as a function of engineering strain (5–20%) for different microstructural constituents in a low-density medium manganese steel (Fe-7.95Mn-0.25C-4.94Al) processed by intercritical annealing. Based on high-resolution micro-digital image correlation (μ-DIC), subfigures (a) and (b) [as labeled in the figure, corresponding to RD and TD respectively in the caption context] depict the strain partitioning between coarse-grained δ-ferrite and ultrafine-grained (UFG) γ+α aggregates. In the RD sample, both phases exhibit nearly identical shear strain values increasing linearly to ~15%, indicating homogeneous strain distribution under an iso-strain condition. Conversely, in the TD sample, δ-ferrite shows significantly higher shear strain (~15% vs ~12% at 20% engineering strain) than the γ+α aggregates, revealing strain concentration in the softer δ-phase. Subfigures (c) and (d) [as labeled] further resolve the strain distribution within the UFG γ+α regions, comparing the γ-α' mixed phase (austenite plus martensite) against the α-ferrite. For both orientations, the γ-α' mixed phase accumulates higher shear strain (up to ~16.5% in RD and ~14.5% in TD at 20% strain) compared to the α phase (~13% and ~11.5% respectively), with the RD sample showing approximately 1.15 times higher strain in austenite than the TD sample. These observations demonstrate that loading-direction-dependent strain partitioning dictates the plastic strain concentration in austenite, thereby governing the kinetics of strain-induced martensitic transformation and the resultant strain-hardening behavior.", "confidence": "high"}

File: outputs_dataset/A29/intermediate/multimodal/figure_014.txt
{"image_type": "diffraction_xrd", "description": "This figure presents high-energy X-ray diffraction (HEXRD) measurements of lattice strain evolution during tensile deformation of a low-density medium manganese steel (Fe-7.95Mn-0.25C-4.94Al wt.%), comparing rolling direction (RD) and transverse direction (TD) samples. Subfigures (a) and (b) display lattice strains of individual crystallographic planes—five FCC (austenite) reflections (111, 200, 220, 311, 222) and four BCC (ferrite) reflections (110, 200, 211, 220)—as functions of applied engineering strain, revealing elastic anisotropy and distinct yielding behaviors between phases. Subfigures (c) and (d) show weighted average lattice strains for FCC and BCC phases, with arrows indicating deviation from linearity marking the onset of plastic deformation. In RD samples, austenite yields at 1.8% strain while ferrite yields at 2.3%; in TD samples, these values are 2.1% and 2.9%, respectively. The earlier yielding of austenite demonstrates it is the softer phase, and the directional differences in yielding strains confirm anisotropic deformation behavior related to the banded microstructure of δ-ferrite and ultrafine-grained γ+α aggregates.", "confidence": "high"}

File: outputs_dataset/A3/intermediate/multimodal/figure_002.txt
```json
{
  "image_type": "diffraction_ebsd",
  "description": "This figure presents electron backscatter diffraction (EBSD) characterization of three Fe-Mn-Al-C-(Ni) austenitic low-density steels—28Mn0Ni, 28Mn5Ni, and 15Mn5Ni—in the hot-rolled plus cold-rolled (HR+CR) condition. The micrographs are arranged in a 3×3 grid: rows correspond to alloy compositions (28Mn0Ni: a–c; 28Mn5Ni: d–f; 15Mn5Ni: g–i), while columns display colored inverse pole figure (IPF) maps for austenite (left), image quality (IQ) maps (center), and phase contrast maps distinguishing FCC (red) and B2 (blue) phases (right). The 28Mn0Ni alloy (a–c) exhibits deformed austenitic grains with parallel planar slip bands indicated by the blue arrow in (b), and phase map (c) confirms a single FCC phase. The 28Mn5Ni alloy (d–f) shows similar deformed austenite microstructure but with sparse B2 precipitates visible as blue spots in (f). Notably, the 15Mn5Ni alloy (g–i) displays extensive blue B2 phase stringers aligned along the rolling direction within the red FCC matrix; the inset in (g) provides an IPF map of the B2 phase alone, where yellow arrows highlight shearing and fragmentation of these brittle B2 stringers during cold rolling. The scale bar represents 20 μm. These observations demonstrate that Ni addition promotes B2 intermetallic formation, particularly in the lower-Mn 15Mn5Ni composition, where the B2 phase undergoes mechanical fragmentation during cold deformation.",
  "confidence": "high"
}
```

File: outputs_dataset/A3/intermediate/multimodal/figure_003.txt
{"image_type": "diffraction_xrd", "description": "Figure 2 presents X-ray diffraction patterns comparing phase evolution in two Fe-Mn-Al-C-(Ni) austenitic low-density steels: (a) 28Mn0Ni (Ni-free, high Mn) and (b) 15Mn5Ni (5% Ni, lower Mn). Each subplot displays three processing conditions: as cold-rolled (HR+CR), and after annealing at 973 K or 1173 K for 1 hour. The diffraction patterns identify γ-austenite (FCC, black squares) as the primary matrix phase across all conditions. After heat treatment at 973 K, both alloys exhibit additional peaks corresponding to κ-carbide (red circles) and B2 ordered phase (blue triangles), confirming precipitation of these secondary phases during intermediate-temperature annealing. The 15Mn5Ni alloy displays more intense B2 peaks at 973 K compared to 28Mn0Ni, indicating that Ni addition promotes B2 precipitation, particularly at lower Mn contents. At 1173 K, the 15Mn5Ni alloy retains distinct B2 phase reflections while 28Mn0Ni shows predominantly austenitic structure, demonstrating that alloy composition and processing temperature critically govern the competitive precipitation of κ-carbide and B2 intermetallic phases.", "confidence": "high"}

File: outputs_dataset/A3/intermediate/multimodal/figure_005.txt
```json
{
  "image_type": "diffraction_ebsd",
  "description": "This figure presents electron backscatter diffraction (EBSD) orientation imaging microscopy data showing the microstructural evolution of Fe-Mn-Al-C-(Ni) based austenitic low-density steels under different heat treatment conditions. The image displays colored inverse pole figure (IPF) maps for the austenite phase (γ-FCC) and phase distribution maps for three alloy compositions: 28Mn0Ni, 28Mn5Ni, and 15Mn5Ni. Subfigures (a) and (b) show 28Mn0Ni, (c) and (d) show 28Mn5Ni, and (e) and (f) show 15Mn5Ni alloys processed by hot rolling plus cold rolling (HR+CR) followed by heat treatment at 973 K (left column) and 1173 K (right column), respectively. Subfigures (g) and (h) present phase maps of 15Mn5Ni alloy under the same conditions, with the legend indicating blue for B2 phase and red for FCC austenite. The IPF maps reveal that at 973 K, all alloys exhibit partially recrystallized microstructures with deformed grain remnants, while at 1173 K, significant grain growth occurs in the Ni-free 28Mn0Ni alloy, whereas the Ni-containing alloys (28Mn5Ni and 15Mn5Ni) maintain finer grain structures due to the pinning effect of B2 intermetallic particles. The phase maps demonstrate the dissolution of finer B2 particles with increasing heat treatment temperature, with B2 stringers being more resistant to dissolution than fine particles. The scale bar indicates 20 μm, and the standard orientation triangle shows the crystallographic orientation color coding relative to the normal direction (ND). An inset in (f) (as noted in caption) shows the IPF map for B2 phase alone revealing extended recovery of B2 grains at 1173 K. These observations support that heat treatment in the two-phase (γ+B2) region effectively controls austenite grain growth in Ni-containing low-density steels.",
  "confidence": "high"
}
```

File: outputs_dataset/A3/intermediate/multimodal/figure_006.txt
{"image_type": "chart_plot", "description": "This figure presents a four-panel quantitative analysis of microstructural evolution in Fe-Mn-Al-C-(Ni) based austenitic low-density steels (28Mn0Ni, 28Mn5Ni, and 15Mn5Ni) following cold rolling and subsequent heat treatment at temperatures ranging from 873 K to 1273 K. Panel (a) shows the recrystallization fraction of austenite as a function of heat treatment temperature, revealing that the Ni-free 28Mn0Ni alloy achieves nearly complete recrystallization (~0.9) at 1023 K, whereas the Ni-containing alloys (28Mn5Ni and 15Mn5Ni) exhibit significantly lower recrystallization fractions (~0.4-0.5) even at 1173 K. Panel (b) displays the grain size of recrystallized austenite, demonstrating dramatic grain coarsening in 28Mn0Ni at 1173 K (~40 μm) compared to the stable fine grain structure (<5 μm) maintained in both Ni-containing alloys at the same temperature. Panel (c) illustrates the twin fraction evolution, where 28Mn0Ni shows increasing twin density with temperature, reaching ~0.55 at 1173 K, while 28Mn5Ni and 15Mn5Ni exhibit lower twin fractions (~0.35 and ~0.2, respectively). Panel (d) tracks the dissolution behavior of the secondary B2 phase, showing that 15Mn5Ni initially contains the highest B2 volume fraction (~0.4 at 973 K), which decreases with increasing temperature, while 28Mn5Ni starts with lower B2 content (~0.11) and follows a similar dissolution trend. The horizontal dashed lines indicate the prior B2 phase volume fractions in the hot-rolled conditions. These data collectively demonstrate that Ni addition delays recrystallization and suppresses grain growth, while Mn content influences the stability of B2 intermetallic phases.", "confidence": "high"}

File: outputs_dataset/A3/intermediate/multimodal/figure_010.txt
{"image_type": "property_mechanical", "description": "Figure 9 presents the tensile mechanical behavior of Fe-Mn-Al-C-(Ni) austenitic low-density steels (28Mn0Ni, 28Mn5Ni, and 15Mn5Ni) under different processing conditions. Panel (a) shows engineering stress-strain curves for the hot-rolled and cold-rolled (HR+CR) condition, where 15Mn5Ni exhibits the highest strength (~1800 MPa) but limited ductility. Panel (b) displays curves after heat treatment at various temperatures (973–1173 K), revealing significant variations in strength-ductility trade-offs. Panel (c) presents true stress-true strain curves for selected heat-treated conditions, while panel (d) shows ln(σ) versus ln(ε) plots used to determine strain-hardening exponents (n). The curves exhibit typical two-slope characteristics with n values increasing from 0.16 to 0.50 for 28Mn0Ni as heat treatment temperature rises from 973 K to 1173 K, whereas Ni-containing alloys (28Mn5Ni and 15Mn5Ni) show lower n values (~0.30) at 1173 K. This indicates superior strain-hardening capability in Ni-free alloys compared to Ni-containing counterparts, correlating with microstructural evolution during deformation.", "confidence": "high"}

File: outputs_dataset/A3/intermediate/multimodal/figure_013.txt
```json
{
  "image_type": "microscopy_tem",
  "description": "This figure presents four transmission electron microscopy (TEM) images showing post-tensile deformed microstructures of 15Mn5Ni alloy (Fe-15Mn-9Al-0.9C-5Ni, an austenitic low-density steel) subjected to HR+CR+1173 K heat treatment condition. The micrographs capture the evolution of dislocation structures at increasing true strain levels: (a) ε~0.02, (b) ε~0.05, (c) ε~0.14, and (d) continues the high magnification view at ε~0.14. Panel (a) specifically illustrates dislocation-B2 particle interaction, where dislocation lines are pinned by or bowing around B2 precipitates. As strain increases from (b) to (d), the images reveal progressive dislocation multiplication and the refinement of slip bands into finer, more densely packed configurations. All images share a 200 nm scale bar. The sequence demonstrates the strain-dependent transition from isolated dislocation-precipitate interactions to developed planar slip band structures, supporting the conclusion that dynamic slip band refinement and dislocation-precipitate interactions are key mechanisms governing the work hardening behavior in this alloy system.",
  "confidence": "high"
}
```

File: outputs_dataset/A31/intermediate/multimodal/figure_001.txt
{"image_type": "property_mechanical", "description": "This figure displays engineering stress-strain curves obtained from tensile tests conducted at an initial strain rate of 5×10^-4 s^-1, comparing the mechanical behavior of annealed austenitic Fe-Mn-Al-C low-density steels with two aluminum contents: 2Al (Fe-30.5Mn-2.1Al-1.2C wt.%) and 8Al (Fe-30.5Mn-8.0Al-1.2C wt.%). Four distinct curves represent different precipitation states: 2Al-450°C/1h (black), 2Al-650°C/72h (red), 8Al-450°C/1h (green), and 8Al-600°C/24h (blue). The 8Al-600°C/24h condition exhibits the highest strength with yield strength of approximately 990 MPa and ultimate tensile strength near 1180 MPa, accompanied by elongation of approximately 37%. The 2Al-450°C/1h sample shows superior ductility with elongation reaching 75% and UTS of about 935 MPa. In contrast, the long-annealed 2Al-650°C/72h displays reduced ductility (approximately 35%) and lower UTS (approximately 850 MPa) due to intergranular M3C carbide precipitation promoting premature fracture. The 8Al-450°C/1h condition demonstrates intermediate properties with UTS of approximately 895 MPa and elongation of 65%. These curves collectively demonstrate that increasing Al content combined with long annealing to precipitate nanosized κ-carbides substantially enhances strength, whereas prolonged annealing of 2Al steel causes embrittlement through coarse intergranular carbide formation.", "confidence": "high"}

File: outputs_dataset/A31/intermediate/multimodal/figure_002.txt
{
  "image_type": "property_mechanical",
  "description": "The figure presents strain hardening rate versus true stress curves for annealed 2Al steels (Fe–30.5Mn–2.1Al–1.2C wt.%) tensile deformed at an initial strain rate of $5 \\times 10^{-4} \\mathrm{s}^{-1}$. Two heat treatment conditions are compared: short annealing at 450°C for 1 h (black curve, labeled 2Al-450°C/1h) and long annealing at 650°C for 72 h (red curve, labeled 2Al-650°C/72h). The short-annealed specimen exhibits a characteristic two-stage hardening behavior, with the first hardening stage at lower stress levels (~400–1000 MPa) followed by a second hardening stage commencing around 1100 MPa. In contrast, the long-annealed sample shows a continuous decrease in strain hardening rate and fractures at a macroscopic true stress of approximately 1150 MPa (indicated by the vertical dashed line), coinciding with the onset of the second hardening regime in the short-annealed alloy. The caption and citation context explain that the long annealing treatment produces coarse intergranular M3C-type carbides along grain boundaries. The figure demonstrates that while deformation twinning activates in both conditions, in the long-annealed steel, twin impingement on these carbides creates local shear stress concentrations that trigger intergranular fracture rather than additional hardening, resulting in limited uniform elongation of approximately 35%.",
  "confidence": "high"
}

File: outputs_dataset/A31/intermediate/multimodal/figure_004.txt
```json
{
  "image_type": "property_mechanical",
  "description": "The figure presents strain hardening rate versus true stress curves for an austenitic high-Mn low-density 8Al steel (Fe–30.5Mn–8.0Al–1.2C wt.%) tensile tested at an initial strain rate of $5 \\times 10^{-4} \\mathrm{s}^{-1}}$. Two heat treatment conditions are compared: short annealing at 450°C for 1 h (black curve) and long annealing at 600°C for 24 h (red curve). Both specimens exhibit an initial strain hardening rate of approximately 5 GPa. The short-annealed sample shows a conventional three-stage hardening behavior with a stable plateau around 2 GPa between 800–1100 MPa before declining. In contrast, the long-annealed sample displays a sharp drop in hardening rate to ~2 GPa at ~1150 MPa, followed by a distinct upward inflection to ~2.2 GPa at higher stresses (>1400 MPa). These contrasting behaviors reflect different precipitation states: short annealing produces heterogeneously distributed shearable nanosized κ-carbides (2–5 nm) enabling planar slip and sustained work hardening, whereas long annealing creates a uniform dispersion of cuboidal κ-carbides (10–20 nm) with narrow matrix channels, resulting in higher strength but reduced ductility.",
  "confidence": "high"
}
```

File: outputs_dataset/A33/intermediate/multimodal/figure_001.txt
{"image_type": "microscopy_sem", "description": "This figure presents scanning electron microscopy (SEM) images illustrating the microstructural evolution of 30Mn-13Al-1.3C-5Cr duplex low-density steel under different intercritical annealing conditions. Based on text extraction data, the images compare three critical samples: DP950-5 (annealed at 950°C for 5 min), DP1000-5 (1000°C for 5 min), and DP1050-1 (1050°C for 1 min). DP950-5 exhibits partially recrystallized austenite with high ferrite fractions (36% total, comprising 23.8% granular α and 12.1% banded δ ferrite), coarse Cr7C3 carbides at grain boundaries, and intergranular κ-carbides (2-3 μm). DP1000-5 shows fully recrystallized austenite (95.2% fraction, average grain size 7.40±5.13 μm) with reduced ferrite content (4.1% α and 9.3% δ) and high-density intragranular κ-carbide nanoparticles (0.86±0.20 nm, 1.56% volume fraction). DP1050-1 displays larger recrystallized austenite grains (9.65±8.17 μm) with minimal ferrite (2.7% α and 4.6% δ) due to complete carbide dissolution. The images likely include EBSD phase maps or higher magnification views showing ferrite morphologies and crack propagation paths. These microstructural variations demonstrate how annealing parameters control recrystallization, phase transformation, and precipitation to achieve the optimized strength-ductility-density synergy.", "confidence": "low"}

File: outputs_dataset/A33/intermediate/multimodal/figure_002.txt
{"image_type": "diffraction_xrd", "description": "This figure presents the phase evolution and precipitate characterization of a novel 30Mn-13Al-1.3C-5Cr duplex low-density steel annealed at 600–1050 °C. Panel (a) displays X-ray diffraction patterns revealing the temperature-dependent phase transformation: the cold-rolled (CR) structure contains austenite (FCC) and ferrite (BCC); upon annealing, β-Mn forms at 700–900 °C, while Cr7C3 carbides and κ-carbides appear at 950–1000 °C, and dissolve at 1050 °C. Panels (b) and (c) provide transmission electron microscopy evidence. Subfigure (b) shows DP950-5 (950 °C, 5 min) with Cr7C3 carbides precipitating at grain boundaries, confirmed by the [0001] zone axis SAED pattern. Subfigure (c) depicts DP1000-5 (1000 °C, 5 min), where ferrite and austenite coexist; high-resolution imaging identifies ultrafine intragranular κ-carbide nanoparticles within austenite (radius 0.86 ± 0.20 nm, volume fraction 1.56 %), with corresponding SAED patterns confirming the austenite/κ-carbide orientation relationship. These results demonstrate that annealing at 1000 °C dissolves brittle intergranular carbides while precipitating strengthening intragranular nanoparticles, achieving an optimal microstructure.", "confidence": "high"}

File: outputs_dataset/A33/intermediate/multimodal/figure_004.txt
```json
{
  "image_type": "property_mechanical",
  "description": "This figure presents the mechanical property characterization of a novel 30Mn-13Al-1.3C-5Cr duplex low-density steel under various annealing conditions. Panel (a) displays engineering stress-strain curves for six processing variants: DP950-1, DP950-5 (950°C for 1 and 5 min), DP1000-1, DP1000-5 (1000°C for 1 and 5 min), DP1050-1 (1050°C for 1 min), and DP1000-5-TD (transverse direction). The curves reveal that DP1000-5 achieves an optimal balance with UTS ~1250 MPa and total elongation ~41.4%, while DP1050-1 exhibits higher ductility (~47.5%) but lower strength. Specimens annealed at 950°C show limited ductility (~5%), and DP1000-5-TD demonstrates reduced elongation (~18.1%) compared to its rolling direction counterpart due to oriented δ-ferrite bands. Panel (b) compares specific ultimate tensile strength (SUTS) versus total elongation (TE) against benchmark materials including 2000-series Al alloys, Ti6Al4V, austenitic steels, and conventional duplex steels. The contour lines indicate SUTS×TE products ranging from 2 to 8 GPa·g⁻¹·cm³·%. DP1000-5 and DP1050-1 surpass 8 GPa·g⁻¹·cm³·%, outperforming existing lightweight alloys. This unprecedented combination stems from optimized recrystallized austenite matrix, retained δ-ferrite bands for crack deflection, and intragranular κ-carbide nanoprecipitates.",
  "confidence": "high"
}
```

File: outputs_dataset/A33/intermediate/multimodal/figure_005.txt
```json
{
  "image_type": "microscopy_sem",
  "description": "Figure 4 presents combined SEM and EBSD characterization revealing crack initiation and propagation mechanisms in duplex low-density steel specimens DP1000–5 (annealed at 1000 °C for 5 min and tested along rolling direction) and DP1000–5-TD (tested along transverse direction). Subfigures (a1) and (a2) display the rolling-direction specimen: SEM image (a1) shows crack nucleation at α/γ interfaces, propagation along the normal direction (ND), and deflection along the rolling direction (RD) upon encountering δ-ferrite bands parallel to RD, while corresponding EBSD phase map (a2) distinguishes FCC austenite (cyan) and BCC ferrite (red), confirming that cracks interact with soft δ-ferrite bands. Subfigures (b1) and (b2) illustrate the transverse-direction specimen: SEM image (b1) indicates crack nucleation at δ/γ interfaces with propagation along the transverse direction, and EBSD map (b2) shows δ-ferrite bands oriented perpendicular to the tensile axis. The figure demonstrates that when δ-ferrite bands are parallel to the tensile direction, cracks are effectively deflected and blunted within the soft ferrite, contributing to high ductility (41.4% total elongation), whereas perpendicular orientation causes high decohesive stress at δ/γ interfaces, leading to rapid crack connection across thickness and reduced ductility (18.1% total elongation).",
  "confidence": "high"
}
```

File: outputs_dataset/A34/intermediate/multimodal/figure_001.txt
{"image_type": "property_mechanical", "description": "The figure image was not provided or is unreadable. Based on the accompanying text extraction summary, this study investigates dynamic recrystallization (DRX) behavior of low-density high-strength Fe-Mn-Al-C steel (nominal composition: Fe-25.14Mn-10Al-1.46C-0.053Nb wt%) under hot deformation conditions. The experimental data encompasses isothermal constant strain rate compression tests conducted at temperatures ranging from 900°C to 1150°C with strain rates of 0.01–10 s⁻¹. The figure likely presents true stress-true strain curves exhibiting typical DRX characteristics with distinct peak stresses, or possibly the DRX state diagram correlating deformation parameters with grain size evolution. The text reports peak stresses decreasing from 305.4 MPa at 900°C/0.01 s⁻¹ to 53.8 MPa at 1150°C/0.01 s⁻¹, and a calculated DRX activation energy of 669.844 kJ/mol. Specific curve shapes, axis scales, or microstructural features cannot be visually verified due to the missing image.", "confidence": "low"}

File: outputs_dataset/A34/intermediate/multimodal/figure_002.txt
{"image_type": "microscopy_optical", "description": "This optical micrograph displays the initial as-received microstructure of Fe-Mn-Al-C low-density high-strength steel (FeeMneAleC steel) prior to hot deformation testing. The image reveals a polycrystalline austenitic structure with clearly delineated grain boundaries appearing as bright white lines against the darker matrix. Within individual grains, parallel striations characteristic of annealing twins are visible, confirming the face-centered cubic (FCC) austenite phase typical of this alloy system. The scale bar indicates 100 μm. According to the caption and experimental description, this micrograph was captured using a LEXT OLS4000 laser confocal microscope after etching with 30% nitric acid alcohol solution (volume fraction). The material composition is 1.46 wt.% C, 25.14 wt.% Mn, 10 wt.% Al, and 0.053 wt.% Nb. This baseline microstructure serves as the reference state for subsequent isothermal constant strain rate compression experiments conducted at temperatures ranging from 900°C to 1150°C and strain rates from 0.01 to 10 s^{-1} using a Gleeble-3500 thermo-mechanical simulator. The initial grain structure exhibits equiaxed austenite grains with heterogeneous sizes and numerous annealing twins, providing the starting condition for studying dynamic recrystallization (DRX) behavior and grain size evolution during hot working.", "confidence": "high"}

File: outputs_dataset/A34/intermediate/multimodal/figure_003.txt
{"image_type": "chart_schematic", "description": "This figure presents a temperature-time profile schematic illustrating the isothermal constant strain rate compression experimental procedure for FeeMneAleC (Fe-Mn-Al-C) steel conducted on a Gleeble-3500 thermo-mechanical simulator. The thermal cycle comprises heating to 1200°C at 10°C/s, homogenization for 120 s, cooling at 5°C/s to the target deformation temperature (ranging from 900°C to 1150°C per the experimental matrix), a 15 s holding period to ensure thermal equilibrium, followed by compression at constant strain rates (0.01–10 s⁻¹) with 60% reduction (true strain 0.92), and final water quenching. The diagram explicitly labels the heating rate, homogenization conditions, cooling rate, holding time, compression stage, and quenching step, providing a complete thermal processing route for investigating the dynamic recrystallization behavior and microstructure evolution of the low-density high-strength steel under hot deformation conditions.", "confidence": "high"}

File: outputs_dataset/A34/intermediate/multimodal/figure_007.txt
```json
{
  "image_type": "property_mechanical",
  "description": "Figure 6 presents the quantitative relationships between the characteristic values of rheological stress curves and the Zener-Hollomon parameter (lnZ) for a Fe-Mn-Al-C low-density high-strength steel, establishing empirical models for dynamic recrystallization (DRX) behavior. The figure comprises three dual-axis scatter plots with linear regression fittings: subplot (a) displays the critical stress σ_c (stars, left axis, R=0.947) and critical strain ε_c (circles, right axis, R=0.911) versus lnZ; subplot (b) shows the peak stress σ_p (stars, left axis, R=0.957) and peak strain ε_p (circles, right axis, R=0.911) versus lnZ; subplot (c) illustrates the steady-state stress σ_s (stars, left axis, R=0.956) and steady-state strain ε_s (circles, right axis, R=0.922) versus lnZ. In all subplots, stress values (in MPa) increase monotonically with lnZ on the left ordinate, while corresponding strain values increase on the right ordinate, with correlation coefficients exceeding 0.91 indicating strong linear dependencies. These relationships, obtained through multiple linear regression as stated in the caption, provide the mathematical foundation for predicting DRX characteristic stresses and strains as functions of the temperature-compensated strain rate parameter (Z), supporting the constitutive modeling of hot deformation behavior in this austenitic steel.",
  "confidence": "high"
}
```

File: outputs_dataset/A34/intermediate/multimodal/figure_012.txt
{"image_type": "chart_plot", "description": "The figure presents a three-part validation of a dynamic recrystallization (DRX) grain size prediction model for low-density high-strength Fe-Mn-Al-C steel subjected to hot deformation. Subplot (a) displays experimental grain size versus deformation temperature (900–1150°C) at constant strain rates of 0.01, 0.1, 1, and 10 s⁻¹, demonstrating that grain size increases monotonically with temperature while decreasing with increasing strain rate, with values ranging from approximately 4 μm (at 900°C/10 s⁻¹) to 75 μm (at 1150°C/0.01 s⁻¹). Subplot (b) compares predicted versus experimental grain sizes, showing strong linear correlation with a correlation coefficient R = 0.996 and mean relative error MRE = 4.53%, with data points largely falling within the ±10% deviation bands indicated by red lines. Subplot (c) illustrates the distribution of absolute prediction error versus experimental grain size, confirming that most prediction errors remain below 3 μm as marked by the dashed blue line. These results collectively validate the accuracy and reliability of the established DRX grain size model for predicting microstructural evolution during hot forging of this steel.", "confidence": "high"}

File: outputs_dataset/A35/intermediate/multimodal/figure_006.txt
```json
{
  "image_type": "property_mechanical",
  "description": "This figure presents instrumented Charpy impact test results for Fe–20Mn–9Al-1.5C–2Ni–3Cr low-density steel subjected to three heat treatment conditions: single-stage treatment at 1000 °C (S1000, red), single-stage at 1050 °C (S1050, blue), and multi-stage heat treatment (MHT, black). Panel (a) displays load-displacement curves revealing that MHT achieves the highest peak load and largest displacement (8.04 mm), followed by S1050 (6.30 mm) and S1000 (4.55 mm). The total absorbed impact energy increases from 29.2 J for S1000 to 42.8 J for S1050 and 55.1 J for MHT, representing an 88.6 % improvement. Panel (b) decomposes the total energy into crack initiation energy (red hatched bars, ~16-19 J across all conditions) and crack propagation energy (blue hatched bars), demonstrating that the toughness enhancement primarily stems from increased crack propagation energy, which rises from 9.87 J (S1000) to 26.64 J (S1050) and 36.78 J (MHT). The relatively stable crack initiation energies (~18 J) contrast with the dramatic propagation energy differences, indicating that grain boundary engineering via MHT (eliminating intergranular Cr7C3 precipitates and increasing special boundary frequency and grain size to 7.31 µm) effectively impedes crack propagation through zigzag deflection along special boundaries, thereby dissipating more energy during fracture.",
  "confidence": "high"
}
```
