Repository: RiverYanggg/SteelDig_multimodal

# SteelDig Multimodal

一个面向材料科学论文的本地抽取流水线项目。

项目当前包含两条核心能力链：

1. 主抽取工作流
   从论文 Markdown 中抽取结构化文本信息，并可对图片组图做多模态分析。
2. Knowledge 工作流
   把清洗后的论文文本进一步压缩为适合训练或知识整理的 claim 集与 Markdown 知识卡片。
3. Knowledge Graph 工作流
   把 `outputs_dataset/<paper_id>/final/` 下的结构化抽取结果映射为 Neo4j 可查询知识图谱。

这两条链既可以独立运行，也可以按单篇论文串行衔接运行。项目已经支持：

- 多篇论文并行处理
- 单篇论文内部严格按阶段顺序执行
- 以 `paper_id` 为目录隔离输出
- `fused` 模式下把多模态图像结论注入 knowledge 汇总
- 把文本抽取结果和 multimodal figure 摘要共同导入 Neo4j 图谱

---

## 1. 项目目标

这个仓库的目标不是“把论文原样摘要一下”，而是把材料科学论文中的高价值事实拆成两类产物：

- 面向结构化数据库/后续程序消费的 JSON
- 面向知识训练/知识整理的 Markdown 与 claims

具体来说：

- 主抽取工作流负责“尽可能保留原始细节”
  - 文本模型输出大 JSON
  - 图像模型输出 Figure 级别 JSON
- Knowledge 工作流负责“把细节压缩成更高信息密度的训练材料”
  - paper_map

File: outputs_dataset/A35/intermediate/multimodal/figure_007.txt
{"image_type": "microscopy_sem", "description": "This figure presents scanning electron microscopy (SEM) images showing the tensile fracture morphology of Fe–20Mn–9Al–1.5C–2Ni–3Cr low-density steel under three distinct heat treatment conditions. The main panels display high-magnification local views (scale bar: 10 μm) revealing dimple characteristics labeled with arrows, while the insets with yellow borders provide low-magnification reduction maps of the entire fracture surfaces (scale bar: 0.5 mm). Subfigure (a) corresponds to sample S1000 subjected to single-stage heat treatment at 1000 °C, exhibiting dimple structures alongside quasi-cleavage features with microcracks and microvoids. Subfigure (b) shows sample S1050 treated at 1050 °C, displaying more uniform dimple patterns indicative of ductile fracture mechanisms. Subfigure (c) presents sample MHT (multi-stage heat treatment with intermediate 750 °C step), characterized by increased dimple density, finer dimple distribution, and the absence of quasi-cleavage facets, correlating with the larger shear zone visible in the low-magnification inset. The progressive evolution from (a) to (c) demonstrates that the multi-stage heat treatment strategy effectively improves impact toughness by optimizing grain boundary character (increasing special boundary fraction) and promoting ductile fracture mechanisms, while maintaining high strength and ductility.", "confidence": "high"}

File: outputs_dataset/A35/intermediate/multimodal/figure_009.txt
{"image_type": "microscopy_sem", "description": "This figure presents cross-sectional SEM micrographs comparing crack propagation behaviors in Fe–20Mn–9Al-1.5C–2Ni–3Cr low-density steel under three heat treatment conditions: single-stage at 1000°C (S1000, a-b), single-stage at 1050°C (S1050, c-d), and multi-stage heat treatment (MHT, e-f). Images (a) and (b) reveal that intergranular Cr7C3 precipitates in S1000 (indicated by white circles in b) promote preferential crack nucleation at grain boundaries with limited deflection capability. Images (c) and (d) show that eliminating Cr7C3 in S1050 enables crack propagation along special boundaries (marked by yellow dashed lines) or crack deflection (indicated by white arrows in c), with cracks cutting across annealing twins (d). Images (e) and (f) demonstrate that MHT, featuring larger grains (~7.31 μm effective grain size) and higher special boundary frequency, produces pronounced zigzag cracking with continuous deflection and repeated twin-crossing events. The progression from straight intergranular cracking in S1000 to tortuous transgranular paths in MHT illustrates the core toughening mechanism: grain boundary optimization via precipitate elimination and special boundary enhancement increases crack propagation resistance by extending crack paths and promoting energy dissipation, resulting in 29% improved impact toughness.", "confidence": "high"}

File: outputs_dataset/A36/intermediate/multimodal/figure_004.txt
{"image_type": "microscopy_tem", "description": "This figure presents high-resolution TEM characterization of nanoscale precipitates in Fe–20Mn–9Al-1.5C austenitic low-density steels with varying Ni and Cr additions (3Cr, 2Ni, 2Ni3Cr, and 2Ni5Cr). Panels (a, c, e, g) display atomic-resolution HRTEM images along the [011]γ zone axis, with corresponding FFT patterns (insets) showing superlattice reflections from ordered structures. Panels (b, d, f, h) show inverse FFT (IFFT) images obtained using {011} and {100} superlattice reflections, where yellow ellipses highlight LRO domains in 3Cr and 2Ni5Cr steels and κ-carbides in 2Ni and 2Ni3Cr steels. The IFFT images reveal ellipsoidal morphologies for LRO domains and cuboidal shapes for κ-carbides. Panel (i) presents a bar chart comparing average precipitate sizes: approximately 10.69 nm for 2Ni, 5.46 nm for 2Ni3Cr, 2.14 nm for 2Ni5Cr, and 1.75 nm for 3Cr steel, demonstrating that increasing Cr content progressively reduces precipitate size while Ni promotes κ-carbide formation.", "confidence": "high"}

File: outputs_dataset/A36/intermediate/multimodal/figure_007.txt
{"image_type": "microscopy_tem", "description": "This figure presents a comprehensive TEM investigation of the microstructural evolution in Fe-20Mn-9Al-1.5C-3Cr (3Cr) austenitic low-density steel during tensile deformation at various engineering strains. The bright-field images were captured along the [011]γ zone axis of the FCC matrix, with selected area electron diffraction (SAED) patterns inset confirming the crystal structure. Subfigures (a)-(c) at 3% strain reveal planar dislocation slip characterized by dislocation multipoles localized within {111} slip bands and constrained dislocations within (1-11) planar slip bands, indicating strong slip planarity with a Schmid factor of 0.52. Subfigures (d)-(f) at 10% strain demonstrate increased dislocation density with narrower slip band spacing, showing the operation of multiple slip systems including (1-11) and (11-1) slip bands carrying high-density dislocation arrays (HDDA). Subfigures (g)-(l) near final failure (54% strain, labeled LD) exhibit high-density dislocations, very fine slip bands, and the late formation of deformation twins (~dozen nanometres width) and stacking faults (~dozen nanometres width) observed via bright-field, high-resolution, and dark-field imaging. The evolution demonstrates that 3Cr steel is dominated by HDDA and dislocation slip throughout deformation, with strain hardening primarily contributed by HDDA densification and dynamic slip band refinement (DSBR), while deformation twins appear only at very high strain levels near fracture with limited contribution to overall ductility.", "confidence": "high"}

File: outputs_dataset/A36/intermediate/multimodal/figure_008.txt
```json
{
  "image_type": "microscopy_tem",
  "description": "This figure presents transmission electron microscopy (TEM) images showing the microstructural evolution of Fe-20Mn-9Al-1.5C-2Ni austenitic low-density steel at various engineering strains. Subfigures (a-b) display the microstructure at 5% strain, revealing (111) traces and planar slip bands with corresponding [011] zone axis selected area electron diffraction (SAED) patterns. Subfigures (c-g) capture the deformation features at 10% strain, showing the multiplication and reduced spacing of slip bands, with both bright-field and dark-field images illustrating dislocation arrangements. Subfigures (h-l) show the microstructure near final failure (labeled LD), exhibiting high dislocation densities, very fine slip bands, and occasional stacking faults (indicated by arrows), with SAED patterns confirming the austenite matrix. The images demonstrate that 2Ni steel deforms primarily via planar slip without deformation twins, contrasting with Cr-alloyed counterparts, and reveal the transition from initial planar dislocation activity to dynamic recovery and limited stacking fault formation at very high strains.",
  "confidence": "high"
}
```

File: outputs_dataset/A36/intermediate/multimodal/figure_009.txt
{"image_type": "microscopy_tem", "description": "This figure presents transmission electron microscopy (TEM) images of the 2Ni steel (Fe-20Mn-9Al-1.5C-2Ni) sample close to final failure, revealing the nanoscale precipitation characteristics of κ-carbides. Subfigure (a) displays a dark-field image with a scale bar of 30 nm, showing the spatial distribution and cuboidal morphology of κ-carbide precipitates within the austenitic γ-matrix; the bright contrast indicates coherent precipitates distributed throughout the matrix. Subfigure (b) provides a high-resolution TEM (HRTEM) image with a scale bar of 10 nm, capturing the atomic-scale lattice structure of the κ-carbides and confirming their crystallographic features. These images collectively demonstrate that the 2Ni steel contains nanoscale κ-carbides with an average size of approximately 10.69 nm, which are reported to precipitate homogeneously in the γ-matrix due to Ni addition lowering the formation energy. The microstructural evidence supports the conclusion that these coherent κ-carbides act as strong obstacles to dislocation motion via precipitation strengthening mechanisms (ordering, coherency, and modulus mismatch), contributing to the high yield strength (1202 MPa) but relatively lower ductility (34.1% elongation) compared to Cr-containing variants, as the precipitates remain stable even close to final fracture.", "confidence": "high"}

File: outputs_dataset/A36/intermediate/multimodal/figure_011.txt
{"image_type": "chart_plot", "description": "Figure 10 displays histograms of precipitation hardening versus precipitate radius for four Fe–20Mn–9Al-1.5C austenitic low-density steels: (a) 3Cr, (b) 2Ni, (c) 2Ni3Cr, and (d) 2Ni5Cr. The x-axis shows precipitate radius ranging from 0.5 to 5.0 nm, while the y-axis indicates precipitation hardening magnitude from 0 to 40 MPa. Green bars represent ordering strengthening ($\\sigma_{\\mathrm{order}}$) and orange bars represent the sum of coherency and modulus mismatch strengthening ($\\sigma_{\\mathrm{coh}}+\\sigma_{\\mathrm{mod}}$). Red dashed lines in subfigures (a) and (d) mark the transition radius (approximately 1.1 nm and 0.9 nm, respectively) where the dominant strengthening mechanism shifts from $\\sigma_{\\mathrm{order}}$ to $\\sigma_{\\mathrm{coh}}+\\sigma_{\\mathrm{mod}}$. The 3Cr and 2Ni5Cr steels exhibit $\\sigma_{\\mathrm{order}}$ contributions at small radii due to LRO nanodomains below the critical size, while $\\sigma_{\\mathrm{coh}}+\\sigma_{\\mathrm{mod}}$ dominates in all alloys, particularly showing high values in 2Ni steel (peaking near 39 MPa at ~4.7 nm). These results demonstrate that Ni and Cr additions synergistically control precipitate size distributions and strengthening mechanisms, with coherency and modulus mismatch providing the primary contribution to precipitation hardening.", "confidence": "high"}

File: outputs_dataset/A36/intermediate/multimodal/figure_012.txt
{"image_type": "property_mechanical", "description": "Figure 11 presents a stacked bar chart decomposing the calculated yield strength contributions for four Fe-20Mn-9Al-1.5C austenitic low-density steels designated 3Cr, 2Ni, 2Ni3Cr, and 2Ni5Cr. The vertical axis displays yield strength in MPa, while the colored segments represent four distinct strengthening mechanisms: lattice friction stress (σ_0, orange), grain boundary strengthening (σ_gb, green), solid solution strengthening (σ_ss, purple), and precipitation strengthening (σ_prep, yellow). Brown circular markers indicate experimental yield strength values measured by tensile tests. The chart reveals that solid solution strengthening constitutes the dominant contribution across all alloys, while precipitation strengthening varies significantly between samples, peaking in the 2Ni alloy. The sum of calculated components shows excellent agreement with experimental values, validating the strengthening model. The 2Ni sample exhibits the highest yield strength (~1200 MPa), whereas 3Cr shows the lowest (~970 MPa), demonstrating that Ni and Cr alloying synergistically enhances strength through optimized precipitation and solution hardening.", "confidence": "high"}

File: outputs_dataset/A37/intermediate/multimodal/figure_001.txt
```json
{
  "image_type": "microscopy_sem",
  "description": "The provided image displays a 'Check for updates' badge with no discernible scientific content; therefore, visual analysis is unavailable and the following description relies entirely on the provided paper context. Based on the text extraction summary, this Figure likely presents electron channeling contrast imaging (ECCI) and electron backscatter diffraction (EBSD) micrographs of an austenitic Fe30Mn6.5Al0.3C low-density steel, comparing uncharged samples with those hydrogen-charged to 101 mass ppm. The micrographs reveal hydrogen-enhanced deformation banding (HEDB) manifested as macroscopic kink bands (10–30 μm thick) in <001>//TA oriented grains and submicron deformation bands (0.5–1 μm) in <111>//TA grains. Additionally, hydrogen-enhanced microbanding (HEMB) appears as localized microbands (150–200 nm thick, 1.5–4 μm long) along geometrically necessary boundaries (GNBs) with increased misorientation angles (θ_GNB^H increased by ~1°). Type 2 regions show refined dislocation cells (220 nm to 192 nm), while Type 3 structures exhibit dense dislocation walls and microbands. These hydrogen-induced microstructural modifications facilitate plastic relaxation and geometrically necessary dislocation storage, contributing to the steel's exceptional hydrogen embrittlement resistance (IHE index = -0.045).",
  "confidence": "low"
}
```

File: outputs_dataset/A37/intermediate/multimodal/figure_002.txt
{"image_type": "property_thermal", "description": "Figure 1 presents the hydrogen thermal desorption analysis (TDA) curve for a hydrogen-charged austenitic Fe30Mn6.5Al0.3C low-density steel specimen. The graph plots hydrogen desorption rate (mass ppm/min) against temperature (K), revealing a single distinct desorption peak centered at approximately 700 K with a maximum desorption rate of about 0.58 mass ppm/min. The curve was obtained via gas chromatography TDA using a thermal conductivity detector at a heating rate of 100 K/h. The sample was charged with hydrogen at 100 MPa and 543 K for 200 hours, resulting in a total measured hydrogen concentration of 101 mass ppm, while the uncharged reference contains less than 5 mass ppm. The single peak profile indicates that hydrogen exists primarily in solid solution (lattice diffusion) without significant trapping at microstructural defects such as grain boundaries or precipitates. This confirms the uniform distribution of hydrogen throughout the specimen prior to tensile testing, establishing the baseline hydrogen content for investigating hydrogen-enhanced deformation mechanisms and hydrogen embrittlement resistance in this steel.", "confidence": "high"}

File: outputs_dataset/A37/intermediate/multimodal/figure_003.txt
```json
{
  "image_type": "property_mechanical",
  "description": "Figure 2 presents the room-temperature tensile mechanical response of an austenitic Fe30Mn6.5Al0.3C (wt.%) low-density steel comparing uncharged and hydrogen-charged (101 mass ppm) conditions tested at an initial strain rate of 5.0×10⁻⁵ s⁻¹ at 295 K. Panel (a) shows engineering stress-strain curves where the hydrogen-charged sample (blue curve) exhibits slightly elevated yield strength (~302 MPa versus ~275 MPa) and ultimate tensile strength (~595 MPa versus ~580 MPa) compared to the uncharged sample (red curve), concomitant with improved ductility evidenced by increased uniform elongation from 0.43 to 0.46. Panel (b) displays true stress-strain curves (solid lines) and the corresponding strain-hardening rate curves (dotted lines, labeled SH-Uncharged and SH-Hydrogen-charged), revealing four distinct strain-hardening stages (A, B, C, D) in both conditions. The strain-hardening behavior remains qualitatively similar upon hydrogen charging, showing no additional hardening stage associated with deformation twinning, consistent with the material's high stacking fault energy. The curves demonstrate that hydrogen marginally enhances the strain-hardening rate at early deformation stages while preserving the characteristic four-stage hardening sequence, supporting the conclusion that hydrogen promotes microbanding mechanisms without introducing embrittlement.",
  "confidence": "high"
}
```

File: outputs_dataset/A37/intermediate/multimodal/figure_004.txt
{"image_type": "diffraction_ebsd", "description": "The figure presents inverse pole figures (IPFs) showing the distribution of grain orientations along the tensile axis (TA) direction in an austenitic Fe30Mn6.5Al0.3C low-density steel, comparing uncharged (a) and hydrogen-charged (101 mass ppm H, b) samples deformed to the end of uniform elongation (ε = 0.4). The stereographic triangles span crystallographic directions from <001>//TA (bottom left) to <111>//TA (top) to <101>//TA (bottom right), with the [112] direction marked along the left edge. Individual grain orientations are plotted as colored symbols representing four dislocation structure types classified via ECCI analysis: Type 1a (black circles, cell blocks with primary and secondary GNB systems formed under single/two-fold slip along [112]-[101]), Type 1b (gray circles, cell blocks delimited by two GNB sets), Type 2 (red circles, dislocation cells near <001>//TA), and Type 3 (blue circles, mixed structures with microbands near <111>//TA). The uncharged sample shows Type 1a dominating the [112]-[101] region, while the hydrogen-charged sample exhibits an expanded Type 1b field and modified Type 1a distribution, indicating hydrogen-enhanced microbanding and altered GNB development. Specific Miller indices (e.g., [6 3 14], [4 4 7], [5 3 7]) label evaluated grain orientations, demonstrating the crystallographic dependence of deformation structures and hydrogen's role in promoting localized strain accommodation.", "confidence": "high"}

File: outputs_dataset/A37/intermediate/multimodal/figure_006.txt
{"image_type": "microscopy_sem", "description": "This figure presents electron microscopy images (ECCI) classifying the dislocation structures in an uncharged austenitic Fe30Mn6.5Al0.3C low-density steel after tensile deformation to ε=0.4 at room temperature. Subfigures (a) and (b) depict the Type 2 dislocation structure: (a) shows an overview of homogeneous dislocation cells (DCs) with 1 μm scale bar, formed in grains oriented close to [0 0 1]//tensile axis (TA) with octahedral slip systems, while (b) provides a higher magnification view (200 nm scale bar) revealing the equiaxed DCs morphology. Subfigures (c-e) illustrate the Type 3 dislocation structure: (c) displays a complex arrangement containing DCs, deformation twins (DTs), and microbands (MBs) with TA indicated; (d) offers a magnified view of DCs (200 nm scale bar); and (e) specifically highlights plate-type microbands (MBs) with width range of 150-200 nm distributed along highly stressed slip planes (250 nm scale bar). Type 3 structures form in grains oriented close to [1 1 1]//TA directions dominated by three slip systems on two non-coplanar slip planes. These images establish the baseline dislocation configurations prior to hydrogen charging, enabling quantitative comparison of hydrogen-enhanced microbanding effects.", "confidence": "high"}

File: outputs_dataset/A37/intermediate/multimodal/figure_008.txt
```json
{
  "image_type": "diffraction_ebsd",
  "description": "Figure 7 presents quantitative EBSD analysis of boundary misorientation distributions in an austenitic Fe30Mn6.5Al0.3C low-density steel, comparing uncharged (pink curves) and hydrogen-charged (blue curves, 101 mass ppm H) samples after tensile deformation to ε=0.4. The four subplots show misorientation angle distributions for geometrically necessary boundaries (GNBs) and incidental dislocation boundaries (IDBs) in Type 1a (a, b) and Type 1b (c, d) cell blocks. Panels (a) and (c) display GNB1 misorientation distributions, showing average values increasing from 1.62° to 2.70° and 2.64° to 3.65° respectively upon hydrogen charging. Panel (b) shows IDB misorientation increasing from 1.14° to 1.38°, while panel (d) shows GNB2 misorientation rising from 2.67° to 3.71°. The dashed line at 2° distinguishes dense dislocation walls (DDWs, <2°) from microbands (MBs, >2°). Hydrogen systematically shifts distributions toward higher misorientation angles, indicating enhanced storage of geometrically necessary dislocations and promoting GNB-assisted microband nucleation, which contributes to the steel's hydrogen embrittlement resistance through plastic relaxation mechanisms.",
  "confidence": "high"
}
```

File: outputs_dataset/A37/intermediate/multimodal/figure_009.txt
{"image_type": "microscopy_sem", "description": "This figure presents a combined ECCI (electron channeling contrast imaging) and EBSD analysis of hydrogen-enhanced microbanding in hydrogen-charged (101 mass ppm) austenitic Fe30Mn6.5Al0.3C low-density steel after tensile deformation to ε=0.4. Panel (a) shows an ECCI image of a Type 1a cell block structure formed by a single GNB system (GNB1), where dense dislocation walls (DDWs) align parallel to the (1-11) slip plane trace. Panel (b) provides a magnified ECCI view revealing DDW1a with thickness 88 nm and microbands MB1a (150 nm) and MB1b (190 nm). Panel (c) displays a KAM-EBSD map quantifying boundary misorientations: θ^H_DDW1a = 1.0±0.1°, θ^H_MB1a = 1.9±0.1°, and θ^H_MB1b = 2.0±0.2°, establishing the critical threshold that GNB misorientations <2° correspond to DDWs while >2° associate with MBs. Panel (d) shows an ECCI image of a Type 1b cell block exhibiting localized formation of MB1a (150 nm) and MB1b (170 nm) along GNB1 sections, with additional GNB2 visible. These results demonstrate that hydrogen promotes microband formation (HEMB) along geometrically necessary boundaries, with MBs exhibiting lenticular shapes 150-200 nm thick and 1.5-2.0 μm long.", "confidence": "high"}

File: outputs_dataset/A37/intermediate/multimodal/figure_012.txt
{"image_type": "chart_plot", "description": "Figure 11 presents the statistical distribution of dislocation cell size ($D_{DC}$) in Type 2 dislocation structures of an austenitic FeMnAlC low-density steel, comparing uncharged and hydrogen-charged conditions. The line plots show the fraction distribution of cell sizes measured from ECC (Electron Channeling Contrast Imaging) images. The red curve represents the uncharged sample with an average dislocation cell size of $\\bar{D}_{DC} = 220 \\pm 10$ nm, while the blue curve represents the hydrogen-charged sample (101 mass ppm H, charged at 100 MPa H$_2$ and 543 K for 200 h) with a refined average size of $\\bar{D}_{DC}^H = 192 \\pm 10$ nm. The distribution for the uncharged sample peaks around 220 nm with a broad tail extending to 300 nm, whereas the hydrogen-charged sample exhibits a sharper, higher peak at approximately 200 nm with reduced frequency of larger cells. This demonstrates that hydrogen refines the dislocation cell structure in Type 2 regions, supporting the hydrogen-enhanced microbanding (HEMB) mechanism that contributes to enhanced plastic relaxation and the material's high resistance to hydrogen embrittlement.", "confidence": "high"}

File: outputs_dataset/A37/intermediate/multimodal/figure_013.txt
{"image_type": "microscopy_sem", "description": "This figure presents four ECCI (electron channeling contrast imaging) micrographs illustrating the hydrogen-enhanced Type 3 dislocation structure in an austenitic FeMnAlC low-density steel (Fe30Mn6.5Al0.3C) containing 101 mass ppm hydrogen after tensile deformation. The images capture a grain oriented close to the [5 4 6]//TA direction under (2 0 2) channeling conditions. Subfigure (a) shows the baseline dislocation architecture comprising dense dislocation walls (DDWs) and dislocation cells (DCs) with an average size of 210±10 nm. Subfigure (b) reveals deformation bands (DBs) with thicknesses of ~0.5–1.0 μm propagating through the DDW/DC structure. Subfigure (c) displays both DBs and microbands (MBs) with thickness ~200 nm penetrating the dislocation structure, aligned close to (-1 1 1) plane traces associated with secondary slip system activation. Subfigure (d) provides a high-magnification detail of an individual MB appearing as a bright plate under the current channeling conditions. The sequence demonstrates that hydrogen promotes the formation of DDWs, DBs, and MBs while having a negligible effect on the DC structure, supporting a DB-assisted microband nucleation mechanism.", "confidence": "high"}

File: outputs_dataset/A37/intermediate/multimodal/figure_014.txt
{"image_type": "microscopy_tem", "description": "BF-STEM images showing deformation bands (DBs) and dense dislocation walls (DDWs) in an austenitic FeMnAlC low-density steel, captured under \"two-beam\" condition using a (111)-type diffraction vector. Subfigure (a) presents the dislocation structure in an uncharged sample with grain orientation close to [6 5 8] parallel to the tensile axis (TA), where DBs (labeled DB1, DB2, DB3) propagate through the DDW/cell block structure producing negligible shear offsets at intersections (indicated by arrows). Subfigure (b) displays the hydrogen-charged sample (101 mass ppm H, grain orientation near [9 7 12]//TA), revealing markedly coarser DBs (thickness ~0.5–1.0 μm compared to ~0.3–0.5 μm) with significantly larger shear offsets of approximately 75–100 nm at DB-DDW intersections, and individual DBs merging into coarse structures. Both images show DDWs aligned close to the primary slip plane (1-11) and arrows highlighting sheared DDW segments. These observations demonstrate hydrogen-enhanced strain localization and microband coarsening, supporting the hydrogen-enhanced microbanding (HEMB) mechanism.", "confidence": "high"}

File: outputs_dataset/A37/intermediate/multimodal/figure_016.txt
{"image_type": "microscopy_tem", "description": "Bright-field STEM (BF-STEM) images showing the dislocation structure within submicron Deformation Bands (DBs) formed in hydrogen-charged (101 mass ppm) austenitic Fe30Mn6.5Al0.3C steel after tensile deformation to ε=0.4 at 295 K. The four panels captured under two-beam conditions using a (111)-type diffraction vector along the [101] zone axis reveal a high dislocation density (~1–3×10¹⁴ m⁻²) dominated by screw and mixed dislocations. Panel (a) displays groups of closely spaced screw dislocations (A), dense dislocation walls (DDWs), dissolved DDW segments (D), and the DB interior; panel (b) shows similar screw dislocation groups (A) alongside a DDW (B), paired screw dislocation configurations (C), and dissolved segments (D); panel (c) reveals dislocation jogs (J) and cross-slipped dislocations (CS); while panel (d) specifically illustrates double-cross slipped dislocations (CS) with crystallographic analysis showing a (-111)[101] screw dislocation cross-slipping onto (-1-11) and back to (-111) planes. These observations demonstrate activated cross-slip mechanisms within DBs that enable screw dislocation propagation through DDW/DC structures, supporting the hydrogen-enhanced deformation banding (HEDB) and DB-assisted microband nucleation mechanisms responsible for the material's high hydrogen embrittlement resistance.", "confidence": "high"}

File: outputs_dataset/A37/intermediate/multimodal/figure_018.txt
{"image_type": "microscopy_sem", "description": "This figure presents SEM fractographs comparing the fracture surfaces of uncharged and hydrogen-charged Fe30Mn6.5Al0.3C austenitic low-density steel tensile samples tested at 295 K. Subfigures (a) and (d) show low-magnification overviews of the uncharged and hydrogen-charged (101 mass ppm H) specimens, respectively, with rectangular frames indicating regions magnified in (b, c) and (e, f). The uncharged sample exhibits fully ductile fracture characterized by dimples ranging from 2-8 μm in size. The hydrogen-charged sample maintains a ductile fracture mode but displays refined dimple sizes of 1.5-3.0 μm, attributed to void sheets generated by hydrogen-enhanced strain localization phenomena. The absence of intergranular or quasi-cleavage features in the charged sample indicates that hydrogen does not promote grain boundary cracking, supporting the high hydrogen embrittlement resistance of this steel. The microvoid coalescence mechanism persists in both conditions, with hydrogen refining the fracture surface topography through enhanced dislocation activity and localized plasticity.", "confidence": "high"}

File: outputs_dataset/A37/intermediate/multimodal/figure_019.txt
{"image_type": "chart_schematic", "description": "This figure presents a schematic illustration depicting the hydrogen-induced microband (MB) nucleation mechanisms in an austenitic Fe30Mn6.5Al0.3C low-density steel. Panel (a) illustrates the GNB-assisted MB nucleation mechanism, where hydrogen-induced splitting of geometrically necessary boundaries (GNBs) occurs along pre-existing cell block structures, resulting in localized shear and MB formation with increased misorientation angles (θ^H_GNB). The diagram indicates hydrogen-enhanced storage of geometrically necessary dislocations (GNDs) and shows the relationship between GNBs, incidental dislocation boundaries (IDBs), and the resulting MBs with shear localization. Panel (b) depicts the DB-assisted MB nucleation mechanism, where hydrogen-induced strain localization occurs within deformation bands (DBs) through the interaction of primary and secondary slip systems. The schematic shows dense dislocation walls (DDWs) and dislocation cells (DC) being sheared by secondary dislocations, leading to MB formation via cross-slip, double-cross slip, and Lomer-Cottrell lock formation. These complementary mechanisms explain how hydrogen-enhanced microbanding (HEMB) accommodates localized shear deformation by storing GNDs along MB boundaries, contributing to plastic relaxation of deformation bands and the observed high hydrogen embrittlement resistance in this steel system.", "confidence": "high"}

File: outputs_dataset/A38/intermediate/multimodal/figure_002.txt
```json
{
  "image_type": "chart_schematic",
  "description": "This schematic diagram illustrates the selective laser melting (SLM) preparation process of Fe-30Mn-9Al-C-3Ni low-density steel. The main panel depicts the SLM apparatus configuration, featuring a laser beam interacting with Fe30Mn9AlC3Ni0.6Cr powder on a substrate, accompanied by a powder feed container and overflow container. The magnified inset on the lower right details the melt pool formation mechanism, showing the laser beam moving direction, the melt pool geometry, and the layer-by-layer building process on the substrate. The lower left inset presents the scanning strategy, specifically illustrating a 67° rotation angle between adjacent layers (Layer n and Layer n+1) to minimize laser vector coincidence and reduce crystallographic texture. Caption and citation context indicate the use of an SLM Solutions SLM280 printer with substrate preheating to 200°C, argon atmosphere protection (oxygen <300 ppm), laser powers ranging from 70 to 150 W (energy densities 58.33-125.00 J/mm³), scanning speed of 750 mm/s, spot diameter of 0.1 mm, layer thickness of 0.02 mm, and hatch space of 0.08 mm. This figure establishes the experimental setup and processing parameters that enable the fabrication of lightweight Fe-Mn-Al-C-Ni alloys with controlled microstructure and mechanical properties.",
  "confidence": "high"
}
```

File: outputs_dataset/A38/intermediate/multimodal/figure_007.txt
{"image_type": "microscopy_optical", "description": "This figure presents optical microscopy (OM) images of transverse cross-sections of Fe–30Mn–9Al–C–3Ni low-density steel fabricated by selective laser melting (SLM) at varying laser powers. The five subfigures display the porosity evolution: (a) P-70 (70 W) exhibits high porosity of 4.75% with numerous irregular pores and lack-of-fusion defects; (b) P-90 (90 W) shows significantly reduced porosity at 0.25%; (c) P-110 (110 W) achieves the minimum porosity of 0.13% indicating optimal densification; (d) P-130 (130 W) displays slightly increased porosity at 0.28%; and (e) P-150 (150 W) exhibits 0.35% porosity with visible cracks labeled in the microstructure. All images share a scale bar of 500 μm. The series demonstrates that porosity first decreases and then increases with increasing laser power, identifying 110 W as the optimal parameter for minimizing defects. This supports the conclusion that relative density and defect formation in SLM-processed Fe–Mn–Al–C–Ni alloys are highly sensitive to laser energy density, with insufficient power causing lack-of-fusion pores and excessive power inducing cracking.", "confidence": "high"}

File: outputs_dataset/A38/intermediate/multimodal/figure_009.txt
```json
{
  "image_type": "chart_plot",
  "description": "This figure presents six histograms showing grain-size distributions of selective laser melted (SLM) Fe–30Mn–9Al–C–3Ni low-density steel samples. Subfigures (a) through (e) display transverse cross-sectional grain-size distributions for samples processed at increasing laser powers: P-70 (70 W, average 8.1 μm), P-90 (90 W, average 10.6 μm), P-110 (110 W, average 11.0 μm), P-130 (130 W, average 13.9 μm), and P-150 (150 W, average 14.3 μm). Subfigure (f) shows the longitudinal grain-size distribution for sample P-110, exhibiting a larger average grain size of 14.9 μm compared to its transverse counterpart. All distributions are right-skewed, with the highest fraction of grains concentrated in the 4–8 μm range. The data demonstrates a clear trend of grain coarsening with increasing laser power from 70 W to 150 W, attributed to slower cooling rates at higher energy densities. Additionally, the anisotropic grain growth is evident, where longitudinal sections exhibit larger average grain sizes than transverse sections due to differential cooling rates—faster horizontal heat dissipation through the metal substrate versus slower vertical cooling through the gaseous atmosphere. These microstructural variations correlate with the mechanical property evolution, where intermediate laser power (110 W) yields optimal strength-ductility balance by minimizing porosity while maintaining moderate grain size.",
  "confidence": "high"
}
```

File: outputs_dataset/A38/intermediate/multimodal/figure_010.txt
{"image_type": "microscopy_tem", "description": "This figure presents comprehensive transmission electron microscopy characterization of the P-110 sample (Fe-30Mn-9Al-C-3Ni low-density steel fabricated by selective laser melting at 110 W laser power). Subfigure (a) shows a bright-field TEM image revealing dislocation tangles within the austenite matrix (scale bar 200 nm). Subfigure (b) displays selected area diffraction patterns confirming the coexistence of γ austenite and κ carbide with an orientation relationship of [011]γ parallel to [011]κ, showing indexed spots including (200)γ, (1-11)γ, and (010)κ. Subfigure (c) is a dark-field image using the (010)κ reflection, revealing uniformly distributed nanoscale κ carbide particles (scale bar 20 nm). Subfigure (d) shows high-density dislocation regions at lower magnification (scale bar 0.5 μm). Subfigure (e) presents a high-resolution TEM image of the austenite phase viewed along the [011] zone axis, with measured interplanar spacings of 0.262 nm for (200) planes and 0.223 nm for (1-11) planes (scale bar 2 nm). Subfigure (f) shows the corresponding fast Fourier transform pattern confirming the [011] austenite zone axis. These images collectively demonstrate that rapid cooling during SLM suppresses ferrite formation and produces a microstructure characterized by nanoscale κ carbide precipitates and high dislocation density.", "confidence": "high"}

File: outputs_dataset/A38/intermediate/multimodal/figure_011.txt
{"image_type": "microscopy_afm", "description": "Figure 10 presents two-dimensional (left) and three-dimensional (right) surface topographies together with arithmetic mean roughness (Sa) values for selective laser melting (SLM)-printed Fe–30Mn–9Al–C–3Ni low-density steel fabricated under varying laser powers. The five subfigures correspond to samples P-70, P-90, P-110, P-130, and P-150, processed at laser powers of 70 W, 90 W, 110 W, 130 W, and 150 W, respectively. The measured Sa values progressively decrease from 20.71 μm for P-70 to 4.19 μm for P-150, with intermediate values of 9.19 μm, 5.29 μm, and 4.65 μm. The color-coded height maps (scale bars 0–600 μm) and 3D renderings reveal distinct morphological evolution: P-70 exhibits severe surface irregularities with prominent high-altitude regions (red/orange, up to ~144.6 μm height variation), while increasing power yields progressively smoother surfaces dominated by blue/green low-roughness regions. The citation states these topographies were measured by laser confocal microscopy. This systematic reduction in surface roughness with increasing laser power demonstrates improved surface quality beneficial for high-precision additive manufacturing, correlating with enhanced densification and reduced lack-of-fusion defects at optimal energy input.", "confidence": "high"}

File: outputs_dataset/A38/intermediate/multimodal/figure_012.txt
{"image_type": "microscopy_sem", "description": "This figure presents a series of scanning electron microscopy (SEM) images showing the surface morphology evolution of Fe–30Mn–9Al–C–3Ni low-density steel fabricated by selective laser melting (SLM) under varying laser powers. Subfigures (a) through (e) correspond to laser powers of 70 W, 90 W, 110 W, 130 W, and 150 W, respectively, with a consistent scale bar of 200 μm. At 70 W (a), severe lack-of-fusion defects, unfused powder particles (indicated by black and white arrows), and holes are evident, indicating insufficient energy density (58.33 J/mm³). As power increases to 90 W (b), lack-of-fusion defects diminish significantly. At 110 W (c), the surface exhibits minimal defects with only isolated balling phenomena, representing optimal densification (99.34% relative density) and surface quality. However, at higher powers of 130 W (d) and 150 W (e), pronounced balling effects emerge (marked by yellow arrows), attributed to localized heat accumulation and melt pool instability at energy densities of 108.33 and 125.00 J/mm³, respectively. The images demonstrate a transition from lack-of-fusion-dominated to balling-dominated defect regimes as laser power increases, with 110 W identified as the optimal parameter window balancing fusion quality and thermal stability.", "confidence": "high"}

File: outputs_dataset/A38/intermediate/multimodal/figure_013.txt
{"image_type": "property_mechanical", "description": "This figure displays the tensile engineering stress-strain curves of Fe–30Mn–9Al–C–3Ni low-density steel manufactured by selective laser melting (SLM) at five different laser powers (70 W, 90 W, 110 W, 130 W, and 150 W) alongside the as-cast reference alloy. The curves illustrate a pronounced dependence of mechanical properties on laser power, with the P-110 specimen (processed at 110 W, energy density 91.67 J/mm³) achieving the optimal balance of yield strength (887.1 MPa), ultimate tensile strength (1076.8 MPa), and elongation (40.80%). In contrast, the P-70 sample exhibits premature fracture at approximately 20% strain with reduced ductility (23.10%) due to high porosity (4.75%), while the P-150 sample shows decreased elongation (28.28%) resulting from spheroidization and microcrack formation. All SLM-fabricated samples demonstrate significantly superior strength compared to the as-cast alloy (UTS 879.0 MPa, EL 20.53%). The curves reveal continuous yielding behavior characteristic of austenitic steels, with extensive strain hardening regions for P-90 through P-130 indicating excellent work-hardening capacity. These results support the conclusion that moderate laser power (110 W) produces the optimal microstructure—fine equiaxed austenite grains (11.0 μm) with uniformly distributed nano-sized κ carbide and minimal defects (0.13% porosity)—yielding superior strength-ductility synergy compared to both under-processed (P-70) and over-processed (P-150) conditions.", "confidence": "high"}
