Repository: RiverYanggg/SteelDig_multimodal

# SteelDig Multimodal

一个面向材料科学论文的本地抽取流水线项目。

项目当前包含两条核心能力链：

1. 主抽取工作流
   从论文 Markdown 中抽取结构化文本信息，并可对图片组图做多模态分析。
2. Knowledge 工作流
   把清洗后的论文文本进一步压缩为适合训练或知识整理的 claim 集与 Markdown 知识卡片。
3. Knowledge Graph 工作流
   把 `outputs_dataset/<paper_id>/final/` 下的结构化抽取结果映射为 Neo4j 可查询知识图谱。

这两条链既可以独立运行，也可以按单篇论文串行衔接运行。项目已经支持：

- 多篇论文并行处理
- 单篇论文内部严格按阶段顺序执行
- 以 `paper_id` 为目录隔离输出
- `fused` 模式下把多模态图像结论注入 knowledge 汇总
- 把文本抽取结果和 multimodal figure 摘要共同导入 Neo4j 图谱

---

## 1. 项目目标

这个仓库的目标不是“把论文原样摘要一下”，而是把材料科学论文中的高价值事实拆成两类产物：

- 面向结构化数据库/后续程序消费的 JSON
- 面向知识训练/知识整理的 Markdown 与 claims

具体来说：

- 主抽取工作流负责“尽可能保留原始细节”
  - 文本模型输出大 JSON
  - 图像模型输出 Figure 级别 JSON
- Knowledge 工作流负责“把细节压缩成更高信息密度的训练材料”
  - paper_map

File: outputs_dataset/A38/intermediate/multimodal/figure_014.txt
{"image_type": "property_mechanical", "description": "This bar chart displays the average Vickers hardness values (HV) of Fe–30Mn–9Al–C–3Ni low-density steel fabricated by selective laser melting (SLM) at various laser powers ranging from 70 W to 150 W. The x-axis denotes sample labels (P-70, P-90, P-110, P-130, P-150) corresponding to increasing laser power, while the y-axis represents hardness in HV units. Two data series are presented: Longitudinal (build direction, light blue bars) and Cross (transverse section, purple bars). The hardness values exhibit a parabolic trend with laser power, initially increasing from 279 HV (longitudinal) and 278 HV (cross) at 70 W to maximum values of 294 HV and 292 HV, respectively, at 110 W (P-110), then decreasing to 283 HV and 281 HV at 150 W. Intermediate values at 90 W are 289 HV and 285 HV, while at 130 W they are 284 HV and 283 HV. Error bars indicate measurement variability. This figure demonstrates that optimal hardness is achieved at 110 W laser power, correlating with minimized porosity (0.13%) and refined microstructure, whereas lower powers suffer from lack-of-fusion defects and higher powers exhibit grain coarsening and spheroidization.", "confidence": "high"}

File: outputs_dataset/A38/intermediate/multimodal/figure_015.txt
{"image_type": "microscopy_sem", "description": "This figure presents scanning electron microscopy (SEM) images of tensile fracture surfaces from selective laser melted (SLM) Fe–30Mn–9Al–C–3Ni low-density steel specimens processed at varying laser powers. Subfigures (a) through (e) correspond to samples P-70, P-90, P-110, P-130, and P-150 (70 W to 150 W), respectively. At low power (P-70), the fracture surface exhibits severe lack-of-fusion defects, spherical unmelted powder particles, and internal cracks, indicating poor consolidation and ductile-brittle mixed fracture. As power increases to 90 W (P-90) and 110 W (P-110), the morphology transitions to dominant ductile dimple fracture with fine equiaxed dimples visible in the high-magnification inset of (c), signifying superior toughness and energy absorption. However, at higher powers (P-130 and P-150), the surfaces reveal mixed fracture modes combining dimples with transgranular cleavage facets, spheroidization phenomena, and stress-induced cracks. This systematic evolution demonstrates that insufficient energy density causes incomplete melting while excessive power induces thermal stress and solidification defects, with P-110 representing the optimal processing window for mechanical performance.", "confidence": "high"}

File: outputs_dataset/A39/intermediate/multimodal/figure_005.txt
```json
{
  "image_type": "microscopy_tem",
  "description": "This figure presents comprehensive TEM characterization of precipitate evolution in Fe-Mn-Al-C austenitic low-density steels, comparing Ti/V-free (M1) and Ti/V-modified (M2) compositions under aging at 550°C. Subfigures (a)-(c) display BF, DF images and SAED pattern (ZA=[011]) of sample M1-30, revealing a high number density (~7×10²² m⁻³) of uniformly distributed κ-carbides. Subfigures (d)-(f) for M2-10 (10h aging) and (g)-(j) for M2-30 (30h aging) demonstrate the coexistence of κ-carbides and (Ti,V)C carbides. The BF and DF images illustrate that κ-carbides preferentially nucleate heterogeneously at the edges of (Ti,V)C particles rather than in the matrix, with increased density and larger size observed after 30h compared to 10h. SAED patterns (c, f, j) with zone axes [011], [1̄10], and [100] confirm the crystal structures and orientation relationships. The embedded table reports quantitative data: (Ti,V)C exhibits mean radius of 35.8-37.1 nm with volume fraction ~2.3-2.4%, while κ-carbides in M2-30 show mean radius 9.7±8.5 nm and volume fraction 3.2±2.8%. These micrographs provide direct evidence that (Ti,V)C carbides act as carbon sinks, fundamentally altering κ-carbide precipitation from homogeneous to heterogeneous distribution and thereby influencing the steel's strengthening mechanisms.",
  "confidence": "high"
}
```

File: outputs_dataset/A39/intermediate/multimodal/figure_007.txt
{"image_type": "microscopy_tem", "description": "This figure presents transmission electron microscopy (TEM) characterization of precipitates in the M2-30 sample (Fe-Mn-Al-C austenitic low-density steel with Ti/V additions, aged at 550°C for 30 hours). Panel (a) is a bright-field (BF) TEM image showing the distribution of (Ti,V)C carbides and κ-carbides, with scale bar 50 nm. Panel (b) provides a high-resolution TEM (HRTEM) image of the matrix-precipitate interface region (magnified from the purple box in (a)), revealing lattice fringes with 10 nm scale bar, showing the intergrowth of κ-carbides at the edge of (Ti,V)C. Panel (c) displays the fast Fourier transform (FFT) pattern from the yellow-boxed region in (b), taken along the Z=[110] zone axis, identifying diffraction spots for austenite matrix γ (002), (Ti,V)C (002), and κ-carbide (001), confirming the orientation relationship (002)(Ti,V)C || (001)κ. These results demonstrate the heterogeneous nucleation of coherent κ-carbides at carbon-enriched edges of non-shearable (Ti,V)C particles, supporting the carbon sink mechanism proposed for optimizing precipitation strengthening while maintaining work-hardening capacity.", "confidence": "high"}

File: outputs_dataset/A39/intermediate/multimodal/figure_008.txt
{"image_type": "property_mechanical", "description": "Figure 7 presents the mechanical properties of Fe-Mn-Al-C austenitic low-density steels through engineering stress-strain curves (a) and true stress-strain curves with strain hardening rate analysis (b). Four conditions are compared: solution-treated (SS) and aged (30 h at 550°C) states of both Ti/V-free steel (M1) and Ti/V-modified steel (M2). Subfigure (a) shows that M1-30 achieves yield strength (YS) of 860 MPa and ultimate tensile strength (UTS) of 1004 MPa with 40% elongation, significantly higher than M1-SS (~430 MPa YS), but exhibits reduced work-hardening capacity. M2-30 displays superior strength (YS 884 MPa, UTS 1096 MPa) while maintaining work-hardening comparable to M2-SS (~660 MPa YS). Subfigure (b) reveals that M2-30 maintains high strain hardening rates similar to its solution-treated state, whereas M1-30 shows rapid work-hardening decay. These curves demonstrate that the heterogeneous precipitation of κ-carbides at (Ti,V)C edges in M2-30 avoids glide plane softening observed in M1-30 with uniformly distributed κ-carbides, thereby achieving the synergy of high strength and sustained work-hardening capacity.", "confidence": "high"}

File: outputs_dataset/A39/intermediate/multimodal/figure_009.txt
{
  "image_type": "spectroscopy_eds",
  "description": "This figure presents EPMA (Electron Probe Microanalyzer) characterization of the M2-SS (solution-treated M2) sample in a Fe–Mn–Al–C austenitic low-density steel, investigating the carbon distribution around (Ti, V)C carbides. Panel (a) shows the mapping domain with a dark elliptical precipitate outlined by a dashed white line, approximately 100 nm in scale, serving as the target region for elemental analysis. Panel (b) displays the corresponding carbon elemental distribution map with a color scale indicating X-ray counts ranging from 6.00 to 136.00, revealing intense carbon enrichment at the center of the (Ti, V)C carbide (labeled as 'Profile of (Ti, V)C') with a gradual decrease toward the edges. A surrounding 'Carbon rich region' exceeding the matrix content is visible around the precipitate. These images experimentally demonstrate that (Ti, V)C carbides precipitated during high-temperature solution treatment act as effective carbon sinks, creating localized carbon concentration gradients. This carbon redistribution strategy reduces residual carbon in the austenitic matrix, thereby regulating the heterogeneous nucleation sites for κ-carbides during subsequent aging treatments.",
  "confidence": "high"
}

File: outputs_dataset/A39/intermediate/multimodal/figure_010.txt
```json
{
  "image_type": "chart_schematic",
  "description": "This schematic diagram illustrates the precipitation evolution mechanism in M2 steel (Fe-Mn-Al-C austenitic low-density steel containing Ti and V additions) during aging at 550°C. The left panel depicts the initial microstructure containing two (Ti, V)C carbides within the austenite matrix, where the color gradient from red center to green periphery indicates decreasing carbon content toward the carbide edges. The right panel shows the aged condition where κ-carbides (represented as gray rectangular blocks) heterogeneously nucleate and grow preferentially at the carbon-enriched edges of the (Ti, V)C carbides. The diagram visualizes the carbon sink mechanism: pre-existing (Ti, V)C carbides deplete carbon from the surrounding matrix, creating localized carbon gradients that drive κ-carbide precipitation at the carbide periphery rather than uniform distribution. This heterogeneous precipitation strategy explains how Ti/V additions optimize mechanical properties by maintaining work-hardening capacity while providing precipitation strengthening.",
  "confidence": "high"
}
```

File: outputs_dataset/A39/intermediate/multimodal/figure_011.txt
```json
{
  "image_type": "property_mechanical",
  "description": "This figure presents a quantitative decomposition of yield strength contributions for Fe-Mn-Al-C austenitic low-density steels, comparing Ti/V-free (M1) and Ti/V-modified (M2) alloys in solution-treated (SS) and aged conditions (30 h at 550°C). The bar chart displays measured yield strength values (red bars) alongside calculated contributions from distinct strengthening mechanisms: σ₀ (base strength, blue), σ_G (grain boundary/Hall-Petch, purple), σ_Or (Orowan bypass from (Ti,V)C carbides, green), and σ_S (shear strengthening from κ-carbides, yellow). M1-SS shows minimal precipitation strengthening (~430 MPa), while M1-30 exhibits significant strengthening (~860 MPa) dominated by κ-carbide shearing (~430 MPa). M2-SS demonstrates higher baseline strength (~660 MPa) with Orowan contribution from (Ti,V)C. Notably, M2-30 achieves comparable yield strength (~884 MPa) through a hybrid mechanism: reduced κ-carbide shearing (~220 MPa) supplemented by (Ti,V)C Orowan bypass (~120 MPa). This supports the strategy of using (Ti,V)C as carbon sinks to heterogeneously distribute κ-carbides, optimizing strength while preserving work-hardening capacity.",
  "confidence": "high"
}
```

File: outputs_dataset/A39/intermediate/multimodal/figure_012.txt
```json
{
  "image_type": "property_mechanical",
  "description": "This figure presents Crussard-Jaoul plots showing the work hardening index (ln(dσ/dε)) as a function of true strain (lnε) for Fe–Mn–Al–C austenitic low-density steels. Panel (a) compares M1 alloy (without Ti/V) in solid-solution state (M1-SS, gray squares) and after aging at 550°C for 30 h (M1-30, black triangles), while panel (b) displays M2 alloy (with Ti and V additions) in solid-solution (M2-SS, pink squares) and aged states (M2-30, red triangles). The M1-SS curve exhibits three distinct work hardening stages, whereas M1-30 shows only two stages with a rapid initial decrease attributed to dislocation glide plane softening caused by uniform κ-carbide precipitation. In contrast, the work hardening index curves for M2-SS and M2-30 almost coincide, both displaying two-stage behavior with maintained work-hardening rates, indicating that heterogeneous κ-carbide precipitation at (Ti,V)C carbide edges effectively preserves work-hardening capacity while providing precipitation strengthening.",
  "confidence": "high"
}
```

File: outputs_dataset/A39/intermediate/multimodal/figure_013.txt
{"image_type": "microscopy_tem", "description": "This figure presents transmission electron microscopy (TEM) images comparing the dislocation structures and deformation mechanisms in aged Fe-Mn-Al-C austenitic low-density steels after tensile testing. Panel (a) shows the uniformly deformed region of M1-30 (Ti/V-free steel aged at 550°C for 30 h), revealing planar slip bands (indicated by yellow dashed lines) with extensive dislocation networks and relatively wide slip-band spacing. Panel (b) displays the deformed microstructure of M2-30 (Ti/V-modified steel with 0.62 wt% V and 0.09 wt% Ti, aged under identical conditions), where the slip-band spacing is visibly finer and more densely packed than in M1-30, indicating more severe plastic deformation. Panel (c) provides a higher-magnification view (30 nm scale bar) of the blue-boxed region in (b), clearly resolving nano-sized (Ti, V)C carbides (labeled as \"(Ti, V) Carbides\") interacting with dislocations. The images collectively demonstrate that while both steels exhibit planar dislocation slip deformation modes consistent with their high stacking fault energies (~70-78 mJ/m²), the addition of (Ti, V)C carbides in M2-30 hinders dislocation motion and creates regions of higher dislocation density around the carbides. This microstructural difference explains the maintained work-hardening rate in M2-30 compared to M1-30, where homogeneous κ-carbide precipitation causes glide plane softening and reduced work-hardening capacity.", "confidence": "high"}

File: outputs_dataset/A4/intermediate/multimodal/figure_002.txt
{"image_type": "diffraction_ebsd", "description": "This figure presents comprehensive electron backscatter diffraction (EBSD) characterization of Fe-Mn-Al-C austenitic low-density steel subjected to varying hot-rolling reductions. Panels (a-c) display band contrast maps revealing equiaxed FCC austenite grains with numerous annealing twins in samples HR45 (45% reduction), HR68 (68% reduction), and HR82 (82% reduction), showing progressive grain refinement with increasing deformation. Panels (d-f) are phase maps overlaid with grain boundary networks, where blue represents FCC phases, black lines denote high-angle grain boundaries (θ > 15°), and red lines indicate Σ3 (60°〈111〉) twin boundaries, demonstrating decreasing twin boundary fractions (67% to 52%) but reduced effective grain sizes (21.82 μm to 7.02 μm) when twins are included. Panels (g-i) present Kernel Average Misorientation (KAM) maps with a 0°-5° scale, revealing elevated local strain concentrations and higher geometrically necessary dislocation densities in HR82 compared to HR45. The figure collectively establishes that increasing hot-rolling reduction promotes dynamic recrystallization and grain refinement while accumulating dislocations, which contributes to enhanced strength through grain boundary and dislocation strengthening mechanisms.", "confidence": "high"}

File: outputs_dataset/A4/intermediate/multimodal/figure_003.txt
{"image_type": "microscopy_sem", "description": "This figure presents SEM backscattered-electron (BSE) images revealing the distribution of second-phase particles in Fe-Mn-Al-C austenitic low-density steel (Fe-31Mn-9Al-1C-0.45Nb-0.45Mo-0.45W) subjected to different hot-rolling reductions. Subfigures (a–c) at lower magnification (scale bar 20 μm) display micron-sized polygonal (Nb,Mo,W)C particles aligned along the rolling direction, while (d–f) at higher magnification (scale bar 300 nm) show submicron-sized particles homogeneously distributed within the austenite matrix. The rows correspond to samples HR45 (45% reduction), HR68 (68% reduction), and HR82 (82% reduction), respectively. The bright white contrast indicates the (Nb,Mo,W)C carbides, which are incoherent with the FCC austenite matrix and range from approximately 260 nm (submicron) to 1–25 μm (micron-sized) with a volume fraction of ~0.2%. These hard particles serve multiple roles: they act as preferential nucleation sites for particle-stimulated nucleation (PSN) during dynamic recrystallization, contributing to grain refinement with increasing rolling reduction; they provide precipitation strengthening via Orowan bypass mechanisms; however, they may also induce strain/stress concentration at interfaces, potentially serving as microcrack initiation sites during deformation.", "confidence": "high"}

File: outputs_dataset/A4/intermediate/multimodal/figure_004.txt
{"image_type": "microscopy_tem", "description": "This figure presents a comprehensive TEM characterization of a submicron-sized precipitate in the HR68 sample (Fe-31Mn-9Al-1C-0.45Nb-0.45Mo-0.45W steel with 68% hot-rolling reduction). Panel (a) shows a TEM bright-field image revealing an approximately spherical particle with diameter ~200–300 nm. Panels (b–h) display corresponding EDS elemental mapping: Fe, Mn, and Al maps show depletion (dark contrast) within the particle, while Nb exhibits strong enrichment (bright magenta), and Mo and W show particulate distributions (orange and yellow spots), identifying the precipitate as (Nb,Mo,W)C. The carbon map (e) shows uniform background distribution. Panel (i) presents the selected-area electron diffraction pattern along the [110] zone axis, indexing to a face-centered cubic (FCC) crystal structure with labeled reflections (002), (111), and (1̄11), confirming the MC-type carbide structure with lattice parameter 4.36 Å. These submicron particles are homogeneously distributed in the austenite matrix and contribute to strengthening via Orowan bypass mechanisms.", "confidence": "high"}

File: outputs_dataset/A4/intermediate/multimodal/figure_005.txt
```json
{
  "image_type": "microscopy_tem",
  "description": "This figure presents transmission electron microscopy characterization of κ-carbide precipitates in Fe-Mn-Al-C austenitic low-density steel subjected to varying hot-rolling reductions. Panels (a–c) show selected-area electron diffraction (SAED) patterns along the [1 0 0] zone axis for samples HR45 (45% reduction), HR68 (68% reduction), and HR82 (82% reduction), respectively. The faint (0 0 1) and (0 1 0) superlattice reflections marked with circles indicate the presence of ordered κ-carbides with an L′1₂-type structure formed via spinodal decomposition during water quenching. Panels (d–f) display corresponding dark-field (DF) images captured using the (1 0 0) superlattice reflection, revealing homogeneously distributed nano-sized precipitates within the austenite matrix. The caption reports mean κ-carbide sizes of 0.81±0.26 nm, 0.78±0.17 nm, and 0.83±0.23 nm, and volume fractions of 3.5±0.33%, 3.3±0.52%, and 3.9±0.39% for HR45, HR68, and HR82 respectively. These results demonstrate that increasing hot-rolling reduction from 45% to 82% does not significantly alter the size or volume fraction of κ-carbides, confirming their contribution to precipitate strengthening alongside dislocation and grain boundary strengthening mechanisms.",
  "confidence": "high"
}
```

File: outputs_dataset/A4/intermediate/multimodal/figure_006.txt
{"image_type": "property_mechanical", "description": "This figure presents the mechanical properties of Fe-31Mn-9Al-1C-0.45Nb-0.45Mo-0.45W austenitic low-density steel subjected to different hot-rolling reductions (45%, 68%, and 82%), labeled as HR45, HR68, and HR82 respectively. Subfigure (a) displays room-temperature engineering stress-strain curves, where the blue curve (HR82) exhibits the highest ultimate tensile strength (~976 MPa) and yield strength (~648 MPa), while the gray curve (HR45) shows the lowest strength but highest ductility (~60% total elongation). Subfigure (b) illustrates Charpy V-notch impact energy decreasing linearly from 133±2.5 J/m² at 45% reduction to 105±1.2 J/m² at 82% reduction. The data demonstrate that increasing hot-rolling reduction enhances both yield strength (~170 MPa improvement) and ultimate tensile strength (~110 MPa improvement) through grain refinement and dislocation strengthening, with only minor reductions in uniform elongation (52% to 39%) and total elongation (60% to 50%). Despite the strength-ductility trade-off, all samples maintain excellent toughness above 100 J/m² and reduction of area exceeding 60%, indicating that the microstructural optimization via thermomechanical processing achieves superior mechanical property balance.", "confidence": "high"}

File: outputs_dataset/A4/intermediate/multimodal/figure_008.txt
{"image_type": "property_mechanical", "description": "This dual-Y-axis scatter plot illustrates the trade-off between yield strength (Rp0.2, MPa) and two critical mechanical properties: Charpy impact energy (J/cm², left blue axis) and total elongation (%, right red axis) for Fe-Mn-Al-C austenitic low-density steels and benchmark alloys. The X-axis spans 300–1000 MPa yield strength. Solid blue symbols (circles, triangles, squares) represent the investigated Fe-31Mn-9Al-1C-0.45Nb-0.45Mo-0.45W steel processed with different hot-rolling reductions (45%, 68%, 82%), showing a gradual increase in yield strength from ~480 MPa to ~648 MPa with decreasing Charpy energy from ~133 J/cm² to ~105 J/cm² while maintaining high total elongation of 50–60%. Green stars mark specific high-performance states of the studied alloy. Red open symbols denote comparison materials including solution-treated austenitic stainless steels and other Fe-Mn-Al-C alloys, which typically exhibit lower elongation (<40%) and impact toughness at similar or lower strength levels. The data demonstrate that increasing hot-rolling reduction refines grain size and increases dislocation density, achieving significant strengthening without sacrificing the excellent ductility and toughness characteristic of high-manganese austenitic steels, outperforming conventional age-hardened steels which show comparable strength but markedly inferior ductility (~21%) and toughness.", "confidence": "high"}

File: outputs_dataset/A4/intermediate/multimodal/figure_009.txt
{"image_type": "chart_plot", "description": "Figure 8 presents quantitative microstructural evolution data for Fe-31Mn-9Al-1C-0.45Nb-0.45Mo-0.45W austenitic low-density steel subjected to varying hot-rolling reductions (45%, 68%, and 82%). Panel (a) illustrates that increasing hot-rolling reduction progressively refines the mean grain size from approximately 45 μm to 19 μm (excluding twins) and from 22 μm to 7 μm (effective size including twin boundaries), while the geometrically necessary dislocation density increases monotonically from 2.7×10^13 m^-2 to 9.9×10^13 m^-2. Panel (b) demonstrates that both the volume fractions (~3.5% for κ-carbides and ~0.2% for (Nb,Mo,W)C) and mean particle sizes (~0.8 nm for κ-carbides and ~260 nm for (Nb,Mo,W)C) remain essentially constant regardless of rolling reduction. These results indicate that the observed strength enhancement with increased rolling reduction primarily originates from grain boundary strengthening (including twin boundary contributions) and dislocation strengthening, whereas precipitate strengthening remains unchanged due to the stable carbide characteristics.", "confidence": "high"}

File: outputs_dataset/A4/intermediate/multimodal/figure_010.txt
{"image_type": "chart_plot", "description": "Figure 9 presents quantitative strengthening mechanism analysis for a Fe-Mn-Al-C austenitic low-density steel subjected to different hot-rolling reductions (HR45, HR68, and HR82 representing 45%, 68%, and 82% reduction, respectively). Subfigure (a) displays the Hall-Petch relationship plotting the true flow stress at yielding σF0 (obtained by subtracting precipitate strengthening σp and dislocation strengthening σds from yield strength) as a function of the inverse square root of mean effective grain size de^(-1/2). The linear fitting yields a friction stress σ0 of 203.1 MPa and Hall-Petch coefficient of 733.4 MPa·μm^(1/2), with data points showing σF0 increasing from 359.5 MPa (21.82 μm) to 479.3 MPa (7.02 μm) as grain size refines. Subfigure (b) shows stacked bar charts illustrating calculated contributions of individual strengthening mechanisms to yield strength: friction stress (σF, cross-hatched), precipitate shearing (σp-shearing, light red), Orowan bypass (σp-Orowan, red), dislocation strengthening (σds, light blue), and grain boundary strengthening (σgb, dark blue). Grain boundary strengthening (including high-angle grain boundaries and annealing twin boundaries) dominates and increases significantly from HR45 to HR82, while dislocation strengthening also contributes substantially. White triangles indicate experimentally measured yield strengths (σexp), showing good agreement with calculated values and validating that grain boundary and dislocation strengthening are primarily responsible for the strength increment with increasing hot-rolling reduction.", "confidence": "high"}

File: outputs_dataset/A4/intermediate/multimodal/figure_011.txt
{"image_type": "property_mechanical", "description": "The figure displays true stress (σt)-strain (εt) curves (solid lines) superimposed with strain-hardening rate (dσ/dε)-true strain curves (dotted lines) for a Fe-31Mn-9Al-1C austenitic low-density steel processed at different hot-rolling reductions: HR45 (45%), HR68 (68%), and HR82 (82%). The graph reveals a characteristic three-staged strain-hardening behavior across all samples: an initial sharp drop after yielding (Stage I), followed by a gradual increase to peak values (Stage II), and subsequent continuous decrease until fracture (Stage III). Arrows indicate interrupted tensile test strains at εc ≈ 0.1, 0.2, and 0.4. With increasing hot-rolling reduction, strain-hardening rates progressively increase, maintaining a high level of approximately 2000 MPa over a wide plastic strain range, which contributes to the excellent ductility. This three-staged behavior, distinct from conventional high-stacking-fault-energy (SFE ~73 mJ/m²) FCC metals that show monotonically decreasing rates, supports the mechanism for improved strength-ductility combinations in these steels.", "confidence": "high"}

File: outputs_dataset/A4/intermediate/multimodal/figure_012.txt
{"image_type": "microscopy_tem", "description": "This figure presents nine TEM bright-field (BF) images captured along the 〈1 1 0〉 zone axis of the austenite matrix, illustrating the evolution of deformation substructures in Fe-Mn-Al-C austenitic low-density steel samples subjected to different hot-rolling reductions: HR45 (45%, a-c), HR68 (68%, d-f), and HR82 (82%, g-i). The micrographs document the microstructural development at engineering strains (εe) of 0.1 (a, d, g), 0.2 (b, e, h), and 0.4 (c, f, i), with scale bars of 500 nm (a-b, d-e, g-h) and 1 μm (c, f, i). At low strain (0.1), homogeneous arrays of planar slip bands and Taylor lattices formed by intersecting non-coplanar {1 1 1} slip traces (dashed lines) are visible across all samples. As strain increases to 0.2, slip bands become more closely spaced, with microbands beginning to form in HR68 and HR82 (e, h). At high strain (0.4), well-developed microbands with distinct boundaries (solid lines) and ill-defined boundaries (arrows) dominate the microstructure. The figure demonstrates that higher rolling reductions (finer initial grain sizes) accelerate deformation substructure evolution, evidenced by reduced slip band spacing and earlier microband formation, supporting the three-staged strain-hardening mechanism involving slip band refinement followed by microband accommodation.", "confidence": "high"}

File: outputs_dataset/A40/intermediate/multimodal/figure_003.txt
{"image_type": "microscopy_optical", "description": "This figure presents the grain size characterization of Fe-30Mn-8Al-C low-density steel with varying copper content (0, 1, and 3 wt% Cu). Panels (a), (b), and (c) display optical microscopy (OM) micrographs where grain boundaries have been identified and color-coded using image grey segmentation technology. The ASTM grain size numbers determined via random line measurements are 10.2 for 0Cu (a), 9.5 for 1Cu (b), and 9.6 for 3Cu (c), with a scale bar of 20 μm applicable to all micrographs. The accompanying histograms below each micrograph show the equivalent diameter distributions, revealing that the 0Cu sample has a finer grain structure peaked around 7-8 μm, while the 1Cu and 3Cu samples exhibit coarser grains with distributions shifted toward larger diameters (peaking around 13-14 μm and 8-9 μm respectively). The figure demonstrates that Cu addition promotes austenite grain nucleation and growth, resulting in larger average grain sizes in the Cu-containing steels compared to the Cu-free baseline, with the 1Cu and 3Cu samples showing similar grain coarsening behavior despite different Cu concentrations.", "confidence": "high"}

File: outputs_dataset/A40/intermediate/multimodal/figure_009.txt
{"image_type": "microscopy_optical", "description": "This figure presents optical microscopy images showing the corrosion morphology evolution of Fe-30Mn-8Al-1C-xCu low-density steels (where x = 0, 1, and 3 wt% Cu) immersed in 3.5 wt% NaCl solution over a 5-day immersion period. The images are organized in three rows: (a₁-a₅) for the 0Cu alloy, (b₁-b₅) for the 1Cu alloy, and (c₁-c₅) for the 3Cu alloy, with numerical subscripts 1 through 5 representing days 1 to 5 respectively. All micrographs share a scale bar of 20μm. For the 0Cu alloy, isolated corrosion pits nucleate preferentially at carbide particles and gradually expand from small localized sites on day 1 to extensive corrosion zones exceeding 100μm by day 5. The 1Cu alloy exhibits chain-like connected corrosion pits aligned along grain boundaries, indicating intergranular corrosion propagation that intensifies progressively, with severe pit coalescence visible by day 5. In contrast, the 3Cu alloy displays a more uniform corrosion pattern characterized by a network of fine corrosion products decorating grain boundaries alongside dispersed pitting sites, suggesting enhanced microgalvanic activity between Cu-enriched grain boundaries and the austenitic matrix. The temporal progression demonstrates that Cu addition systematically deteriorates corrosion resistance, supporting electrochemical data showing corrosion rates increase from 0.0546 mm/a (0Cu) to 0.081 mm/a (1Cu) and 0.092 mm/a (3Cu), and confirming the transition from carbide-induced pitting to microgalvanic-dominated corrosion mechanisms.", "confidence": "high"}

File: outputs_dataset/A40/intermediate/multimodal/figure_010.txt
{"image_type": "property_electrochemical", "description": "Figure 9 presents the corrosion behavior of Fe-30Mn-8Al-1C-xCu low-density steels with varying copper content (0, 1, and 3 wt%, designated as 0Cu, 1Cu, and 3Cu) during immersion in 3.5 wt% NaCl solution. Panel (a) displays weight loss curves measured over 5 days, revealing that the 0Cu sample exhibits minimal weight loss (approximately 0.0020 g at day 5), whereas the 3Cu sample shows accelerated corrosion with weight loss reaching approximately 0.0035 g. Panel (b) quantifies the average corrosion rates calculated from the immersion data: 0.0546 mm·a⁻¹ for 0Cu, approximately 0.081 mm·a⁻¹ for 1Cu, and approximately 0.092 mm·a⁻¹ for 3Cu. Both subfigures demonstrate a clear trend where increasing Cu content progressively deteriorates corrosion resistance, consistent with the microgalvanic corrosion mechanism involving Cu enrichment at grain boundaries and carbide precipitation. These results corroborate the electrochemical polarization and impedance analyses presented in the study.", "confidence": "high"}

File: outputs_dataset/A40/intermediate/multimodal/figure_012.txt
{"image_type": "microscopy_tem", "description": "This figure presents comprehensive TEM characterization of the 0Cu Fe–Mn–Al–C low-density steel (Fe-30Mn-8Al-1C, without Cu addition), illustrating the austenitic matrix and carbide precipitates. Subfigure (a) shows the austenitic matrix morphology at low magnification with a scale bar of 2 μm. Subfigure (b) displays selected area electron diffraction (SAED) patterns from intracrystalline precipitates along the [001] zone axis, with indexed spots including 002, 0̄20, 001̄, and 01̄1̄, confirming the FCC crystal structure. Subfigure (c) provides dark-field imaging of intracrystalline precipitates with a 20 nm scale bar, revealing fine nano-scale particle distribution. Subfigure (d) captures larger carbides (identified as NbC) located on grain boundaries with a 200 nm scale bar. Subfigure (e) presents high-resolution TEM (HRTEM) of a carbide with corresponding diffraction spots (inset) along the [001] zone axis (10 nm scale bar). Subfigure (f) shows an inverse FFT image near carbides, highlighting lattice distortions and edge dislocations at the carbide-matrix interface. Together, these images confirm the coexistence of κ-carbides within grains and NbC carbides on grain surfaces in the hot-rolled 0Cu sample, with lattice distortions and dislocations near carbides acting as preferential anodic sites for pitting corrosion initiation.", "confidence": "high"}

File: outputs_dataset/A40/intermediate/multimodal/figure_015.txt
{
  "image_type": "spectroscopy_eds",
  "description": "This figure comprises a transmission electron microscopy (TEM) image and corresponding energy-dispersive X-ray spectroscopy (EDS) elemental mapping revealing Cu particle aggregation at grain boundaries in Fe-30Mn-8Al-1C-3Cu low-density steel. The first panel presents a TEM micrograph showing a grain boundary with distinct morphological contrast between adjacent austenite grains at nanometer scale (20 nm scale bar). The subsequent seven panels display EDS surface distribution maps for Cu (orange), Al (green), C (purple), Cr (red), Fe (yellow), Nb (dark blue), and Mo (cyan), respectively. The Cu mapping explicitly shows particle aggregation at specific locations highlighted by yellow boxes, whereas Al, C, Cr, and Fe exhibit homogeneous distributions throughout the scanned region. Nb and Mo display sparse, localized concentrations consistent with MC-type carbide precipitates. This elemental distribution evidence confirms that excessive Cu addition leads to Cu accumulation at grain boundaries, establishing microgalvanic corrosion couples that deteriorate the corrosion resistance compared to the uniform austenitic matrix.",
  "confidence": "high"
}

File: outputs_dataset/A40/intermediate/multimodal/figure_016.txt
{"image_type": "spectroscopy_xps", "description": "This figure presents XPS spectra of surface corrosion products on Fe-30Mn-8Al-C-xCu low-density steels (x = 0, 1, 3 wt%) following 5 days immersion in 3.5 wt% NaCl. Panels (a1-c1) show Fe 2p3/2 regions deconvoluted into Fe3O4 (~709.96-710.34 eV), Fe2O3 (~711.16-711.46 eV), and FeOOH (~712.84 eV) with labeled relative abundances. Panels (a2-c2) display Mn 2p3/2 spectra comprising MnO (~640.85-641.37 eV) and MnO2 (~642.41-643.10 eV). Panels (a3-c3) exhibit single Al 2p peaks at ~74 eV attributed to Al2O3. Panels (a4-c4) present O 1s spectra with O2-, OH-, and C=O contributions. Panels (a5) and (c5) depict Cu 2p3/2 spectra for Cu-bearing steels, identifying Cu2O (~932.4 eV) and CuO (~935.1 eV). The quantitative peak fittings indicate the passive film comprises mixed Fe-Mn-Al-Cu oxides, with caption-reported trends showing increased Mn oxide and decreased Al2O3 proportions as Cu content rises from 0 to 3 wt%, correlating with reduced corrosion resistance.", "confidence": "high"}

File: outputs_dataset/A40/intermediate/multimodal/figure_019.txt
```json
{
  "image_type": "chart_plot",
  "description": "This stacked bar chart displays the quantitative oxide composition of passivation films formed on Fe-30Mn-8Al-C-xCu low-density steels, specifically comparing samples with 0 wt% Cu (0Cu) and 3 wt% Cu (3Cu). The data, calculated from XPS measurements according to Equation (5), represent stable passivation films obtained after potentiostatic polarization at -0.3 V (vs. Ag-AgCl) in 3.5 wt% NaCl solution for 7200 s. For the 0Cu sample, the passive film consists predominantly of Mn oxides (MnO 35.5%, MnO2 30%), Al2O3 (10.9%), and Fe oxides (Fe3O4 4.8%, Fe2O3 7.4%, FeOOH 5.9%), with minor metallic Al (5.5%). The 3Cu sample exhibits a markedly different composition: increased MnO (43.5%) but decreased MnO2 (24.6%) and Al2O3 (8.1%), alongside reduced Fe oxides (Fe3O4 4.3%, Fe2O3 6.7%, FeOOH 5.4%). Critically, the 3Cu film contains 1.1% Cu2O and 1% CuO, which are absent in 0Cu. The figure demonstrates that Cu alloying reduces the proportion of protective Fe and Al oxides while introducing unstable Cu oxides, correlating with enhanced microgalvanic corrosion activity in the high-Cu steel.",
  "confidence": "high"
}
```

File: outputs_dataset/A40/intermediate/multimodal/figure_020.txt
{"image_type": "chart_schematic", "description": "This figure presents a corrosion schematic diagram illustrating the electrochemical degradation mechanisms of Fe–30Mn–8Al–C low-density steel (LDS) with varying Cu contents (0, 1, and 3 wt%) in 3.5 wt% NaCl solution. The diagram is organized into three rows representing 0Cu, 1Cu, and 3Cu alloys, each showing early-stage microstructure (carbide distribution), late-stage ionic interactions (Cl⁻, Cu²⁺, Fe²⁺, Mn²⁺, Al³⁺ adsorption), and corresponding corroded surface morphologies. For 0Cu, carbides attach to the austenite matrix surface causing lattice distortion and slight pitting. In 1Cu, Cu addition refines carbides, creating numerous potential difference sites between carbides and matrix, resulting in multiple pits. For 3Cu, excessive Cu remains undissolved and enriches at grain boundaries, generating synergistic microgalvanic corrosion with carbides and austenite, leading to severe intergranular corrosion. The bottom lists oxidation reactions for Fe, Al, Mn, and Cu, supporting the proposed mechanism that Cu addition progressively deteriorates corrosion resistance.", "confidence": "high"}

File: outputs_dataset/A41/intermediate/multimodal/figure_002.txt
{"image_type": "property_thermal", "description": "Figure 1 comprises two panels illustrating the heat treatment protocol and kinetic analysis for low-density nano-bainitic Al-C steels. Panel (a) presents schematic temperature-time profiles for five steel grades (S1–S5). Samples were austenitized at varying temperatures (T_A): S1, S2, and S5 at 1150 °C for 15 min, S3 at 1220 °C for 20 min, and S4 at either 1150 °C or 1250 °C for 15 min. Following heating at 10 K s⁻¹, specimens were rapidly cooled at 100 K s⁻¹ to specific austempering temperatures (T_B) above the martensite start temperature (M_s): S1 and S2 to 300 °C or 350 °C, S3 to 270 °C or 350 °C, S4 to 320 °C or 350 °C (depending on T_A), and S5 to 335 °C or 365 °C. Panel (b) displays a representative dilatometric analysis showing relative length change (RLC, %) and transformation rate (s⁻¹) versus time. The bainitic transformation finish time (B_t) is determined as the point where the transformation rate decreases to a negligible level, corresponding to the onset of the plateau in the RLC curve (approximately 1500 s). This methodology enables precise determination of isothermal holding durations required for near-complete nano-bainitic transformation across the studied alloy systems.", "confidence": "high"}

File: outputs_dataset/A41/intermediate/multimodal/figure_003.txt
{"image_type": "diffraction_xrd", "description": "Figure 2 illustrates the methodology for determining the retained austenite volume fraction ($V_\\gamma$) in low-density nano-bainitic Al–C steels, exemplified for S1 steel (0.98 wt% C, 6.00 wt% Al) austempered at $T_B$: 350 °C. Panel (a) displays an X-ray diffraction (XRD) pattern (2θ: 30–100°) showing characteristic diffraction peaks of bcc ferrite ((110)α, (200)α, (211)α, (220)α) and fcc austenite ((111)γ, (200)γ, (220)γ, (311)γ), with an inset magnifying the (200)γ peak region (yellow shaded area) indicating the integrated intensity ($I_\\gamma$) used for phase quantification via the direct comparison method. Panel (b) presents MatCalc-simulated equilibrium phase fractions as a function of temperature for S1 steel, displaying the temperature-dependent stability of bcc, κ-carbide, hcp carbide, (Fe,M)xCy, and AlN phases on a logarithmic scale; the figure marks bainitic transformation temperatures at 300 °C and 350 °C, with an arrow indicating $(1-V_c) = 0.78$ at 350 °C. This combined experimental XRD and computational thermodynamic approach validates the phase quantification method, demonstrating the correlation between measured integrated peak intensities and predicted equilibrium phase fractions for the nano-bainitic microstructure.", "confidence": "high"}
