Repository: RiverYanggg/SteelDig_multimodal

# SteelDig Multimodal

一个面向材料科学论文的本地抽取流水线项目。

项目当前包含两条核心能力链：

1. 主抽取工作流
   从论文 Markdown 中抽取结构化文本信息，并可对图片组图做多模态分析。
2. Knowledge 工作流
   把清洗后的论文文本进一步压缩为适合训练或知识整理的 claim 集与 Markdown 知识卡片。
3. Knowledge Graph 工作流
   把 `outputs_dataset/<paper_id>/final/` 下的结构化抽取结果映射为 Neo4j 可查询知识图谱。

这两条链既可以独立运行，也可以按单篇论文串行衔接运行。项目已经支持：

- 多篇论文并行处理
- 单篇论文内部严格按阶段顺序执行
- 以 `paper_id` 为目录隔离输出
- `fused` 模式下把多模态图像结论注入 knowledge 汇总
- 把文本抽取结果和 multimodal figure 摘要共同导入 Neo4j 图谱

---

## 1. 项目目标

这个仓库的目标不是“把论文原样摘要一下”，而是把材料科学论文中的高价值事实拆成两类产物：

- 面向结构化数据库/后续程序消费的 JSON
- 面向知识训练/知识整理的 Markdown 与 claims

具体来说：

- 主抽取工作流负责“尽可能保留原始细节”
  - 文本模型输出大 JSON
  - 图像模型输出 Figure 级别 JSON
- Knowledge 工作流负责“把细节压缩成更高信息密度的训练材料”
  - paper_map

File: outputs_dataset/A41/intermediate/multimodal/figure_005.txt
{"image_type": "structure_phase_diagram", "description": "MatCalc equilibrium phase-fraction-temperature diagrams for five low-density nano-bainitic Al-C steels (S1-S5), displaying calculated phase stability as a function of temperature (200–1400°C) with phase fraction on a logarithmic y-axis. Each subplot traces the equilibrium fractions of bcc ferrite (green curves), fcc austenite (red curves), κ-carbide (triangles), hcp carbide (squares), and (Fe,M)xCy MC-type carbides (circles), with S4 additionally showing TiC precipitates (blue curve). Grey boxes annotate the ferrite-free austenitizing temperature (T_A) and carbide-dissolution temperature (T_cd), with labeled values including S1 (T_A=991°C, T_cd=1103°C), S2 (T_A=929°C, T_cd=1107°C), S3 (T_A=1177°C, T_cd=1103°C), S4 (T_A=1016°C, T_cd=1134°C), and S5 (T_A=986°C, T_cd=775°C). The diagrams reveal distinct dissolution sequences: S3 exhibits the highest T_A due to elevated Al content stabilizing ferrite, while S5 shows significantly lower T_cd. These simulations guided the selection of austenitizing temperatures to achieve polygonal ferrite-free microstructures and complete carbide dissolution prior to bainitic transformation.", "confidence": "high"}

File: outputs_dataset/A41/intermediate/multimodal/figure_006.txt
```json
{
  "image_type": "property_thermal",
  "description": "This figure presents cooling dilatometry curves (Relative Length Change vs. Temperature) for five low-density nano-bainitic Al–C steels (S1–S5), used to determine the martensite-start temperature (Ms) via the tangent-intersection method. Subplots (a) S1, (b) S2, (c) S3, (d) S4, and (e) S5 display the deviation from linear thermal contraction (dashed tangent lines) marking the onset of martensite formation. Determined Ms values are: S1 = 277 °C, S2 = 274 °C, S3 = 258 °C, and S5 = 331 °C. Subplot (d) for S4 specifically compares two austenitizing temperatures, showing Ms = 305 °C (1150 °C, black curve) and Ms = 310 °C (1250 °C, red curve), indicating only a marginal 5 °C increase with higher austenitizing temperature. The systematic variation in Ms correlates with alloy chemistry: S3 (highest Al, 8.08 wt%) exhibits the lowest Ms due to carbon enrichment in austenite, while S5 (lowest C and Al) shows the highest Ms. These measurements support the heat-treatment strategy where austempering temperatures were selected slightly above the measured Ms values to promote bainitic transformation while suppressing martensite formation.",
  "confidence": "high"
}
```

File: outputs_dataset/A41/intermediate/multimodal/figure_008.txt
{"image_type": "property_mechanical", "description": "This chart presents the mechanical properties of five low-density nano-bainitic Al-C steels (S1-S5) under various austenitization (T_A) and austempering (T_B) conditions, displaying ultimate tensile strength (UTS, black squares), yield strength (Rp0.2, blue inverted triangles), elongation (El, red triangles), and Vickers hardness (HV30, black circles with labeled values). The x-axis identifies specific steel grades paired with heat treatment parameters: S1 and S2 at 1150°C/350°C and 1150°C/300°C; S3 at 1220°C/350°C and 1220°C/270°C; S4 at 1150°C/350°C, 1150°C/320°C, and 1250°C/350°C; and S5 at 1150°C/365°C and 1150°C/335°C. Key trends reveal that S4 achieves the highest elongation (10-12%) at T_A 1150°C/T_B 350°C while maintaining high strength (~1360 MPa), whereas S3 exhibits severely reduced ductility (2.4%) at 270°C. Lower austempering temperatures generally increase strength but decrease elongation across all alloys. Hardness values range from 443 to 500 HV30. The data demonstrate that Ti-microalloyed S4 exhibits the optimal strength-ductility balance, supporting the conclusion that careful control of alloy chemistry and heat treatment parameters is critical for maximizing the product of strength and elongation in nano-bainitic steels.", "confidence": "high"}

File: outputs_dataset/A41/intermediate/multimodal/figure_011.txt
{"image_type": "spectroscopy_eds", "description": "This figure presents combined SEM micrographs and EDX elemental mapping of TiMoC precipitates in steel S4 (0.87C-5.76Al-0.10Ti-0.48Mo wt%) under different heat treatment conditions. Subfigures (a), (b), and (c) display SEM images showing the morphology and distribution of TiMoC precipitates after austenitizing at 1250°C/350°C, 1150°C/350°C, and 1150°C/320°C respectively, with (b) additionally indicating an AlN particle. The longitudinal alignment of TiMoC precipitates visible in these images indicates their formation during post-casting cooling and subsequent deformation during hot rolling, with negligible secondary precipitation. Subfigure (d) presents EDX mapping of the microstructure shown in (c), displaying Fe Kα1, C Kα1,2, Ti Kα1, and Mo Lα1 distributions across a 10μm scale. The EDX maps reveal pronounced Fe depletion within the precipitates while showing strong enrichment of Ti, Mo, and C, confirming the complex carbide composition. These precipitates accelerate bainite nucleation by providing initial nucleation sites but cause impingement of bainite sheaves due to increased phase boundaries. The figure supports the conclusion that TiMoC exhibits superior thermodynamic stability compared to discrete TiC and MoC phases, effectively suppressing (Fe,M)xCy and κ-carbide formation.", "confidence": "high"}

File: outputs_dataset/A41/intermediate/multimodal/figure_012.txt
{"image_type": "diffraction_ebsd", "description": "Figure 11 presents a comprehensive multiscale microstructural characterization of alloy S5 (0.60C-3.92Al-0.78Ni wt%) austempered at 335 °C and 365 °C. Subfigures (a) and (b) are SEM micrographs showing nano-bainitic lamellae; at 335 °C lenticular martensite (M) embedded with bainitic lamellae is visible, while at 365 °C film-like retained austenite (γr) and impingement-free structure are observed with trace allotriomorphic ferrite (F). Subfigure (c) displays XRD patterns confirming α+γr phase constitution with no resolvable martensite, showing higher (111)γ peak intensity at 365 °C (~26% Vγ) versus 335 °C (~19% Vγ). Subfigures (d–f) are EBSD IPF maps revealing fine bainitic packets with scattered martensite at 335 °C (d, e) and slightly coarser packets with trace F at 365 °C (f). Subfigures (g–i) present KAM maps indicating local misorientation spikes near martensite at 335 °C (average KAM ~0.809° and 0.825°) versus marginally higher global KAM at 365 °C (~0.905°). The data demonstrate that lowering T_B from 365 °C to 335 °C refines bainitic laths from ~55 nm to ~41 nm, eliminates ferrite, introduces stress-assisted martensite, and increases strength (UTS: 1530 MPa vs 1315 MPa) at the expense of ductility (El: 7% vs 8.7%), supporting the conclusion that rapid bainitic transformation kinetics in S5 yield fine connected ferrite networks with temperature-dependent TRIP capability.", "confidence": "high"}

File: outputs_dataset/A42/intermediate/multimodal/figure_006.txt
```json
{
  "image_type": "diffraction_xrd",
  "description": "This figure presents X-ray diffraction (XRD) patterns of Fe-30Mn-9Al-0.8C low-density steel at different multiaxial forging (MAF) passes, specifically comparing samples MAF-0 (solutionized initial state), MAF-1, MAF-3, and MAF-5. The patterns are plotted as intensity versus 2θ angle from 40° to 120°. MAF-0 exhibits sharp diffraction peaks indexed as austenite γ-phase (111), (200), (220), (311), and (222), along with κ-carbide peaks (220). As MAF passes increase, significant peak broadening and intensity reduction occur progressively from MAF-0 to MAF-5, indicating grain refinement and increased dislocation density. The caption and citation context confirm these patterns were used to calculate dislocation density and microstrain, showing values increasing from 0.79×10¹⁵ m⁻² (MAF-0) to 8.98×10¹⁵ m⁻² (MAF-5). The figure also verifies that carbide phases remain unchanged during deformation, supporting the conclusion that precipitation strengthening remains constant while grain boundary and dislocation strengthening dominate the mechanical property evolution during warm multiaxial forging at 250°C.",
  "confidence": "high"
}
```

File: outputs_dataset/A42/intermediate/multimodal/figure_008.txt
{"image_type": "diffraction_ebsd", "description": "This figure presents electron backscatter diffraction (EBSD) analysis of Fe-30Mn-9Al-0.8C low-density steel subjected to warm multiaxial forging (MAF) at 250°C. Subfigures (a)-(d) display image quality maps overlaid with grain boundaries for samples MAF-0, MAF-1, MAF-3, and MAF-5, where green lines denote low-angle boundaries (1°-15° misorientation) and red lines indicate high-angle boundaries (15°-180°). The fraction of high-angle boundaries decreases from 0.62 in the solutionized MAF-0 sample to 0.29 (MAF-1) and 0.24 (MAF-3), then increases significantly to 0.69 after 5 passes as some low-angle boundaries convert to high-angle boundaries. Subfigures (e)-(h) show inverse pole figure (IPF) maps of the normal (pressing) direction, revealing that the initial strong [101] texture in MAF-0 becomes increasingly randomized with additional MAF passes. These observations demonstrate the evolution of dislocation substructures, grain refinement from 50 μm to approximately 13 μm, and progressive texture randomization during severe plastic deformation.", "confidence": "high"}

File: outputs_dataset/A42/intermediate/multimodal/figure_010.txt
{"image_type": "diffraction_ebsd", "description": "This figure presents Kernel Average Misorientation (KAM) maps obtained via Electron Backscatter Diffraction (EBSD) showing the evolution of geometrically necessary dislocation density in Fe-30Mn-9Al-0.8C low-density steel subjected to warm multiaxial forging (MAF) at 250°C. The four subfigures display the KAM distribution for (a) MAF-0 (solutionized, 0 passes, KAM_avg = 0.34°), (b) MAF-1 (1 pass, KAM_avg = 0.72°), (c) MAF-3 (3 passes, KAM_avg = 0.87°), and (d) MAF-5 (5 passes, KAM_avg = 1.07°). All maps share a 60 μm scale bar and employ a unique color scale ranging from 0° (blue, low misorientation) to 5° (red, high misorientation). A progressive transition from predominantly blue (low dislocation density) to mixed green-yellow-red patterns (high dislocation density) is observed with increasing MAF passes. This visual evidence confirms the accumulation of dislocations as cumulative equivalent strain increases from 0 to 2.34, supporting the dislocation strengthening mechanism and validating the modified Johnson-Cook model's prediction of microstructural evolution during severe plastic deformation.", "confidence": "high"}

File: outputs_dataset/A42/intermediate/multimodal/figure_011.txt
{"image_type": "property_mechanical", "description": "The figure presents engineering stress-strain curves of Fe-30Mn-9Al-0.8C low-density steel subjected to warm multiaxial forging (MAF) for 0, 1, 3, and 5 passes, labeled as MAF-0 (grey), MAF-1 (red), MAF-3 (blue), and MAF-5 (green), respectively. The solution-treated coarse-grained sample (MAF-0) exhibits the lowest yield strength of approximately 380 MPa and ultimate tensile strength (UTS) of 762 MPa with extensive ductility exceeding 70% strain. As MAF progresses, significant strengthening occurs: MAF-1 shows yield strength of 1040 MPa and UTS of 1368 MPa, while MAF-3 reaches 1279 MPa and 1415 MPa respectively. After 5 passes (MAF-5), yield strength dramatically increases to 1528 MPa with UTS of 1548 MPa, indicating minimal work hardening capacity (only 20 MPa). Concurrently, uniform elongation decreases substantially from 63% (MAF-0) to 0.8% (MAF-5). The curves demonstrate that increasing MAF passes progressively enhance strength through dislocation density accumulation and grain refinement but severely diminish plasticity and strain hardening capability, consistent with the microstructural evolution described in the text.", "confidence": "high"}

File: outputs_dataset/A42/intermediate/multimodal/figure_013.txt
{"image_type":"calculation_fe","description":"This figure presents finite element simulation results showing the evolution of microstructural and mechanical field variables in Fe-30Mn-9Al-0.8C low-density steel during warm multiaxial forging (MAF) at 250°C across Pass 1, Pass 3, and Pass 5. The four subfigures display: (a) equivalent strain distribution maps showing progressive strain accumulation from the surface toward the center with increasing passes; (b) dislocation density distribution maps (scale in m⁻²) revealing enhanced dislocation generation and density buildup in central regions as deformation proceeds; (c) grain size distribution maps (scale in μm) demonstrating grain refinement with inverse correlation to dislocation density, where finer grains appear in high-strain central areas and coarser grains remain at outer regions; and (d) flow stress distribution maps (scale in MPa) indicating marked stress level increases correlated with strain hardening and dislocation accumulation. The simulation, implemented via a modified Johnson-Cook constitutive model incorporating Eqs. (7) and (8) in ABAQUS/Explicit VUMAT subroutine, captures the spatial heterogeneity of deformation and validates the relationship between equivalent strain, dislocation density evolution, grain refinement, and flow stress development during severe plastic deformation.","confidence":"high"}

File: outputs_dataset/A43/intermediate/multimodal/figure_002.txt
{"image_type": "chart_flow", "description": "This flowchart illustrates a comprehensive data-driven framework for predicting yield strength (YS) in medium-manganese low-density steels by systematically integrating four core strengthening mechanisms: dislocation strengthening, fine grain strengthening, solid solution strengthening, and Orowan strengthening (σ_YS = σ_0 + σ_g + σ_d + σ_Orowan). The workflow commences with collecting 177 original data pieces from existing literature, followed by feature filtering based on these mechanisms. Data enhancement utilizing Gaussian Mixture Model (GMM) expands the dataset from 177 to 776 samples while preserving distribution characteristics. Model selection evaluates seven machine learning algorithms (DT, KNN, XGB, CatB, ET, LGBM, AdaB), identifying Extra Trees (ET) as the optimal regressor. Algorithm optimization employs Genetic Algorithm (GA) to optimize ET hyperparameters, achieving superior predictive performance (R²=0.997, RMSE=31.6 MPa, MAPE=4.39%). Experimental verification includes engineering stress-strain curves and comparative bar charts showing predicted versus measured YS values for low-density steel samples prepared with different annealing temperatures (750°C, 800°C, 850°C), demonstrating that GA-ET possesses the best prediction accuracy.", "confidence": "high"}

File: outputs_dataset/A43/intermediate/multimodal/figure_003.txt
{"image_type": "chart_flow", "description": "This figure presents the workflow of Gaussian Mixture Model (GMM)-based data augmentation for yield strength prediction in medium-manganese low-density steels. The process comprises three sequential stages: (1) Original dataset preparation, where input features including friction stress (σ₀), grain refinement contribution (σg), dislocation strengthening (σd), and Orowan strengthening (σOrowan) are extracted from n=177 samples; (2) Training phase, which optimizes the number of Gaussian components and selects the optimal configuration using the Bayesian Information Criterion (BIC); and (3) Result generation, where the Expectation-Maximization (EM) algorithm iteratively estimates mean, covariance, and weight parameters for each Gaussian component, followed by denoising and data consolidation. The final dataset combines generated samples with raw data, expanding the sample size from 177 to 776 while preserving statistical consistency. This workflow addresses the small-sample limitation in materials machine learning by capturing nonlinear feature associations and local density variations through parametric modeling of multidimensional feature joint distributions, thereby improving model generalization and preventing overfitting.", "confidence": "high"}

File: outputs_dataset/A43/intermediate/multimodal/figure_004.txt
{"image_type": "chart_plot", "description": "This figure presents kernel density distribution plots comparing original experimental data with Gaussian Mixture Model (GMM) augmented data across five panels: (a) Dislocation strengthening, (b) Fine grain strengthening, (c) Solid solution strengthening, (d) Orowan strengthening, and (e) Yield Strength (YS). In each subplot, the blue solid curve represents the Original Data while the orange dashed curve represents the Augmented Data generated through GMM-based data expansion. The distributions demonstrate that the augmented dataset successfully reproduces the core statistical features and value ranges of the original distributions for all four strengthening mechanisms (Taylor hardening, Hall-Petch grain refinement, solid solution, and precipitation/Orowan mechanisms) as well as macroscopic yield strength. Notably, the YS distribution shows overlapping peaks and identical right truncation points between original and generated data, confirming that the augmentation process preserves the physical laws governing material strengthening mechanisms while expanding the dataset from 177 to 776 samples for machine learning model training in medium-manganese low-density steels (Fe-C-Mn-Al-Si systems).", "confidence": "high"}

File: outputs_dataset/A43/intermediate/multimodal/figure_005.txt
{"image_type":"chart_plot","description":"This figure presents goodness-of-fit scatter plots for seven machine learning models predicting yield strength (YS) in medium-manganese low-density steels. Subfigures (a) through (g) correspond to Decision Tree (DT), XGBoost, LightGBM, CatBoost, Extra Trees, K-Nearest Neighbors (KNN), and AdaBoost, respectively. Each plot compares predicted YS values against actual experimental and literature data (ranging from approximately 0 to 3000 MPa) with a red dashed diagonal line representing ideal prediction. The evaluation metrics reveal that Extra Trees achieves the best performance with R² = 0.978, RMSE = 76.2 MPa, and MAPE = 9.80%, followed closely by CatBoost (R² = 0.970) and XGBoost (R² = 0.969). AdaBoost exhibits the poorest fit (R² = 0.901, MAPE = 33.1%). The data points generally align along the x = y diagonal across all models, indicating reliable predictive capability using input features from four strengthening mechanisms (solid solution, grain refinement, dislocation, and Orowan). This comparison establishes Extra Trees as the optimal base model for subsequent hyperparameter optimization via genetic algorithms.","confidence":"high"}

File: outputs_dataset/A43/intermediate/multimodal/figure_006.txt
{"image_type": "chart_plot", "description": "This figure presents a comprehensive performance comparison of seven machine learning models for yield strength prediction in medium-manganese low-density steels, displayed as three grouped bar charts. Subfigure (a) compares Root Mean Square Error (RMSE) values, showing Extra Trees achieves the lowest error at 76.2 MPa, followed by CatBoost (89.5 MPa), XGBoost (90.4 MPa), KNN (85.2 MPa), LightGBM (104.8 MPa), DT (123 MPa), and AdaBoost performs worst at 162.5 MPa. Subfigure (b) displays Mean Absolute Percentage Error (MAPE), where Extra Trees again leads with 9.8%, followed closely by CatBoost (10.2%), KNN (10.4%), LightGBM (12.7%), XGBoost (13.4%), DT (19%), and AdaBoost (33.1%). Subfigure (c) shows R² coefficients, with Extra Trees achieving the highest value of 0.978, followed by CatBoost (0.97), KNN (0.973), XGBoost (0.969), LightGBM (0.959), DT (0.944), and AdaBoost (0.901). The consistent superiority of Extra Trees across all three metrics (lowest RMSE and MAPE, highest R²) supports its selection as the optimal base model, which was subsequently optimized using Genetic Algorithm to create the GA-Extra Trees predictor for the multi-mechanism strengthening based yield strength prediction framework.", "confidence": "high"}

File: outputs_dataset/A43/intermediate/multimodal/figure_007.txt
{"image_type": "chart_schematic", "description": "This figure presents a schematic illustration of the Extra Trees (Extremely Randomized Trees) ensemble learning model architecture employed for data-driven yield strength prediction in medium-manganese low-density steels. The diagram depicts an ensemble of N independent decision trees (Tree 1 through Tree N), where each tree consists of hierarchical nodes (represented by yellow and blue circles) that generate individual prediction results (Result 1 through Result N). These individual outputs are subsequently aggregated through a Majority voting mechanism to produce the final prediction result. As stated in the accompanying text, this Extra Trees model demonstrated superior performance among seven machine learning algorithms, achieving an RMSE of 76.2 MPa, MAPE of 9.8%, and R² value of 0.978. The schematic effectively visualizes the working mechanism of ensemble learning, where multiple randomized trees collectively enhance prediction accuracy and robustness, serving as the foundational structure for the Genetic Algorithm-Extra Trees hybrid framework that integrates contributions from solid solution, grain refinement, dislocation, and Orowan strengthening mechanisms.", "confidence": "high"}

File: outputs_dataset/A43/intermediate/multimodal/figure_013.txt
{"image_type": "property_mechanical", "description": "This figure displays room-temperature engineering stress-strain curves for medium-manganese low-density steel (Fe-0.25C-3Mn-2Al-0.4Si) subjected to vacuum induction melting, hot forging, hot rolling (90% reduction), cold rolling (60% reduction), and annealing at 750°C (black curve, sample ANT750), 800°C (red curve, sample ANT800), and 850°C (blue curve, sample ANT850) for 30 min followed by air cooling and tempering at 400°C. The 750°C-annealed specimen exhibits continuous yielding with the lowest strength (~709 MPa yield strength) but exceptional ductility exceeding 30% strain. In contrast, the 800°C and 850°C samples show discontinuous yielding with significantly higher yield strengths (~968 MPa and ~964 MPa) and pronounced strain hardening peaks (~1230 MPa and ~1280 MPa), though with reduced elongation to fracture (~14% and ~9% respectively). These curves demonstrate the strength-ductility trade-off governed by annealing temperature-dependent microstructural evolution (ferrite fraction, bainite morphology, and grain size), serving as experimental validation for the data-driven yield strength prediction model.", "confidence": "high"}

File: outputs_dataset/A43/intermediate/multimodal/figure_014.txt
{"image_type":"microscopy_sem","description":"This figure presents scanning electron microscopy (SEM) micrographs illustrating the microstructural evolution of medium-manganese low-density steels (Fe-0.25C-3Mn-2Al-0.4Si) under different annealing temperatures. Subfigures (a), (b), and (c) correspond to samples AN750, AN800, and AN850, annealed at 750°C, 800°C, and 850°C for 30 minutes respectively, followed by tempering at 400°C. The images display a dual-phase microstructure comprising equiaxed ferrite grains (bright contrast) and lath-like bainite (dark regions), with retained austenite content below 5%. Quantitative analysis reveals that AN750 contains 52% ferrite (5.7 μm grain size) and 43.0% bainite (3.0 μm), AN800 shows 43% ferrite (5.4 μm) and 55.1% bainite (4.1 μm), while AN850 exhibits 69% ferrite (6.8 μm) and 30.8% bainite (2.6 μm). These microstructural parameters demonstrate increasing ferrite volume fraction and grain size with higher annealing temperatures, providing essential inputs for calculating grain refinement strengthening contributions (264 MPa, 256 MPa, and 292 MPa) within the data-driven yield strength prediction framework.","confidence":"high"}

File: outputs_dataset/A43/intermediate/multimodal/figure_015.txt
{"image_type": "chart_plot", "description": "This figure presents statistical histograms showing the geometrically necessary dislocation (GND) density and Taylor factor distributions for medium-manganese low-density steels (Fe-0.25C-3Mn-2Al-0.4Si) subjected to different annealing temperatures. Subfigures (a)-(c) display GND density distributions for samples AN750, AN800, and AN850 (annealed at 750°C, 800°C, and 850°C for 30 min, respectively), with mean values of ρGND_mean = 0.61×10^14 m^-2, 0.84×10^14 m^-2, and 0.72×10^14 m^-2. All GND distributions exhibit right-skewed patterns peaking at low dislocation densities (~50-100 ×10^14 m^-2). Subfigures (d)-(f) show the corresponding Taylor factor distributions, with average values of 3.45, 3.58, and 3.53, respectively. The AN800 sample exhibits the highest GND density and Taylor factor among the three conditions, correlating with its superior yield strength (968 MPa) compared to AN750 (709 MPa) and AN850 (964 MPa). These statistics were derived from EBSD data analysis, revealing that dislocation strengthening and crystallographic orientation play significant roles in the mechanical behavior of these dual-phase (ferrite + bainite) steels.", "confidence": "high"}

File: outputs_dataset/A43/intermediate/multimodal/figure_016.txt
{"image_type": "chart_plot", "description": "This bar chart compares the prediction differences (errors) between two machine learning models—standard Extra Trees and Genetic Algorithm-optimized Extra Trees (GA-Extra Trees)—for yield strength prediction in medium-manganese low-density steels. The x-axis displays three annealing temperatures (750°C, 800°C, and 850°C) corresponding to experimental samples ANT750, ANT800, and ANT850 of the Fe-0.25C-3Mn-2Al-0.4Si alloy system processed via vacuum induction melting, hot rolling, cold rolling, and annealing. The y-axis quantifies the model prediction error in MPa. At 750°C, Extra Trees exhibits a 34 MPa difference versus 12 MPa for GA-Extra Trees; at 800°C, 31 MPa versus 10 MPa; and at 850°C, 36 MPa versus 19 MPa. The data reveals that the GA-optimized model consistently achieves substantially lower prediction errors across all processing conditions, reducing discrepancies by approximately 65% on average compared to the baseline model. This figure supports the conclusion that hyperparameter optimization via Genetic Algorithm significantly enhances the predictive accuracy of Extra Trees regression for yield strength in multi-phase steels.", "confidence": "high"}

File: outputs_dataset/A45/intermediate/multimodal/figure_003.txt
{"image_type": "diffraction_xrd", "description": "This figure presents a comprehensive phase and microstructural characterization of high (~5%) Al-added low-density medium Mn steel in cast and hot-forged conditions. Panel (a) displays X-ray diffraction patterns confirming the presence of α-ferrite (δ/α, BCC) and γ-austenite (FCC) phases in both specimens, with specific diffraction peaks labeled including α₁₁₀, γ₁₁₁, γ₂₀₀, α₂₀₀, γ₂₂₀, α₂₁₁, γ₃₁₁, and γ₂₂₂. The caption states Rietveld refinement indicates approximately 26% austenite in the cast sample and 29% in the hot-forged sample. Panels (b) and (c) show optical micrographs of the cast specimen revealing a dual-phase microstructure featuring dendritic austenite (indicated by blue arrows) distributed within the ferrite matrix. Panels (d) and (e) present optical images of the hot-forged specimen, where residual dendritic structures remain visible (marked by blue arrows) despite partial dissolution during high-temperature soaking prior to forging. Panel (f) provides a scanning electron microscopy image of the hot-forged sample confirming elongated austenite (γ) grains within the δ-ferrite (δ) matrix. Panel (g) shows an EBSD phase map superimposed on the image quality (IQ) map, with red representing BCC (δ-ferrite) and green representing FCC (austenite), visually confirming the elongated austenite morphology. The figure collectively demonstrates that both processing states maintain a stable dual-phase microstructure of δ-ferrite and austenite, with the hot-forged specimen exhibiting slightly higher austenite volume fraction and elongated grain morphology compared to the as-cast dendritic structure.", "confidence": "high"}

File: outputs_dataset/A45/intermediate/multimodal/figure_005.txt
```json
{
  "image_type": "microscopy_sem",
  "description": "This figure presents scanning electron microscopy (SEM) images and corresponding energy-dispersive X-ray spectroscopy (EDS) analysis illustrating the microstructural evolution of a high-Al-added low-density medium Mn steel during intercritical annealing at 750°C. The five sample groups (A-E) correspond to annealing times of 5, 30, 60, 120, and 180 minutes, respectively. Subfigures A1-E1 show lower-magnification SEM images revealing the distribution of stable δ-ferrite matrix and α/γ regions (tempered martensite/austenite), while A2-E2 provide higher-magnification views detailing morphological transformations. At 5 minutes (A2), sharp needle-shaped reverted austenite forms within prior martensite, measuring approximately 2.83±0.30 µm in length. As time increases to 60 minutes (C2), reverted austenite transforms from needle-like to globular morphology with aspect ratios increasing, while partially dissolving into intercritical ferrite. By 180 minutes (E2), reverted austenite almost completely dissolves, leaving mainly intercritical ferrite and untransformed austenite. Subfigures A3-E3 display EDS spectra and quantitative composition tables, revealing elemental partitioning: δ-ferrite maintains high Al (~5.2-5.9 wt%) and moderate Mn (~6.6-7.4 wt%), while reverted austenite becomes Mn-lean (7.6-8.3 wt%) compared to untransformed austenite (9.1-9.8 wt% Mn), confirming Mn partitioning to untransformed austenite during holding.",
  "confidence": "high"
}
```

File: outputs_dataset/A45/intermediate/multimodal/figure_006.txt
{"image_type": "property_mechanical", "description": "The figure presents nanoindentation load-displacement curves for Fe-7.79Mn-4.88Al-0.84Si-0.2C low-density medium Mn steel under different thermomechanical processing conditions, comprising nine subplots (A1-C3) each containing optical micrographs indicating the specific phases tested. The curves systematically compare three processing states: Hot Rolled & Quenched (HRQ), and intercritically annealed at 750°C for 5 minutes (IA750_5 Min) and 60 minutes (IA750_60 Min). Subplots A1-C1 target δ-ferrite, showing consistent load-displacement behavior with calculated hardness values of 4439±206 MPa, 4267±264 MPa, and 4150±200 MPa respectively, indicating minimal variation with annealing duration. Subplots A2-C2 characterize martensite (in HRQ) and reverted austenite (in annealed samples), revealing a dramatic hardness decrease from martensite (~8897±550 MPa, penetration depth ~384 nm at 30 mN load) to needle-shaped reverted austenite (3867±110 MPa at 5 min, further decreasing to 3478±334 MPa at 60 min), confirming the dissolution of hard martensite into softer reverted austenite. Subplots A3-C3 examine untransformed austenite, exhibiting maximum penetration depths around 550 nm and stable hardness values (~4080-4196 MPa) across all processing conditions. The data collectively demonstrate that while δ-ferrite and untransformed austenite maintain mechanical stability during intercritical annealing, reverted austenite exhibits progressively decreasing hardness with extended annealing time, supporting the phase transformation mechanism of martensite reversion and elemental partitioning during heat treatment.", "confidence": "high"}

File: outputs_dataset/A45/intermediate/multimodal/figure_007.txt
{"image_type": "property_mechanical", "description": "This figure presents mechanical characterization of a high (~5%) Al-added low-density medium Mn steel (Fe-8Mn-5Al-0.2C) processed via hot rolling (HR) and intercritical annealing at 750°C for various durations (5, 30, 60, 120, and 180 minutes). Subfigures A1 and A2 display the engineering and true stress-strain curves, respectively, showing that annealing significantly improves ductility compared to the as-hot-rolled condition, with the 60-minute sample exhibiting the highest ultimate tensile strength (~658 MPa) and elongation (~12%). Subfigures B1-B4 illustrate the corresponding work hardening rate (WHR) curves as a function of true strain, each revealing two distinct deformation stages: S1 (sharp decrease associated with δ-ferrite deformation) and S2 (linear decrease due to competing softening and hardening mechanisms, specifically the TRIP effect from austenite-to-martensite transformation). The mean WHR in stage S2 increases with annealing time from 1100-400 MPa (5 min) to 2000-1000 MPa (60 min), indicating enhanced austenite stability and TRIP effect, before decreasing to 1500-900 MPa at 180 minutes due to austenite dissolution. These results demonstrate that 60-minute intercritical annealing optimizes austenite stability, maximizing the TRIP effect and achieving the best strength-ductility balance (highest PSE).", "confidence": "high"}

File: outputs_dataset/A46/intermediate/multimodal/figure_001.txt
{"image_type": "microscopy_optical", "description": "Figure 1 presents a series of eight optical micrographs (OM) showing the dendritic solidification microstructures of as-cast Fe–10 mass%Al–xMn–1.0 mass%C alloy sheet castings with Mn contents ranging from 5 to 40 mass%. Subfigures (a) through (h) correspond to alloys containing 5, 10, 15, 20, 25, 30, 35, and 40 mass% Mn, respectively, all prepared by air induction melting and investment casting without subsequent heat treatment. The images reveal a macroscopic mixture of austenite (γ) phase (dark regions) and ferrite (α) phase (white regions), with all samples exhibiting characteristic dendritic morphologies. As Mn content increases from 5% to 40%, the volume fraction of the α phase progressively decreases from approximately 55% to nearly 0%, following the quantitative relationship α% = 0.0244(Mn%)² - 2.744(Mn%) + 68.65 as determined by image analysis. Notably, the alloy with 40 mass% Mn (h) essentially becomes a single γ-phase microstructure. These micrographs demonstrate that increasing Mn content stabilizes the austenite phase while suppressing the ferrite/D03 phase formation, establishing the critical phase evolution trend that correlates with the mechanical property variations reported in the study.", "confidence": "high"}

File: outputs_dataset/A46/intermediate/multimodal/figure_005.txt
{"image_type": "microscopy_tem", "description": "Figure 7 displays transmission electron microscopy (TEM) characterization of the ordered D03 ferrite phase in as-cast Fe–10Al–xMn–1.0C alloys. The figure presents selected area electron diffraction (SAED) patterns and corresponding dark-field (DF) electron micrographs acquired using g = 111 (a) and g = 200 (b) reflections. The SAED patterns confirm the D03 superlattice structure with visible superlattice spots including {111}, {200}, and {220}. The DF images, captured with 0.5 μm scale bars, reveal nanoscale morphological features including anti-phase boundaries (APBs) characterized by displacement vectors a/4⟨111⟩ and a/4⟨200⟩, as well as coarse κ′′ ((Fe,Mn)₃AlCₓ) carbide precipitates (L1₂-type) distributed within the D03 matrix and at phase boundaries. These TEM observations provide direct evidence for the presence of ordered D03 phase with specific crystallographic orientation relationships ([1–11]κ′′ ∥ [220]D03) and planar defects, which are essential for interpreting the mechanical behavior and phase stability in the duplex austenite + ferrite microstructure.", "confidence": "high"}

File: outputs_dataset/A46/intermediate/multimodal/figure_006.txt
{"image_type": "diffraction_saed", "description": "This selected area electron diffraction pattern (SADP) displays the crystallographic orientation relationship between the ordered D03 ferrite matrix (dashed lines) and the κ (kappa) carbide phase (solid lines) in as-cast Fe–10Al–xMn–1.0C alloys. The pattern, centered on the 000 transmitted beam, shows indexed superlattice and fundamental reflections including 200, 220, 400, and 111 spots arranged in hexagonal symmetry. According to the caption and text, the dashed spots originate from the D03 matrix while the solid hexagon represents the κ carbide reflections. The image provides direct evidence for the orientation relationship [1$\\bar{1}$1]$_\\kappa$ ∥ [220]$_{D0_3}$ and (011)$_\\kappa$ ∥ (001)$_{D0_3}$ between the L12-type κ′′ ((Fe,Mn)3AlCx) precipitates and the D03 matrix. This confirms the coherent interface and specific crystallographic alignment of the carbide precipitates within the ferrite phase, supporting the proposed duplex microstructure model where the macroscopic α phase consists of D03 + coarse κ carbides.", "confidence": "high"}

File: outputs_dataset/A46/intermediate/multimodal/figure_009.txt
```json
{
  "image_type": "property_mechanical",
  "description": "This figure presents a series of eight frequency response function (FRF) curves obtained from experimental modal analysis of as-cast Fe–10Al–xMn–1.0C alloy sheet castings, systematically varying Mn content from 5 to 40 mass%. Subfigures (a) through (h) correspond to alloys containing 5, 10, 15, 20, 25, 30, 35, and 40 mass% Mn, respectively. Each plot displays the magnitude of the frequency response (y-axis: mass s⁻² N⁻¹) versus frequency (x-axis: 0–1.6 kHz), revealing two distinct resonant peaks corresponding to the first (~200 Hz) and second (~1.3–1.4 kHz) bending modes of the cantilever beam specimens. The curves demonstrate systematic shifts in resonant frequencies and peak characteristics with increasing Mn content, which were analyzed using the half-power point method to extract damping ratios and fitted with finite element analysis to calculate Young's modulus. The damping ratio decreases monotonically from 0.0603 to 0.0417 as Mn content increases, while Young's modulus reaches a maximum of 159–165 GPa at 25–30 mass% Mn. These FRF measurements provide the experimental foundation for establishing the relationship between microstructure (evolving from duplex γ+α phases to single γ phase) and dynamic mechanical properties in this alloy system.",
  "confidence": "high"
}
```

File: outputs_dataset/A47/intermediate/multimodal/figure_001.txt
{"image_type": "structure_phase_diagram", "description": "Isothermal section of the Fe-20Mn-Al-C phase diagram at 1100°C, displaying phase stability as a function of aluminum (0–14 mass%) and carbon (0–2.5 mass%) content with Mn fixed at 20 mass%. The diagram delineates four distinct phase fields: single-phase γ (fcc austenite), γ+κ (austenite plus perovskite-type κ-carbide), γ+α (austenite plus bcc ferrite), and M₃C+γ (cementite plus austenite). Superimposed dashed contour lines represent estimated iso-density values (ρ̄ᴬᶠᶜᶜ) for the fcc phase, ranging from 6.4 to 7.8 g/cm³, illustrating that increasing Al content systematically reduces alloy density. The phase boundaries reveal that high Al and C contents stabilize the κ-carbide phase, while high Al with low C promotes the α-ferrite formation. This diagram serves as a compositional map for designing low-density high-strength steels, identifying γ-single-phase regions with densities below 7.0 g/cm³ that form the basis for the investigated Fe-20Mn-Al-C(-Cr) alloys exhibiting specific strengths exceeding 180 MPa·cm³/g.", "confidence": "high"}
