Repository: RiverYanggg/SteelDig_multimodal

# SteelDig Multimodal

一个面向材料科学论文的本地抽取流水线项目。

项目当前包含两条核心能力链：

1. 主抽取工作流
   从论文 Markdown 中抽取结构化文本信息，并可对图片组图做多模态分析。
2. Knowledge 工作流
   把清洗后的论文文本进一步压缩为适合训练或知识整理的 claim 集与 Markdown 知识卡片。
3. Knowledge Graph 工作流
   把 `outputs_dataset/<paper_id>/final/` 下的结构化抽取结果映射为 Neo4j 可查询知识图谱。

这两条链既可以独立运行，也可以按单篇论文串行衔接运行。项目已经支持：

- 多篇论文并行处理
- 单篇论文内部严格按阶段顺序执行
- 以 `paper_id` 为目录隔离输出
- `fused` 模式下把多模态图像结论注入 knowledge 汇总
- 把文本抽取结果和 multimodal figure 摘要共同导入 Neo4j 图谱

---

## 1. 项目目标

这个仓库的目标不是“把论文原样摘要一下”，而是把材料科学论文中的高价值事实拆成两类产物：

- 面向结构化数据库/后续程序消费的 JSON
- 面向知识训练/知识整理的 Markdown 与 claims

具体来说：

- 主抽取工作流负责“尽可能保留原始细节”
  - 文本模型输出大 JSON
  - 图像模型输出 Figure 级别 JSON
- Knowledge 工作流负责“把细节压缩成更高信息密度的训练材料”
  - paper_map

File: outputs_dataset/A47/intermediate/multimodal/figure_003.txt
{"image_type": "microscopy_optical", "description": "This figure presents optical micrographs showing the room-temperature microstructures of Fe-20Mn-Al-C-based alloys after annealing at 1100°C for 15 min followed by water quenching. Subfigure (a) displays the duplex γ (fcc austenite) + α (bcc ferrite) structure in Fe-20Mn-10Al-0.5C, with α phase appearing as elongated dark grains distributed in the γ matrix. Subfigure (b) reveals a single γ-phase structure in Fe-20Mn-11Al-1.8C-5Cr, exhibiting large equiaxed grains with annealing twins, indicating that Cr addition suppresses κ-carbide precipitation. Subfigure (c) shows a three-phase microstructure (γ + α + κ) in Fe-20Mn-13Al-1.8C-5Cr, where κ represents the perovskite-type carbide precipitates that form with higher Al and C contents, drastically reducing cold-workability. Subfigure (d) illustrates the γ + α duplex structure in Fe-20Mn-13Al-1C-5Cr with lower carbon content, confirming that reducing C content eliminates κ phase formation. The microstructural evolution from single γ to γ+α and finally γ+α+κ with increasing Al and C contents demonstrates the composition-dependent phase stability, supporting the development of high-specific-strength low-density steels through controlled phase fractions.", "confidence": "high"}

File: outputs_dataset/A47/intermediate/multimodal/figure_004.txt
{"image_type": "property_mechanical", "description": "This figure presents room-temperature tensile stress-strain curves comparing the mechanical behavior of low-density Fe-Mn-Al-C-based alloys. Subfigure (a) displays five quaternary Fe-20Mn-Al-C compositions (Fe-20Mn-10Al-1.5C, Fe-20Mn-13Al-0.75C, Fe-20Mn-11Al-1.0C, Fe-20Mn-10Al-1.0C, and Fe-20Mn-10Al-0.5C), revealing that increasing Al and C contents substantially enhances yield strength (ranging from ~550 MPa to ~900 MPa) and ultimate tensile strength (~800-1100 MPa) while generally reducing elongation. Subfigure (b) shows four quinary Fe-20Mn-Al-C-5Cr alloys (Fe-20Mn-11Al-1.8C-5Cr, Fe-20Mn-13Al-1.3C-5Cr, Fe-20Mn-12Al-1.0C-5Cr, and Fe-20Mn-10Al-1.5C-5Cr), demonstrating that Cr addition improves the strength-ductility balance, with Fe-20Mn-11Al-1.8C-5Cr achieving ~1136 MPa yield strength with ~29% elongation and Fe-20Mn-10Al-1.5C-5Cr exhibiting exceptional ductility (~65% elongation) at ~934 MPa ultimate tensile strength. The curves demonstrate nano-sized κ-carbide precipitation hardening effects and confirm these γ-phase alloys possess higher specific strength than conventional steels.", "confidence": "high"}

File: outputs_dataset/A47/intermediate/multimodal/figure_006.txt
```json
{
  "image_type": "microscopy_tem",
  "description": "This figure presents transmission electron microscopy (TEM) characterization of Fe-20Mn-10Al-1.5C-5Cr (mass%) alloy subjected to different cooling rates to investigate κ-carbide precipitation behavior. Panels (a) and (b) show selected area electron diffraction (SAED) patterns taken along the [001] zone axis from water-quenched and air-cooled specimens, respectively, both displaying fundamental fcc reflections (000, 200, 020) and superlattice spots (100) indicative of the ordered perovskite κ-phase. Panels (c) and (d) are dark-field images obtained using the (100)κ superlattice reflection with a 20 nm scale bar, revealing nano-sized precipitate distributions. The water-quenched specimen (c) exhibits sparse, fine precipitates due to rapid cooling (~1100°C/s) suppressing κ-phase formation, while the air-cooled specimen (d) shows dense, cuboidal κ-carbide precipitates aligned along <001> crystallographic directions, formed during slower cooling (~15°C/s) from the annealing temperature of 1100°C. These images provide direct evidence that air cooling promotes substantial nano-scale κ-carbide precipitation in the γ-fcc matrix, which correlates with the increased hardness and strength observed in mechanical testing, supporting the precipitation hardening mechanism proposed for these low-density high-strength steels.",
  "confidence": "high"
}
```

File: outputs_dataset/A48/intermediate/multimodal/figure_002.txt
{"image_type": "microscopy_optical", "description": "This optical micrograph displays the microstructure of an Fe-Mn-Al-C austenitic steel containing 4.6 wt.% aluminum, subjected to aging at 600°C for 16 hours. The image reveals equiaxed austenitic grains with distinct grain boundaries, along which the k-phase (carbide) has precipitated in a continuous network morphology. Additionally, fine intragranular precipitates are visible within the matrix. According to the caption and citation context, this intergranular carbide precipitation represents an embrittling microstructural feature that is highly detrimental to impact toughness. The micrograph illustrates the deleterious effect of low aluminum content (below the critical concentration) on microstructural stability, where carbon content drives carbide precipitation at grain boundaries rather than homogeneous distribution. This figure supports the paper's core argument for defining composition limits to avoid embrittling phases in FeMnAlC structural steels, specifically demonstrating the undesirable precipitation behavior that must be prevented through proper alloy design.", "confidence": "high"}

File: outputs_dataset/A48/intermediate/multimodal/figure_004.txt
{"image_type": "microscopy_optical", "description": "Optical micrographs comparing the microstructural evolution of Fe-Mn-Al-C austenitic steels as a function of aluminum content after granulation and pressing at 1150°C followed by quenching from 1100°C. Subfigure (a) shows the microstructure of steel containing 9.8% Al, exhibiting a homogeneous austenitic matrix with equiaxed grains and absence of δ-ferrite. Subfigure (b) displays the microstructure of steel with 14% Al, revealing the presence of δ-ferrite (labeled as 'δ' with an arrow indicating the phase) as a secondary phase formed along grain boundaries or within the matrix. The accompanying citation states that δ-ferrite reaches approximately 10% volume fraction at 14% Al, whereas rapid solidification (jet spraying) can suppress δ-ferrite formation up to 12% Al. These images demonstrate the critical role of aluminum content in promoting embrittling δ-ferrite formation, supporting the definition of composition limits (Al < 9.7% for optimum microstructure) for structural applications requiring UTS ≥ 1100 MPa and impact toughness > 50 J/cm². Both images share a 30 μm scale bar.", "confidence": "high"}

File: outputs_dataset/A48/intermediate/multimodal/figure_006.txt
{"image_type": "property_mechanical", "description": "This figure presents a comprehensive three-panel plot illustrating the effect of carbon content (0.3–1.1 wt.%) on the mechanical properties of Fe-Mn-Al-C austenitic steels with fixed compositions of 9 wt.% Al and 30 wt.% Mn. The top panel displays mechanical strength parameters including ultimate tensile strength (UTS, filled triangles) and 0.2% offset yield strength (0.2%YS, open triangles) in MPa. The middle panel shows ductility metrics: reduction of area (ψ, open circles) and elongation (δ, filled circles) in percentage. The bottom panel presents U-notch impact toughness (Kcu, diamonds) in J/cm². Two heat treatment conditions are compared: water quenching from 1050°C (dashed curves) versus water quenching followed by aging at 550°C for 16 hours (solid curves). The data reveal that both UTS and yield strength increase monotonically with carbon content due to solid-solution hardening. Conversely, ductility and impact toughness exhibit optimal values around 0.7–0.8 wt.% C, peaking at approximately 50% reduction of area and 120 J/cm² impact toughness, respectively, before declining sharply at higher carbon concentrations due to grain boundary carbide precipitation during aging, or at lower carbon levels (<0.7%) due to the presence of δ-ferrite.", "confidence": "high"}

File: outputs_dataset/A48/intermediate/multimodal/figure_007.txt
{"image_type": "property_mechanical", "description": "This figure presents a comprehensive mechanical property assessment of Fe-Mn-Al-C austenitic steels, specifically illustrating the effect of manganese content (ranging from 24 to 34 wt%) on tensile strength, ductility, and impact toughness. The data comprises three vertically stacked subplots sharing a common x-axis (Mn content in wt%): the upper subplot displays ultimate tensile strength (UTS, solid triangles) and 0.2% yield strength (YS, open triangles) in MPa, showing both strengths peak around 26-30 wt% Mn (~1200 MPa for UTS and ~1000 MPa for YS) before declining sharply beyond 32 wt% Mn; the middle subplot tracks ductility parameters including reduction of area (ψ, open circles) and elongation (δ, solid circles) in percent, revealing a plateau region between 28-32 wt% Mn followed by catastrophic deterioration at 34 wt% Mn; and the lower subplot shows U-notch impact toughness (Kcu, open diamonds) in J/cm², maintaining relatively stable values (~100-115 J/cm²) from 24-32 wt% Mn before plummeting to approximately 35 J/cm² at 34 wt% Mn. The caption specifies the alloy composition as Fe-9Al-0.9C with varying Mn, subjected to water quenching from 1050°C and aging at 550°C for 16 hours. The citation context explains that Mn increases the solubility of Al and C in the γ-solid solution, thereby reducing κ-phase precipitation during aging. The figure demonstrates that optimal structural properties—balancing high strength (UTS ≥ 1100 MPa) with acceptable toughness (>50 J/cm²)—are achieved within a narrow Mn window of approximately 28.5-30.5 wt%, with embrittlement occurring at higher Mn concentrations due to microstructural degradation.", "confidence": "high"}

File: outputs_dataset/A49/intermediate/multimodal/figure_003.txt
{"image_type": "microscopy_optical", "description": "Figure 3 presents a comparative optical microscopy analysis (30 μm scale bar) of microstructural evolution in austenitic Fe-Mn-Al-C steel versus martensitic Cr-Ni steel under cyclic testing conditions. Subfigure (a) shows the as-received austenitic Fe-Mn-Al-C steel characterized by equiaxed austenite grains with discrete κ-phase precipitates decorating grain boundaries. Subfigure (b) reveals the same alloy after thermal cycling, where caption states the grain boundary κ-phase precipitates have undergone significant thickening/coarsening during high-temperature aging, consistent with thermal fatigue exposure between 293 K and 673 K. Subfigures (c) and (d) display the martensitic Cr-Ni steel before and after testing respectively; (c) exhibits the characteristic lath martensite structure with distinct crystallographic orientation, while (d) shows complete decomposition of the martensitic solid solution into an equilibrium ferrite-carbide mixture with loss of the original martensitic orientation. These micrographs visually demonstrate the contrasting thermal stability mechanisms: precipitation coarsening in the austenitic Fe-Mn-Al-C system versus martensite tempering/decomposition in the Cr-Ni steel, supporting the paper's conclusion regarding microstructural degradation pathways under cyclic elasto-plastic deformation and thermal loading.", "confidence": "high"}

File: outputs_dataset/A49/intermediate/multimodal/figure_005.txt
{"image_type": "property_mechanical", "description": "This figure presents the true stress–true strain curve of Fe-Mn-Al-C austenitic steel, illustrating its strain hardening behavior under monotonic tensile loading at a strain rate of 1 mm/min. The curve demonstrates continuous work hardening from the origin up to approximately 1400 MPa at a true strain of 0.4. Key data points visible on the curve indicate true stress values of roughly 500 MPa at 0.05 strain, 800 MPa at 0.1 strain, 1000 MPa at 0.2 strain, and 1200 MPa at 0.25 strain, showing a transition from rapid initial hardening to a nearly linear hardening regime at higher strains. As stated in the caption and supported by the citation text, this exceptional strain hardening capacity is attributed to the austenitic structure's deformation mechanism involving mechanical twinning, where deformation twins act as barriers to dislocation motion and promote localized dislocation tangles. The curve provides fundamental mechanical property data for understanding the alloy's high endurance under elasto-plastic cyclic loading conditions described in the study of Fe-28Mn-9Al-0.86C steel.", "confidence": "high"}

File: outputs_dataset/A49/intermediate/multimodal/figure_006.txt
{"image_type": "microscopy_tem", "description": "This figure presents a pair of transmission electron microscopy (TEM) images illustrating the evolution of dislocation structures in Fe-Mn-Al-C austenitic steel (specifically Fe-28Mn-9Al-0.86C with minor W, Mo, Nb additions) subjected to cold working at different deformation levels. Subfigure (a) shows the dislocation configuration after 10% cold working, while subfigure (b) displays the structure after 20% cold working, both captured at the same magnification with a scale bar of 625 nm. The images reveal that with increasing plastic deformation, the dislocation density increases sharply and localized dislocation tangles form at intersections of slip systems. These high-density dislocation arrays and tangles act as obstacles to further plastic deformation, contributing to the alloy's exceptional strengthening capacity. The caption and citation context indicate that these microstructural features explain the high endurance of Fe-Mn-Al-C alloys under elasto-plastic cyclic loading conditions, where continuously forming highly strengthened local volumes maintain invariant absorbed energy per cycle until failure occurs throughout the entire working volume.", "confidence": "high"}

File: outputs_dataset/A5/intermediate/multimodal/figure_003.txt
{"image_type": "microscopy_sem", "description": "This figure presents two scanning electron microscopy (SEM) secondary electron images (20 kV, ×10,000 magnification, 1 μm scale bar) illustrating discontinuous precipitation of γ + κ-carbide lamellae in Fe-Mn-Al-C lightweight steels tempered at 600°C. Subfigure (a) shows the 9Al-10Mn-0.4C alloy, where discontinuous precipitation initiates from grain boundaries and propagates into the austenite matrix as fine lamellar colonies, leaving band-shaped untransformed γ regions. Subfigure (b) depicts the 9Al-10Mn-1C alloy, revealing nearly complete transformation of austenite into fine γ + κ lamellae with short inter-lamellar spacing, forming fan-shaped cellular colonies that dominate the microstructure. The comparison demonstrates that increasing carbon content from 0.4 wt% to 1 wt% significantly enhances the extent of discontinuous precipitation, producing finer, more densely packed carbide lamellae. According to the citation context, the 9Al-10Mn-1C alloy exhibits substantial hardening (439 HV) associated with these fine lamellae, whereas the lower-carbon variant shows only partial transformation. Additionally, the non-discontinuously precipitated austenite in 9Al-10Mn-1C may contain nano-sized κ-carbide precipitation as suggested by EDS analysis. These micrographs support the conclusion that carbon content critically controls the kinetics, morphology, and mechanical property evolution during discontinuous precipitation in these lightweight steels.", "confidence": "high"}

File: outputs_dataset/A5/intermediate/multimodal/figure_004.txt
{"image_type": "microscopy_sem", "description": "Figure 3 comprises two scanning electron microscopy (SEM) secondary electron images (20 kV, ×10,000 magnification, 1 μm scale bar) illustrating the microstructural evolution of Fe-Mn-Al-C lightweight steels subjected to heat treatment at 600°C. Subfigure (a) corresponds to the 12Al-10Mn-0.4C alloy (caption reports 2Al-10Mn-0.4C, likely a typographical error for 12Al consistent with the paper context) and reveals a multifaceted microstructure characterized by globular κ-carbide precipitates embedded within carbon-depleted austenite regions, with precipitation concentrated along δ/γ boundaries and within ferrite. Subfigure (b) presents the 12Al-10Mn-1C alloy, displaying well-developed γ+κ-carbide lamellar structures indicative of discontinuous precipitation, featuring alternating lamellae of austenite and κ-carbides. The contrast between the globular precipitation morphology in (a) and the cellular lamellar structure in (b) demonstrates that higher carbon content (1C versus 0.4C) at 12% Al drives a transition from multifaceted precipitation to discontinuous lamellar transformation, which correlates with enhanced hardness (420 HV for 12Al-10Mn-1C) and distinct austenite decomposition kinetics.", "confidence": "high"}

File: outputs_dataset/A5/intermediate/multimodal/figure_005.txt
{"image_type": "microscopy_sem", "description": "This scanning electron micrograph displays the microstructure of 12Al-10Mn-1C Fe-Mn-Al-C lightweight steel tempered at 600°C for 30 minutes, illustrating the precipitation transformation phenomenon. The image reveals distinct microstructural bands labeled as γ+κ lamellae alongside regions marked γ+coarse κ (kappa carbide), with a scale bar of 100 μm. According to the caption and citation context, this alloy exhibits a complex random-like transformation rather than ordered discontinuous precipitation, featuring alternating bands of two different austenite grades—specifically carbon-depleted austenite containing globular κ-carbides embedded in the matrix. The microstructure lacks the classical fine lamellar structure typical of discontinuous precipitation. This transformation was linked to slight hardening effects, with the alloy achieving 420 HV Vickers hardness. The high aluminum content (12 wt%) increases thermodynamic gradients during tempering, promoting austenite decomposition reactions involving the entire γ volume.", "confidence": "high"}

File: outputs_dataset/A5/intermediate/multimodal/figure_007.txt
{"image_type": "microscopy_sem", "description": "Figure 6 presents scanning electron microscopy (SEM) images of the 9Al-10Mn-1C lightweight steel after tempering at 800°C for 30 minutes, revealing two distinct austenite decomposition mechanisms. Subfigures (a) and (b) at magnifications of ×1,000 and ×5,000 respectively demonstrate spinodal decomposition within untransformed austenite grains, showing nano-sized κ-carbide (E2₁ structure) precipitates appearing as acicular agglomerates dispersed in the γ matrix. Subfigures (c) and (d) at ×5,000 and ×10,000 magnifications illustrate cellular transformation, displaying a lamellar structure composed of κ-carbides, α-ferrite, and residual austenite, where κ-carbides manifest as wide, thick lath-like strips with broad inter-lamellar spacing. The contrast between the fine nano-scale spinodal precipitates and the coarse cellular lamellae explains the moderate hardness value of 356 HV reported for this condition, distinguishing it from the finer discontinuous precipitation microstructures observed at 600°C. This figure supports the conclusion that elevated tempering temperatures (800°C) promote cellular transformation alongside spinodal decomposition in high-carbon Fe-Mn-Al-C alloys.", "confidence": "high"}

File: outputs_dataset/A5/intermediate/multimodal/figure_011.txt
{"image_type": "microscopy_optical", "description": "This figure presents paired optical micrographs illustrating the microstructural characteristics of Fe–Mn–Al–C lightweight steels after tempering at 600°C. Subfigure (a) shows the 9Al-20Mn-1C alloy, revealing austenite grains with prominent parallel striations oriented differently in each grain, alongside grain boundary precipitates that caption and text identify as likely γ+α phases exhibiting continuity with δ-ferrite grains. Subfigure (b) depicts the 9Al-30Mn-1C alloy, displaying similar grain striations but featuring exclusively κ-carbide precipitates along the grain boundaries. Both images include a 20 μm scale bar. The citation sentences indicate that despite the presence of these precipitates, both microstructures retained hardness values identical to their hot-rolled counterparts rather than showing strengthening effects expected from high κ-carbide content. This suggests the striated morphology and precipitation characteristics observed in these high-manganese variants may be detrimental to strength and ductility, unlike fine lamellar structures in other compositions that produced significant hardening.", "confidence": "high"}

File: outputs_dataset/A5/intermediate/multimodal/figure_012.txt
{"image_type": "microscopy_sem", "description": "This scanning electron micrograph displays the microstructure of 9Al-20Mn-1C Fe-Mn-Al-C lightweight steel after tempering at 600°C for 30 minutes, captured at 20 kV with 5,000× magnification (scale bar 5 μm). The image reveals secondary phases—identified in the caption as κ and/or γ-carbides—precipitated along grain boundaries, exhibiting continuity with the adjacent austenite grain. Unlike lower-manganese alloys in the same study that undergo discontinuous precipitation or cellular transformation at this temperature, this high-manganese composition shows no significant bulk austenite decomposition, with only grain boundary precipitation visible. The micrograph supports the finding that 20 wt% Mn stabilizes the austenite phase at 600°C, suppressing lamellar microstructure formation while permitting carbide precipitation at boundaries, correlating with a moderate hardness increase to 359 HV compared to the hot-rolled condition (233 HV).", "confidence": "high"}

File: outputs_dataset/A5/intermediate/multimodal/figure_015.txt
{"image_type": "microscopy_sem", "description": "The figure presents two scanning electron microscopy (SEM) images of 12Al-20Mn-1C lightweight steel tempered at 800°C, illustrating a complex mixed microstructure. The left subfigure (×2,500 magnification, 10 μm scale bar) provides a lower-magnification overview showing dark ferrite branches (δ-ferrite) extending vertically from an upper boundary region into the underlying lighter matrix, identified as spinodally decomposed austenite (γ) grains. The right subfigure (×10,000 magnification, 1 μm scale bar) reveals higher-resolution details of the interaction zone, displaying fine-scale modulated structures characteristic of spinodal decomposition within the austenite matrix alongside the intruding lamellar features. Caption states that these ferrite branches are linked to κ-carbide lamellar grains and extend inside spinodal decomposed austenite grains, representing a mixed structure where cellular transformation coexists with spinodal decomposition. This phenomenon demonstrates the competition between transformation mechanisms in Fe-Mn-Al-C steels at elevated temperatures, with the text noting that this specific interaction requires further study for proper understanding.", "confidence": "high"}

File: outputs_dataset/A50/intermediate/multimodal/figure_001.txt
```json
{
  "image_type": "property_mechanical",
  "description": "This figure presents the mechanical behavior and underlying deformation mechanisms of Fe-35Mn-6Al-0.1C low-carbon low-density steel processed via homogenization at 1150°C for 4 h, hot-rolling to 16.5 mm diameter rods, and solution treatment at 1050°C for 2 h with oil quenching. The as-processed microstructure consists of ~97% equiaxed austenite (γ, FCC, 10.8 μm grain size) with ~3% ferrite (α, BCC) at grain boundaries. The figure likely displays stress-strain curves comparing room temperature (RT) and liquid nitrogen temperature (LNT, -196°C) deformation, showing yield strength increasing from 251±3 MPa (RT) to 497±5 MPa (LNT), ultimate tensile strength from 580±6 MPa to 945±8 MPa, and total elongation from 52.0±0.5% to 75.5±0.5%. Interrupted tensile tests reveal that deformation twins first nucleate at ~28% strain at RT and as early as ~10% strain at LNT, with extensive primary and secondary twinning observed at 55% strain at LNT. The work hardening behavior differs between temperatures: RT shows three stages while LNT exhibits four stages including a distinctive stage B with nearly constant hardening rate attributed to twin nucleation at annealed twin boundaries. Despite a high stacking fault energy (62.64 mJ/m² at RT, 49.46 mJ/m² at LNT), deformation twinning activates due to planar slip induced by short-range ordering (L1₂) and stress concentration at cell block walls, validating the steel's superior cryogenic toughness (254 J at LNT vs 331 J at RT) through sustained work hardening mechanisms.",
  "confidence": "low"
}
```

File: outputs_dataset/A50/intermediate/multimodal/figure_007.txt
{"image_type": "diffraction_ebsd", "description": "This figure presents electron backscatter diffraction (EBSD) analysis of Fe-35Mn-6Al-0.1C low-density steel subjected to 28% engineering strain, comparing deformation mechanisms at room temperature (RT, a-c) and liquid nitrogen temperature (LNT, d-f). Subfigures (a) and (d) display inverse pole figure (IPF) maps along the tensile axis direction, showing grain subdivision and crystallographic orientations with superimposed {111} and {11-1} trace lines and orientation markers. Subfigures (b) and (e) present kernel average misorientation (KAM) maps with a 0°-5° color scale, revealing dislocation density distributions and localized strain concentrations. Subfigures (c) and (f) show inverse pole figure stereographic triangles mapping sub-grain orientations, where green dots indicate single glide systems and blue dots indicate double glide systems, with delineated regions comparing twinning Schmid factor (m_twin) versus slip Schmid factor (m_s). The 25 μm scale bars apply to the microscopy maps. The figure supports the analysis of temperature-dependent dislocation glide patterns and grain subdivision preceding deformation twinning activation.", "confidence": "high"}

File: outputs_dataset/A50/intermediate/multimodal/figure_008.txt
```json
{
  "image_type": "microscopy_tem",
  "description": "This figure presents a series of TEM micrographs showing the evolution of deformation microstructures in Fe-35Mn-6Al-0.1C low-carbon low-density steel during tensile deformation at room temperature (RT) across varying strain levels from 3% to 38%. At 3% strain (a), complex dislocation configurations including dislocation nodes, multi-junctions, and dislocation pairs are observed, indicating planar slip behavior. Upon reaching 10% strain (b, c), Lomer-Cottrell (LC) locks and high-density dislocation walls (HDDWs) form along {111} slip planes. At 20% strain (d-f), the microstructure transitions to Taylor lattices, cell blocks (CBs), and dislocation cells (DCs), with orientation-dependent morphologies: grains near <100>//tensile axis (TA) form DCs while others develop CBs. At 28% strain (g-j), CBs and DCs become refined, and deformation twins nucleate along cell block walls (CBWs) accompanied by microbands indicating stress localization. By 38% strain (k, l), deformation twins parallel to primary slip planes further develop though remaining low in proportion. The figure demonstrates that despite high stacking fault energy (62.64 mJ/m²), deformation twinning occurs at high strains due to stress concentration at planar dislocation substructures (CBWs), supporting the mechanism of twinning mediated by short-range ordering and planar slip rather than traditional low-SFE twinning models.",
  "confidence": "high"
}
```

File: outputs_dataset/A50/intermediate/multimodal/figure_010.txt
{"image_type": "microscopy_tem", "description": "This figure presents a comprehensive multiscale analysis of deformation microstructures in Fe-35Mn-6Al-0.1C low-carbon low-density steel following impact testing at room temperature (RT, a–e) and liquid nitrogen temperature (LNT, f–j). Macroscopic fracture appearances (a, f) reveal extensive necking and numerous subordinate cracks at RT compared to limited necking and fewer cracks at LNT. EBSD phase maps (b, g) confirm the stability of austenite (γ) with approximately 3% ferrite (α) and absence of martensitic transformation at both temperatures, with red arrows in (g) indicating crack initiation at γ/α interfaces at LNT. Corresponding IPF maps (c, h) along the impact direction illustrate grain orientation evolution and deformation twinning, which is more pronounced at cryogenic temperatures. TEM micrographs (d, i) captured approximately 1000 μm from the fracture surface reveal dislocation substructures, microbands, and deformation twins with SAED patterns confirming the FCC austenite structure. SEM fractographs (e, j) display micrometer-scale dimples characteristic of ductile fracture at both temperatures. The figure demonstrates that while low temperature promotes deformation twinning, the γ/α interface serves as crack initiation sites at LNT, reducing impact energy from 331 J at RT to 254 J at LNT, yet maintaining ductile fracture characteristics.", "confidence": "high"}

File: outputs_dataset/A50/intermediate/multimodal/figure_011.txt
```json
{
  "image_type": "chart_plot",
  "description": "The figure comprises two scatter plots comparing the cryogenic mechanical properties of the studied Fe-35Mn-6Al-0.1C low-carbon low-density steel (marked as \"Present work\" with red circles and arrows) against various reported alloys at liquid nitrogen temperature (LNT). Subfigure (a) plots Charpy impact energy (J) versus specific yield strength (MPa·cm³·g⁻¹), while subfigure (b) displays total elongation (%) versus specific yield strength. The data points represent diverse material systems including Fe-Mn-Al-C lightweight steels (Fe35Mn6Al0.1C, Fe30Mn5Al0.3C, Fe28Mn5Al1C, etc.), high-carbon lightweight steels, TWIP steels, 304 stainless steel, 9Ni steel, and Al0.1CoCrFeNi high-entropy alloy. The \"Present work\" data point, located at approximately 70 MPa·cm³·g⁻¹ specific yield strength, demonstrates superior combinations of high impact toughness (~254 J) and excellent ductility (~75% elongation) compared to most reference materials. Specifically, it exhibits higher impact energy than high-carbon lightweight steels and TWIP steels, superior specific yield strength compared to 304 stainless steel and low-carbon high-manganese steels, and significantly better ductility (nearly 3×) than 9Ni steel. This comparison establishes that the designed steel achieves an outstanding balance of cryogenic strength, toughness, and ductility with reduced density and cost, positioning it as a promising candidate for cryogenic applications.",
  "confidence": "high"
}
```

File: outputs_dataset/A51/intermediate/multimodal/figure_002.txt
{"image_type": "microscopy_sem", "description": "This figure presents a comparative microstructural analysis of hot-rolled Fe–8.03Mn–6.10Al–0.4C low-density duplex steel processed via two distinct cooling paths: air cooling (AC) and furnace cooling (FC). Subfigures (a) and (b) are scanning electron microscopy (SEM) micrographs revealing the banded morphology along the rolling direction, where (a) shows the AC sample with alternating δ-ferrite and (γ+α*) bands (α* representing martensite within prior austenite), while (b) displays the FC sample with δ-ferrite and austenite (γ) bands. Subfigures (c) and (d) are electron backscatter diffraction (EBSD) maps combining kernel average misorientation (KAM) of austenite with image quality (IQ) data, overlaid with grain boundaries (black lines: high-angle grain boundaries >15°; red lines: low-angle grain boundaries >2°). The EBSD maps quantitatively distinguish the defect structures: the AC sample exhibits a higher KAM value of 0.48° in austenite compared to 0.43° in the FC sample, indicating greater geometrically necessary dislocation (GND) density introduced by the martensitic transformation. Caption states the AC sample contains 26 vol% martensite and 42 vol% austenite, whereas the FC sample contains only 2.8 vol% martensite and 51 vol% austenite. The IQ maps further reveal darker regions in the AC sample corresponding to highly distorted martensite. These observations demonstrate that faster air cooling stabilizes more martensite and introduces higher internal stresses, whereas furnace cooling produces a softer microstructure with higher austenite stability and lower dislocation density, establishing the critical role of cooling path in tailoring the initial microstructure for subsequent annealing treatments and mechanical property optimization.", "confidence": "high"}

File: outputs_dataset/A51/intermediate/multimodal/figure_004.txt
```json
{
  "image_type": "diffraction_ebsd",
  "description": "This figure presents EBSD-based Kernel Average Misorientation (KAM) maps combined with Image Quality (IQ) maps for an Fe-8.03Mn-6.10Al-0.4C low-density duplex steel, comparing microstructures developed under different cooling and annealing conditions. The six panels show: (a-c) air-cooled (AC) samples annealed at 800°C, 900°C, and 1000°C (AC-A800, AC-A900, AC-A1000), and (d-f) furnace-cooled (FC) samples annealed at identical temperatures (FC-A800, FC-A900, FC-A1000). Red and black lines denote low-angle and high-angle grain boundaries, respectively. The maps reveal that AC annealed samples exhibit duplex austenite-ferrite microstructures with needle-like α-ferrite embedded in austenite bands, effectively refining austenite grains (3.5-5.8 μm) and eliminating martensite. In contrast, FC annealed samples display banded morphologies of δ-ferrite, austenite, and retained martensite with significantly coarser austenite grains (8.1-10.1 μm). The length of low-angle grain boundaries in δ-ferrite decreases with increasing annealing temperature in AC samples (from 4351.1 μm to 1634.3 μm), indicating progressive recovery. These microstructural differences explain the superior strength-ductility match in AC samples via grain refinement and TRIP effects, versus the brittle fracture behavior in FC samples due to martensite-austenite interface cracking.",
  "confidence": "high"
}
```

File: outputs_dataset/A51/intermediate/multimodal/figure_005.txt
{"image_type": "chart_plot", "description": "This bar chart presents the austenite volume fraction (vol.%) measured by XRD in an Fe-8.03Mn-6.10Al-0.4C low-density duplex steel before and after tensile deformation, comparing six different processing conditions. The x-axis labels denote the cooling path and annealing temperature: AC (air-cooled) and FC (furnace-cooled) samples annealed at 800, 900, and 1000 °C for 30 min. Red bars represent pre-deformation fractions, while hatched gray bars show post-deformation fractions. Key observations include: (1) Air-cooled samples exhibit substantial austenite consumption during deformation, with AC800 dropping from 58.6% to 23.7%, AC900 from 61.4% to 44.4%, and AC1000 from 57.1% to 46.4%, indicating significant transformation-induced plasticity (TRIP) effect. (2) Furnace-cooled samples retain most of their austenite after deformation, with FC800 decreasing only from 62% to 56.5%, FC900 from 58.6% to 52.4%, and FC1000 from 60.6% to 52.1%, attributed to higher chemical stabilization and larger grain sizes. (3) FC800 contains the highest initial austenite fraction (62%), whereas AC800 shows the lowest retained austenite after deformation (23.7%). The figure supports the conclusion that the TRIP effect contributes to work hardening rate recovery in air-cooled annealed samples, while the presence of martensite in furnace-cooled samples promotes crack nucleation at martensite-austenite interfaces, leading to brittle fracture without necking.", "confidence": "high"}

File: outputs_dataset/A51/intermediate/multimodal/figure_009.txt
{"image_type": "property_mechanical", "description": "This figure presents two sets of tensile engineering stress-strain curves comparing the mechanical properties of an Fe-8.03Mn-6.10Al-0.4C low-density duplex steel processed under different cooling paths after hot rolling. Panel (a) displays curves for air-cooled (AC) samples: as-hot-rolled AC (black), and annealed at 800°C (AC800, red), 900°C (AC900, blue), and 1000°C (AC1000, green). Panel (b) shows furnace-cooled (FC) samples: as-hot-rolled FC (black), and annealed at 800°C (FC800, red), 900°C (FC900, blue), and 1000°C (FC1000, green). The air-cooled annealed samples exhibit superior strength-ductility synergy with elongations exceeding 30% (reaching 56.9% for AC800) and yield strengths of 427-513 MPa, attributed to the duplex ferrite-austenite microstructure, grain refinement (3-6 μm), and transformation-induced plasticity (TRIP) effect manifested as Stage III work hardening rate recovery. In contrast, furnace-cooled annealed samples show abrupt fracture without necking at lower strains (<20%, down to 10.6% for FC1000) and reduced yield strengths (267-419 MPa), resulting from the presence of brittle martensite and banded microstructure that promotes crack nucleation at martensite-austenite interfaces.", "confidence": "high"}

File: outputs_dataset/A51/intermediate/multimodal/figure_010.txt
{"image_type": "property_mechanical", "description": "This figure presents the tensile true stress–strain curves and work hardening rate curves of an Fe–8.03Mn–6.10Al–0.4C (wt%) low-density duplex steel after annealing under different cooling conditions. Panel (a) shows air-cooled annealed samples (AC800, AC900, AC1000, representing annealing at 800°C, 900°C, and 1000°C respectively), while panel (b) shows furnace-cooled annealed samples (FC800, FC900, FC1000). The curves are color-coded: red for 800°C, blue for 900°C, and green for 1000°C. For air-cooled samples, three distinct deformation stages are visible: Stage I (rapid drop in work hardening rate due to dynamic recovery), Stage II (slow decrease), and Stage III (recovery of work hardening rate at higher strains). This Stage III recovery, attributed to the transformation-induced plasticity (TRIP) effect, enables the air-cooled samples to achieve elongations greater than 30% (56.9% for AC800, 39.5% for AC900, and 31.1% for AC1000) with yield strengths of 427–513 MPa. In contrast, furnace-cooled samples exhibit only Stages I and II followed by abrupt fracture without necking, resulting in poor ductility (elongations of 19.0%, 15.4%, and 10.6% respectively) and lower yield strengths (267–419 MPa). The figure demonstrates that controlling the cooling path after hot rolling significantly affects the strength-ductility match, with air-cooled samples exhibiting superior work hardening capability due to austenite stability and grain refinement by needle-like α-ferrite, whereas furnace-cooled samples suffer from premature cracking at martensite-austenite interfaces.", "confidence": "high"}

File: outputs_dataset/A52/intermediate/multimodal/figure_002.txt
{"image_type": "microscopy_optical", "description": "Figure 2 presents optical micrographs of Fe-Mn-Al-C alloys demonstrating the effect of manganese content and heat treatment on microstructural evolution. The set comprises four micrographs: images I and II show alloys with 25% Mn and 20% Mn respectively (both containing 10% Al and 1% C), with subfigures (a) representing the quenched condition from 1150°C (×150) and (b) showing the aged condition at 600°C for 50 hours (×500). In the quenched state, the 25% Mn alloy exhibits single-phase austenite (γ), whereas the 20% Mn alloy displays a duplex structure of austenite and ferrite (α). After aging, the 25% Mn alloy reveals dispersed phase precipitation at grain boundaries with enhanced etchability, while the 20% Mn alloy shows retained austenite with acicular morphology surrounding ferrite particles, alongside carbide precipitation at austenite grain boundaries. These microstructural changes correlate with a sharp hardness increase from HRB 86-88 to HRC 35-37, confirming that aging induces γ-phase decomposition and carbide formation, thereby enabling precipitation hardening in these alloys.", "confidence": "high"}
