Repository: RiverYanggg/SteelDig_multimodal

# SteelDig Multimodal

一个面向材料科学论文的本地抽取流水线项目。

项目当前包含两条核心能力链：

1. 主抽取工作流
   从论文 Markdown 中抽取结构化文本信息，并可对图片组图做多模态分析。
2. Knowledge 工作流
   把清洗后的论文文本进一步压缩为适合训练或知识整理的 claim 集与 Markdown 知识卡片。
3. Knowledge Graph 工作流
   把 `outputs_dataset/<paper_id>/final/` 下的结构化抽取结果映射为 Neo4j 可查询知识图谱。

这两条链既可以独立运行，也可以按单篇论文串行衔接运行。项目已经支持：

- 多篇论文并行处理
- 单篇论文内部严格按阶段顺序执行
- 以 `paper_id` 为目录隔离输出
- `fused` 模式下把多模态图像结论注入 knowledge 汇总
- 把文本抽取结果和 multimodal figure 摘要共同导入 Neo4j 图谱

---

## 1. 项目目标

这个仓库的目标不是“把论文原样摘要一下”，而是把材料科学论文中的高价值事实拆成两类产物：

- 面向结构化数据库/后续程序消费的 JSON
- 面向知识训练/知识整理的 Markdown 与 claims

具体来说：

- 主抽取工作流负责“尽可能保留原始细节”
  - 文本模型输出大 JSON
  - 图像模型输出 Figure 级别 JSON
- Knowledge 工作流负责“把细节压缩成更高信息密度的训练材料”
  - paper_map

File: outputs_dataset/A52/intermediate/multimodal/figure_003.txt
{"image_type": "property_mechanical", "description": "This figure presents the mechanical properties of Fe-27.5Mn-9.1Al-0.92C alloy as a function of aging temperature after 16 hours of heat treatment. The graph contains four distinct curves: ultimate tensile strength (σb), yield strength (σ0.2), elongation (δ), and reduction of area (ψ). The x-axis represents aging temperature ranging approximately from 450°C to 600°C, while the left y-axis indicates strength values in kg/mm² and the right y-axis shows ductility indicators in percentage. As aging temperature increases, both σb and σ0.2 exhibit upward trends, with σb reaching a peak value of approximately 95 kg/mm² at 550°C before declining, whereas σ0.2 reaches around 85 kg/mm² at 550°C. Conversely, the ductility parameters δ and ψ decrease significantly with increasing temperature, reaching minimum values at 550°C (δ approximately 7-8%, ψ approximately 10%) followed by a slight recovery at higher temperatures. These trends demonstrate that 550°C represents the optimal aging temperature for achieving maximum strength, albeit with minimum ductility. Above 550°C, strength decreases and ductility increases due to the coalescence of the dispersed precipitate phase, consistent with the precipitation hardening mechanism described in the accompanying text.", "confidence": "high"}

File: outputs_dataset/A53/intermediate/multimodal/figure_004.txt
{"image_type": "microscopy_sem", "description": "Figure 4 presents a cross-sectional micrograph showing a large oxide nodule formed on the Fe-7.5Mn-3Al alloy (caption states '24 ml' oxidation, interpreted as 24 hr) after isothermal oxidation at 800°C in pure oxygen at 200 torr. The image displays the light-toned ferritic alloy substrate with an attached, irregularly shaped oxide nodule exhibiting distinct contrast layers. According to the caption and citation text, the nodule comprises an outer white layer of Fe2O3, an inner layer of (Fe,Mn)3O4 enriched in manganese and aluminum, and grey Mn2O3 particles located at the gas-oxide interface and within the Fe2O3 layer. This microstructure illustrates the non-protective oxidation behavior typical of Region I alloys containing insufficient aluminum to form continuous protective alumina scales, instead developing bulky iron-rich oxide nodules. Specific phase labels, scale bars, or magnification markers are not visually discernible in the image.", "confidence": "high"}

File: outputs_dataset/A53/intermediate/multimodal/figure_006.txt
{"image_type": "spectroscopy_eds", "description": "This X-ray elemental distribution map (likely displaying Mn Kα or Al Kα intensity) reveals the spatial distribution of alloying elements within a cross-sectioned oxide scale formed on Fe–7.5Mn–5Al alloy during isothermal oxidation at 800°C in pure oxygen at 200 torr. The bright white dots represent regions of high elemental concentration, showing pronounced enrichment in the upper curved band corresponding to the gas-oxide interface and within the internal oxide layers. According to the caption and citation text, Fig. 5 demonstrates that manganese and aluminum are highly enriched within the Fe₃O₄ (magnetite) layer and specifically at the gas-oxide interface, where a thin grey semicontinuous manganese oxide layer forms. The scattered bright features throughout the image indicate internal segregation zones, while the curved topology reflects the nodule-alloy interface. This elemental mapping provides direct microstructural evidence supporting the oxidation mechanism where manganese concentrates at the outer oxide surface when alloy manganese content exceeds approximately 5 wt%, thereby influencing scale morphology and the transition from iron-rich to manganese-rich oxide formation.", "confidence": "high"}

File: outputs_dataset/A53/intermediate/multimodal/figure_007.txt
{"image_type":"spectroscopy_eds","description":"This figure presents X-ray elemental distribution maps (EDS mapping) showing the cross-section of a large oxide nodule formed on Fe-7.5Mn-5Al alloy after isothermal oxidation at 800°C for 24 hours in pure oxygen at 200 torr pressure. The image reveals a high degree of enrichment of manganese and aluminum concentrated in the inner Fe3O4 layer and at the gas-oxide interface, corresponding to the thin grey semicontinuous outer oxide layer observed in the accompanying SEM micrograph (Fig. 4). The nodule structure comprises an outer white layer of Fe2O3 and an inner layer of (Fe,Mn)3O4, with the X-ray maps specifically demonstrating that manganese enrichment at the gas-oxide interface characterizes alloys containing more than approximately 5% manganese. This elemental distribution supports the finding that alloys with approximately 7.5% manganese represent a critical transition composition where the oxidation morphology shifts from large iron-rich oxide nodules to smaller manganese-rich nodules, thereby influencing the protective scale formation and oxidation resistance of Fe-Mn-Al alloys.","confidence":"high"}

File: outputs_dataset/A53/intermediate/multimodal/figure_008.txt
{"image_type": "microscopy_sem", "description": "This scanning electron micrograph presents the surface morphology of Fe-7.5Mn-5Al alloy following isothermal oxidation at 800°C for 24 hours in pure oxygen at 200 torr pressure. The image captures a central large oxide nodule with rough, cauliflower-like morphology surrounded by numerous smaller spherical oxide nodules distributed across the alloy surface, illustrating the transition oxidation behavior at approximately 7.5 wt% manganese. The micrograph demonstrates Region I scale morphology where insufficient aluminum content (5 wt%) fails to form a continuous protective alumina layer, resulting in breakaway oxidation with mixed oxide growth. Both large iron-rich nodules (composed of Fe2O3 and Fe3O4 layers) and small manganese-rich nodules are present, indicating the compositional threshold where manganese begins to significantly influence oxide morphology. The 130 μm scale bar confirms the micro-scale dimensions of these nodular defects. This figure supports the conclusion that alloys with 7.5% Mn exhibit intermediate oxidation resistance, transitioning between iron-dominated and manganese-dominated scale formation mechanisms.", "confidence": "high"}

File: outputs_dataset/A53/intermediate/multimodal/figure_009.txt
{
  "image_type": "microscopy_sem",
  "description": "This cross-sectional micrograph displays small oxide nodules formed on the Fe-10Mn-5Al alloy following isothermal oxidation at 800°C for 24 hours in pure oxygen (200 torr), as stated in the caption. The image, marked with a visible 7 μm scale bar, shows several distinct nodules protruding from the light alloy substrate into the dark gas phase. The caption reports that the nodule structure consists of a grey manganese oxide layer at the gas-oxide interface above a white Fe2O3 layer, with aluminum-rich particles present within this white layer and a continuous aluminum-rich healing layer at the nodule-alloy interface. This morphology represents the small nodule structure that appears when manganese content exceeds approximately 7.5 wt%, marking a transition from the large iron-rich nodules observed on lower-manganese alloys. The micrograph provides visual evidence of the complex layered oxide architecture and supports the finding that manganese enriches at the outer gas interface rather than forming bulky iron oxides in this composition range.",
  "confidence": "high"
}

File: outputs_dataset/A53/intermediate/multimodal/figure_010.txt
{"image_type": "microscopy_sem", "description": "This figure presents paired micrographs showing the surface and cross-sectional morphology of Fe-15Mn-6Al alloy (Region II, duplex α+γ structure) after isothermal oxidation at 800°C for 24 hours in pure oxygen at 200 torr. The left micrograph displays a cross-sectional view revealing the interface between the dark oxide scale on the left and the lighter alloy substrate on the right, with distinct precipitated austenite plates visible in the ferritic matrix. The right micrograph shows the surface morphology characterized by wormlike, thread-like oxide formations (Mn2O3) that exhibit a characteristic linear or angular orientation corresponding to the underlying substrate grain structure. These bulky manganese-rich oxide formations grow preferentially above precipitated austenite regions, demonstrating the detrimental effect of austenite on oxidation resistance by promoting breakdown of the protective alumina scale. The images collectively illustrate the Region II oxidation behavior where duplex alloys form stratified scales consisting of alumina interspersed with bulky manganese-rich oxides and oxide threads, rather than the continuous protective alumina scale observed in fully ferritic Region III alloys. This microstructural evidence supports the conclusion that austenite precipitates act as preferential sites for rapid manganese oxide growth, leading to higher oxidation rates (0.223 mg cm⁻² in 24 hr) compared to fully ferritic compositions.", "confidence": "high"}

File: outputs_dataset/A53/intermediate/multimodal/figure_013.txt
```json
{
  "image_type": "microscopy_sem",
  "description": "This figure presents three scanning electron microscopy (SEM) micrographs showing areas of spalled alumina and void formation on the surface of Fe-Mn-Al alloys after isothermal oxidation at 800°C for 24 hours in pure oxygen at 200 torr. Subfigure (a) displays the alloy Fe-25Mn-8Al, revealing angular voids beneath spalled alumina regions associated with bulky manganese-rich oxides. Subfigure (b) shows Fe-30Mn-9Al, where the voids appear smooth and rounded rather than angular, correlating with higher manganese content (>25%). Subfigure (c) depicts Fe-30Mn-12Al (Region IV alloy with high aluminum content >9%), exhibiting numerous smooth rounded voids that are filled or partially filled with manganese oxide beneath the spalled protective alumina scale. The 7 μm scale bars in each image indicate the microscopic scale of these features. These images provide direct visual evidence supporting the proposed mechanism where manganese vapor diffuses across voids beneath the alumina scale, nucleating and growing manganese oxide nodules at defects in the alumina layer, ultimately leading to scale spallation upon cooling. The transition from angular voids in lower-manganese alloys to smooth rounded voids in high-manganese alloys (>25% Mn) regardless of aluminum concentration demonstrates the critical role of manganese vapor transport in void morphology and oxide growth dynamics.",
  "confidence": "high"
}
```

File: outputs_dataset/A53/intermediate/multimodal/figure_023.txt
{"image_type": "chart_schematic", "description": "Figure 20 presents a six-stage schematic mechanism illustrating the growth of small manganese oxide nodules during the oxidation of α and α+β-Mn Fe-Mn-Al alloys at 800°C in 200 torr pure oxygen. Stage 1 depicts void formation beneath the protective Al2O3 scale. Stage 2 shows the development of flaws or defects in the overlying alumina layer, allowing O2(g) ingress and Mn(g) vapor formation. Stage 3 illustrates outward growth of Mn2O3 nodules. Stage 4 details the \"filling in\" process where voids are filled via short-circuit diffusion of oxygen ions (O2-) and outward diffusion of Mn2+ ions, forming Mn3O4 within the void. Stage 5 shows the formation and growth of Al2O3 or (Fe,Mn)Al2O4 particles at the oxide-metal interface within the filled void. Finally, Stage 6 depicts the formation of a continuous healing layer and conversion of the nodule structure to Mn2O3. This schematic elucidates how manganese vapor transport through substrate voids and reaction with oxygen leads to nodule penetration of protective alumina scales, followed by aluminum internal oxidation that creates healing layers capable of reducing further growth rates.", "confidence": "high"}

File: outputs_dataset/A57/intermediate/multimodal/figure_002.txt
```json
{
  "image_type": "fabrication_synthesis",
  "description": "Figure 1 presents the integrated processing design and thermodynamic foundation for an Fe-30Mn-9Al-1C-1V-5Ni duplex lightweight steel. Panel (a) depicts the complete thermomechanical processing route via a temperature-time profile, comprising homogenization at 1050°C for 1 h, hot rolling with 85% thickness reduction followed by immediate water quenching, cold rolling with 50% total reduction (single-pass ≤5%), and solution treatment at 900°C for 15 min with final water quenching. Panel (b) shows the equilibrium phase diagram calculated using Thermo-Calc 2021b software, illustrating the temperature-dependent volume fractions of austenite, B2 phase, κ-carbide, and VC from 500°C to 1100°C. The phase diagram indicates that at the designated solution treatment temperature of 900°C, the alloy consists predominantly of austenite (~78 vol%) and B2 phase (~20 vol%), with κ-carbide fully dissolved above 750°C and VC maintained at low fractions. This combination demonstrates the rational design of a duplex microstructure through targeted thermomechanical processing guided by thermodynamic calculations, establishing the essential matrix structure for subsequent dual-nanoprecipitation strengthening.",
  "confidence": "high"
}
```

File: outputs_dataset/A57/intermediate/multimodal/figure_005.txt
{"image_type": "property_mechanical", "description": "Figure 4 presents the tensile mechanical properties of Fe-30Mn-9Al-1C-1V-5Ni duplex lightweight steel. Panel (a) displays the engineering stress-strain curve, exhibiting a yield strength of approximately 1316 MPa, an ultimate tensile strength of ~1458 MPa, and a total elongation of ~12%. The inset scanning electron micrograph reveals a dimpled fracture surface (scale bar 5 μm), indicating ductile fracture behavior. Panel (b) shows the true stress-strain curve (black line) and the corresponding work-hardening rate curve (red line, units in GPa), which is divided into three distinct stages (I, II, and III). Stage I (0–1% true strain) features a sharp decrease in work-hardening rate, dropping below zero due to large dislocation mean free paths. Stage II (1–4.3%) exhibits a rapid increase to a peak value near 3.7 GPa at ~4.3% strain, arising from rapid dislocation storage in austenite and B2 grains and accumulation at phase boundaries. Stage III (4.3–12%) demonstrates a gradual decrease but maintains a high work-hardening rate exceeding 2.7 GPa, attributed to decreased dislocation storage capability from dynamic recovery and ordered domain dissolution, yet sustained by interfacial dislocation pile-up and hetero-deformation induced (HDI) hardening. These curves collectively demonstrate the steel's ultrahigh strength and exceptional sustained work-hardening capacity.", "confidence": "high"}

File: outputs_dataset/A57/intermediate/multimodal/figure_007.txt
```json
{
  "image_type": "diffraction_ebsd",
  "description": "This figure presents geometrically necessary dislocation (GND) density distributions in a duplex lightweight steel (Fe-30Mn-9Al-1C-1V-5Ni) obtained from in-situ EBSD tensile testing. Subfigures (a1-d1) display GND maps of the austenitic phase (γ) at strains of 0%, 1%, 3%, and 6%, while (a2-d2) show corresponding GND distributions for the B2 phase at identical strain levels, with the color scale indicating ρ_GND ranging from 10^13 to 10^16 m^-2. Subfigures (e) and (f) present frequency distribution histograms with Gaussian fitting curves for austenite and B2 phases respectively, showing the evolution from initial densities of 5.36×10^13 m^-2 and 1.04×10^14 m^-2 to 2.64×10^14 m^-2 and 2.51×10^14 m^-2 at 6% strain. Subfigure (g) plots the average GND density versus strain, revealing that while the B2 phase initially exhibits higher dislocation density due to its smaller grain size, the austenite phase accumulates dislocations more rapidly and surpasses B2 at 6% strain. The marked regions G1-G4 highlight heterogeneous GND distributions among individual grains. These results demonstrate co-deformation of both phases and provide evidence for hetero-deformation induced (HDI) strengthening mechanisms through dislocation accumulation at phase boundaries.",
  "confidence": "high"
}
```

File: outputs_dataset/A57/intermediate/multimodal/figure_009.txt
{
  "image_type": "microscopy_tem",
  "description": "This figure presents TEM analyses of deformation-induced microstructures in an Fe-30Mn-9Al-1C-1V-5Ni duplex lightweight steel at 6% (a-d) and 12% (e-h) engineering strains. Bright-field images (a, e) reveal increasing dislocation densities in austenite and B2 phases with strain, showing nonplanar slip bands, dislocation pile-ups at phase boundaries, and bowing-out configurations at 12%. Dark-field images (b, f) with SAED patterns (insets) demonstrate weakening and volume fraction reduction of L'12 ordered domains within slip bands, evidenced by attenuated [011] superlattice reflections. Inverse FFT images (c, g) confirm the progressive dissolution of LRO domains via dislocation shearing. Images (d, h) illustrate VC nanoprecipitates impeding dislocation motion, with hindering effects becoming more pronounced at higher strains. The figure evidences that dual-nanoprecipitation strengthens the steel through shearable LRO domains (providing dynamic precipitation strengthening) and non-shearable VC carbides (Orowan strengthening), while phase boundaries accumulate geometrically necessary dislocations for HDI hardening.",
  "confidence": "high"
}

File: outputs_dataset/A58/intermediate/multimodal/figure_003.txt
{"image_type": "diffraction_xrd", "description": "This figure presents the phase evolution and microhardness of Fe35MnxAl0.1C low-density steels with varying aluminum contents (4Al, 6Al, 8Al, and 10Al wt%). Panel (a) displays X-ray diffraction (XRD) profiles revealing the aluminum content effects on phase fraction: the 4Al steel consists of 100% austenite (γ) with peaks indexed as (111)γ, (200)γ, and (220)γ; the 6Al steel contains 97.0% austenite and 3.0% ferrite (α); the 8Al steel shows a duplex structure with 75.7% ferrite and 24.3% austenite, exhibiting both (110)α and (211)α peaks alongside γ reflections; and the 10Al steel comprises 98.1% ferrite and 1.9% austenite. Panel (b) illustrates the microhardness (HV) of austenite (γ) and ferrite (α) phases as functions of aluminum content, demonstrating that ferrite hardness is significantly higher than austenite hardness and increases monotonically from approximately 248 HV (6Al) to 330 HV (10Al), while austenite hardness rises from 150 HV (4Al) to 210 HV (10Al). These results establish that increasing aluminum content promotes ferrite formation and enhances phase hardness, with ferrite acting as the primary strengthening phase in the duplex microstructure.", "confidence": "high"}

File: outputs_dataset/A58/intermediate/multimodal/figure_004.txt
{"image_type": "property_mechanical", "description": "This figure presents comprehensive mechanical property characterization of Fe-35Mn-xAl-0.1C (x = 4, 6, 8, 10 wt%) low-density steels. Panels (a) and (c) display engineering and true stress-strain curves, respectively, revealing that the 8Al steel achieves an optimal strength-ductility combination with UTS of ~740 MPa and uniform elongation of ~31%, whereas the 10Al steel exhibits premature brittle fracture at merely ~4.6% elongation despite high yield strength (585 MPa). Panel (b) summarizes the evolution of yield strength (YS), ultimate tensile strength (UTS), uniform elongation (UEL), and total elongation (TEL) with Al content, showing increased strength but dramatically reduced ductility when Al exceeds 8 wt%. Panel (d) illustrates the five-stage strain hardening behavior (stages A through E) of 8Al steel, associated with dynamic slip band refinement in ferrite, dislocation shearing of DO₃ ordered domains, and cross-slip activation. Panel (e) tracks microhardness evolution during deformation, demonstrating that austenite hardness increases monotonically with strain in both 4Al and 8Al steels, while ferrite in 8Al initially softens before hardening, indicating distinct deformation mechanisms between phases. These results support that the ferrite-based duplex microstructure in 8Al steel enables superior mechanical performance through heterogeneous deformation and strain partitioning.", "confidence": "high"}

File: outputs_dataset/A58/intermediate/multimodal/figure_005.txt
{
  "image_type": "microscopy_tem",
  "description": "This figure presents transmission electron microscopy (TEM) images revealing the deformation microstructures of Fe35MnxAl0.1C low-density steels with varying aluminum contents (4Al, 6Al, 8Al, and 10Al) after tensile testing. Subfigures (a, b, d, e, g) display the austenite phase, while (c, f, h, i) show the ferrite phase. The austenite microstructures are characterized by dislocation cell blocks in 4Al (a), 6Al (b), and 8Al (d), with occasional deformation twins observed in 8Al (e, indicated by arrow), and complex planar slip in 10Al (g). In contrast, the ferrite exhibits distinct planar slip characteristics, with 6Al (c) and 8Al (f) showing organized slip bands, while 10Al (h, i) displays predominantly long straight screw dislocations with limited activation. The selected area electron diffraction (SAED) patterns confirm the phase identities and crystallographic orientations. These images demonstrate that increasing Al content promotes planar slip in ferrite, which contributes to dynamic slip band refinement and enhanced strength-ductility balance in 8Al, but causes brittle fracture in 10Al due to restricted dislocation multiplication.",
  "confidence": "high"
}

File: outputs_dataset/A58/intermediate/multimodal/figure_006.txt
```json
{
  "image_type": "microscopy_tem",
  "description": "This figure presents a comprehensive TEM investigation of the deformation microstructure evolution in 8Al steel (Fe35Mn8Al0.1C) at engineering strains of 3%, 10%, 20%, and 28%. The twelve subfigures capture distinct dislocation configurations in austenite (γ) and ferrite (α) phases, with corresponding SAED patterns confirming FCC austenite and BCC ferrite structures containing DO3 ordered domains. At 3% strain, planar dislocation slip and cross-slip are observed in austenite (a), while ferrite exhibits planar dislocation structures comprising edge, mixed, and screw dislocations forming slip bands (b, c). As strain increases to 10%, cross-slip becomes more pronounced in austenite (d), and slip bands in ferrite continue evolving (e). At 20% strain, austenite develops dislocation cell blocks (DCB) (f) and dislocation cells (DC) (g), while ferrite slip bands refine further (h). At 28% strain, both DCB and DC in austenite undergo further refinement (i, j), accompanied by deformation twins (k), whereas ferrite displays highly refined slip bands with distinct cross-slip (l). These observations demonstrate dynamic slip band refinement in ferrite and progressive dislocation cell formation in austenite, underpinning the excellent strength-ductility synergy in this duplex low-density steel.",
  "confidence": "high"
}
```

File: outputs_dataset/A58/intermediate/multimodal/figure_009.txt
{"image_type": "microscopy_tem", "description": "This figure presents comprehensive TEM characterization of planar slip dislocations in the α-ferrite phase of Fe35MnxAl0.1C low-density steels, specifically comparing 10Al and 8Al compositions. Subfigures (a) and (d) show low-magnification bright-field images of slip bands with SAED patterns along the [100] zone axis, while (b) and (e) provide enlarged views revealing screw, edge, and mixed dislocations with dislocation pairing (up to 6 pairs in 10Al vs. 3 pairs in 8Al). Dark-field images (c, f) using the (1-1-1) DO3 superlattice reflection reveal ordered domain structures. High-resolution TEM (g) and inverse FFT images (h, i) along (011) and (0-11) planes demonstrate that dislocations comprise numerous dipoles shearing the DO3 superlattice. The figure illustrates that 10Al steel contains large DO3 ordered domains (19 nm) that cannot be completely sheared, generating strong anti-phase boundary (APB) energy that causes pronounced dislocation pairing and predominantly screw dislocations. In contrast, 8Al steel has smaller DO3 domains (2.1 nm) that are readily sheared, exhibiting diverse dislocation types and less pairing. This distinction explains the brittle fracture in 10Al versus the enhanced ductility in 8Al steel through different dislocation-ordered domain interaction mechanisms.", "confidence": "high"}

File: outputs_dataset/A58/intermediate/multimodal/figure_010.txt
{
  "image_type": "property_mechanical",
  "description": "Figure 9 presents the quantitative relationship between deformation microstructure and flow stress in Fe35MnxAl0.1C low-density steels. Subfigure (a) plots the normalized shear stress $(\\tau-\\tau_0)/G$ against $b/D$ for 4Al austenitic steel, yielding similitude constants $K_{DC}=2.02$ for dislocation cells and $K_{SB+DCB}=2.03$ for slip bands plus dislocation cell blocks, values consistent with reported 2.0–2.9 for austenitic stainless steels. Subfigure (b) compares measured and calculated true stresses for 8Al duplex steel (75.7% ferrite, 24.3% austenite) as a function of true strain, decomposing the flow stress into the yield stress $\\sigma_0$ (~455 MPa), ferrite slip band strengthening $\\sigma_\\alpha(\\epsilon)$, and austenite dislocation cell strengthening $\\sigma_\\lambda(\\epsilon)$. The calculations using Eqs. (5)–(8) show excellent agreement with experimental data, validating the dynamic slip band refinement mechanism in ferrite and dislocation cell evolution in austenite as the dominant strain hardening mechanisms.",
  "confidence": "high"
}

File: outputs_dataset/A59/intermediate/multimodal/figure_001.txt
{"image_type": "microscopy_sem", "description": "The provided image is a placeholder 'Check for updates' badge and does not contain scientific data. However, based on the paper context describing low-density δ-ferrite steel (Fe-0.35C-4.5Al-1.47Mn), this figure likely belongs to a series showing microstructural evolution across samples rolled at 650°C, 750°C, 850°C, and 950°C. The paper investigates ultra-fine spheroidized carbides (M3C, M23C6, M7C3, 158–247 nm) dispersed in ferrite/carbide composite lamellae and their effect on impact toughness. Potential figure content includes SEM micrographs of lamellar δ-ferrite and martensite structures, TEM images of carbide distributions, EBSD orientation maps showing texture transitions from <001> to <101>, or mechanical property curves comparing impact energies (207.5 J for R650 versus 5.6 J for R850). The text reports that low-temperature rolling produces carbide/ferrite lamellae with superior toughness through crack blunting and deflection mechanisms, while high-temperature rolling yields martensite/DIF structures with high hardness mismatch (>3 GPa) and brittle fracture.", "confidence": "low"}

File: outputs_dataset/A59/intermediate/multimodal/figure_002.txt
```json
{
  "image_type": "fabrication_synthesis",
  "description": "Figure 1 illustrates the comprehensive experimental protocol and specimen geometries for a low-density δ-ferrite steel. Panel (a) presents the thermomechanical processing schedule: the vacuum-induction-melted ingot was first homogenized at 1200°C for 4 h, hot forged to 40 mm thickness, and air cooled. Subsequently, specimens were reheated to four distinct temperatures (650°C, 750°C, 850°C, and 950°C), held for 2 h, subjected to hot rolling with a 60% reduction ratio (reducing thickness from 40 mm to 16 mm), and finally air cooled, yielding sample groups R650, R750, R850, and R950. The Ac1 critical temperature is indicated as a reference. Panel (b) shows the cylindrical tensile specimen geometry with a gauge length of 25 mm (along RD) and diameter of 5 mm. Panel (c) depicts the Charpy V-notch impact specimen dimensions (10 mm × 10 mm × 55 mm) with the notch on the rolled surface and impact direction perpendicular to the rolling direction (RD), with the normal direction (ND) labeled. This figure establishes the processing window covering carbide precipitation/dissolution (≤750°C) and dynamic recrystallization/transformation (≥850°C), enabling systematic investigation of microstructure-mechanical property relationships.",
  "confidence": "high"
}
```

File: outputs_dataset/A59/intermediate/multimodal/figure_006.txt
{"image_type": "property_mechanical", "description": "This figure comprehensively presents the mechanical property evolution of low-density δ-ferrite steel (Fe-0.35C-1.47Mn-4.5Al-1.47Ni-0.26Cr-0.28Mo) processed at rolling temperatures of 650°C (R650), 750°C (R750), 850°C (R850), and 950°C (R950). Panel (a) shows room-temperature Charpy impact energy decreasing precipitously from 207.5 ± 29.3 J for R650 to 4.6 ± 0.2 J for R950 as rolling temperature increases. Panels (b) and (c) display impact load-displacement curves: R650 exhibits a pronounced toughness propagation stage with crack propagation energy (Ep) of 147.90 J and initiation energy (Ei) of 59.6 J, whereas R850 and R950 show steep single peaks with negligible Ei (~3.91 J) and Ep (~2.10 J), indicating unstable crack propagation. Panel (d) presents engineering stress-strain curves revealing that ultimate tensile strength increases from 868.7 MPa (R650) to 1254.5 MPa (R950) at the expense of elongation, which drops from 19.0% to 3.5%. Panels (e) and (f) illustrate work-hardening rate curves versus true strain; low-temperature rolled specimens (R650/R750) exhibit a characteristic \"hump\" shape attributed to the Orowan mechanism of carbide-dislocation interaction, while high-temperature specimens (R850/R950) show monotonic decay without strain hardening capacity. These data collectively demonstrate that ultra-fine spheroidized carbides dispersed in ferrite/carbide composite lamellae at lower rolling temperatures enable superior impact toughness through enhanced crack blunting and deflection mechanisms, whereas high-temperature processing produces martensite/DIF microstructures with severe hardness mismatch leading to brittle fracture.", "confidence": "high"}

File: outputs_dataset/A59/intermediate/multimodal/figure_007.txt
{"image_type": "structure_phase_diagram", "description": "Figure 6 presents thermodynamic phase stability data for a low-density δ-ferrite steel (Fe-0.35C-1.47Mn-4.5Al-1.47Ni-0.26Cr-0.28Mo wt.%). Panel (a) shows the iron-carbon equilibrium phase diagram with temperature (600–1400°C) versus carbon content (0–1.5 wt.%), delineating phase fields including BCC (ferrite), FCC (austenite), BCC+FCC, BCC+carbides, and BCC+FCC+θ, with a vertical dashed line near 0.35 wt.% C indicating the alloy composition. Panel (b) displays the calculated volume fraction of each phase as a function of temperature (550–1150°C), where the black curve represents carbides, red represents BCC, and blue represents FCC. The graphs demonstrate that carbides remain stable below approximately 720–750°C, while FCC austenite emerges above this temperature range as carbides dissolve. These calculations explain the experimental observations that low-temperature rolling (650–750°C) preserves ultra-fine spherical carbides within ferrite/carbide composite lamellae, whereas high-temperature rolling (>850°C) leads to complete carbide dissolution and formation of a duplex δ-ferrite/martensite structure, thereby validating the processing–microstructure relationship governing impact toughness.", "confidence": "high"}

File: outputs_dataset/A59/intermediate/multimodal/figure_010.txt
```json
{
  "image_type": "microscopy_tem",
  "description": "Figure 9 presents transmission electron microscopy (TEM) images of the deformed zones in impact fracture surfaces and schematic diagrams illustrating the impact fracture mechanisms for low-density δ-ferrite steel samples processed at different rolling temperatures. Subfigures (a) and (c) are bright-field TEM images (scale bar 1 μm) showing the lamellar microstructure and crack paths in sample R650 (rolled at 650°C), with dashed circles marking specific deformation features. Subfigures (b) and (d) are high-resolution TEM (HRTEM) images (scale bar 5 nm) with corresponding inverse fast Fourier transform (IFFT) insets revealing atomic shear and dislocation arrangements at the nanoscale. Subfigures (e)-(g) schematically depict the microstructural evolution: (e) R650 with ultra-fine spheroidized carbides dispersed in ferrite/carbide composite lamellae and δ-ferrite; (f) R750 (750°C) with coarser carbides and reduced carbide density; (g) R850/R950 (850°C/950°C) showing a dual-phase structure of δ-ferrite lamellae and honeycomb martensite lamellae containing deformation-induced ferrite (DIF) grains after complete carbide dissolution. Subfigures (h)-(j) illustrate the fracture behavior: (h) R650 exhibits crack deflection, blunting, and microvoid nucleation at carbide interfaces leading to high impact toughness (207.5 J); (i) R750 shows reduced crack deflection due to carbide coarsening; (j) R850/R950 demonstrate brittle cleavage fracture with crack propagation shortcuts through DIF grains and high stress concentration at phase boundaries due to hardness mismatch (martensite ~6.0-6.5 GPa vs δ-ferrite ~2.6-2.8 GPa), resulting in dramatically reduced impact energy (<10 J). The figure establishes that ultra-fine carbides provide superior toughening via crack arrest and energy dissipation mechanisms, while high-temperature processing degrades toughness through microstructural coarsening and brittle phase formation.",
  "confidence": "high"
}
```

File: outputs_dataset/A6/intermediate/multimodal/figure_001.txt
{"image_type": "property_mechanical", "description": "The provided image displays a \"Check for updates\" placeholder icon rather than actual scientific figure content, rendering detailed visual analysis impossible. Based on the accompanying text extraction summary referencing a review of Fe-Mn-Al-C low-density steels, this figure likely corresponds to mechanical property data discussed in the paper, such as Fig. 19 (the \"banana curve\" plotting strength versus ductility relationships) or Fig. 13 (Charpy impact energy as a function of Mn or Al content). The text extraction indicates these figures compare tensile properties including ultimate tensile strength (ranging from 757 MPa to 1620 MPa) and elongation (ranging from 17.8% to 98.9%) across various alloy compositions (Fe-15Mn-10Al-0.86C-5Ni, Fe-30Mn-11Al-1.2C, Fe-28Mn-9Al-0.9C-5Ni, etc.) and processing conditions (cold rolling-annealing, solution-aging, etc.). Without the actual visual data, specific curve characteristics, axis scales, and exact data point values cannot be verified from the image itself.", "confidence": "low"}

File: outputs_dataset/A6/intermediate/multimodal/figure_003.txt
```json
{
  "image_type": "microscopy_tem",
  "description": "This figure presents multimodal microstructural characterization of κ-carbide precipitation in Fe-Mn-Al-C low-density steels, combining SEM and TEM analyses. Panels (a) and (c) are SEM micrographs (scale bars 20 μm and 4 μm) showing κ-carbide precipitation morphologies along grain boundaries and within grains, respectively, with α-ferrite visible as bright contrast. Panels (b), (d), and (e) are TEM bright-field images (scale bars 0.5–1 μm) revealing nanoscale details: (b) shows κ-carbide at austenite (γ) grain boundaries; (d) displays intragranular κ-carbide adjacent to γ-annealing twins; (e) exhibits simultaneous intergranular and intragranular precipitation of κ-carbide and α-ferrite. Selected area electron diffraction patterns in (b), (d), and (f) (scale bar 5 1/nm) confirm the crystal structure of κ-carbide with indexed reflections (100, 011, 110, 111, 200). The figure distinguishes between intergranular κ*-carbide and intragranular κ-carbide, demonstrating their distinct precipitation sites and morphological relationships with the γ-matrix and α-phase.",
  "confidence": "high"
}
```

File: outputs_dataset/A6/intermediate/multimodal/figure_004.txt
{"image_type": "fabrication_synthesis", "description": "This figure presents a temperature-time schematic diagram illustrating the thermomechanical processing routes for Fe-Mn-Al-C low-density steels. The process begins with solution treatment at 1100-1200°C, followed by hot rolling with decreasing temperature. Subsequently, four distinct processing routes are depicted: Route 1 (green arrow) involves rapid cooling to room temperature after hot rolling followed by isothermal annealing; Route 2 (red arrow) incorporates cold rolling and recrystallization annealing at 1100-1200°C or intermediate temperatures to tailor δ-ferrite size, texture, and κ-carbide precipitation; Route 3 (blue arrow) and Route 4 (purple dashed arrow) represent aging treatments at 450-700°C. The caption states that cold rolling and annealing are employed to modify the coarse, lath-like δ-ferrite morphology present in hot-rolled steels, while aging at 500-700°C for 0.5-2 hours promotes nano-precipitate nucleation. These routes demonstrate systematic microstructure control through thermomechanical processing to achieve desired mechanical properties in austenite-base Fe-Mn-Al-C steels.", "confidence": "high"}

File: outputs_dataset/A6/intermediate/multimodal/figure_007.txt
{"image_type": "microscopy_sem", "description": "The figure illustrates the crystal structure and microstructural evolution of B2 ordered intermetallic phases in Fe-Mn-Al-C low-density steels. Subfigures (a) and (b) depict the CsCl-type ordered body-centered cubic lattice structures of (Fe,Mn)Al-type and NiAl-type B2 phases, respectively, showing Fe/Mn or Ni atoms at the cube corners, Al atoms at the body center, and carbon atoms at interstitial sites in (a). Subfigure (c) is a scanning electron micrograph revealing three distinct morphologies of B2 precipitates in cold-rolled and annealed Fe-16Mn-9.6Al-0.86C-4.9Ni steel: banded B2 transformed from δ-ferrite (region 1), blocky B2 precipitated along recrystallized austenite grain boundaries from α-ferrite (region 2), and ultrafine B2 particles nucleated on shear bands (region 3), with a scale bar of 10 μm. Subfigure (d) shows the distribution of B2 phase within the austenite (γ) matrix and at grain boundaries, illustrating the interaction between B2 precipitates and dislocations during plastic deformation, with a scale bar of 500 μm and an inset showing lower magnification view. These images collectively demonstrate that Ni addition promotes NiAl-type B2 formation, and the multiple morphologies of B2 precipitates contribute to strength enhancement through dislocation pile-up at phase boundaries.", "confidence": "high"}

File: outputs_dataset/A6/intermediate/multimodal/figure_009.txt
{"image_type": "microscopy_tem", "description": "This figure presents transmission electron microscopy (TEM) characterization revealing the mechanism of deformation twin nucleation and growth near grain boundaries in Fe-17.5Mn-1.5Al-0.58C TWIP steel under tensile deformation. Subfigures (a)-(c), captured at 0.02 strain with g = (111) and g = (311) two-beam conditions, show high-density stacking faults and Frank partial dislocations (indicated by red and orange arrows) activated near prior austenite grain boundaries (G.B.), resulting from interactions between mobile dislocations on different slip planes. Subfigures (d)-(e), obtained at 0.05 strain, demonstrate that deformation twins nucleate at grain boundaries and propagate into the grain interior (yellow arrow indicating growth direction, red arrows marking twin initiation sites), with subfigure (e) providing high-resolution imaging of twin boundaries. Subfigure (f) presents a selected area electron diffraction (SAED) pattern along the [011] zone axis, confirming the twin orientation relationship between the matrix (blue hexagon) and twin (red hexagon) with {111} type twin planes. These observations provide direct evidence that prior austenite grain boundaries serve as preferred nucleation sites for deformation twins, which subsequently grow into grains, systematically contributing to the high strain hardening characteristic of TWIP steels.", "confidence": "high"}
