Repository: RiverYanggg/SteelDig_multimodal

# SteelDig Multimodal

一个面向材料科学论文的本地抽取流水线项目。

项目当前包含两条核心能力链：

1. 主抽取工作流
   从论文 Markdown 中抽取结构化文本信息，并可对图片组图做多模态分析。
2. Knowledge 工作流
   把清洗后的论文文本进一步压缩为适合训练或知识整理的 claim 集与 Markdown 知识卡片。
3. Knowledge Graph 工作流
   把 `outputs_dataset/<paper_id>/final/` 下的结构化抽取结果映射为 Neo4j 可查询知识图谱。

这两条链既可以独立运行，也可以按单篇论文串行衔接运行。项目已经支持：

- 多篇论文并行处理
- 单篇论文内部严格按阶段顺序执行
- 以 `paper_id` 为目录隔离输出
- `fused` 模式下把多模态图像结论注入 knowledge 汇总
- 把文本抽取结果和 multimodal figure 摘要共同导入 Neo4j 图谱

---

## 1. 项目目标

这个仓库的目标不是“把论文原样摘要一下”，而是把材料科学论文中的高价值事实拆成两类产物：

- 面向结构化数据库/后续程序消费的 JSON
- 面向知识训练/知识整理的 Markdown 与 claims

具体来说：

- 主抽取工作流负责“尽可能保留原始细节”
  - 文本模型输出大 JSON
  - 图像模型输出 Figure 级别 JSON
- Knowledge 工作流负责“把细节压缩成更高信息密度的训练材料”
  - paper_map

File: outputs_dataset/A6/intermediate/multimodal/figure_013.txt
```json
{
  "image_type": "property_mechanical",
  "description": "This figure illustrates the multi-stage strain hardening behavior and underlying microstructural mechanisms in Fe-3.9Mn-5.8Al-0.35C F-BDP steel during tensile testing. Panel (a) presents the strain hardening rate versus true strain curve (0-0.35), delineated into four distinct stages (I-IV) with dual y-axes showing strain hardening rate (0-4000 MPa) and true stress. The curve reveals characteristic transitions: an initial sharp drop (Stage I), peak formation with sustained hardening (Stage II), gradual decline (Stage III), and final stage behavior. Panels (b)-(d) display TEM micrographs at 10% strain, where (b) identifies martensite (M) and retained austenite (RA) phases with SAED patterns confirming crystallographic orientations along Z=[111] and Z=[011], while (c) and (d) show deformation substructures. Panels (e) and (f) reveal the microstructure at 20% strain, with (f) specifically annotating dislocation arrays. These observations collectively demonstrate the evolution from dislocation-dominated deformation in ferrite (Stage I), through limited TRIP/TWIP effects (Stage II), to obstacle-overcoming by dislocations (Stage III), and finally to rapid martensitic transformation with activated TWIP mechanisms (Stage IV).",
  "confidence": "high"
}
```

File: outputs_dataset/A6/intermediate/multimodal/figure_014.txt
{"image_type": "property_mechanical", "description": "Figure 13 presents Charpy impact absorbed energy data for Fe-Mn-Al-C low-density steels as functions of alloying element content, comprising two sub-panels. Panel (a) displays the impact energy of Fe-xMn-2Al-0.45C-0.05Si steel with Mn content ranging 17–22 wt.% tested at 0 °C and -196 °C. The upper curve (0 °C, triangle markers) shows high impact energy (~225–260 J) increasing slightly then plateauing, while the lower curve (-196 °C, inverted triangle markers) exhibits lower values (~45–145 J) that visually increase with Mn content. Panel (b) illustrates impact energy versus Al content (3–8 wt.%) for Fe-18Mn-xAl-0.6C steel, showing a sluggish increase from ~120 J to ~135 J as Al increases from 3 to 5 wt.%, followed by a steep decrease to ~15 J at 8 wt.% Al (square markers). Citation reports specific cryogenic values for panel (a): 80.5 J (17Mn), 49.8 J (19Mn), and 41.1 J (22Mn), suggesting a decreasing trend with Mn addition, and for panel (b): 122 J (3Al) increasing to 138 J (5Al) before dropping at 8Al. These results demonstrate critical composition-dependent cryogenic toughness behavior in these alloys.", "confidence": "high"}

File: outputs_dataset/A6/intermediate/multimodal/figure_016.txt
{"image_type": "property_mechanical", "description": "Figure 15 comprises two mechanical performance plots for Fe-Mn-Al-C low-density steels. Subfigure (a) presents Charpy impact absorbed energy versus testing temperature (ranging from -200°C to 100°C) for Fe-Mn-Al-C austenite steels, displaying five distinct curves (labeled 1-5) superimposed on shaded regions representing different steel categories including austenite stainless steel, dual phase steel, ferrite steel, and martensite steel. The curves demonstrate that impact energy generally decreases with decreasing temperature, though specific compositions maintain high toughness even at cryogenic temperatures. Subfigure (b) illustrates the relationship between impact toughness (J/cm²) and aluminum content (3-10 wt.%), showing two data series with optimal toughness peaks occurring at approximately 6-7 wt.% Al. According to the accompanying text, this behavior correlates with microstructural evolution: below 7% Al, Fe₃C₇ and M₇C₃ carbides precipitate along grain boundaries during aging, reducing toughness; at 7-10% Al, κ-carbide precipitation dominates; while above 10% Al, δ-ferrite formation due to phase interface incompatibility further degrades impact resistance. These results establish critical composition-processing windows for balancing lightweight design with cryogenic toughness.", "confidence": "high"}

File: outputs_dataset/A6/intermediate/multimodal/figure_017.txt
```json
{
  "image_type": "microscopy_tem",
  "description": "This figure illustrates fatigue-induced microstructural evolution in Fe-Mn-Al-C low-density steels through multi-scale microscopy. Subfigure (a) shows the fatigued surface morphology of Fe-16Mn-2Al-0.3C steel accompanied by an atomic force microscopy (AFM) inset revealing three-dimensional surface topography with 0-200 nm height variations across a 20 μm area. Subfigure (b) displays slip band structures at 2 μm scale. Subfigures (c)-(e) present transmission electron micrographs of deformed microstructures in micro-alloyed Fe-28Mn-7Al-1C steel after fatigue failure: (c) dislocation pile-up at 0.4% strain, (d) slip traces at 0.4% strain, and (e) stacking faults at 0.8% strain. These observations demonstrate that fatigue damage progresses from surface slip band formation to dislocation accumulation and stacking fault generation. The evidence supports that crack initiation preferentially occurs at intersections of slip bands, grain boundaries, and twin boundaries, while micro-alloying promotes planar dislocation arrangements that enhance fatigue life compared to non-micro-alloyed steels.",
  "confidence": "high"
}
```

File: outputs_dataset/A6/intermediate/multimodal/figure_019.txt
{"image_type": "microscopy_tem", "description": "This figure presents the microstructural evolution and wear resistance of Fe-25.1Mn-6.6Al-1.3C low-density steel after quenching at 1050°C and subsequent aging treatment. Subfigures (a) and (b) display micrographs (scale bar 25 μm) of the steel aged at 500°C (note: caption states 550°C) for 2 h and 4 h respectively, with (b) containing an inset indicating coarse precipitate morphology. Subfigures (c) and (d) are transmission electron microscopy images (scale bar 0.5 μm) revealing high-density dislocation walls and dislocation tangles in the 2 h aged sample, and high-density dislocation walls in the 4 h aged sample. Subfigure (e) presents a bar chart of wear resistance (unit: g⁻¹) showing values of 1.16 (as-quenched), 1.66 (1 h), 2.66 (2 h, maximum), 2.25 (3 h), and 1.92 (4 h). The data demonstrate that 2 h aging yields optimal wear resistance due to fine nano-sized κ-carbide precipitation within the austenite matrix, whereas prolonged aging to 4 h causes κ-carbide coarsening at grain boundaries, increasing brittleness and reducing wear resistance. The surface hardening mechanism involves Lomer-Cottrell locks, high-density dislocation tangles, and dislocation walls without martensite or deformation twins under low impact energy conditions.", "confidence": "high"}

File: outputs_dataset/A6/intermediate/multimodal/figure_020.txt
{"image_type": "property_mechanical", "description": "This figure presents a comprehensive scatter plot mapping the room-temperature tensile properties of Fe-Mn-Al-C low-density steels, illustrating the relationship between yield/tensile strength (200–1600 MPa) and total elongation (0–100%). The dataset aggregates experimental results from multiple studies, with data points encoded by Mn content (12–18 wt.% red triangles, 18–25 wt.% magenta squares, 25–28 wt.% green triangles, 28–33 wt.% orange hexagons) and distinguished between yield strength (open symbols) and tensile strength (solid symbols). Dashed ellipses demarcate distinct phase constitution regions: single austenite phase (magenta), single ferrite phase (yellow), ferrite-austenite-MC/κ (blue), austenite-based duplex (purple), and ferrite-based duplex (green). Three black dashed contour lines indicate constant strength-ductility products of 30, 50, and 70 GPa·%, respectively. The plot reveals that single austenite steels and austenite-based duplex steels predominantly occupy the upper-right region, achieving superior strength-ductility combinations with products exceeding 50–70 GPa·%, whereas ferrite-based duplex and single ferrite steels generally cluster in lower strength or lower ductility regions. Notable high-performance data points include Fe-23Mn-1.5Al-0.3C with approximately 840 MPa tensile strength and 98.9% elongation, and Fe-28Mn-9Al-0.9C-5Ni with 1620 MPa strength and 20.3% elongation, demonstrating the exceptional mechanical property balance achievable through composition and microstructure optimization in this alloy system.", "confidence": "high"}

File: outputs_dataset/A60/intermediate/multimodal/figure_001.txt
{"image_type": "property_electrochemical", "description": "This Figure presents a comprehensive comparison of corrosion resistance and protective oxide film characteristics for Fe-30.34Mn-8.93Al-0.9C low-density steels processed under different heat treatment conditions. The dataset includes four distinct microstructural states: S0 (as-rolled without solution treatment), S950 (solution-treated at 950°C), S1050 (1050°C), and S1150 (1150°C), exhibiting average grain sizes from heterogeneous deformed structures to uniform equiaxed grains of 8.7 μm and 32 μm respectively. The plots display electrochemical parameters including breakdown current density (ranging from 2.72 μA/cm² for S950 to 9.92 μA/cm² for S0) and polarization resistance values, alongside oxide film properties such as thickness (16.2–25.2 nm), aluminum content (69.91–90.17 at%), and defect densities (ND 0.26–0.70×10²¹/cm³). The results demonstrate that fine-grained S950 achieves the lowest corrosion rate (0.160 mm/y) and forms the most protective Al-rich oxide film (90.17 at% Al, 25.2 nm thick), while coarse-grained S1150 exhibits inferior protection (0.281 mm/y, 69.91 at% Al). These findings substantiate that grain size optimization via solution treatment enhances corrosion resistance by promoting rapid, uniform formation of dense Al-rich oxide films at high-angle grain boundaries.", "confidence": "low"}

File: outputs_dataset/A60/intermediate/multimodal/figure_005.txt
```json
{
  "image_type": "chart_plot",
  "description": "This figure presents quantitative microstructural analysis of Fe-Mn-Al-C low-density steels (LDSs) subjected to different heat treatments. Subfigures (a)-(d) display grain size distribution histograms obtained via EBSD: (a) S0 (hot-rolled state) shows a bimodal distribution with an average grain size of 7.6 μm; (b) S950 (solution-treated at 950°C) exhibits a uniform distribution with 8.7 μm average grain size; (c) S1050 (1050°C) shows increased average grain size of 21.1 μm; and (d) S1150 (1150°C) displays coarse grains averaging 32.0 μm with extended tail up to 140 μm. Subfigure (e) compares grain boundary densities (left y-axis) and Kernel Average Misorientation (KAM) values (right y-axis, red line) across samples. S950 possesses the highest densities of annealing twin boundaries (ATBs, 0.146 μm/μm²) and high-angle grain boundaries (HAGBs, 0.114 μm/μm²), which progressively decrease in S1050 (0.061 and 0.029 μm/μm²) and S1150 (0.040 and 0.019 μm/μm²). The KAM value drops sharply from 1.62 in S0 to approximately 0.4 in all solution-treated samples, indicating significant reduction in residual stress via dynamic recrystallization. These data demonstrate that solution treatment homogenizes grain size while promoting ATB formation, with optimal grain boundary density achieved at 950°C, which correlates with enhanced Al-rich oxide film formation and superior corrosion resistance.",
  "confidence": "high"
}
```

File: outputs_dataset/A60/intermediate/multimodal/figure_006.txt
{"image_type": "microscopy_tem", "description": "Figure 5 presents comprehensive TEM characterization of Fe-Mn-Al-C low-density steels (LDSs), comparing the as-hot-rolled S0 sample with heat-treated variants. Panel (a) shows a bright-field TEM image revealing numerous nanoscale κ-carbides (5–10 nm in diameter, indicated by yellow arrows) dispersed in the austenitic matrix of S0, with the dashed green line highlighting a specific carbide region. The corresponding high-resolution TEM image and FFT pattern in (a1) confirm the crystalline structure of κ-carbide with zone axes [110]. Panel (a2) displays the high dislocation density in S0, with selected area electron diffraction (SAED) pattern confirming the single-phase austenite structure. Panel (b) illustrates the microstructural evolution after solution treatment, showing reduced dislocation density and the presence of annealing twin boundaries (ATBs) with corresponding SAED patterns. These images collectively demonstrate that the hot-rolled S0 sample contains coherent κ-carbides and high-density dislocations, while subsequent heat treatment promotes dislocation annihilation and twin formation, establishing the microstructural basis for grain size optimization and corrosion resistance studies.", "confidence": "high"}

File: outputs_dataset/A60/intermediate/multimodal/figure_007.txt
{
  "image_type": "property_electrochemical",
  "description": "This figure presents electrochemical corrosion characterization of low-density steels (Fe-30.34Mn-8.93Al-0.9C) with varying grain sizes. Panel (a) displays potentiodynamic polarization curves obtained in 3.5 wt% NaCl solution, plotting potential (V_SCE) versus current density (A/cm²) on a logarithmic scale for four samples: S0 (without solution treatment), S950 (solution treated at 950°C), S1050 (1050°C), and S1150 (1150°C). The curves reveal distinct passive behavior and breakdown characteristics across the different grain structures. Panel (b) quantifies the breakdown current density (i_bre) with error bars representing standard deviation, showing S0 exhibits the highest i_bre at 9.92 μA/cm², while the fine-grained S950 sample demonstrates the lowest i_bre of 2.72 μA/cm². Intermediate values are observed for S1050 (6.55 μA/cm²) and the coarse-grained S1150 (8.84 μA/cm²). The systematic increase in i_bre from S950 to S1150 correlates with grain coarsening, supporting the conclusion that fine grain structures promote rapid formation of protective Al-rich oxide films and superior corrosion resistance.",
  "confidence": "high"
}

File: outputs_dataset/A60/intermediate/multimodal/figure_009.txt
{"image_type": "property_electrochemical", "description": "This figure presents electrochemical impedance spectroscopy (EIS) data for Fe-Mn-Al-C low-density steels (LDSs) with different grain sizes tested in 3.5 wt% NaCl solution, comprising three subplots: (a) Nyquist plot showing the imaginary component (-Zim) versus real component (Zre) of impedance, where the capacitive arc diameter represents the polarization resistance; (b) Bode magnitude plot displaying the impedance modulus |Z| as a function of frequency; and (c) Bode phase plot showing the phase angle versus frequency. Four sample conditions are compared: S0 (as-hot-rolled without solution treatment), S950 (solution-treated at 950°C, 8.7 μm grain size), S1050 (solution-treated at 1050°C), and S1150 (solution-treated at 1150°C, 32 μm grain size). The EIS data reveal that S950 exhibits the largest capacitive arc in the Nyquist plot and highest impedance modulus, indicating superior corrosion resistance, while S0 shows the lowest resistance due to high dislocation density and κ-carbides. The Bode phase plot shows two time constants with maximum phase angles between 65° and 75° at intermediate frequencies, characteristic of non-ideal capacitive responses. An equivalent circuit model (inset in Fig. 8a) with two constant phase elements (Q1 and Q2) is employed for fitting, where Rs represents solution resistance, R1 and Q1 correspond to the diffusion resistance and CPE at the solution/film interface, and R2 and Q2 represent the oxide film resistance and CPE, respectively. The results demonstrate that fine grain structure (S950) promotes the formation of a dense, Al-rich (90.17 at%) oxide film with low defect density (ND 0.26×10²¹/cm³), providing optimal protection, whereas grain coarsening (S1050, S1150) reduces grain boundary density, leading to discontinuous oxide film growth with higher Fe/Mn content and degraded corrosion resistance.", "confidence": "high"}

File: outputs_dataset/A60/intermediate/multimodal/figure_010.txt
{"image_type": "chart_plot", "description": "This bar chart presents the corrosion rates of Fe-30.34Mn-8.93Al-0.9C low-density steels (LDSs) after 30 days of immersion in 3.5 wt% NaCl solution, comparing four samples with different thermomechanical processing histories. The x-axis labels denote: S0 (hot-rolled and water-quenched without solution treatment), S950 (solution-treated at 950°C for 2 h), S1050 (solution-treated at 1050°C for 2 h), and S1150 (solution-treated at 1150°C for 2 h). The y-axis quantifies corrosion rate in mm/y. The measured values reveal a non-monotonic trend with solution treatment temperature: S0 exhibits the highest corrosion rate at 0.326 mm/y, while S950 shows the minimum at 0.160 mm/y. The corrosion rate increases again with higher solution treatment temperatures, reaching 0.248 mm/y for S1050 and 0.281 mm/y for S1150. Error bars indicate experimental variability. This data supports the core conclusion that grain size optimization via solution treatment at 950°C (yielding ~8.7 μm equiaxed grains with high grain boundary density) significantly enhances corrosion resistance by facilitating the rapid formation of a dense, continuous Al-rich oxide film (90.17 at% Al, 25.2 nm thick). In contrast, the coarse-grained S1150 (32 μm) with lower grain boundary density exhibits reduced corrosion resistance due to discontinuous oxide film formation with higher defect densities and lower Al content (~69.91 at%).", "confidence": "high"}

File: outputs_dataset/A60/intermediate/multimodal/figure_012.txt
{"image_type": "property_electrochemical", "description": "Figure 11 presents electrochemical impedance spectroscopy (EIS) characterization of Fe-Mn-Al-C low-density steels (LDSs) after potentiostatic polarization in 3.5 wt% NaCl solution, comprising three panels: (a) Nyquist plot showing capacitive arcs, (b) Bode magnitude plot of impedance modulus versus frequency, and (c) Bode phase plot of phase angle versus frequency. The data compare four samples: S0 (as-rolled without solution treatment), S950 (solution-treated at 950°C), S1050 (1050°C), and S1150 (1150°C). Panel (a) reveals S950 exhibits the largest capacitive arc radius while S0 shows the smallest, indicating superior oxide film density and stability for S950. In panel (b), the low-frequency impedance modulus (0.01 Hz) decreases with increasing grain size, with S950 maintaining the highest value. Panel (c) shows S950 maintains a higher phase angle over a wider frequency range, confirming a more uniform oxide film structure. The equivalent circuit diagram (Rs(Q1(R1(Q2R2)))) in (a) was used for fitting. These results demonstrate that grain size optimization via 950°C solution treatment yields the highest polarization resistance (21355 Ω·cm²) and optimal corrosion resistance through formation of a dense Al-rich oxide film.", "confidence": "high"}

File: outputs_dataset/A60/intermediate/multimodal/figure_013.txt
{"image_type": "property_electrochemical", "description": "This figure presents Mott-Schottky analysis results for Fe-Mn-Al-C low-density steels (LDSs) with different grain sizes obtained via solution treatment at various temperatures. Panel (a) displays Mott-Schottky curves plotting C⁻² versus potential (E vs. SCE) for four samples: S0 (as-hot rolled, no solution treatment), S950 (950°C), S1050 (1050°C), and S1150 (1150°C). The curves reveal duplex semiconductor characteristics: Region 1 (-1.13 to -0.93 V_SCE) exhibits positive slopes indicating n-type behavior dominated by oxygen vacancies and cation interstitials, while Region 2 (-0.93 to -0.67 V_SCE) shows negative slopes characteristic of p-type behavior governed by cation vacancies. The S950 sample exhibits the highest C⁻² values, while S0 shows the lowest. Panel (b) quantifies the donor (N_D) and acceptor (N_A) concentrations calculated from the Mott-Schottky slopes. S950 achieves the lowest defect densities (N_D = 0.26×10²¹/cm³, N_A = 0.68×10²¹/cm³), significantly lower than S0 (N_D = 0.70×10²¹/cm³, N_A = 2.25×10²¹/cm³). S1050 (N_D = 0.38×10²¹/cm³, N_A = 1.03×10²¹/cm³) and S1150 (N_D = 0.49×10²¹/cm³, N_A = 1.25×10²¹/cm³) show intermediate values. These results demonstrate that grain size optimization via 950°C solution treatment minimizes structural defects in the Al-rich oxide film, thereby reducing chloride ion penetration pathways and enhancing corrosion resistance compared to both the as-rolled and higher-temperature treated samples.", "confidence": "high"}

File: outputs_dataset/A60/intermediate/multimodal/figure_014.txt
{"image_type": "spectroscopy_xps", "description": "X-ray photoelectron spectroscopy (XPS) spectra displaying the elemental composition and chemical state distribution of surface oxide films formed on Fe-Mn-Al-C low-density steels (LDSs) after 7200 s potentiostatic polarization in 3.5 wt% NaCl solution. The figure comprises four rows of high-resolution spectra: Fe 2p₃/₂ (a-d), Mn 2p₃/₂ (a₁-d₁), Al 2p (a₂-d₂), and O 1s (a₃-d₃), comparing four samples with different grain sizes achieved via solution treatment at varying temperatures: S0 (as-rolled), S950 (950°C, fine-grained ~8.7 μm), S1050 (1050°C), and S1150 (1150°C, coarse-grained ~32 μm). The Fe 2p₃/₂ spectra reveal Fe²⁺ (709.8 eV), Fe³⁺_ox (711.5 eV), and Fe³⁺_hy (713.3 eV), with S950 uniquely exhibiting a Fe²⁺_sat satellite peak (715.0 eV) corresponding to FeO, Fe₂O₃, and FeOOH. Mn 2p₃/₂ spectra show Mn²⁺ (640.4 eV), Mn⁴⁺ (641.8 eV), and Mn²⁺_sat (646.2 eV) in S0, S1050, and S1150, attributed to Mn(OH)₂ and MnO₂, whereas S950 displays only the Mn²⁺ oxidation state. Al 2p spectra show a single Al³⁺ peak (74.1 eV) from Al₂O₃ and Al(OH)₃. O 1s spectra deconvolute into O²⁻ (529.7 eV), OH⁻ (531.6 eV), and H₂O (533.2 eV). The spectra demonstrate that S950 forms a dense, highly protective Al-rich oxide film (90.17 at% Al, 25.2 nm thickness) with low defect density (ND 0.26×10²¹/cm³), while S1150 exhibits reduced Al content (~69.91 at%) and higher Fe/Mn oxide incorporation. This supports the conclusion that fine-grained microstructures with high grain boundary density promote preferential Al dissolution and rapid formation of continuous protective oxide films, whereas coarse grains result in discontinuous, defective films with inferior corrosion resistance.", "confidence": "high"}

File: outputs_dataset/A60/intermediate/multimodal/figure_015.txt
{"image_type": "spectroscopy_xps", "description": "This figure presents a 3D stacked bar chart illustrating the relative cation fraction (at.%) of different valence states of metallic elements (Al³⁺, Fe²⁺, Fe³⁺ₒₓ, Fe³⁺ₕᵧ, Mn⁴⁺, Mn²⁺) in the surface oxide films of Fe-Mn-Al-C low-density steels (LDSs). The quantitative data, derived from XPS peak area calculations using sensitivity factors, compares four samples: S0 (as-rolled), S950 (solution-treated at 950°C), S1050 (1050°C), and S1150 (1150°C). The visualization reveals that the fine-grained S950 sample exhibits the highest Al³⁺ content at 90.17 at.%, indicating a highly enriched aluminum oxide film. In contrast, the S0 sample shows significantly lower Al content (~50 at.%) with elevated contributions from iron and manganese species. As grain size increases with solution treatment temperature (from 8.7 μm in S950 to 32 μm in S1150), the Al³⁺ fraction progressively decreases to approximately 73% in S1150, accompanied by corresponding increases in Fe and Mn oxide contents. This trend demonstrates that grain refinement promotes preferential aluminum dissolution and rapid formation of a dense, protective Al-rich oxide film, whereas coarse-grained structures result in oxide films enriched with less-protective Fe and Mn species, thereby explaining the superior corrosion resistance of the S950 sample.", "confidence": "high"}

File: outputs_dataset/A60/intermediate/multimodal/figure_020.txt
{"image_type": "property_electrochemical", "description": "Figure 19 presents cyclic voltammetry (CV) curves of Fe-Mn-Al-C low-density steels (LDSs) solution-treated at different temperatures (S950: 950°C, S1050: 1050°C, S1150: 1150°C) in 3.5 wt% NaCl solution. Panel (a) shows the first cycle where a distinct Al oxidation peak appears at approximately −0.81 V_SCE, with S950 exhibiting the highest peak current density as shown in the inset (~90 μA/cm²), while S1050 and S1150 display noticeably weaker peaks. Notably, no Fe oxidation peak is observed near −0.56 V_SCE in the first cycle. Panel (b) presents the second cycle, revealing an additional Fe/Mn oxidation peak near −0.56 V_SCE; here S950 shows the lowest peak intensity in this region, whereas S1050 and S1150 exhibit substantially enhanced anodic peaks. The curves demonstrate that fine-grained S950 with high grain boundary density facilitates preferential Al oxidation and rapid formation of a dense Al-rich oxide film during the initial stage, which subsequently suppresses Fe/Mn oxidation, while coarse-grained S1150 allows continued Fe/Mn participation in film formation due to incomplete surface coverage.", "confidence": "high"}

File: outputs_dataset/A60/intermediate/multimodal/figure_021.txt
```json
{
  "image_type": "chart_schematic",
  "description": "This figure presents schematic diagrams illustrating the oxide film formation and corrosion mechanisms in Fe-Mn-Al-C low-density steels (LDSs) with different grain sizes. Panel (a) depicts the small grain size sample, showing a high density of high-angle grain boundaries (HAGBs, blue lines) and annealing twin boundaries (ATBs, red lines). Subpanel (a1) demonstrates preferential anodic dissolution occurring at these grain boundaries, leading to localized formation of aluminum oxide (blue ellipses). Cross-sectional views (a2-a3) show that in a chloride-containing solution (orange spheres), this preferential dissolution results in rapid development of a continuous, dense Al-rich oxide film that provides effective protection. In contrast, panel (b) illustrates the large grain size sample with fewer grain boundaries. Subpanel (b1) reveals that the sparse grain boundary network leads to discontinuous oxide growth, with the formation of cracks and mixed oxides including iron oxide (red) and manganese oxide (purple). Cross-sectional views (b2-b3) confirm the formation of a defective oxide film with cracks and corrosion pits, offering inferior corrosion resistance compared to the fine-grained structure.",
  "confidence": "high"
}
```

File: outputs_dataset/A61/intermediate/multimodal/figure_002.txt
{"image_type": "chart_schematic", "description": "This figure presents a three-dimensional schematic illustration of the dog-bone shaped specimen geometry used for both tensile and fatigue testing of Fe-30.5Mn-8Al-1C austenitic low-density steel. The drawing specifies critical dimensions: total length of 55 mm, gauge section width of 5 mm and length of 15 mm, grip section length of 15 mm on each side, grip width of 7 mm, specimen thickness of 2.5 mm, and a transition fillet radius of R13 mm. According to the caption and citation sentences, these specimens were machined from steel sheets via wire electrical discharge machining (EDM) with the tensile/fatigue axis parallel to the rolling direction. The surfaces were mechanically polished and subsequently electro-polished in 8 vol.% perchloric acid ethanol solution at 25 V for 30 s to remove surface stresses and scratches. This standardized geometry facilitates uniaxial tensile tests at room temperature (strain rate 10^-3 s^-1) and stress-controlled tension-tension fatigue tests (20 Hz, stress ratio R=0.1). The figure establishes the standardized sample dimensions essential for ensuring comparability and reproducibility of mechanical property data across different heat treatment conditions including solution-treated and aged states.", "confidence": "high"}

File: outputs_dataset/A61/intermediate/multimodal/figure_003.txt
{"image_type": "microscopy_tem", "description": "Figure 2 presents the microstructural characterization of Fe-30.5Mn-8Al-1C austenitic low-density steel under different heat treatment conditions. Panel (a) shows an EBSD inverse pole figure (IPF) map of the solution-treated (ST) sample, revealing equiaxed austenite (γ) grains with FCC structure (scale bar: 100 μm). Panels (b)-(d) display bright-field TEM micrographs with corresponding selected area electron diffraction (SAED) patterns along the [001] zone axis, illustrating the precipitation evolution of κ-carbides. Specifically, (b) shows the 550-6 sample (aged at 550°C for 6 h) containing uniformly dispersed nanoscale intragranular κ-carbides (~11 nm) within the matrix, with the SAED pattern confirming the L12 ordered structure of κ-phase coexisting with γ. In contrast, (c) and (d) reveal that increasing aging temperature to 600°C (600-6) and 650°C (650-6) promotes intergranular κ-carbide precipitation at grain boundaries (indicated by arrows), with the 650-6 sample exhibiting severe intergranular precipitation and coarsened intragranular κ-carbides (~24 nm). The diffraction patterns superimpose γ and κ reflections, verifying the cube-on-cube orientation relationship. This figure demonstrates that aging temperature critically controls the precipitation site (intragranular vs intergranular) and size of κ-carbides, establishing the microstructural basis for understanding their divergent effects on fatigue properties.", "confidence": "high"}

File: outputs_dataset/A61/intermediate/multimodal/figure_009.txt
{"image_type": "microscopy_sem", "description": "Figure 8 presents scanning electron microscopy (SEM) images of fracture surface morphologies in the rapid fracture zone of Fe-30.5Mn-8Al-1C austenitic low-density steel under different heat treatment conditions and stress amplitudes. The micrographs compare four sample conditions: solution-treated (ST), aged at 550°C for 6 h (550-6), aged at 600°C for 6 h (600-6), and aged at 650°C for 6 h (650-6), tested at stress amplitudes of Δσ/2 = 180 MPa (a-d) and 315 MPa (e-h). Subfigures (a), (b), (c), (e), (f), and (g) show predominant dimple patterns characteristic of microvoid coalescence and ductile failure in ST, 550-6, and 600-6 samples. In contrast, subfigures (d) and (h) for the 650-6 sample exhibit mixed fracture characteristics with both dimples and cleavage facets, indicating reduced ductility. The transition from ductile to mixed-mode fracture correlates with extensive intergranular κ-carbide precipitation in the 650-6 condition, while the lower aging temperatures (550-6 and 600-6) maintain predominantly intragranular precipitation and superior toughness. These observations demonstrate the critical role of κ-carbide precipitation state in controlling failure mechanisms.", "confidence": "high"}

File: outputs_dataset/A61/intermediate/multimodal/figure_010.txt
{"image_type": "diffraction_ebsd", "description": "This figure presents comprehensive EBSD analysis of fatigue crack propagation paths in Fe-30.5Mn-8Al-1C austenitic low-density steel tested at a stress amplitude of 225 MPa, comparing solution-treated (ST) and aged samples (550-6, 600-6, 650-6). The twelve micrographs are arranged in triplets for each condition: (a,d,g,j) show band contrast (BC) and inverse pole figure (IPF) superimposed maps revealing grain orientations and crack trajectories; (b,e,h,k) display kernel average misorientation (KAM) maps indicating local plastic strain fields; and (c,f,i,l) present Schmid factor (SF) maps highlighting crystallographic orientation effects on slip activity. Visual evidence reveals that while all samples exhibit transgranular crack propagation along {111} slip bands, the ST sample shows relatively straight crack paths within large austenite grains, whereas aged samples display significantly greater path tortuosity and microbranching. The KAM maps demonstrate distinct strain localization patterns—the ST sample exhibits the highest misorientation intensity at grain boundaries, the 600-6 sample shows more diffuse strain distribution facilitating homogeneous plastic accommodation, and the 650-6 sample shows localized KAM \"hot spots\" at grain boundaries (indicated by red arrows in k) associated with intergranular κ-carbides. SF maps illustrate the classical pattern where cracks nucleate in hard-oriented grains (low SF) and propagate into soft-oriented grains (high SF). These observations support the core conclusion that intragranular κ-carbides enhance crack propagation resistance by inducing crack deflection and homogenizing plastic strain, whereas intergranular κ-carbides cause detrimental strain concentration.", "confidence": "high"}

File: outputs_dataset/A61/intermediate/multimodal/figure_012.txt
```json
{
  "image_type": "microscopy_tem",
  "description": "This figure presents bright-field TEM micrographs revealing the fatigue-induced deformation microstructures in Fe-30.5Mn-8Al-1C austenitic low-density steel under various heat treatment conditions and stress amplitudes. Subfigures (a) and (b) display the solution-treated (ST) sample fatigued at Δσ/2 = 180 MPa and 315 MPa, respectively, showing dense planar linear bands (PLBs) associated with short-range ordering at 1 μm scale. Subfigures (c) through (h) illustrate the evolution of planar slip bands in aged samples: (c,d) for 550-6 (550°C/6h), (e,f) for 600-6 (600°C/6h), and (g,h) for 650-6 (650°C/6h), each pair corresponding to low (180 MPa) and high (315 MPa) stress amplitudes at 500 nm scale. The micrographs demonstrate that while the ST sample exhibits wavy, cross-hatched PLBs, the aged samples develop well-defined planar slip bands due to dislocation shearing of coherent κ-carbides. The progression from 550-6 to 650-6 shows gradual coarsening of κ-carbide precipitates but maintains the planar slip mechanism rather than Orowan bypassing, with the 650-6 sample displaying intensified slip localization. These observations confirm that the precipitation state of κ-carbides critically governs the deformation micromechanisms, promoting homogeneous planar slip that enhances fatigue resistance compared to the ST condition.",
  "confidence": "high"
}
```

File: outputs_dataset/A61/intermediate/multimodal/figure_013.txt
{"image_type": "chart_schematic", "description": "This schematic diagram (Fig. 12) illustrates the micromechanism of dislocation-mediated slip reversibility in Fe-30.5Mn-8Al-1C austenitic low-density steel under two processing conditions. Panel (a) depicts the solution-treated (ST) condition where short-range ordering (SRO) within the austenitic matrix facilitates initial planar slip via glide plane softening; however, the weak and spatially heterogeneous SRO structure undergoes premature destruction under repeated dislocation shearing, resulting in localized strain concentrations and low slip reversibility. Panel (b) contrasts the aged condition, where coherent ordered L1₂-structured intragranular κ-carbides provide stable obstacles for dislocation shearing. The formation of anti-phase boundaries (APBs) during initial cutting reduces resistance for subsequent dislocations on the same planes, channeling slip activity to well-defined softened planes, restricting cross-slip, and enabling dislocations to retrace their paths during load reversal. This mechanism promotes homogeneous planar slip band formation and significantly enhances slip reversibility, rationalizing the superior fatigue performance of aged samples compared to ST samples.", "confidence": "high"}

File: outputs_dataset/A61/intermediate/multimodal/figure_015.txt
{"image_type": "microscopy_tem", "description": "Bright-field transmission electron microscopy (TEM) micrographs revealing the deformation microstructures near grain boundaries in Fe-30.5Mn-8Al-1C austenitic low-density steel after fatigue testing at a stress amplitude of Δσ/2 = 315 MPa. Panel (a) shows the 550-6 sample (aged at 550°C for 6 h), exhibiting well-organized planar slip bands uniformly distributed within grains and traversing grain boundaries without obstruction, with dashed blue lines marking grain boundary regions. Panel (b) displays the 650-6 sample (aged at 650°C for 6 h), where coarse intergranular κ-carbide precipitates (indicated by orange arrows) disrupt grain boundary continuity and act as strong barriers to dislocation motion, resulting in intense dislocation pile-ups (marked by pink arrows) and localized stress concentration. The comparison demonstrates that uniform intragranular κ-carbides facilitate homogeneous planar slip and effective slip transfer across boundaries, whereas intergranular κ-carbides promote heterogeneous deformation, early crack nucleation, and reduced fatigue life.", "confidence": "high"}

File: outputs_dataset/A61/intermediate/multimodal/figure_017.txt
{"image_type": "chart_schematic", "description": "This schematic diagram illustrates the micromechanism of cyclic deformation in Fe-30.5Mn-8Al-1C austenitic low-density steel, specifically demonstrating the detrimental effect of intergranular κ-carbides on fatigue behavior. The image depicts a grain boundary (GB, vertical red line) separating a soft-oriented grain (left, pink background) from a hard-oriented grain (right, blue background). Yellow rectangular blocks labeled \"Intergranular κ-carbides\" are distributed along the grain boundary, acting as obstacles to dislocation motion. The soft-oriented grain exhibits dislocation pile-ups (indicated by purple double-headed arrows) at the grain boundary, alongside slip traces (dashed blue lines with \"T\" symbols) representing planar slip bands. The diagram visually explains how coarse intergranular κ-carbides, formed during aging at higher temperatures (e.g., 650°C for 6 h), impede reversible dislocation movement during cyclic loading, leading to severe strain localization and stress concentration at grain boundaries. This mechanism accounts for the reduced fatigue limit observed in over-aged samples compared to those with only intragranular κ-carbides, supporting the paper's conclusion that intergranular κ-carbide precipitation critically degrades fatigue properties.", "confidence": "high"}

File: outputs_dataset/A62/intermediate/multimodal/figure_002.txt
{"image_type": "structure_phase_diagram", "description": "Figure 1 presents the computational alloy design and processing routes for a novel Fe-15.5Mn-3.95Al-5Ti-2.15B (wt.%) low-density steel. Panel (a) displays equilibrium phase volume fractions versus temperature calculated using Thermo-Calc software with the TCFE9 database, revealing that the nominal composition was intentionally designed to achieve approximately 14 vol.% TiB₂ (stable between 600-1200°C, yellow curve) embedded in a dual-phase matrix of δ-ferrite (initially formed directly from liquid below ~1100°C, gray curve) and austenite (stable between ~650-950°C, blue curve), with complete liquefaction above ~1400°C (red curve). Panel (b) schematically illustrates the fabrication workflow: vacuum induction melting of a 50 kg ingot, casting, homogenization at 1373 K for 2 hours, forging, and subsequent hot rolling in the austenite-ferrite two-phase region through five rolling passes with a finishing temperature of 1173 K to produce a 3 mm thick sheet, followed by air cooling to room temperature. This integrated approach establishes the theoretical foundation for creating a heterogeneous triplex microstructure combining hypereutectic TiB₂ particles, high-Al δ-ferrite bands, and austenite, enabling the steel to simultaneously achieve low density (6.88 g cm⁻³) and high Young's modulus (225 GPa).", "confidence": "high"}

File: outputs_dataset/A62/intermediate/multimodal/figure_005.txt
{"image_type": "microscopy_sem", "description": "This figure presents a comprehensive multiscale characterization of the initial microstructure of a hot-rolled Fe-15.5Mn-3.95Al-5Ti-2.15B (wt.%) low-density steel, focusing on TiB₂ particle distributions and matrix phases. Panel (a) displays a pseudo-3D SEM image showing primary (coarse, polygonal) and eutectic (fine, lamellar) TiB₂ particles distributed across RD, TD, and ND surfaces. High-magnification SEM in (b) reveals hexagonal prism-shaped primary TiB₂ particles on the RD surface, while (c) distinguishes the dual-phase matrix via Mn-rich austenite and Al-rich δ-ferrite regions with corresponding EDS mapping. XRD pattern (d) confirms three phases: δ-ferrite (bcc), austenite (fcc), and hexagonal TiB₂ with indexed peaks. Micro-CT reconstructions in (e) illustrate the 3D spatial distribution of particles across size domains from 0.8–5.0 μm to 20.0–42.7 μm. Statistical histograms (f) and (g) reveal a critical disparity: small particles (0.8–5 μm) constitute ~45% of the number fraction but only ~1% of the volume fraction, whereas coarse particles (10–42.7 μm) occupy >80% of the volume despite lower number density. This bimodal distribution confirms that coarse primary TiB₂ particles, inherited from solidification and retained after hot rolling, dominate the microstructural volume fraction within the ferrite-austenite dual-phase matrix.", "confidence": "high"}
