Repository: RiverYanggg/SteelDig_multimodal

# SteelDig Multimodal

一个面向材料科学论文的本地抽取流水线项目。

项目当前包含两条核心能力链：

1. 主抽取工作流
   从论文 Markdown 中抽取结构化文本信息，并可对图片组图做多模态分析。
2. Knowledge 工作流
   把清洗后的论文文本进一步压缩为适合训练或知识整理的 claim 集与 Markdown 知识卡片。
3. Knowledge Graph 工作流
   把 `outputs_dataset/<paper_id>/final/` 下的结构化抽取结果映射为 Neo4j 可查询知识图谱。

这两条链既可以独立运行，也可以按单篇论文串行衔接运行。项目已经支持：

- 多篇论文并行处理
- 单篇论文内部严格按阶段顺序执行
- 以 `paper_id` 为目录隔离输出
- `fused` 模式下把多模态图像结论注入 knowledge 汇总
- 把文本抽取结果和 multimodal figure 摘要共同导入 Neo4j 图谱

---

## 1. 项目目标

这个仓库的目标不是“把论文原样摘要一下”，而是把材料科学论文中的高价值事实拆成两类产物：

- 面向结构化数据库/后续程序消费的 JSON
- 面向知识训练/知识整理的 Markdown 与 claims

具体来说：

- 主抽取工作流负责“尽可能保留原始细节”
  - 文本模型输出大 JSON
  - 图像模型输出 Figure 级别 JSON
- Knowledge 工作流负责“把细节压缩成更高信息密度的训练材料”
  - paper_map

File: outputs_dataset/A62/intermediate/multimodal/figure_006.txt
{"image_type": "diffraction_ebsd", "description": "This figure presents comprehensive EBSD (Electron Backscatter Diffraction) characterization of the initial microstructure of a novel low-density steel (Fe-15.5Mn-3.95Al-5Ti-2.15B) processed by hot rolling. The figure comprises pseudo-3D stereographic views (a-a2) and 2D planar maps (b-b2, c-c2) alongside quantitative distributions (b3, c3). Subfigures (a) and (b) display Inverse Pole Figure (IPF) maps revealing grain orientations relative to the rolling direction (RD), transverse direction (TD), and normal direction (ND). Phase maps (a1, b1) identify three constituents: austenite (γ, blue), δ-ferrite (red), and TiB2 particles (yellow), showing a characteristic banded microstructure with alternating δ-ferrite lamellae (thickness ~4.3 μm) and austenite layers (~12.1 μm) aligned along RD. Kernel Average Misorientation (KAM) maps (a2, b2) visualize strain distribution, indicating higher dislocation densities (green/yellow regions) within δ-ferrite bands compared to austenite. Grain size distribution histograms (b3) quantify average grain sizes of 3.9 μm for equiaxed austenite and 4.4 μm for elongated δ-ferrite. Grain Orientation Spread (GOS) maps (c, c1, c2) distinguish recrystallized from deformed grains, with corresponding frequency plots (c3) revealing that 90.8% of austenite grains are fully recrystallized (GOS < 2°) versus only 52.2% of δ-ferrite grains, indicating sluggish recrystallization kinetics in the ferrite phase during hot rolling. This heterogeneous triplex microstructure, comprising partially recrystallized δ-ferrite, fully recrystallized austenite, and ceramic reinforcements, establishes the structural basis for the steel's enhanced strain hardening and mechanical properties.", "confidence": "high"}

File: outputs_dataset/A62/intermediate/multimodal/figure_007.txt
```json
{
  "image_type": "microscopy_tem",
  "description": "Bright-field (BF) and weak-beam bright-field transmission electron microscopy (TEM) images showing dislocation morphologies within the hot-rolled microstructure of a low-density Fe-15.5Mn-3.95Al-5Ti-2.15B steel containing δ-ferrite (BCC), austenite (FCC), and TiB₂ particles. Subfigures (a), (a₁), and (a₂) focus on δ-ferrite: (a) shows dense dislocation tangles (red arrows) in δ-ferrite grains distant from TiB₂ particles (SAED inset along BCC <001> zone axis, 100 nm scale bar); (a₁) reveals dislocation pile-ups at the δ-ferrite/TiB₂ interface (200 nm scale bar); (a₂) displays detailed dislocation tangles at the same interface under weak-beam conditions with g = 101 diffraction vector (SAED inset, 200 nm scale bar). Subfigures (b), (b₁), and (b₂) focus on austenite: (b) shows sparse dislocation distributions (yellow arrows) in austenite grains away from TiB₂ particles (SAED inset along FCC <011> zone axis, 100 nm scale bar); (b₁) exhibits dislocation pile-ups at the austenite/TiB₂ interface (marked by blue line, 100 nm scale bar); (b₂) shows substantially sparser dislocation tangles at the same interface under weak-beam conditions with g = 11̄1 diffraction vector (SAED inset, 100 nm scale bar). The images demonstrate higher dislocation densities in δ-ferrite compared to austenite, and denser dislocation accumulation at δ-ferrite/TiB₂ interfaces than at austenite/TiB₂ interfaces, consistent with the existence of a coherent/semi-coherent orientation relationship ({110}δ || {1101}TiB₂, <111>δ || <11̄20>TiB₂) at the former but not the latter.",
  "confidence": "high"
}
```

File: outputs_dataset/A62/intermediate/multimodal/figure_009.txt
```json
{
  "image_type": "microscopy_sem",
  "description": "This figure comprehensively illustrates damage mechanisms in a low-density Fe-15.5Mn-3.95Al-5Ti-2.15B steel with hypereutectic TiB₂ reinforcements. Pseudo-in-situ SEM micrographs (a-a₃) document microstructural evolution at tensile strains of 0%, 0.7%, 5%, and 9%, where red arrows indicate particle/matrix decohesion and blue arrows denote TiB₂ cracking. Quantitative SEM-EBSD analyses (a₄, a₅) compare crack and decohesion numbers versus engineering strain between FCC (austenite) and BCC (δ-ferrite) matrices, revealing higher crack frequencies in FCC regions. Cross-sectional views (b-b₂) near the fracture surface show crack propagation pathways: large primary TiB₂ particles fracture perpendicular to the loading direction (blue arrows) while interface debonding occurs extensively (red arrows). Fractography (c, c₁) displays mixed-mode failure featuring ductile dimples, fractured TiB₂ particles, and decohesion sites. EDS mapping confirms elemental distributions of Fe, Mn, Al, Ti, and B. These results demonstrate that damage progresses via stress-driven fracture of coarse TiB₂ particles (obeying Weibull statistics) and interfacial decohesion, critically influencing the steel's tensile response.",
  "confidence": "high"
}
```

File: outputs_dataset/A62/intermediate/multimodal/figure_010.txt
```json
{
  "image_type": "property_mechanical",
  "description": "This figure presents local von Mises strain distributions in a low-density Fe-Mn-Al-Ti-B steel containing TiB₂ particles and δ-ferrite phase during tensile deformation. Panel (a) shows the initial EBSD phase map with austenite (γ), δ-ferrite (δ), and TiB₂ particles prior to deformation, where arrows indicate analysis paths. Panels (b)–(f) display strain maps at macroscopic strains of 3%, 5%, 7%, 9%, and 15%, respectively, revealing strain concentration at TiB₂/matrix interfaces oriented approximately 45° to the loading axis (RD), with color scale ranging from 0.00 (blue) to 0.20 (red). Panels (g)–(i) quantify local strain profiles along specific paths: (g) across small TiB₂/δ-ferrite boundaries showing ~10% strain concentration; (h) across matrix/TiB₂ interfaces of various sizes showing elevated strain (~16%) at austenite/TiB₂ boundaries; and (i) across sharp TiB₂/austenite and TiB₂/δ-ferrite boundaries showing maximum strain concentrations (~20%). The results demonstrate that strain localizes heterogeneously at phase boundaries, with higher accumulated strain in the softer austenite compared to δ-ferrite, indicating strain incompatibility and effective promotion of plastic deformation by TiB₂ particles in the surrounding matrix.",
  "confidence": "high"
}
```

File: outputs_dataset/A62/intermediate/multimodal/figure_013.txt
{"image_type": "calculation_fe", "description": "This figure presents finite element simulation results showing the evolution of dislocation density distributions and phase-specific strengthening contributions in TiB₂-reinforced steels during tensile deformation. Panels (a) and (b) display simulated dislocation density increment (ρ-ρ₀) maps at global strains of ε=0.0%, 5.0%, and 11.0% for conventional Fe–TiB₂ steel and the present low-density steel (LDS), respectively, with the color scale ranging from 2 to 23×10¹⁴ m⁻². The simulations reveal that the conventional steel develops narrow shear bands oriented at approximately 45° with isolated undeformed zones (highlighted by red circles) indicating stress shielding, whereas the heterogeneous LDS matrix exhibits more uniform dislocation distributions due to microscopic strain partitioning between soft austenite and hard δ-ferrite. Panel (c) shows the calculated true stress-strain curve compared with experimental data, decomposed into volume-fraction-weighted strengthening contributions from austenite (blue), δ-ferrite (red), and elastic load-bearing TiB₂ particles (orange), demonstrating that δ-ferrite provides a constant baseline contribution of approximately 170 MPa while austenite delivers increasing work hardening.", "confidence": "high"}

File: outputs_dataset/A62/intermediate/multimodal/figure_014.txt
{"image_type": "calculation_fe", "description": "This figure presents a comprehensive comparison between experimental observations and finite element (FE) simulations of TiB₂ particle behavior in a Fe-15.5Mn-3.95Al-5Ti-2.15B low-density steel during tensile deformation. At 5% global engineering strain, SEM image (a) and digital image correlation (DIC) strain map (a₁) reveal particle fracture events (Particle 1 and 2), which correlate with the plastic equivalent strain (PEEQ) map from FE simulation (a₂). The stress history curves (a₃) track the σ₁₁ evolution for individual particles, marking fracture points. At 7% strain, SEM (b) and DIC (b₁) capture both particle decohesion (Particle 3) and fracture (Particle 4), validated by FE results (b₂), with stress curves (b₃) distinguishing debonding at 5% strain from multiple fracture events during deformation. The schematic (c) illustrates the microstructure evolution mechanism involving TiB₂ particles, δ-ferrite bands, and austenite matrix with dislocation interactions. The figure demonstrates that particle fracture tends to accelerate final specimen failure more than decohesion does, with localized strain concentrations driving damage initiation preferentially in particle agglomerates.", "confidence": "high"}

File: outputs_dataset/A63/intermediate/multimodal/figure_002.txt
{"image_type": "microscopy_sem", "description": "This figure presents backscattered electron (BSE) micrographs showing the microstructural evolution of Zr-alloyed Fe-Mn-Al-C low-density steels prior to deformation. Subfigure (a) displays the Zr0 steel with fully recrystallized, homogeneous coarse FCC grains averaging approximately 12 μm. Subfigure (b) reveals the Zr0.01 steel predominantly containing coarse FCC grains with a small fraction (~6%) of fine FCC grains indicated by dashed cyan lines, showing an average grain size reduction to ~7 μm. Subfigure (c) illustrates the Zr0.50 steel exhibiting a distinct bimodal grain structure with coarse grain (CG) zones (~5 μm, ~65% area fraction) surrounded by fine grain (FG) zones delineated by cyan dashed boundaries. Subfigure (c1) provides a magnified view of the FG region marked by the red box C1 in (c), revealing uniformly distributed fine FCC grains (~1 μm) with nanoscale precipitates. The progressive development of heterogeneous grain structure with increasing Zr content from 0 to 0.50 wt% demonstrates the transition from homogeneous coarse grains to a dual-phase morphology, attributed to Zr solute drag and Zener pinning effects by ZrC nanoparticles. This microstructural architecture establishes the foundation for achieving strength-ductility synergy through heterogeneous deformation-induced hardening.", "confidence": "high"}

File: outputs_dataset/A63/intermediate/multimodal/figure_004.txt
{"image_type": "chart_plot", "description": "This figure presents quantitative microstructural analysis of Zr-alloyed Fe-Mn-Al-C low-density steels subjected to thermo-mechanical treatment (80% cold-rolling plus 900°C annealing for 5 min). Panel (a) shows the area fraction of coarse grain (CG) and fine grain (FG) zones across three compositions: Zr0 (0 wt% Zr), Zr0.01 (0.01 wt% Zr), and Zr0.50 (0.50 wt% Zr). The fraction of fine grains increases significantly from 0% in Zr0 to approximately 35% in Zr0.50, while coarse grains decrease from 100% to 65%. Panels (b)-(d) display the grain size distribution of FCC grains for each steel. Zr0 exhibits a homogeneous unimodal distribution centered around 12 μm. Zr0.01 shows a reduced average grain size of approximately 7 μm with a small fraction of fine grains. Zr0.50 demonstrates a distinct bimodal distribution with peaks at approximately 5 μm (CG zones) and 1 μm (FG zones). These data collectively demonstrate that increasing Zr content promotes the formation of a heterogeneous grain architecture through partial recrystallization, where Zr solute drag and Zener pinning by nanoscale ZrC precipitates retard recrystallization, creating bimodal grain structures that enable heterogeneous deformation-induced (HDI) strengthening and improved strength-ductility synergy.", "confidence": "high"}

File: outputs_dataset/A63/intermediate/multimodal/figure_005.txt
```json
{
  "image_type": "property_mechanical",
  "description": "Figure 4 presents the mechanical behavior and fracture characteristics of Zr-alloyed Fe-Mn-Al-C low-density steels with varying Zr contents (Zr0, Zr0.01, and Zr0.50). Panel (a) displays engineering stress-strain curves demonstrating that increasing Zr addition from 0 to 0.50 wt% simultaneously enhances yield strength (from ~435 MPa to ~505 MPa) and fracture ductility (elongation increasing from ~52% to ~58%), achieving a remarkable strength-ductility synergy. The inset shows the true stress-strain curve of Zr0.50 steel, revealing a true ultimate tensile strength approaching ~1200 MPa. Panels (b)-(d) provide SEM fractographs of the corresponding fracture surfaces: Zr0 exhibits small dimples mixed with cleavage facets, whereas Zr0.01 and Zr0.50 display progressively larger, deeper dimples with increased density, indicating a transition toward more ductile fracture behavior. These results collectively demonstrate that Zr microalloying promotes strain hardening capability and compatible deformation through heterogeneous grain structure, delaying necking and improving fracture ductility.",
  "confidence": "high"
}
```

File: outputs_dataset/A63/intermediate/multimodal/figure_006.txt
{"image_type": "diffraction_ebsd", "description": "This figure presents the strain partitioning behavior in a heterostructured Zr0.50 Fe-Mn-Al-C low-density steel using quasi in-situ micro-digital image correlation (μ-DIC) coupled with EBSD. Panel (a) shows an EBSD-IQ map of the initial microstructure at 0% global strain, revealing distinct coarse FCC (CG) and fine FCC (FG) grain zones with a 20 μm scale bar. Panels (b) and (c) display Von Mises strain maps at 2% and 8% global strain, respectively, using a color scale from 0 to 12. At 2% strain, significant strain partitioning occurs where the soft CG zones and hetero-interfaces between CG and FG zones experience high local strain (red/yellow regions), while the hard FG zones remain nearly undeformed (blue/purple). As global strain increases to 8%, the FG zones exhibit more pronounced local strain, indicating persistent strain partitioning. This heterogeneous deformation generates geometrically necessary dislocations (GNDs) at the interfaces, contributing to hetero-deformation induced (HDI) strengthening and explaining the strength-ductility synergy.", "confidence": "high"}

File: outputs_dataset/A63/intermediate/multimodal/figure_007.txt
{
  "image_type": "microscopy_tem",
  "description": "This figure presents comprehensive TEM and HRTEM characterization of the deformation mechanisms in Zr0.50 steel (Fe-Mn-Al-C-Zr low-density steel) during tensile deformation. Panel (a) shows planar dislocation slip in the FCC matrix after minor deformation, with corresponding <110>FCC SAED pattern. Panel (b) reveals dense slip bands along {111} planes after severe deformation. Panels (c) and (c1) demonstrate deformation-induced nanotwins (~20 nm thick, indicated by red arrows) with high-density dislocations accumulated around twin boundaries; HRTEM confirms the FCC/twin orientation relationship with <110> zone axis SAED patterns showing 002 reflections. Panels (d) and (d1) illustrate the interaction between dislocations and nanoscale ZrC precipitates (~30 nm); FFT patterns and atomic-resolution HRTEM confirm the ZrC carbide structure in <110> orientation. These observations evidence multiple strengthening mechanisms including dislocation slip, twinning-induced plasticity (TWIP), and precipitation hardening by ZrC particles, supporting the strength-ductility synergy in the heterogeneous grain-structured steel.",
  "confidence": "high"
}

File: outputs_dataset/A63/intermediate/multimodal/figure_008.txt
```json
{
  "image_type": "structure_phase_diagram",
  "description": "This figure presents thermodynamic equilibrium phase fraction calculations for the Zr0.50 steel (Fe-25Mn-7Al-0.9C-0.50Zr wt%) as a function of temperature, computed using the Thermo-Calc software. The left panel displays the temperature-dependent phase fractions from 500°C to 1000°C, revealing that the FCC matrix phase increases from approximately 0.65 to 1.0 with rising temperature, while BCC and κ carbide phases present at low temperatures dissolve completely above ~700°C. The right panel provides a magnified view of the 800-1000°C range, specifically highlighting that the ZrC carbide phase maintains a stable fraction of approximately 0.005-0.006 (0.5-0.6%) at the annealing temperature of 900°C. This thermodynamic evidence supports the experimental observation that nanoscale ZrC precipitates persist during the 900°C annealing treatment, exerting a Zener pinning effect on grain boundaries and contributing to the partial recrystallization and heterogeneous grain structure formation in the Zr0.50 steel.",
  "confidence": "high"
}
```

File: outputs_dataset/A64/intermediate/multimodal/figure_001.txt
{"image_type": "chart_plot", "description": "The figure presents a scatter plot correlating aluminum content with mass density reduction in Fe-Mn-Al-C austenitic steels. The horizontal x-axis displays aluminum content from 0 to 14 wt.%, while the left vertical y-axis shows mass density ranging from 6.50 to 8.00 g/cm³ and the right y-axis indicates corresponding density reduction percentages from 0% to 18%. A reference line at 7.874 g/cm³ denotes conventional steels. Data series include conventional TRIP/TWIP steels (open circle, ~7.30 g/cm³ at ~3% Al) and multiple low-density variants represented by squares of varying sizes: TRIPLEX steels, low-density TWIP steels, and low-density duplex steels. The dataset is further categorized by manganese content into three groups (<18% Mn, 18-26% Mn, and 26-30% Mn). The plot reveals a clear inverse relationship where increasing aluminum content progressively decreases density from conventional levels (~7.87 g/cm³) down to approximately 6.50 g/cm³ at ~13% Al, achieving density reductions up to 18%. This demonstrates that aluminum addition is an effective strategy for developing lightweight austenitic steels while preserving the twinning-induced plasticity (TWIP) effect.", "confidence": "high"}

File: outputs_dataset/A64/intermediate/multimodal/figure_004.txt
{"image_type": "property_mechanical", "description": "This figure presents a tensile strength versus elongation to fracture scatter plot for Fe-30Mn-1.2C-xAl austenitic steels (where x = 0, 2, 4, 6, 8 wt.% Al), produced via combinatorial high-throughput RAP (Rapid Alloy Prototyping) experiments. The x-axis shows elongation to fracture ranging from 0% to 80%, while the y-axis displays tensile strength from 400 to 1000 MPa. Data points are color-coded by Al content: 0Al (white circles), 2Al (light cyan), 4Al (blue), 6Al (dark blue), and 8Al (purple). The plot compares two heat treatment conditions: 1-hour tempering (T) and 24-hour tempering (T+t) at temperatures of 450°C, 500°C, 550°C, and 600°C. Key trends reveal that the 0Al alloy (Fe-30Mn-1.2C) exhibits high ductility (~70-77% TE) with moderate tensile strength (~800 MPa), while the 8Al alloy shows a dramatic aging response—after 24-hour tempering, it achieves ultra-high strength (~950 MPa) but suffers significant ductility reduction (~25-38% TE). Intermediate Al contents (2-6 wt.%) display properties between these extremes and show weaker sensitivity to aging treatments. The figure supports the core conclusion that high Al additions (>8 wt.%) enable substantial precipitation strengthening via nanometer-sized κ-carbides during aging, whereas Al-free alloys maintain superior strain hardening capacity and ductility through the TWIP (twinning-induced plasticity) mechanism.", "confidence": "high"}

File: outputs_dataset/A64/intermediate/multimodal/figure_006.txt
{"image_type": "property_mechanical", "description": "Figure 6 presents combinatorial screening results for Fe-20Mn-0.4C-xAl (wt.%) low-density TWIP steels, elucidating microstructure-property relationships through eight sub-panels. Panels (a1-a4) display mechanical property curves—yield strength, ultimate tensile strength (UTS), tensile elongation, and hardness—as functions of Al content (0–11 wt.%) for as-quenched and aged conditions (400°C, 500°C, 600°C for 24h). Panels (b1-b4) show corresponding XRD-derived phase volume fractions for 0, 2, 8, and 11 wt.% Al alloys across tempering temperatures. The data reveal that YS and UTS increase monotonically with Al content, particularly beyond 8 wt.%, while tensile elongation decreases from ~80% to ~15%. Notably, strength and hardness exhibit minima around 2 wt.% Al. Phase analysis indicates increasing Al promotes α-ferrite formation (reaching ~60% in 11Al as-quenched) at the expense of γ-austenite, with κ-carbides precipitating only at 600°C in the 11Al alloy. The results support the conclusion that the increasing ferrite content, rather than κ-carbide precipitation or ε-martensite, primarily governs the observed strengthening trend and ductility reduction in this alloy system.", "confidence": "high"}

File: outputs_dataset/A66/intermediate/multimodal/figure_001.txt
{"image_type": "microscopy_optical", "description": "Figure 1 presents optical micrographs comparing the as-cast and wrought microstructures of high-manganese aluminum steels. Subfigure (a) is a bright-field optical micrograph of an as-cast Fe-28Mn-3Al-0.9Si-1.2C-0.6Mo steel, revealing a microstructure dominated by large primary austenite dendrites extending over millimeter scales (scale bar: 100 μm). Subfigure (b) displays a hot-rolled Fe-29Mn-6Al-0.9C-0.29Si-0.44Nb-0.44Mo steel characterized using differential interference contrast imaging, showing fine equiaxed austenite grains with prominent annealing twins, an average grain size of approximately 50 μm, and grain boundaries pinned by NbC precipitates (scale bar: 50 μm). Both specimens were etched using 10% nital. This direct comparison illustrates the dramatic grain refinement achieved through thermomechanical processing, where hot rolling transforms the coarse cast dendritic structure into a fine recrystallized austenitic microstructure, which is critical for optimizing the mechanical properties of lightweight Fe-Mn-Al-C advanced high-strength steels.", "confidence": "high"}

File: outputs_dataset/A66/intermediate/multimodal/figure_004.txt
{"image_type": "microscopy_tem", "description": "Figure 4 presents dark-field transmission electron microscopy (TEM) images comparing κ-carbide precipitation in Fe-30Mn-9Al-1Si-0.9C-0.5Mo steels with different phosphorus contents after aging at 570°C for 0.5 h. Panel (a) shows the 0.001% P steel exhibiting a high number density of small ordered domains (only a few unit cells in dimension) corresponding to the perovskite-structured κ-carbide phase, as confirmed by the selected area electron diffraction (SAED) pattern inset. Panel (b) displays the 0.043% P steel, where the ordered domains have coarsened to an average size of approximately 5 nm and show preferential alignment along ⟨100⟩γ directions, with a corresponding SAED pattern inset. The scale bars indicate 10 nm and 25 nm respectively. These micrographs demonstrate that increasing phosphorus content significantly increases both the size and volume fraction of κ-carbide precipitates and accelerates spinodal decomposition, providing direct structural evidence for the observed degradation in notch toughness and dynamic fracture toughness with phosphorus additions.", "confidence": "high"}

File: outputs_dataset/A66/intermediate/multimodal/figure_006.txt
{"image_type": "microscopy_optical", "description": "This optical micrograph captured using differential interference contrast (DIC) techniques shows the microstructure of hot-rolled Fe-30Mn-9Al-1.01Si-0.9C-0.5Mo alloy in the peak aged condition (60 hours at 530°C), etched with nital. The image reveals equiaxed austenite grains with an average diameter of 10–20 μm, containing visible annealing twins within the grains. Prominent preferential grain boundary etching is observed, which caption states is due to κ-carbide precipitation on grain boundaries during aging. Banding structures resulting from alloy segregation are also visible across the field. This microstructure corresponds to the peak aged condition where grain boundary κ-carbide precipitation has occurred, which citation sentences report reduces elongation from 54% to 14% compared to the solution-treated state. The equiaxed grain structure was produced by hot rolling at 900°C to 84% reduction followed by solution treatment at 900°C for 10 minutes and water quenching. The figure supports the core conclusion that while hot rolling refines grain size and improves ductility in the solution-treated condition, peak aging causes detrimental κ-carbide precipitation at grain boundaries that significantly impairs tensile elongation.", "confidence": "high"}

File: outputs_dataset/A66/intermediate/multimodal/figure_008.txt
```json
{
  "image_type": "microscopy_sem",
  "description": "Figure 8 presents scanning electron microscopy (SEM) fractographs of Charpy V-notch impact specimens from Fe-30Mn-9Al-0.9C lightweight high-manganese steels in the solution-treated and quenched condition, illustrating the critical influence of phosphorus content on fracture behavior. Subfigure (a) shows the fracture surface of a 0.001% P steel, exhibiting extensive ductile tearing characterized by dimpled rupture morphology and high energy absorption. In contrast, subfigures (b) and (c) display the fracture surfaces of 0.07% P steel, revealing a transition to low-energy cleavage-like fracture with a distinctive dendritic pattern resulting from fracture along {001} crystallographic planes. The comparison demonstrates that increasing phosphorus content from 0.001% to 0.07% fundamentally alters the fracture mechanism from ductile failure to brittle transgranular cleavage, consistent with the reported decrease in Charpy V-notch impact energy from 200 J to 28 J. The dendritic cleavage morphology in high-phosphorus steels reflects the embrittling effect of phosphorus short-range order on {001} planes, which lowers the cleavage strength and promotes brittle crack propagation. These micrographs provide direct microstructural evidence that phosphorus segregation significantly degrades the notch toughness of Fe-Mn-Al-C steels.",
  "confidence": "high"
}
```

File: outputs_dataset/A66/intermediate/multimodal/figure_010.txt
```json
{
  "image_type": "chart_plot",
  "description": "This figure presents a two-panel quantitative analysis correlating AlN inclusion characteristics with impact toughness in Fe-30Mn-9Al-0.9C lightweight high-strength steels. Panel (a) is a bar chart showing the percentage distribution of various inclusions in a 0.001% P alloy subjected to calcium treatment and argon stirring, revealing that AlN constitutes the highest fraction (approximately 26%), followed by pores (~17%), Mn-AlO (~14%), and AlN-MnO (~12%). Panel (b) is a scatter plot illustrating the detrimental effect of AlN density on Charpy V-notch (CVN) impact energy at -40°C, comparing six processing conditions: Heat 1 (base), Heat 2 (Ca), Heat 3 (Ca, Ce), Heat 4 (Ca, Ce, Ar), Heat 5 (Ca, Ce, Ar, teapot), and an Industrial Heat. The data demonstrate a clear inverse relationship, where CVN energy decreases from approximately 38–39 J at low AlN densities (2–4 particles/mm² for Industrial Heat and Heat 5) to roughly 19 J at high AlN densities (~50 particles/mm² for Heat 4). Error bars indicate data variability. The figure supports the conclusion that AlN inclusions significantly degrade notch toughness, while argon stirring after calcium and misch metal treatment effectively reduces AlN density and improves impact properties.",
  "confidence": "high"
}
```

File: outputs_dataset/A66/intermediate/multimodal/figure_014.txt
```json
{
  "image_type": "microscopy_sem",
  "description": "This figure presents four scanning electron microscopy (SEM) micrographs showing the fracture surfaces of Fe-30Mn-9Al-0.9C dynamic fracture toughness (DFT) specimens, illustrating the transition from ductile failure to brittle transgranular cleavage-type fracture. The images compare two silicon contents—1.07% Si (panels a and c) versus 1.56% Si (panels b and d)—and two aging hardness levels achieved at 530°C: approximately 300 BHN (panels a and b) and 350 BHN (panels c and d). Panels (a) and (b) at lower hardness exhibit predominantly ductile fracture characteristics with extensive dimpled rupture surfaces, while panels (c) and (d) at higher hardness reveal brittle cleavage facets. Notably, panels (c) and (d) display distinct {111} slip traces on favorably oriented cleavage facets, indicating fracture by decohesion of glide planes. The systematic progression from ductile tearing to brittle cleavage-like morphology with increasing silicon content and age hardening demonstrates the embrittling effect of κ-carbide precipitation, which reduces dynamic fracture toughness from 376 kJ/m² to 265 kJ/m² as silicon increases from 1.07% to 1.56%.",
  "confidence": "high"
}
```

File: outputs_dataset/A67/intermediate/multimodal/figure_007.txt
{"image_type": "microscopy_sem", "description": "This figure illustrates the complex three-dimensional morphologies of κ-phase precipitation in a 2Mn-8Al-0.2C (wt.%) low-density steel using complementary microscopy techniques. Panel (a) is an optical micrograph (scale bar 20 μm) showing a non-lamellar eutectoid microstructure after continuous cooling from 1400°C at 10°C/s and quenching at 870°C, where the κ-phase precipitates at the interfaces between austenite (γ) and ferrite (α) matrix. Panel (b) presents a scanning electron microscopy (SEM) image after deep etching (magnification 1.46 KX, scale bar 10 μm), revealing that the κ-phase grows preferentially along the long axis of austenite, forming blade-like structures. Panel (c) shows an SEM micrograph (magnification 2.00 KX, scale bar 10 μm) after isothermal treatment at 870°C for 15 minutes, demonstrating the complete decomposition of austenite and the formation of a distinctive cocoon-like κ-phase encapsulation structure. These images collectively capture the evolution of κ-phase from interface precipitation to fully enveloping the austenite, supporting the understanding of phase transformation kinetics in high-aluminum lightweight steels.", "confidence": "high"}

File: outputs_dataset/A67/intermediate/multimodal/figure_008.txt
{"image_type": "microscopy_tem", "description": "Time-resolved TEM investigation of nanoscale κ-phase precipitation in a 28.8Mn-9.4Al-0.92C (wt.%) austenitic steel during isothermal aging at 500°C. The figure comprises four panels (a-d) showing the evolution from initial solution-treated state through 64 h aging. Each panel presents paired data: selected area electron diffraction (SAED) patterns of austenite along the [100]γ zone axis (top row) and corresponding dark-field micrographs using {100} superlattice reflections (bottom row). Panel (a) captures the initial quenched state and 2 min aging, showing diffuse superlattice spots indicating early-stage κ-phase ordering with weak imaging contrast. At 16 min (b), reflections sharpen and intensify, signaling increased precipitate volume fraction. After 4 h (c), discrete spherical precipitates smaller than 5 nm become distinctly visible. Panel (d) reveals that after 64 h, κ-phase particles exhibit cuboidal morphology (5-10 nm) and align along <100> austenite crystallographic directions. This sequence demonstrates the nucleation, growth, and coarsening of coherent κ-phase precipitates that provide precipitation strengthening in high-Al low-density steels.", "confidence": "high"}

File: outputs_dataset/A67/intermediate/multimodal/figure_009.txt
{"image_type": "microscopy_tem", "description": "Figure 9 presents TEM characterization of ferrite microstructure evolution in a 29Mn-9.6Al-0.56C (wt.%) low-density steel during aging at 550°C. The figure comprises selected area electron diffraction (SAED) patterns along the [011]α zone axis and corresponding dark-field images using the {200} reflection. Subfigure (a) shows the as-quenched sample, where extra superlattice reflections are visible alongside the fundamental spots: {111} spots indicate the presence of DO3 structure while {200} spots correspond to either DO3 or B2 structures, with intensity differences suggesting a mixture of B2- and DO3-ordered structures resulting from high aluminum content and partitioning. Subfigure (b) displays the sample after 1 h aging at 550°C, where the intensity difference between {111} and {200} reflections disappears, indicating transformation to a fully ordered DO3 structure. The dark-field images reveal the corresponding microstructural contrast changes associated with this ordering transition, demonstrating that thermal aging promotes the evolution from mixed B2/DO3 to fully DO3-ordered ferrite in high-aluminum low-density steels.", "confidence": "high"}

File: outputs_dataset/A67/intermediate/multimodal/figure_010.txt
{"image_type": "property_mechanical", "description": "This line graph illustrates the influence of annealing temperature (750–1000°C), holding time (1 min, 136 sec, 5 min), and alloy composition on the tensile strength (TS) of a series of 8.5Mn-0.2C (wt.%) austenite-ferrite alloys. The plot contains nine distinct curves grouped by three alloy variants: 6Al (green symbols), 6Al+XSi (red symbols), and 7Al (blue symbols), where the numbers denote approximate aluminum content in wt.% and XSi indicates silicon addition. For each alloy, three annealing durations are compared. The y-axis shows tensile strength ranging from 630 to 830 MPa, while the x-axis represents annealing temperature. All curves exhibit a consistent downward trend: tensile strength decreases as annealing temperature increases, with the rate of decrease being steepest at lower temperatures (800–850°C) and gradually plateauing toward 1000°C. The 6Al+XSi alloy consistently displays the highest strength values (715–800 MPa), significantly outperforming both 6Al (650–740 MPa) and 7Al (680–760 MPa) across the entire temperature range. The 7Al alloy shows intermediate strength, while the base 6Al alloy exhibits the lowest values. At 1000°C, all compositions converge toward similar strength levels (~650–720 MPa), suggesting that microstructural differences diminish at high annealing temperatures. The holding time (1 min vs. 136 sec vs. 5 min) has a secondary but measurable effect, with longer times generally resulting in slightly lower strength at equivalent temperatures. This figure demonstrates that silicon addition and increased aluminum content both enhance tensile strength retention, particularly during low-temperature annealing, while high-temperature processing reduces these compositional advantages.", "confidence": "high"}

File: outputs_dataset/A68/intermediate/multimodal/figure_001.txt
{"image_type": "structure_phase_diagram", "description": "The figure presents the binary Fe-Al phase diagram illustrating the phase equilibria as a function of temperature (200–1600 °C) and aluminum content (0–100 wt% or 0–100 atom%). The diagram delineates multiple phase fields including the liquid phase (L), body-centered cubic α-Fe (ferrite), face-centered cubic γ-Fe (austenite), and several ordered intermetallic compounds: B2-structured FeAl, D03-structured Fe3Al, Fe2Al5, FeAl2, and FeAl3. Key invariant reactions are marked with specific temperatures, such as the peritectic at 1530 °C for α-Fe formation, the eutectoid at 770 °C, and melting points at 1310 °C, 1215 °C, 1164 °C, 1171 °C, and 1157 °C for various intermetallic phases. The diagram also indicates the magnetic transformation line at 770 °C for the α-phase. As stated in the caption and supporting text, aluminum forms a disordered solid solution in iron up to approximately 11 wt.%, beyond which brittle intermetallic phases (Fe3Al and FeAl) appear, critically influencing the design of lightweight steels by defining the solubility limit for Al addition without compromising workability.", "confidence": "high"}

File: outputs_dataset/A68/intermediate/multimodal/figure_004.txt
{"image_type": "property_mechanical", "description": "This bar chart illustrates the bake hardening (BH) response of five Fe-Al ferritic lightweight steels subjected to a simulated paint baking treatment (2% pre-deformation followed by aging at 170°C for 20 min). The x-axis identifies the alloys by number (1–5), with corresponding compositions listed as: 1=7Al-0.002C-0.01Ti, 2=7Al-0.004C-0.02Nb, 3=8Al-0.003C-0.01Ti-0.01Nb, 4=7.5Al-0.004C-0.02Nb, and 5=6.5Al-0.005C-0.01Ti-0.01Nb (all in wt.%). The y-axis reports yield strength (YS) in MPa. White bars represent pre-BH YS (ranging ~340–420 MPa), while pink bars show post-BH YS (~420–500 MPa). A blue line with circular markers denotes the YS increment (ΔYS), which remains consistently around 70–80 MPa across all compositions. The figure demonstrates that proper alloy design utilizing microalloying elements (Ti, Nb) and controlled Al (6.5–8 wt.%) and C contents enables these lightweight steels to achieve significant strength enhancement via bake hardening, attributed to the locking of dislocations by interstitial carbon atoms during the aging treatment.", "confidence": "high"}

File: outputs_dataset/A68/intermediate/multimodal/figure_005.txt
{"image_type": "structure_phase_diagram", "description": "This figure presents a thermodynamic phase fraction diagram calculated using JMatPro 6.1 software, showing equilibrium phase amounts (in wt.%) as a function of temperature (0–1500°C) for a lean duplex lightweight steel with nominal composition Fe-6.57Al-3.3Mn-0.18C (wt.%). The plot displays four distinct phase evolution curves: Ferrite (red line) dominates at low temperatures (>95 wt.%), decreases to approximately 88 wt.% around 700–750°C due to austenite formation, then increases back toward 100 wt.% at elevated temperatures until melting initiates near 1450°C; Austenite (blue line) appears in the intercritical range (starting ~700°C) with a maximum content of approximately 10–12 wt.%, gradually dissolving above 900°C and disappearing by 1250°C; Carbides (magenta line) remain stable at low temperatures up to ~600°C at ~2 wt.% before dissolving completely; and Liquid phase (black line) emerges above ~1450°C, reaching 100 wt.% at 1500°C. This calculation reveals a unique inverse phase transformation behavior in the intercritical region where ferrite content increases with temperature while austenite decreases, contrary to conventional low-carbon steels, which is critical for designing intercritical annealing treatments in ferrite-based duplex Fe-Mn-Al-C lightweight steels.", "confidence": "high"}

File: outputs_dataset/A68/intermediate/multimodal/figure_006.txt
{"image_type": "chart_schematic", "description": "A schematic illustration depicting the phase transformation sequence involved in the formation of κ-carbide from ferrite in lean Mn-containing Fe-Mn-Al-C alloys during continuous cooling. The diagram traces the microstructural evolution starting from the α-ferrite matrix, followed by γ-austenite nucleation and growth. Subsequently, a ring of κ-carbide forms at the α/γ interface, which then undergoes fragmentation and globulization. The schematic shows two competing pathways at lower temperatures: either total or partial transformation of austenite to ferrite and κ-carbide through a eutectoid reaction, or the formation of a modulated structure via spinodal decomposition (γ → γ + κ-carbide). This figure elucidates the metallurgical mechanism by which triplex microstructures develop in lightweight steels, supporting the understanding of carbide precipitation kinetics at interphase boundaries.", "confidence": "high"}
