Repository: RiverYanggg/SteelDig_multimodal

# SteelDig Multimodal

一个面向材料科学论文的本地抽取流水线项目。

项目当前包含两条核心能力链：

1. 主抽取工作流
   从论文 Markdown 中抽取结构化文本信息，并可对图片组图做多模态分析。
2. Knowledge 工作流
   把清洗后的论文文本进一步压缩为适合训练或知识整理的 claim 集与 Markdown 知识卡片。
3. Knowledge Graph 工作流
   把 `outputs_dataset/<paper_id>/final/` 下的结构化抽取结果映射为 Neo4j 可查询知识图谱。

这两条链既可以独立运行，也可以按单篇论文串行衔接运行。项目已经支持：

- 多篇论文并行处理
- 单篇论文内部严格按阶段顺序执行
- 以 `paper_id` 为目录隔离输出
- `fused` 模式下把多模态图像结论注入 knowledge 汇总
- 把文本抽取结果和 multimodal figure 摘要共同导入 Neo4j 图谱

---

## 1. 项目目标

这个仓库的目标不是“把论文原样摘要一下”，而是把材料科学论文中的高价值事实拆成两类产物：

- 面向结构化数据库/后续程序消费的 JSON
- 面向知识训练/知识整理的 Markdown 与 claims

具体来说：

- 主抽取工作流负责“尽可能保留原始细节”
  - 文本模型输出大 JSON
  - 图像模型输出 Figure 级别 JSON
- Knowledge 工作流负责“把细节压缩成更高信息密度的训练材料”
  - paper_map

File: outputs_dataset/A68/intermediate/multimodal/figure_011.txt
{"image_type": "property_mechanical", "description": "The figure presents a mechanical property plot showing the true stress-true strain curve and the corresponding strain hardening rate as a function of true strain for an MBIP (Micro-band Induced Plasticity) steel with nominal composition Fe-28Mn-9Al-0.8C. The red curve represents the true stress-true strain relationship, indicating continuous flow stress increase from approximately 450 MPa to over 1600 MPa up to a true strain of 0.7. The blue curve depicts the strain hardening rate evolution, which starts at an exceptionally high value near 2400 MPa, initially drops to a minimum around 1550 MPa at 0.05 strain, then rises to a broad peak of approximately 1900 MPa between true strains of 0.4-0.5, followed by a gradual decline. This distinct high work-hardening rate behavior, contrasting with ferritic steels, characterizes austenite-containing low-density steels and reflects the operation of ductility-enhancing deformation mechanisms such as mechanical twinning or micro-band formation during plastic deformation.", "confidence": "high"}

File: outputs_dataset/A68/intermediate/multimodal/figure_014.txt
{"image_type": "calculation_fe", "description": "Figure 14 presents finite element simulation results of an engineering case study comparing shell thickness distributions in the Body-in-White (BIW) of a Volkswagen Golf V when replacing conventional HSLA steels with a ferrite-based duplex low-density steel (Fe-6.57Al-3.3Mn-0.18C). Subfigure (a) displays the shell thickness distribution using HSLA steels, ranging from 0.750 mm (white) to 3.000 mm (magenta) as indicated by the color legend. Subfigure (b) shows the corresponding thickness distribution for the low-density steel alternative, with a shifted range from 0.600 mm to 4.000 mm. The visual comparison reveals an overall shift toward lower thickness values for the low-density steel design, necessitated by its lower Young's modulus (181 GPa) compared to conventional steels. The simulation maintained constant torsional stiffness as the design constraint. Despite the thickness adjustments required to compensate for reduced stiffness, the lower density (7.27 g/cm³) of the duplex steel enables a predicted 14.5% weight reduction in the BIW, demonstrating the lightweight potential of low-density steels in automotive applications without compromising structural performance.", "confidence": "high"}

File: outputs_dataset/A7/intermediate/multimodal/figure_002.txt
```json
{
  "image_type": "structure_phase_diagram",
  "description": "This figure presents thermodynamic equilibrium calculations using Thermo-Calc (TCFE9 database) showing the temperature-dependent volume fraction of phases in Fe-8Mn-0.2C steel with systematic aluminum additions. Subfigures (a)-(e) correspond to 0Al, 1Al, 2Al, 3Al, and 4Al compositions, while (f) shows 3Al-1Si. Each plot displays the stability ranges of BCC ferrite, FCC austenite, cementite, M23C6 carbide, and liquid phase as functions of temperature. The intercritical temperature range (ICT), where ferrite and austenite coexist, expands significantly with increasing Al content: from 600-688°C for 0-Al (88°C range) to 600-900°C for 3-Al (300°C range). Notably, δ-ferrite appears as an equilibrium phase in the ICT range for 4-Al (600-980°C) and 3-Al-1Si (600-1000°C), as indicated by the δ symbol. The calculations demonstrate that while Al addition broadens the processing window for intercritical annealing, excessive Al or Si addition promotes undesirable δ-ferrite formation, informing the selection of 3Al (maximum Al without δ-ferrite) and 3Al-1Si compositions for experimental validation.",
  "confidence": "high"
}
```

File: outputs_dataset/A7/intermediate/multimodal/figure_004.txt
{"image_type": "microscopy_sem", "description": "This figure presents a schematic temperature-time profile of thermo-mechanical processing routes alongside corresponding SEM micrographs for two medium-Mn low-density steels: M1 (Fe-8Mn-3Al-0.2C, Si-free) and M2 (Fe-8Mn-3Al-1Si-0.2C). The processing sequence includes homogenisation at 1100°C (2 h), water quenching (HQ), hot rolling at 1100°C with ~50% reduction, air cooling (AC), and intercritical annealing (IA) at 700°C for 1 h followed by final water quenching. The micrographs labeled M1-AC/M2-AC (scales 100–200 μm) and M1-HQ/M2-HQ (scales 100–500 μm) show the as-homogenised microstructures, while M1-HR/M2-HR (scales 5–50 μm) reveal the hot-rolled structures comprising polygonal α-ferrite and lath-type martensitic-austenitic constituents. The final M1-IA (3 μm scale) and M2-IA (5 μm scale) images display the intercritically annealed microstructures, where M1-IA exhibits a dual-phase structure of α-ferrite and austenite (~45% retained austenite), whereas M2-IA additionally contains coarse band-type δ-ferrite with lower retained austenite (~19%). The figure demonstrates that Si addition promotes δ-ferrite formation and influences austenite stability during intercritical annealing.", "confidence": "high"}

File: outputs_dataset/A7/intermediate/multimodal/figure_005.txt
```json
{
  "image_type": "microscopy_sem",
  "description": "This figure presents scanning electron microscopy (SEM) and X-ray diffraction (XRD) characterization of hot-rolled medium Mn steels. Panels (a₁) and (a₂) display SEM micrographs of the M1-HR sample (Fe-8Mn-3Al-0.2C), revealing polygonal α-ferrite grains and lath-type martensitic-austenitic (α'+γ) constituents at 5 μm and 3 μm scales. Panels (b₁)-(b₃) show the M2-HR sample (Fe-8Mn-3Al-1Si-0.2C) microstructure comprising δ-ferrite, α-ferrite, and very fine martensitic-austenitic phases, with magnifications ranging from 50 μm to 500 nm. Panel (c) presents XRD patterns confirming the presence of ferrite/martensite (α) and austenite (γ) phases in both alloys, with calculated retained austenite fractions of 5.7% for M1-HR and 5.1% for M2-HR. The comparison demonstrates that Si addition stabilizes δ-ferrite formation and refines the martensitic-austenitic microstructure. This figure establishes the baseline multiphase microstructures prior to intercritical annealing, supporting analysis of Si's influence on phase stability.",
  "confidence": "high"
}
```

File: outputs_dataset/A7/intermediate/multimodal/figure_008.txt
```json
{
  "image_type": "diffraction_xrd",
  "description": "The figure presents X-ray diffraction (XRD) patterns comparing two intercritically annealed low-density medium manganese steels: M1-IA (black curve, Fe-8Mn-3Al-0.2C, Si-free) and M2-IA (red curve, Fe-8Mn-3Al-1Si-0.2C). Both samples were processed via homogenization at 1100°C, hot rolling with 50% reduction, and intercritical annealing at 700°C for 1 hour followed by water quenching. The patterns display characteristic diffraction peaks for body-centered cubic α-ferrite (α 110, α 200, α 211, α 220) and face-centered cubic austenite (γ 111, γ 200, γ 220, γ 311, γ 222). Quantitative analysis based on integrated peak intensities reveals austenite volume fractions of 45.6% for M1-IA and 19.6% for M2-IA. While both patterns exhibit similar phase constituents of ferrite and austenite, the significantly higher γ peak intensities in M1-IA indicate superior austenite retention. The caption states that XRD confirms the presence of different phases in the two samples, and accompanying text reports that M2-IA additionally contains δ-ferrite, which forms due to Si addition and influences alloying element partitioning, thereby reducing the retained austenite fraction compared to the Si-free M1-IA sample.",
  "confidence": "high"
}
```

File: outputs_dataset/A7/intermediate/multimodal/figure_009.txt
```json
{
  "image_type": "chart_plot",
  "description": "This figure presents a comprehensive analysis of austenite stability during intercritical annealing (IA) for two medium-Mn steels: M1 (Fe-8Mn-3Al-0.2C) and M2 (Fe-8Mn-3Al-1Si-0.2C). Subplots (a1) and (a2) display the calculated retained austenite fraction at room temperature (using the Koistinen-Marburger model) and corresponding Ms temperatures as functions of annealing temperature (600–900°C). The shaded regions indicate temperatures where Ms is below room temperature, predicting complete retention of equilibrium austenite. Above a critical intercritical annealing temperature (IAT), the calculated retained austenite decreases significantly: for M1 at 700°C, the calculated fraction is ~16% versus observed ~45%; for M2 at 700°C, calculated ~11% versus observed ~19%. Subplot (b) shows grain size distributions, revealing that both steels contain substantial fractions of fine austenite grains (<0.5 μm), with M1 exhibiting a higher proportion of ultrafine grains than M2, contributing to greater austenite stability. Subplot (c) provides schematic illustrations of elemental partitioning during IA: Mn and C partition from ferrite (α) to austenite (γ) in both steels (red arrows), while M2 additionally shows Si partitioning from austenite to δ-ferrite and α-ferrite (black arrows). The figure supports the conclusion that local microstructural heterogeneities—specifically Mn enrichment due to incomplete diffusion and the stabilizing effect of fine grains (<0.5 μm)—explain the discrepancy between equilibrium-calculated and experimentally observed retained austenite fractions, with Si addition altering the partitioning behavior and reducing austenite stability in M2.",
  "confidence": "high"
}
```

File: outputs_dataset/A7/intermediate/multimodal/figure_013.txt
```json
{
  "image_type": "chart_schematic",
  "description": "This schematic illustrates the TRIP (Transformation-Induced Plasticity) effect as a deformation mechanism in medium-Mn steels, showing the progressive transformation of retained austenite into martensite with increasing strain (ε). The left panel depicts the initial microstructure consisting of α-ferrite and two types of austenite: γ_c (austenite undergoing direct TRIP to become α') and γ_f (austenite undergoing dislocation glide followed by TRIP), with red arrows indicating Mn partitioning from ferrite to austenite. The middle panel shows that under increasing strain, γ_c has transformed into lath-type α'-martensite while dislocations (⊥ symbols) accumulate in γ_f. The right panel demonstrates further deformation where γ_f also begins transforming to martensite. This figure elucidates how deformation-induced martensite forms inside austenite grains and supports the conclusion that austenite stability is governed by Mn enrichment and strain levels, explaining the enhanced strength-ductility synergy in intercritically annealed low-density steels.",
  "confidence": "high"
}
```

File: outputs_dataset/A70/intermediate/multimodal/figure_001.txt
{"image_type": "chart_schematic", "description": "This figure presents a multi-scale schematic representation illustrating the ordered precipitate evolution in duplex low-density Fe-Mn-Al-C steels (with and without 5 wt.% Ni) across annealing temperatures from 500 to 1050°C. The micro-scale view depicts the distribution of B2 intermetallic phases (blue regions) and κ-carbides within the dual-phase matrix comprising austenite (γ, red) and ferrite (α). At 500–700°C, B2 forms stringer bands replacing ferrite in Ni-containing steel, while κ-carbides precipitate as nano-sized blocks within austenite in both compositions. At 900–1050°C, B2 appears as micron-sized particles at grain boundaries and within austenite, and as nano-sized discs within ferrite. The two nano-scale insets resolve the distinct morphologies: blocky κ-carbides embedded in the γ-matrix versus spherical or disc-like nano-B2 precipitates dispersed in the α-matrix. This schematic synthesizes the temperature- and composition-dependent microstructural architecture, distinguishing between Ni-Al-type B2 in Ni-bearing samples and Fe-Al-type B2 in Ni-free samples, thereby establishing the structural foundation for understanding nanomechanical property variations.", "confidence": "high"}

File: outputs_dataset/A70/intermediate/multimodal/figure_003.txt
{"image_type": "microscopy_sem", "description": "Scanning electron micrograph displaying rows of nano-indentation imprints arranged in a grid pattern across different phases in Fe-Mn-Al-C lightweight steels. The triangular Berkovich indents were produced using a constant loading/unloading rate of 500 μN s⁻¹ to a maximum load of 10000 μN with a 20 s hold time, as stated in the caption and methods. The image captures indentations performed on various microstructural constituents including solution-treated γ and α phases, B2 stringer bands, micro-meter sized B2 particles, and nano-disk B2 precipitates, as well as composite regions such as γ + cuboid κ and α + needle-shape κ. The scale bar indicates 2 μm. This figure illustrates the experimental arrangement for spatially resolved hardness measurements, where arrays of 50-70 indentations were applied across regions of interest to statistically determine the nanomechanical properties of individual phases and phase combinations, supporting the investigation of how annealing temperature and Ni addition affect the hardness of κ-carbides and B2 intermetallics in these duplex steels.", "confidence": "high"}

File: outputs_dataset/A71/intermediate/multimodal/figure_001.txt
{"image_type": "chart_plot", "description": "This figure presents a comprehensive quantitative analysis of strengthening mechanisms in Fe–26Mn–xAl–1C low-density steels with varying aluminum content (2.59–11.58 wt%). The image displays a stacked bar chart decomposing the yield strength contributions from base strength, solid solution strengthening by Al, grain boundary strengthening (Hall-Petch), ferrite phase strengthening, and κ-carbide precipitation hardening across 3Al, 6Al, 10Al, and 12Al alloys. All samples underwent identical thermomechanical processing: hot rolling to 3 mm thickness with 85% reduction, solution treatment at 1100°C for 1 hour, and water quenching. The caption states that yield strength increases from 321 MPa (3Al) to 952 MPa (12Al), with the 12Al steel exhibiting a κ-carbide precipitation strengthening contribution of approximately 361.93 MPa—1.78 times the solid solution hardening effect. The figure illustrates the microstructural evolution from single-phase austenite (80 μm grain size) in 3Al and 6Al steels to a triplex structure in 12Al steel containing 7 vol% ferrite and refined 40 μm austenite grains with coherent nanosized κ-carbides, demonstrating synergistic multi-mechanism strengthening.", "confidence": "medium"}

File: outputs_dataset/A71/intermediate/multimodal/figure_002.txt
{"image_type": "microscopy_tem", "description": "This figure presents a comprehensive microstructural characterization of Fe-26Mn-xAl-1C low-density steels (x = 3, 6, 10, 12 wt% Al) after solution treatment at 1100°C for 1 hour and water quenching. Panels (a)-(d) display optical micrographs revealing the grain structure evolution with increasing Al content: 3Al and 6Al steels exhibit fully austenitic microstructures with similar grain sizes (~80 μm excluding twin boundaries), while 10Al steel shows austenite with extensive annealing twins, and 12Al steel contains approximately 7 vol% ferrite (appearing as small white blocky phase) with refined austenite grains (~40 μm, or ~16 μm including twin boundaries). Panels (e) and (f) show TEM bright-field images and corresponding selected-area electron diffraction (SAED) patterns for 10Al and 12Al steels, respectively. The SAED pattern in (e) exhibits weak superlattice spots indicating the presence of ordered (Fe,Mn)3AlCx (κ) carbides in 10Al steel, whereas (f) displays strong superlattice spots and two sets of modulation contrast in 12Al steel, evidencing extensive κ-carbide precipitation even in the as-quenched condition. These observations establish that increasing Al content promotes κ-carbide formation when exceeding 10 wt%, contributing significantly to the dramatic yield strength increase from 470 MPa (10Al) to 952 MPa (12Al) through precipitation strengthening.", "confidence": "high"}

File: outputs_dataset/A71/intermediate/multimodal/figure_004.txt
{"image_type": "chart_plot", "description": "This stacked bar chart quantifies the individual contributions of five distinct strengthening mechanisms to the total yield strength of Fe-26Mn-xAl-1C low-density steels across varying aluminum contents (3Al, 6Al, 10Al, and 12Al, corresponding to approximately 2.6–11.6 wt% Al). The y-axis displays yield strength in MPa, ranging from 0 to 1000, while each bar is segmented to represent Base strength, Solid solution by Al, Ferrite, Grain refining, and Carbide (κ-carbide) precipitation. The chart reveals a monotonic increase in total yield strength from approximately 320 MPa for 3Al to roughly 950 MPa for 12Al. While the 3Al and 6Al alloys derive strength primarily from base properties and solid solution hardening, the 12Al alloy exhibits a dramatic enhancement dominated by Carbide precipitation (approximately 360 MPa contribution), accompanied by significant contributions from Grain refining and Ferrite phases. This visualization substantiates the conclusion that κ-carbide precipitation becomes the predominant strengthening mechanism at higher aluminum contents, accounting for the exceptional yield strength in the 12Al composition compared to the modest gains from solid solution alone.", "confidence": "high"}

File: outputs_dataset/A72/intermediate/multimodal/figure_001.txt
{"image_type": "chart_schematic", "description": "Figure 1 presents schematic diagrams illustrating the standardized geometries and machining dimensions of mechanical test specimens used for evaluating Fe–28Mn–10Al–0.8C low-density steels with varying nitrogen content. Subfigure (a) depicts the cylindrical tensile test specimen featuring a gauge section with diameter 10 mm and length 50 mm, fillet radius R10 transitioning to grip sections of diameter 16 mm and length 20 mm, with a total specimen length of 114 mm. Subfigure (b) illustrates the Charpy V-notch impact test specimen with overall dimensions of 50 mm × 10 mm × 10 mm, a V-shaped notch angle of 45°, and a remaining cross-section height of 8 mm beneath the notch. These specimen designs enable quantitative measurement of yield strength, ultimate tensile strength, elongation, reduction of area, and Charpy V-notch impact energy to assess how nitrogen addition affects the mechanical properties of the austenitic low-density steel.", "confidence": "high"}

File: outputs_dataset/A72/intermediate/multimodal/figure_003.txt
{"image_type": "microscopy_optical", "description": "Figure 3 presents optical micrographs comparing the microstructures of low-nitrogen (LN) and high-nitrogen (HN) Fe–28Mn–10Al–0.8C low-density steels after homogenization at 1423 K for 2 h and multidirectional hot forging. Image (a) shows the LN steel (0.0025 wt% N) with an average austenite grain size of 20.5 μm and coarse, elongated ferrite stripes (5.08 area%) decorating grain boundaries. Image (b) displays the HN steel (0.1326 wt% N), revealing significantly refined austenite grains (12.1 μm) and reduced ferrite content (1.84 area%). Both micrographs exhibit a duplex structure comprising austenite matrix and parallel ferrite strips at prior austenite boundaries, with the HN steel showing finer ferrite morphology and more abundant deformation twins. The comparison demonstrates that nitrogen addition promotes austenite stabilization and grain refinement via AlN inclusion pinning, explaining the improved mechanical properties despite reduced ferrite fraction.", "confidence": "high"}

File: outputs_dataset/A72/intermediate/multimodal/figure_008.txt
{"image_type": "structure_phase_diagram", "description": "This figure presents an AlN stability diagram for Fe–28Mn–10Al–0.8C low-density steels, plotting nitrogen content [N] (wt%) versus aluminum content [Al] (wt%) to delineate the thermodynamic conditions for AlN formation. The diagram features three equilibrium curves calculated at different temperatures: a solid line representing the smelting temperature (1873 K), a dotted line for the liquidus (1587 K), and a dash-dotted line for the solidus (1493 K), with the latter two computed using FactSage 8.0. The region above the equilibrium curves is labeled \"AlN saturation\" (stable AlN phase), while the region below is labeled \"No AlN\" (AlN dissolution). Two experimental compositions are marked: LN steel (low-nitrogen) at coordinates (9.90, 0.0025) positioned well below the equilibrium lines in the \"No AlN\" region, and HN steel (high-nitrogen) at (9.95, 0.1326) located far above the equilibrium lines in the \"AlN saturation\" region. The diagram demonstrates that LN steel, with its low nitrogen content of 0.0025 wt%, lies below the solubility limit at smelting temperature, preventing AlN precipitation during melting, whereas HN steel with 0.1326 wt% nitrogen significantly exceeds the saturation threshold, indicating that AlN inclusions readily form and remain stable in the liquid steel during the smelting process. This thermodynamic analysis explains the experimental observation that HN steel contains abundant fine AlN inclusions (84% smaller than 2 μm) that promote austenite grain refinement, while LN steel exhibits minimal AlN formation.", "confidence": "high"}

File: outputs_dataset/A72/intermediate/multimodal/figure_009.txt
{"image_type": "structure_phase_diagram", "description": "This figure presents a calculated pseudobinary phase diagram of the Fe–28Mn–10Al–0.8C–N system, constructed using Thermo-Calc software with the TCFE8 database. The vertical axis displays temperature ranging from approximately 700 K to 1800 K, while the horizontal axis represents nitrogen mass fraction from 0.0 to 2.0 wt%. The diagram delineates multiple phase regions including liquid (L), delta ferrite (δ), austenite (γ), alpha ferrite (α), aluminum nitride (AlN), and various carbide phases (M₅C₂ and M₂₃C₆). Key phase fields visible include L+AlN at high temperatures, L+δ+AlN and L+δ+γ+AlN in the upper-middle range, δ+γ+AlN and γ+AlN at intermediate temperatures, and complex multi-phase regions involving ferrite, austenite, AlN, and carbides at lower temperatures. The diagram demonstrates that increasing nitrogen content significantly expands the austenite (γ) phase field to higher temperatures and wider composition ranges while progressively suppressing the ferrite (δ and α) stability regions. Additionally, AlN formation is predicted to occur across a broad temperature range, particularly stabilizing in the liquid and austenite phases with increasing nitrogen content. This thermodynamic calculation supports the experimental observation that nitrogen acts as a strong austenite stabilizer, promotes austenite grain refinement through fine AlN precipitation, and leads to the gradual disappearance of ferrite in high-nitrogen low-density steels.", "confidence": "high"}

File: outputs_dataset/A73/intermediate/multimodal/figure_003.txt
{"image_type": "structure_phase_diagram", "description": "This time-temperature-transformation (TTT) diagram illustrates the decomposition pathway of the γ (austenite) phase in Fe–28Mn–8.5Al–1C–1.2Si low-density steel during aging treatment. The plot features temperature (°C) on the vertical axis and time (hours) on a logarithmic horizontal axis spanning 0.01 to 1000 hours. Two distinct cooling regimes are delineated by shaded regions: 'Fast cooling' (left side, steep cooling trajectory) and 'Slow cooling' (right side), separated by a critical cooling rate of -4.4 °C/h indicated by a dashed line. Under fast cooling conditions, the austenite transforms sequentially from single-phase γ (region 1) to γ+κ' (region 2). Conversely, slow cooling promotes the formation of equilibrium κ* precipitates and subsequent decomposition products including α (B2/DO₃) ordered phases. The diagram identifies five distinct phase fields: (1) γ; (2) γ+κ'; (3) γ+κ*; (4) γ+κ*+α(B2/DO₃); and (5) γ+κ+B2/DO₃, with the right-hand axis indicating temperature ranges for B2, B2+DO₃, and DO₃ phase stability. The figure demonstrates that κ-carbide precipitation from the austenite matrix occurs when the cooling rate is slower than -4.4 °C/h, providing a predictive framework for controlling austenite decomposition and κ precipitation through cooling rate management to optimize mechanical properties.", "confidence": "high"}

File: outputs_dataset/A73/intermediate/multimodal/figure_005.txt
{"image_type": "property_mechanical", "description": "This figure presents the work hardening behavior and tensile flow stress of individual phases in Fe-Mn-C-Al low-density steel, comprising three panels adapted from Dan et al. Panels (a) and (b) display the evolution of work hardening rate (open symbols) and flow stress (filled symbols) versus effective plastic strain for ferrite, bainite, retained austenite, and martensite phases, extracted using ABAQUS/UMAT framework. Critical necking strains are marked: bainite at 0.127, ferrite at 0.163, austenite at 0.348, and martensite at 0.50. Panel (c) illustrates the Considere criterion, indicating that necking initiates when the work hardening rate equals the true stress. The data demonstrate that martensite exhibits the highest hardening rate and necking strain (0.50), significantly exceeding those of austenite, ferrite, and bainite. This supports the TRIP effect mechanism where retained austenite transforms to martensite during deformation, providing sustained work hardening capacity that delays necking and enhances uniform elongation and tensile strength in duplex austenite-based steels.", "confidence": "high"}

File: outputs_dataset/A73/intermediate/multimodal/figure_006.txt
```json
{
  "image_type": "microscopy_tem",
  "description": "This multi-panel figure illustrates the transition from wavy to planar dislocation slip in Fe-Mn-C-Al low-density steels with increasing aluminum content and its effect on work hardening. Panel (a) plots the parameter $W_R$ (×10⁻⁴ m) versus Al content (wt.%), showing a linear decrease from approximately 29 at 0% Al to 10 at 6% Al, which predicts the slip mode transition. Subfigures (a1) and (a2) are TEM micrographs (scale bar 200 nm) comparing Fe-22Mn-3Al and Fe-22Mn-6Al alloys strained to ε=0.1, revealing a change from dislocation cells (DCs) characteristic of wavy slip to planar slip bands. Panel (b) presents an ECCI micrograph (scale bar 1 μm) showing narrow, dense coplanar slip microbands at ε=0.14. Panel (c) displays true stress and strain hardening rate curves versus true strain, demonstrating the SRO-enhanced work hardening behavior. Collectively, the figure provides evidence that Al addition promotes short-range order (SRO), facilitating planar slip and microband formation, which significantly contributes to the work hardening capacity of these steels.",
  "confidence": "high"
}
```

File: outputs_dataset/A73/intermediate/multimodal/figure_007.txt
```json
{
  "image_type": "chart_plot",
  "description": "This 3D surface plot illustrates the calculated relationship between yield strength improvement (Δσ_P) and carbide precipitation parameters in Fe–Mn–C–Al low-density steel based on the Ashby-Orowan strengthening model. The X-axis represents carbide size (0–100 nm), the Y-axis represents volume fraction f (0–1.0%), and the Z-axis represents yield strength increment Δσ_P (0–900 MPa). The colored curved surface demonstrates that higher volume fractions and smaller particle sizes significantly enhance strengthening effects. Experimental data points for specific carbides are marked with citation references: TiC [19], VC [21], V(C,N) [19] (two points), V₄C₃ [20], NbC [19], and VC/Fe₃C [5], showing good agreement with the model predictions. As stated in the caption and text, the calculation employs the Ashby-Orowan equation (Δσ_p = 0.847·M·(1.2/π)·G·b·√(3/(2π))·(f^0.5/D)·ln(D/(2b))), indicating that fine, high-volume-fraction Ti-, V-, and Nb-containing carbides act as effective obstacles to dislocation sliding, while κ-carbides are sheared by dislocations and cannot provide continuous strengthening. This figure supports the design strategy of precipitation hardening in low-density steels.",
  "confidence": "high"
}
```

File: outputs_dataset/A73/intermediate/multimodal/figure_008.txt
{"image_type": "microscopy_sem", "description": "Figure 8 presents a comprehensive investigation of wear behavior in Fe-Mn-C-Al low-density steels, combining quantitative wear rate measurements with detailed SEM microstructural characterization. Panel (a) plots wear rate (×10³ mm³/Nm) versus aging time (1–3 h) for Fe-22.33Mn-1.35C-9.87Al steel aged at 500°C, 550°C, and 600°C, showing linear decreases with increasing aging time and temperature (R²=0.93–0.99), with the as-homogenized condition exhibiting the highest wear rate (~0.36×10³ mm³/Nm). Panels (b) and (c) display SEM images of worn surfaces and debris from the 600°C/3h aged specimen, revealing crater formation on the wear track (100 μm scale) and fragmented debris morphology (10 μm inset), indicating good wear resistance. In contrast, panels (d) and (e) examine Fe-28Mn-1C-8.5Al steel after overaging at 550°C for 4h (following 1050°C quenching), showing severe delamination (d) and microcracking propagation along broken coarse κ-carbide particles (e), with (Fe,Mn)₃AlC phases visible. These results demonstrate that while proper aging reduces wear rate through incoherent κ-carbide precipitation that inhibits crack nucleation, overaging causes κ-coarsening along grain boundaries, initiating cracks and delamination that deteriorate tribological performance.", "confidence": "high"}

File: outputs_dataset/A73/intermediate/multimodal/figure_009.txt
{"image_type": "microscopy_sem", "description": "This figure presents scanning electron microscopy (SEM) micrographs showing the microstructure of Fe–22Mn–0.4C–1.5Al–1.5Si (wt%) low-density steel processed by metal injection molding (MIM) and sintered at 1360 °C. Subfigure (a) displays the sample sintered for 1 hour, while subfigure (b) shows the sample sintered for 3 hours. Both images reveal a fully austenitic matrix characterized by polygonal grains with visible annealing twins, alongside dark manganese oxide particles distributed both at grain boundaries and within grains. The scale bar indicates 200 μm. The micrographs demonstrate that the MIM process produces a fully austenitic structure with uniformly distributed manganese oxide particles, regardless of sintering duration within the examined range. These manganese oxide precipitates appear as black contrasting phases against the gray austenitic matrix. The images support the conclusion that MIM fabrication can achieve homogeneous microstructures in Fe–Mn–C–Al steels, which is crucial for enhancing wear-resistant properties through subsequent composite reinforcement with ultrahard particles such as SiC or alumina.", "confidence": "high"}

File: outputs_dataset/A73/intermediate/multimodal/figure_010.txt
{"image_type": "chart_flow", "description": "This figure presents a schematic roadmap illustrating the development pathway of Fe-Mn-C-Al low-density steel, structured as a sequential three-stage process flow connected by a dashed pathway. The first stage, \"Alloyings,\" focuses on controlling steel density, precipitation behavior, and strengthening mechanisms through compositional design with Mn, Al, and C additions. The second stage, \"Annealing & aging treatments,\" involves critical thermal processing steps to induce phase changes and precipitation growth (particularly κ-carbide formation). The final stage yields the target \"Low density steel\" exhibiting four key performance attributes: lower density, higher strength, wear resistance, and low material cost. This visualization encapsulates the processing-microstructure-property paradigm central to the review, demonstrating how specific alloying strategies and controlled heat treatments translate Fe-Mn-C-Al alloys into lightweight structural materials with superior mechanical performance for automotive and aerospace applications.", "confidence": "high"}

File: outputs_dataset/A75/intermediate/multimodal/figure_001.txt
```json
{
"image_type": "microscopy_tem",
"description": "The provided image content is unreadable (displaying only an ID watermark). Based on the paper context regarding cryogenic rolling of low-density Fe-28Mn-8Al-1C steel, this Figure likely presents transmission electron microscopy (TEM) bright-field micrographs, possibly accompanied by selected area electron diffraction (SAED) patterns, illustrating the microstructural evolution across varying cryogenic rolling thickness reductions (0%, 30%, 50%, 70%, and 90%). The images potentially show the progressive transformation from equiaxed austenite grains (~40.3 μm) containing annealing twins in the solution-treated condition, to elongated grains with dense slip bands and Taylor lattice structures at 30% reduction, to microstructures featuring dislocation walls and deformation twins at 50% reduction, and finally to nanocrystalline grains (~58.8 nm) with fibrous morphology at 90% reduction. SAED patterns likely demonstrate the transition from distinct single-crystal diffraction spots to continuous polycrystalline rings, confirming the grain refinement mechanism. This Figure supports the conclusion that cryogenic rolling induces severe plastic deformation, resulting in ultrafine-grained structures and high dislocation densities.",
"confidence": "low"
}
```

File: outputs_dataset/A75/intermediate/multimodal/figure_003.txt
{"image_type": "microscopy_optical", "description": "This figure presents optical micrographs (OM) illustrating the microstructural evolution of low-density Fe-28Mn-8Al-1C steel subjected to cryogenic rolling (CR) with increasing thickness reductions. Image (a) shows the undeformed solution-treated state featuring equiaxed austenite grains with an average size of approximately 40.3 μm and straight grain boundaries. Images (b)-(e) demonstrate progressive microstructural changes at 30%, 50%, 70%, and 90% CR reductions, respectively. At 30% reduction (b), grains elongate along the rolling direction (RD) with numerous slip bands emerging and intersecting within grain interiors, indicating non-uniform plastic deformation. At 50% (c) and 70% (d), grains become increasingly flattened and banded with dense slip bands. At 90% reduction (e), the microstructure transforms into fibrous textures with severely elongated grains. High-magnification view (f), with a 1 μm scale bar, reveals detailed intersection patterns of slip bands at 90% reduction. The sequence captures the transition from coarse equiaxed grains to nanocrystalline fibrous structures (average 58.8 nm at 90% CR per caption), supporting the correlation between grain refinement, increasing dislocation density, and the observed strength-ductility trade-off in the mechanical property data.", "confidence": "high"}

File: outputs_dataset/A75/intermediate/multimodal/figure_004.txt
{"image_type": "microscopy_tem", "description": "This figure presents a series of transmission electron microscopy (TEM) images illustrating the microstructure evolution of low-density Fe-28Mn-8Al-1C steel during cryogenic rolling (CR) with increasing thickness reductions. Subfigure (a) shows the undeformed state with equiaxed austenite grains containing sparse dislocation lines and straight grain boundaries. At 30% CR reduction (b), a Taylor lattice structure emerges from intersecting slip bands, indicating planar dislocation slip. Upon 50% reduction (c), the microstructure transitions to dense dislocation walls alongside deformation twins, while distinct slip bands vanish. At 70% reduction (d), larger dislocation cells form with decreased twin density. Subfigures (e) and (f) reveal that at 90% CR, the structure becomes nanocrystalline with an average grain size of 58.8 nm (measured from dark-field images), confirmed by continuous SAED rings indicating random crystallographic orientations. Subfigure (g) highlights residual deformation twins within the 90% CR sample. The sequence demonstrates progressive grain refinement from dislocation entanglement to nanoscale subgrains, correlating with the material's strength-ductility trade-off.", "confidence": "high"}

File: outputs_dataset/A75/intermediate/multimodal/figure_006.txt
{"image_type": "diffraction_ebsd", "description": "This figure presents electron backscatter diffraction (EBSD) inverse pole figure (IPF) maps and corresponding {100}, {110}, {111} pole figures illustrating the grain orientation and texture evolution of Fe-28Mn-8Al-1C low-density steel under varying cryogenic rolling (CR) deformation degrees. Subfigure (a) shows the undeformed solution-treated condition with equiaxed austenite grains (average size ~40 μm) exhibiting relatively random crystallographic orientations, weak texture intensity, and predominantly high-angle grain boundaries (94.65% HAGBs) including 60°<111> twin boundaries. Subfigure (b) displays the microstructure after 30% CR reduction, where grains elongate along the rolling direction (RD) and develop the copper {112}<111> texture component, with low-angle grain boundaries (LAGBs) significantly increasing to 89.4% and higher kernel average misorientation (KAM) values near prior grain boundaries. Subfigure (c) reveals a fully fragmented, fibrous banded structure after 90% CR, with austenite grains severely elongated along RD, LAGBs reaching 94.1%, and the texture transforming from copper to brass {110}<112> component, accompanied by distinct rolling bands and significantly increased local misorientation. This microstructural progression from equiaxed to elongated to fibrous morphologies with accompanying texture evolution directly correlates with the mechanical property trends of increasing strength and decreasing ductility reported in the study.", "confidence": "high"}

File: outputs_dataset/A75/intermediate/multimodal/figure_007.txt
{"image_type": "diffraction_ebsd", "description": "Figure 6 presents electron backscatter diffraction (EBSD) grain boundary distribution maps and misorientation statistics for Fe-28Mn-8Al-1C low-density steel subjected to cryogenic rolling (CR). Subfigure (a) shows the undeformed condition with equiaxed austenite grains (scale bar 50μm) dominated by high-angle grain boundaries (HAGBs, solid black lines) with minimal low-angle grain boundaries (LAGBs, red lines). Subfigure (b) (CR 30%, 20μm scale) reveals elongated grains with a significant increase in LAGBs density, indicating the onset of deformation substructure formation. Subfigure (c) (CR 90%, 5μm scale) displays a fully fibrous/banded microstructure with extensive LAGBs networks, consistent with severe grain fragmentation. Subfigure (d) quantifies these observations through misorientation angle distribution histograms: the undeformed sample exhibits a sharp peak at 60° (twin boundaries) and predominantly HAGBs (94.65%), while CR 30% and CR 90% samples show progressive increases in LAGBs fractions to 89.4% and 94.1%, respectively. These results demonstrate that cryogenic rolling progressively transforms the microstructure from equiaxed grains with random orientations to heavily deformed banded structures with high densities of subgrain boundaries, supporting the observed mechanical property evolution.", "confidence": "high"}
