Repository: RiverYanggg/SteelDig_multimodal

# SteelDig Multimodal

一个面向材料科学论文的本地抽取流水线项目。

项目当前包含两条核心能力链：

1. 主抽取工作流
   从论文 Markdown 中抽取结构化文本信息，并可对图片组图做多模态分析。
2. Knowledge 工作流
   把清洗后的论文文本进一步压缩为适合训练或知识整理的 claim 集与 Markdown 知识卡片。
3. Knowledge Graph 工作流
   把 `outputs_dataset/<paper_id>/final/` 下的结构化抽取结果映射为 Neo4j 可查询知识图谱。

这两条链既可以独立运行，也可以按单篇论文串行衔接运行。项目已经支持：

- 多篇论文并行处理
- 单篇论文内部严格按阶段顺序执行
- 以 `paper_id` 为目录隔离输出
- `fused` 模式下把多模态图像结论注入 knowledge 汇总
- 把文本抽取结果和 multimodal figure 摘要共同导入 Neo4j 图谱

---

## 1. 项目目标

这个仓库的目标不是“把论文原样摘要一下”，而是把材料科学论文中的高价值事实拆成两类产物：

- 面向结构化数据库/后续程序消费的 JSON
- 面向知识训练/知识整理的 Markdown 与 claims

具体来说：

- 主抽取工作流负责“尽可能保留原始细节”
  - 文本模型输出大 JSON
  - 图像模型输出 Figure 级别 JSON
- Knowledge 工作流负责“把细节压缩成更高信息密度的训练材料”
  - paper_map

File: outputs_dataset/A75/intermediate/multimodal/figure_008.txt
{"image_type": "diffraction_ebsd", "description": "This figure presents Kernel Average Misorientation (KAM) maps obtained via Electron Backscatter Diffraction (EBSD) analysis, illustrating the evolution of local lattice misorientation in low-density Fe-28Mn-8Al-1C steel subjected to varying degrees of cryogenic rolling (CR) deformation. Panel (a) shows the undeformed solution-treated condition with predominantly blue coloring (scale bar 50 μm), indicating low local misorientation angles (0–0.5°) and minimal geometrically necessary dislocations (GNDs) within equiaxed austenite grains. Panel (b) displays the microstructure after 30% CR reduction (scale bar 20 μm), revealing elevated KAM values (green/yellow regions) concentrated near prior grain boundaries, suggesting initial plastic deformation localization and increased dislocation density. Panel (c) demonstrates the 90% CR condition (scale bar 5 μm), characterized by extensive red and green coloring indicating significantly higher misorientation angles distributed throughout the fibrous, nanocrystalline structure with rolling bands. Panel (d) provides quantitative histograms comparing the frequency distributions of average misorientation angles across the three conditions, showing a progressive shift from sharp low-angle peaks in the undeformed state toward broader distributions extending to 5° in the 90% CR sample. These results confirm that cryogenic rolling progressively increases GND density and local orientation gradients, with deformation initially concentrating at grain boundaries and subsequently homogenizing throughout the refined microstructure at high strains, supporting the observed strengthening mechanisms and strength-ductility trade-off in this low-density steel.", "confidence": "high"}

File: outputs_dataset/A76/intermediate/multimodal/figure_002.txt
```json
{
  "image_type": "microscopy_sem",
  "description": "This figure presents scanning electron microscopy (SEM) micrographs illustrating the microstructural evolution of Nb-containing medium-Mn low-density steels with compositions Fe-12Mn-9Al-3Cr-1.4C-0.02Nb (panels a-d) and Fe-12Mn-9Al-3Cr-1.4C-0.04Nb (panels e-h). Subfigures (a) and (e) show the as-cast condition, while (b-d) and (f-h) display samples aged at 723 K, 773 K, and 823 K for 3 hours, respectively. All micrographs reveal a dual-phase structure with irregular-shaped δ-ferrite (yellow arrows) dispersed in a γ-austenite matrix. Submicron white NbC particles are indicated by purple arrows, appearing more frequently in the 0.04Nb steel. The images demonstrate that higher Nb content reduces austenite grain size by approximately half compared to the 0.02Nb steel due to NbC precipitation. Ferrite content remains relatively constant across aging temperatures (approximately 16-18 vol%), while the NbC particles slightly coarsen with increasing aging temperature. These microstructural features support the role of Nb in grain refinement and suppression of κ-carbide coarsening.",
  "confidence": "high"
}
```

File: outputs_dataset/A76/intermediate/multimodal/figure_003.txt
{"image_type": "microscopy_tem", "description": "This figure presents a transmission electron microscopy (TEM) bright-field image showing a NbC precipitate within the austenite (γ) matrix of Fe-12Mn-9Al-3Cr-1.4C-0.02Nb low-density steel. The main micrograph displays a dark, submicron particle labeled \"Spot 1\" embedded in the γ matrix, with a scale bar indicating 500 nm. The inset shows a selected area electron diffraction (SAED) pattern acquired from Spot 1, revealing the crystallographic orientation relationship [100]$_\\gamma$ // [100]$_{\\text{NbC}}$ between the precipitate and matrix. Diffraction spots are indexed with red labels (0$\\overline{2}$2, 002, 0$\\overline{2}$0) and yellow labels (0$\\overline{1}$1, 0$\\overline{1}$1), confirming the coexistence of austenite and NbC phases. This characterization identifies the nano-scale NbC precipitation responsible for grain refinement and strengthening mechanisms in the 0.02Nb steel variant.", "confidence": "high"}

File: outputs_dataset/A77/intermediate/multimodal/figure_001.txt
{"image_type": "chart_plot", "description": "This figure presents a bibliometric analysis showing the temporal evolution of research publications related to lightweight steels from 2010 to 2022, based on the Scopus database. The line chart displays two distinct search topics: \\\"Light-weight steel\\\" (blue curve) and \\\"Fe-Mn-Al-C steel\\\" (green curve), with the y-axis representing search results in thousands and the x-axis representing the search year. Both research topics demonstrate a consistent upward trend over the 12-year period, indicating growing scientific interest in these material systems. The \\\"Light-weight steel\\\" category shows a steeper increase, rising from approximately 13,000 publications in 2010 to around 48,000 in 2022. Meanwhile, \\\"Fe-Mn-Al-C steel\\\" exhibits steady growth from roughly 8,000 to 30,000 publications during the same period. This quantitative data evidences the accelerating research momentum in lightweight Fe-Mn-Al-C steels, supporting the review paper's focus on these alloys as emerging materials for automotive and structural applications aimed at improving fuel efficiency and reducing CO2 emissions through density reduction.", "confidence": "high"}

File: outputs_dataset/A77/intermediate/multimodal/figure_004.txt
```json
{
  "image_type": "property_mechanical",
  "description": "This figure presents two scatter plots showing the room-temperature mechanical properties of lightweight Fe–Mn–Al–C steels as functions of Mn and C content. Panel (a) displays yield strength (YS, hollow symbols) and ultimate tensile strength (UTS, solid symbols) versus elongation for γ-based duplex (γ+α/δ) steels with average Mn contents (8–12 wt%) and varying carbon levels (0.5–1.2 wt%), where data points cluster at 600–1400 MPa strength with 5–40% elongation. Panel (b) expands the composition range to high Mn contents (12–40 wt%) across four Mn intervals, revealing two distinct performance envelopes: the γ-based duplex regime (blue shaded area, ~600–1200 MPa, 10–60% elongation) and the single-γ austenitic regime (grey shaded area, ~800–2000 MPa, 40–90% elongation). The charts demonstrate that increasing Mn content stabilizes the austenite phase, transitioning the alloy from duplex to single-phase microstructure, which generally increases ductility but with varied strength levels depending on carbon content. The systematic variation of symbol types (representing 0.5–>1.2 wt% C) and colors (representing different Mn ranges) illustrates the compositional dependence of the strength-ductility balance, supporting the conclusion that Mn and C concentrations critically determine phase stability and mechanical property optimization in lightweight steels.",
  "confidence": "high"
}
```

File: outputs_dataset/A77/intermediate/multimodal/figure_005.txt
```json
{
  "image_type": "microscopy_tem",
  "description": "This figure presents a multi-panel correlation between nanoscale microstructural features and macroscopic mechanical properties in Fe–30Mn–9Al–1.2C lightweight austenitic steels, illustrating the effect of Si addition (0, 1, and 2 mass%) on κ-carbide precipitation. The leftmost panel shows a transmission electron microscopy (TEM) image (scale bar 50 nm) revealing uniformly distributed nanoscale precipitates within the austenitic matrix. The second panel displays an atom probe tomography (APT) reconstruction or equivalent elemental distribution map (scale bar 20 nm) with color-coded Fe, Al, Si, and C, where carbon-enriched regions (purple/dark) correspond to κ-carbides. The central panel presents engineering stress–strain curves for 0Si (black), 1Si (red), and 2Si (blue) alloys, demonstrating that increasing Si content elevates the yield strength from approximately 450 MPa to 950 MPa while reducing uniform elongation from approximately 80% to 20%. The rightmost panel shows another APT reconstruction (scale bar 25 nm) highlighting Cu and C distributions, likely indicating microalloying segregation effects. Collectively, the figure establishes that Si promotes the growth of intragranular κ-carbides from sub-1 nm ordered L1₂ domains to 11.5 nm cuboidal precipitates with 25.9% volume fraction, thereby inducing significant precipitation strengthening at the expense of ductility.",
  "confidence": "high"
}
```

File: outputs_dataset/A77/intermediate/multimodal/figure_006.txt
{"image_type": "diffraction_ebsd", "description": "Figure 6 presents four SEM-EBSD phase maps showing the microstructure of centrifugally cast Fe–20Mn–9Al–3Cr–xC low-density steel strips with carbon contents of (a) 0.8 wt%, (b) 1.0 wt%, (c) 1.2 wt%, and (d) 1.4 wt%. In these maps, red contrast represents ferrite while gray indicates austenite, with all images captured at the same magnification (scale bar: 50 μm). The series reveals a clear trend of decreasing ferrite volume fraction—from approximately 36 vol% in the 0.8C alloy to merely 4 vol% in the 1.4C alloy—as carbon content increases, accompanied by a corresponding expansion of the austenite matrix. The grain boundaries are delineated by black lines, showing the evolution of grain morphology with composition. According to the caption and associated text, the increasing carbon content also promotes precipitation of κ-carbides within the austenite grains, which contributes significantly to dispersion strengthening. These microstructural changes correlate with the mechanical property evolution, where yield strength increases from 680 MPa to 992 MPa while maintaining elongation above 33%. The figure demonstrates that carbon content is a critical parameter controlling phase stability and the operative strengthening mechanisms in lightweight Fe-Mn-Al-C steels.", "confidence": "high"}

File: outputs_dataset/A78/intermediate/multimodal/figure_007.txt
{"image_type": "diffraction_ebsd", "description": "This figure presents multimodal electron microscopy analysis of microstructural deformation in Fe–10Al–15Mn–0.8C–5Ni wt% low-density steel, comparing cold-rolled (CR) conditions and sample A15 (conventionally processed and annealed at 900°C for 15 min) after interrupted tensile testing at plastic strain e = 0.05. Panels (a) and (b) show EBSD phase and Kernel Average Misorientation (KAM) maps of the CR condition, revealing co-deformation of B2 stringer bands and austenite (γ) with strain localization predominantly in the softer γ phase. Panel (c) provides a TEM bright-field image of A15, confirming plastic deformation in both γ and B2 with higher dislocation density in γ. Panels (d) and (e) display high-resolution EBSD phase and KAM maps of A15, visualizing geometrically necessary dislocation (GND) localization at γ/B2 interfaces and γ grain boundaries. The images demonstrate strain partitioning between the hard B2 intermetallic and soft γ matrix, where dislocations localize at phase interfaces, reducing GND density in the bulk γ (64% volume fraction) and contributing to yield point elongation and reduced strain hardening exponents (0.19–0.27).", "confidence": "high"}

File: outputs_dataset/A8/intermediate/multimodal/figure_002.txt
{"image_type": "chart_flow", "description": "This figure presents the temperature-time profile illustrating the thermomechanical processing and heat treatment schedule for Fe–10Mn–10Al–0.7C low-density steel. The left segment depicts the hot-rolling procedure: homogenization at 1200°C for 1 h, followed by multi-pass hot-rolling with a finishing temperature of approximately 880°C, subsequent water cooling to around 300°C, and final air cooling to room temperature. The right segment shows the annealing process, where the hot-rolled plates were reheated to various temperatures ranging from 700°C to 1200°C (with solid and dashed lines indicating different specific temperatures), held for 1 h, and subsequently water quenched. This schematic establishes the standardized processing route for preparing samples to investigate the effect of annealing temperature on microstructural evolution (including κ-carbide dissolution and phase fraction changes) and tensile properties, providing the thermal history foundation for correlating processing conditions with the resulting dual-phase (α+γ) microstructures and mechanical behavior observed in the study.", "confidence": "high"}

File: outputs_dataset/A8/intermediate/multimodal/figure_003.txt
{"image_type": "structure_phase_diagram", "description": "Figure 2 presents the equilibrium phase fraction diagram of Fe–10Mn–10Al–0.7C low-density steel calculated by Thermo-Calc software using the TCFE7 database. The graph plots temperature (°C) on the horizontal axis ranging from 600 to 1500 °C against phase fraction (0–1.0) on the vertical axis. Four distinct curves represent the equilibrium mass fractions of ferrite (α, BCC), austenite (γ, FCC), κ-carbide (κ), and liquid phase (L) as functions of temperature. The diagram reveals that ferrite (α) initially decreases with increasing temperature, reaching its minimum fraction around 1000 °C before increasing again. Austenite (γ) dominates the intermediate temperature range (800–1300 °C) with a maximum fraction of approximately 0.7. The κ-carbide appears below the eutectoid temperature of 823 °C via the reaction γ → α + κ, as indicated by the arrow. Liquid phase (L) formation begins above approximately 1350 °C. This thermodynamic calculation predicts that δ-ferrite forms first during solidification, followed by peritectic austenite formation, and provides the theoretical baseline for understanding κ-carbide dissolution behavior during annealing treatments.", "confidence": "high"}

File: outputs_dataset/A8/intermediate/multimodal/figure_004.txt
{"image_type": "microscopy_sem", "description": "Figure 3 presents the microstructure of the hot-rolled (HR) Fe–10Mn–10Al–0.7C low-density steel, comprising optical microscopy (OM) and scanning electron microscopy (SEM) images. Panel (a) shows an OM micrograph of the RD–ND plane, revealing a typical banded structure with alternating coarse α-ferrite (Al-rich, indicated by red arrows) and γ-austenite (Mn and C-rich, indicated by blue arrows) phases elongated along the rolling direction. Panel (b) displays an OM micrograph of the RD–TD plane, illustrating the inhomogeneous microstructure characterized by large continuous α-phase areas and γ-phase areas with non-uniform distribution. Panel (c) provides a high-resolution SEM micrograph of the RD–TD plane, clearly resolving κ-carbide (Mn and Al-rich, indicated by orange arrows) precipitates distributed along both α/γ phase boundaries and α/α grain boundaries. The scale bars indicate 50 μm for OM images and 2 μm for the SEM image. This figure establishes the baseline as-received microstructure, demonstrating the presence of banded ferrite-austenite duplex structure and intergranular κ-carbide precipitation prior to annealing treatments, which serves as the reference state for investigating microstructural evolution during subsequent annealing.", "confidence": "high"}

File: outputs_dataset/A8/intermediate/multimodal/figure_005.txt
```json
{
  "image_type": "diffraction_xrd",
  "description": "This figure presents X-ray diffraction (XRD) patterns of Fe–10Mn–10Al–0.7C low-density steel comparing the hot-rolled (HR) condition with specimens annealed at temperatures ranging from 700°C to 1200°C for 1 hour. The stacked diffractograms display intensity versus 2θ (30–90°), with each curve offset vertically for clarity. Key phases identified include α-ferrite (BCC), γ-austenite (FCC), and κ-carbide (perovskite structure). At 800°C, distinct peaks for all three phases are visible, while at 700°C, κ-carbide peaks are present but γ-phase peaks are absent, indicating a nearly complete γ→α+κ eutectoid transformation. The HR specimen shows only α and γ peaks without detectable κ-carbide reflections, attributed to low volume fraction or coherency with the α-matrix. As annealing temperature increases to 900°C and above, κ-carbide peaks disappear, indicating dissolution into the matrix, leaving only α+γ dual-phase structures at higher temperatures. The caption and text report calculated lattice parameters: α-phase (2.89–2.91 Å), γ-phase (3.65–3.67 Å), and κ-carbide (3.76–3.79 Å), noting lattice expansion due to Mn, Al, and C solid solution. This figure provides critical evidence for the phase evolution sequence and κ-carbide dissolution temperature range (850–900°C), supporting the correlation between annealing temperature, microstructural constituents, and subsequent mechanical property variations.",
  "confidence": "high"
}
```

File: outputs_dataset/A8/intermediate/multimodal/figure_008.txt
{"image_type": "microscopy_tem", "description": "This figure presents TEM micrographs of Fe–10Mn–10Al–0.7C low-density steel annealed at 700°C, revealing the microstructural evolution following eutectoid decomposition of γ phase into lamellar κ-carbide and α matrix. Panel (a) shows a bright-field (BF) image displaying alternating lamellar plates of κ-carbide and α-ferrite with clearly labeled phases and a 500 nm scale bar. Panel (b) provides the selected area diffraction pattern (SADP) viewed along [110]κ, with schematic indexing indicating a Nishiyama–Wasserman (N–W) orientation relationship between κ-carbide and α matrix: (110)α∥(1-11)κ and [001]α∥[011]κ. Panel (c) presents a (200)κ dark-field (DF) image taken from the [100]κ direction, highlighting the distribution of κ-carbide lamellae corresponding to panel (a). Panel (d) shows a BF image of globular or short-rod like κ-carbides dispersed in the α matrix, which exhibit no orientation relationship with the matrix, indicating loss of coherency during carbide coarsening. The figure demonstrates that at 700°C, while fine lamellar κ-carbides maintain crystallographic orientation with α, incoherent globular morphologies coexist, supporting the mechanism of carbide coarsening and its subsequent impact on tensile ductility.", "confidence": "high"}

File: outputs_dataset/A8/intermediate/multimodal/figure_010.txt
{"image_type": "chart_plot", "description": "This figure presents a quantitative plot illustrating the evolution of average grain size as a function of annealing temperature (ranging from 900 °C to 1200 °C) in Fe–10Mn–10Al–0.7C low-density steel. The data, obtained from SEM micrographs, displays three distinct curves with error bars representing standard deviations: (1) α₂ phase (banded shape, pink diamonds), representing ferrite that solidified first during casting and distributed continuously with large grains; (2) γ phase (blue triangles), indicating austenite; and (3) α₁ phase (red squares), representing ferrite mainly distributed among γ grains with relatively small grain sizes. The plot reveals that the α₂ ferrite exhibits the largest grain size (increasing from ~26 μm at 900 °C to ~68 μm at 1200 °C) and fastest growth rate with increasing temperature. The γ phase shows moderate grain growth from ~5.5 μm to ~36 μm over the same temperature range. Notably, the α₁ phase displays an initial slight decrease in grain size from 900 °C to 950 °C (from ~3.2 μm to ~2.5 μm) before increasing to ~22 μm at 1200 °C. These grain size variations are identified as the primary factor governing the tensile properties of the steel above 900 °C, following the Hall–Petch relationship, where larger grain sizes correspond to decreased yield strength, ultimate tensile strength, and elongation. The figure distinguishes between the two ferrite morphologies (banded α₂ versus intergranular α₁) to explain the anomalous grain growth behavior compared to conventional Fe–Mn–Al–C steels.", "confidence": "high"}

File: outputs_dataset/A8/intermediate/multimodal/figure_014.txt
{"image_type": "spectroscopy_eds", "description": "This figure presents SEM micrographs paired with EDS line scanning analysis of Fe–10Mn–10Al–0.7C low-density steel specimens annealed at (a) 800 °C and (b) 900 °C for 1 hour. The upper panels show backscattered electron images revealing the microstructural evolution: at 800 °C, distinct κ-carbide particles (indicated by yellow arrows) are visible along α/γ and α/α boundaries within the ferrite (α) and austenite (γ) matrix, while at 900 °C, κ-carbides have largely dissolved leaving a dual-phase α+γ structure. The lower panels display quantitative EDS line scans (Al K, Mn K, Fe K) acquired along the indicated white lines, demonstrating elemental partitioning among phases. At 800 °C, pronounced composition peaks reveal that κ-carbide exhibits the highest Mn and Al contents compared to the surrounding α and γ phases, with Mn enrichment and Al depletion in γ relative to α. At 900 °C, the line profiles show uniform elemental distribution without κ-carbide signature peaks, confirming the dissolution of κ-phase. These results support the conclusion that κ-carbide serves as a strong sink for Mn and Al, that γ-phase is Mn-rich and Al-lean compared to α-phase, and that the dissolution temperature of κ-carbide lies between 850 °C and 900 °C, with higher thermal stability at α/α boundaries than at α/γ boundaries.", "confidence": "high"}

File: outputs_dataset/A8/intermediate/multimodal/figure_015.txt
{"image_type": "chart_plot", "description": "This figure presents the phase volume fraction evolution as a function of annealing temperature for Fe–10Mn–10Al–0.7C low-density steel, determined from XRD measurements using the direct comparison method. The plot displays three distinct curves: α-ferrite (red squares), γ-austenite (blue triangles), and κ-carbide (orange stars). The α phase peaks at approximately 0.84 volume fraction at 700°C, then decreases sharply with increasing temperature, stabilizing around 0.37–0.43 between 900°C and 1200°C. Conversely, the γ phase is absent at 700°C but increases rapidly with temperature, reaching approximately 0.60 at 900°C and peaking at 0.63 around 1000°C, before slightly declining to 0.57 at 1200°C. The κ-carbide shows a continuous dissolution trend, starting from approximately 0.15–0.16 in the hot-rolled (HR) state and decreasing to zero by 900°C, consistent with the caption note that κ-carbide cannot be detected by XRD at 900°C. These results indicate that the dissolution temperature of κ-carbide lies between 850°C and 900°C, which is higher than the equilibrium value of 823°C calculated by Thermo-Calc. The figure demonstrates that annealing between 900°C and 1200°C produces a stable dual-phase α+γ microstructure with phase fractions varying only within a narrow range (γ: 57%–63%, α: 37%–43%), providing essential quantitative data for correlating microstructural evolution with tensile properties in this low-density steel.", "confidence": "high"}

File: outputs_dataset/A8/intermediate/multimodal/figure_018.txt
{"image_type": "microscopy_sem", "description": "This figure presents SEM fractographs of Fe–10Mn–10Al–0.7C low-density steel specimens annealed at 800 °C, 900 °C, and 1000 °C for 1 hour. Low-magnification images (a, c, e) with 100 μm scale bars reveal well-developed secondary cracks running parallel to the rolling direction, which caption states are associated with the banded microstructure. High-magnification images (b, d, f) with scale bars of 10 μm or 25 μm display mixed fracture modes comprising ductile fracture (dimpled rupture attributed to γ-austenite) and quasi-cleavage fracture (river patterns attributed to α-ferrite). At 800 °C, the fracture surface shows a mixture of ductile and quasi-cleavage features with κ-carbides promoting cleavage along grain boundaries. The specimen annealed at 900 °C exhibits more pronounced ductile fracture regions compared to 1000 °C, correlating with optimal tensile ductility (36.6% elongation). At 1000 °C, the ductile fracture area becomes less apparent as grain coarsening occurs, indicating that the fracture mode evolution directly reflects microstructural changes in phase fractions and grain sizes with annealing temperature.", "confidence": "high"}

File: outputs_dataset/A81/intermediate/multimodal/figure_002.txt
{"image_type": "fabrication_synthesis", "description": "The figure presents the complete thermomechanical processing route and sample preparation for Fe-0.25C-3Mn-2Al-0.4Si low-density steel. The first panel displays a temperature-time profile showing: homogenization at 1200°C for 60 min, multi-pass hot rolling from 1100°C to 880°C with 90% reduction, cold rolling with 60% reduction to 1.6 mm thickness, intercritical annealing at 750/800/850°C for 30 min (between Ac1 and Ac3 temperatures), and optional low bainite aging at 400°C for 30 min. Microstructural evolution is illustrated through optical/SEM images at key stages: hot-rolled (banded ferrite-pearlite), cold-rolled (elongated grains), annealed (multiphase with retained austenite), and tempered (carbide precipitation). The second panel shows photographs of the thin-wall tubular sample with RD (rolling direction) marked, alongside detailed tensile specimen geometry (gauge length 14 mm, width 5 mm, thickness 1 mm, total length 58 mm, grip width 10 mm) machined from the 1.6 mm thick sheet, demonstrating the sample preparation for mechanical testing.", "confidence": "high"}

File: outputs_dataset/A81/intermediate/multimodal/figure_003.txt
{"image_type": "microscopy_sem", "description": "This figure presents scanning electron microscopy (SEM) images showing the multiphase microstructure evolution of Fe-0.25C-3Mn-2Al-0.4Si low-density steel during rolling and heat treatment processes. The eight subfigures display: (a) hot-rolled (HR) state showing lath-like fresh martensite (FM) and bainite (B); (b) cold-rolled state with elongated lamellar structure containing FM and B; (c-e) intercritical annealing at 750°C (AN750), 800°C (AN800), and 850°C (AN850) revealing polygonal ferrite (F), bainite (B), fresh martensite (FM), and retained austenite (RA, indicated by red arrows); and (f-h) corresponding annealed samples with additional low bainite aging at 400°C (AN750-T, AN800-T, AN850-T) showing tempered martensite (TM) formation alongside FM, F, and B. The images, captured at magnifications indicated by 5-10 μm scale bars, demonstrate the heterogeneous microstructure evolution from deformed lath structures to multiphase mixtures, with phase fractions and morphologies varying systematically with annealing temperature. The coordinate system indicates normal direction (ND) and rolling direction (RD).", "confidence": "high"}

File: outputs_dataset/A81/intermediate/multimodal/figure_004.txt
```json
{
  "image_type": "diffraction_ebsd",
  "description": "Figure 3 illustrates the evolution of retained austenite (RA) during thermomechanical processing of a low-density Fe-0.25C-3Mn-2Al-0.4Si steel. Panels (a)-(d) display EBSD phase maps where the BCC phase (ferrite/martensite) appears red and the FCC phase (austenite) appears green. The hot-rolled sample HR (a) shows 100% BCC phase with zero RA fraction. After intercritical annealing at 750°C, sample AN750 (b) exhibits 3.0 vol% RA with an average diameter of 0.59 μm. As annealing temperature increases to 800°C (AN800, c) and 850°C (AN850, d), RA content decreases to 1.1 vol% and 0.2 vol% respectively, while the average diameter increases to 0.72 μm and 0.83 μm. Panel (e) presents a line chart summarizing this quantitative trend, confirming that RA content peaks at 750°C. Panel (f) shows XRD patterns verifying the coexistence of BCC (α) and FCC (γ) phases, with the γ peaks progressively diminishing at higher annealing temperatures. These results demonstrate that annealing at 750°C optimally stabilizes RA, which is essential for activating the TRIP effect and enhancing mechanical properties.",
  "confidence": "high"
}
```

File: outputs_dataset/A81/intermediate/multimodal/figure_005.txt
{
  "image_type": "microscopy_tem",
  "description": "This figure presents comprehensive transmission electron microscopy (TEM) characterization of a low-density Fe-0.25C-3Mn-2Al-0.4Si steel processed via intercritical annealing at 750°C, 800°C, and 850°C followed by tempering at 400°C (samples AN750-T, AN800-T, AN850-T). The bright-field and dark-field TEM images (scale bars ranging from 100 nm to 2 μm) reveal the multiphase microstructure comprising ferrite (F), bainite (B), tempered martensite (TM), fresh martensite (FM), and retained austenite (RA). Key microstructural features include the distinction between B and TM based on carbide orientation—carbides in B align at approximately 60° to boundaries while randomly distributed in TM—and the identification of RA films between laths. The selected area electron diffraction (SAED) pattern confirms the [110]γ zone axis of austenite. XRD patterns verify the presence of α-ferrite and γ-austenite phases across all three samples. The figure demonstrates that TEM successfully differentiates B from TM (which EBSD cannot distinguish), revealing that RA content decreases with increasing annealing temperature from 7.4% (AN750-T) to 0.6% (AN850-T), supporting the heterogeneous multiphase structure design for strength-ductility optimization.",
  "confidence": "high"
}

File: outputs_dataset/A81/intermediate/multimodal/figure_007.txt
{"image_type": "chart_plot", "description": "This figure comprises four sub-panels presenting the microstructural characteristics and mechanical properties of multiphase low-density steels (Fe-0.25C-3Mn-2Al-0.4Si) subjected to intercritical annealing at 750°C, 800°C, and 850°C followed by low-temperature bainitic aging at 400°C (designated AN750-T, AN800-T, and AN850-T). Panel (a) displays bar charts of volume fractions for four distinct phases: ferrite (F), bainite/tempered martensite (B/TM), fresh martensite (FM), and retained austenite (RA). As annealing temperature increases from 750°C to 850°C, RA content drastically decreases from 7.4% to 0.6%, FM reduces from 8.3% to 3.3%, while F fraction initially decreases then increases (49.3% → 46.8% → 54.7%). Panel (b) shows the corresponding average grain/phase diameters: F coarsens from 4.53 μm to 5.35 μm, whereas B/TM refines significantly to 0.86 μm at 850°C. Panel (c) presents engineering stress-strain curves, revealing that AN800-T achieves the highest ultimate tensile strength (1295 MPa) with 18.7% elongation, while AN750-T exhibits superior ductility (34.0% elongation) with tensile strength of 1068 MPa; AN850-T shows reduced elongation (13.9%) despite high strength (1269 MPa). Panel (d) compares the strength-ductility balance against conventional advanced high-strength steels (QP, DP, TRIP, TBF), demonstrating that the present steel achieves an outstanding product of strength and elongation (PSE) exceeding 30 GPa·%, positioning it above typical performance envelopes. The figure collectively establishes that the heterogeneous multiphase microstructure, particularly the optimized retention of RA (7.4%) and refined B/TM domains in AN750-T, enables effective strain partitioning and back-stress strengthening, delivering exceptional mechanical properties through the TRIP effect and geometrically necessary dislocation accumulation at soft-hard phase boundaries.", "confidence": "high"}

File: outputs_dataset/A81/intermediate/multimodal/figure_008.txt
{"image_type": "chart_plot", "description": "Figure 7 presents three line graphs showing the calculated evolution of deformation-induced martensite (DIM) and retained austenite (RA) volume fractions versus true strain for a Fe-0.25C-3Mn-2Al-0.4Si low-density steel processed via intercritical annealing at 750°C, 800°C, and 850°C (followed by tempering at 400°C). Based on the Olson-Cohen (O-C) kinetic model with fitting parameters α=5, β=1.28, and n=0.55, each sub-plot displays dual-axis curves: black lines (left y-axis) represent the increasing DIM fraction, while red lines (right y-axis) depict the decreasing RA fraction during deformation. The three panels correspond to samples with initial RA contents of approximately 7.4%, 2.4%, and 0.6%, respectively, reaching final DIM fractions of 4.74%, 1.16%, and 0.28% at the indicated strains. The figure quantifies the TRIP effect kinetics, demonstrating that strain-induced martensitic transformation diminishes with higher annealing temperatures due to reduced RA stability and content.", "confidence": "high"}

File: outputs_dataset/A81/intermediate/multimodal/figure_009.txt
{"image_type": "spectroscopy_eds", "description": "This figure presents EPMA (Electron Probe Microanalyzer) elemental mapping and corresponding line-scan composition profiles for Fe-0.25C-3Mn-2Al-0.4Si low-density steel subjected to intercritical annealing at 750°C, 800°C, and 850°C followed by tempering (samples AN750-T, AN800-T, and AN850-T). The top row displays two-dimensional distribution maps of Fe, C, Mn (labeled as M), Al, and Si, where color contrast indicates elemental concentration (blue representing lower concentration and green/yellow higher concentration). The bottom row shows quantitative line-scan data extracted along the red dashed arrows indicated in the carbon maps, plotting atomic percentages of Si, Al, Mn, and C as functions of distance. The shaded regions in line scans correspond to specific phases: B/TM (bainite/tempered martensite), RA (retained austenite), and FM (fresh martensite). The data demonstrate that carbon is primarily enriched in the harder phases (B/TM, FM, and RA) while being depleted in ferrite. With increasing annealing temperature from 750°C to 850°C, the carbon distribution becomes progressively more uniform across the microstructure, whereas Mn, Al, and Si show relatively homogeneous distributions regardless of temperature. These results support the quantitative phase composition strategy by revealing the elemental partitioning behavior critical for understanding phase stability and mechanical properties.", "confidence": "high"}

File: outputs_dataset/A81/intermediate/multimodal/figure_012.txt
```json
{
  "image_type": "microscopy_sem",
  "description": "This figure presents SEM characterization of crack paths and dimple statistics in multiphase low-density steels (Fe-0.25C-3Mn-2Al-0.4Si) processed under three intercritical annealing temperatures with subsequent tempering: AN750-T (750°C), AN800-T (800°C), and AN850-T (850°C). Panel (a) shows microcrack initiation and propagation behavior, where microscale voids (yellow dashed circles) nucleate predominantly at soft/hard domain interfaces. In AN750-T and AN800-T, crack tips blunt at hard domain interfaces generating secondary cracks (yellow arrows), whereas in AN850-T the hard domains are severed (red arrows) due to increased brittleness from carbon and manganese migration. Panel (b) reveals the central fracture zone morphology: AN750-T exhibits deep equiaxed dimples indicating ductile fracture, while AN800-T and AN850-T display mixed-mode fracture with quasi-cleavage facets (red dashed outlines) originating from fresh martensite alongside dimples (yellow arrows). Panel (c) presents bimodal dimple size distribution statistics analyzed via Nano Measure software, showing average dimple sizes of 1.54 μm (AN750-T), 1.44 μm (AN800-T), and 1.31 μm (AN850-T), with Peak I decreasing from 0.72 to 0.60 μm and Peak II decreasing from 2.26 to 1.78 μm as annealing temperature increases. The progressive reduction in dimple size and emergence of quasi-cleavage features at higher temperatures indicate that local oversaturation of alloying elements in hard domains (bainite/tempered martensite and fresh martensite) increases strength but compromises toughness, diminishing the capacity for stress concentration alleviation through multiphase deformation compatibility.",
  "confidence": "high"
}
```

File: outputs_dataset/A81/intermediate/multimodal/figure_013.txt
{"image_type": "diffraction_ebsd", "description": "This figure presents EBSD analysis of the necking region after tensile fracture for low-density steel samples AN750-T, AN800-T, and AN850-T (intercritically annealed at 750°C, 800°C, and 850°C respectively, followed by low bainite aging at 400°C). Panel (a) shows Kikuchi pattern quality overlaid with phase distribution maps, where red indicates retained austenite with measured volume fractions decreasing from 0.018 (AN750-T) to 0.004 (AN800-T) and 0.002 (AN850-T). Panel (b) displays Kikuchi pattern quality combined with Kernel Average Misorientation (KAM) maps (scale 0-5), highlighting strain localization in hard regions (bainite/tempered martensite and fresh martensite) versus soft ferrite (F) domains; red ellipses mark stress concentration sites and white pixels indicate regions prone to micropore nucleation. Panel (c) provides quantitative line profiles across phase boundaries (yellow arrows in (a)), showing point-to-point (P-T-P) misorientation (red curves, left axis, °) and image quality values (black curves, right axis, ×10⁻⁴). The P-T-P misorientation averages are 3.50°, 4.48°, and 3.50° respectively. Sharp spikes in misorientation (up to ~55°) coinciding with minima in pattern quality at phase interfaces demonstrate significant strain accumulation and geometrically necessary dislocation pile-up at soft/hard domain boundaries, evidencing the hetero-deformation induced stress partitioning mechanism.", "confidence": "high"}

File: outputs_dataset/A81/intermediate/multimodal/figure_014.txt
```json
{
  "image_type": "property_thermal",
  "description": "The figure comprises two panels detailing thermal analysis for Fe-0.25C-3Mn-2Al-0.4Si low-density steel. The left schematic depicts the dilatometry temperature profile: initial rapid heating at 10°C/s to 200°C, subsequent slow heating at 0.01°C/s to 980°C with a 300 s isothermal hold, and final rapid cooling at -30°C/s. The right panel presents the dilatometry curve showing relative length change (ΔL) versus temperature, from which critical phase transformation temperatures are determined: Ac1 = 705°C (austenite start), Ac3 = 950°C (austenite finish), Bf = 380°C (bainite finish), and Ms = 346°C (martensite start). The thermal expansion curve exhibits slope inflections corresponding to phase transformations during heating and cooling. These measured critical temperatures define the intercritical annealing range (705-950°C) employed in subsequent processing at 750-850°C and validate the heat treatment window for optimizing multiphase microstructure formation.",
  "confidence": "high"
}
```

File: outputs_dataset/A9/intermediate/multimodal/figure_001.txt
{"image_type": "microscopy_tem", "description": "The provided image appears to be a generic update icon rather than the scientific figure. Based on the detailed paper context provided, the intended figure likely comprises transmission electron microscopy (TEM) characterization of near-rapidly solidified Fe-20Mn-9Al-1.2C-xCr (x=0, 3, 6 wt.%) low-density steel strips. The figure probably displays bright-field and dark-field micrographs alongside selected area electron diffraction (SAED) patterns showing: (1) nano-scale κ-carbide precipitates (perovskite structure, ~6–8 nm in 0Cr, decreasing volume fraction with Cr addition) within the γ-austenite matrix; (2) ordered DO3 phase particles (26–30 nm) in δ-ferrite; and (3) deformation microstructures with {111} planar slip bands exhibiting decreased spacing from 371±47 nm (0Cr) to 45±13 nm (6Cr) after 20% cold rolling. The figure demonstrates that Cr addition increases δ-ferrite content (3% to 18%) and promotes dense slip bands while suppressing κ-carbide formation, correlating with the observed mechanical property evolution.", "confidence": "low"}

File: outputs_dataset/A9/intermediate/multimodal/figure_003.txt
{"image_type": "diffraction_xrd", "description": "Figure 1 presents X-ray diffraction (XRD) patterns of low-density Fe-20Mn-9Al-1.2C-xCr (x = 0, 3, 6 wt.%) steel strips produced by near-rapid solidification. Panel (a) shows as-cast conditions, while panel (b) displays samples annealed at 600°C for 3 hours. The diffraction peaks are indexed as γ-austenite (fcc, red labels), δ-ferrite (bcc, blue labels), and ordered DO3 phase (green labels). In the as-cast state, all samples exhibit a dual-phase structure of γ and δ. Notably, the double-peak feature between 43.5°–45.0° corresponds to overlapping (110)δ and (220)DO3 reflections, indicating partial ordering in δ-ferrite. With increasing Cr content from 0Cr to 6Cr, the δ-ferrite volume fraction increases (evident from enhanced δ peaks), while κ-carbide precipitation weakens (confirmed by TEM in the text). After annealing, the double-peak transforms into a single DO3 superlattice peak, indicating complete ordering of δ-ferrite. Additionally, annealing promotes κ-carbide precipitation in 0Cr and 3Cr samples, evidenced by subtle superlattice reflections. These phase evolution trends demonstrate that Cr addition stabilizes δ-ferrite and suppresses κ-carbide formation, critically influencing the mechanical behavior of these lightweight steels.", "confidence": "high"}
