Repository: RiverYanggg/SteelDig_multimodal

# SteelDig Multimodal

一个面向材料科学论文的本地抽取流水线项目。

项目当前包含两条核心能力链：

1. 主抽取工作流
   从论文 Markdown 中抽取结构化文本信息，并可对图片组图做多模态分析。
2. Knowledge 工作流
   把清洗后的论文文本进一步压缩为适合训练或知识整理的 claim 集与 Markdown 知识卡片。
3. Knowledge Graph 工作流
   把 `outputs_dataset/<paper_id>/final/` 下的结构化抽取结果映射为 Neo4j 可查询知识图谱。

这两条链既可以独立运行，也可以按单篇论文串行衔接运行。项目已经支持：

- 多篇论文并行处理
- 单篇论文内部严格按阶段顺序执行
- 以 `paper_id` 为目录隔离输出
- `fused` 模式下把多模态图像结论注入 knowledge 汇总
- 把文本抽取结果和 multimodal figure 摘要共同导入 Neo4j 图谱

---

## 1. 项目目标

这个仓库的目标不是“把论文原样摘要一下”，而是把材料科学论文中的高价值事实拆成两类产物：

- 面向结构化数据库/后续程序消费的 JSON
- 面向知识训练/知识整理的 Markdown 与 claims

具体来说：

- 主抽取工作流负责“尽可能保留原始细节”
  - 文本模型输出大 JSON
  - 图像模型输出 Figure 级别 JSON
- Knowledge 工作流负责“把细节压缩成更高信息密度的训练材料”
  - paper_map

File: outputs_dataset/A9/intermediate/multimodal/figure_004.txt
{"image_type": "microscopy_sem", "description": "Figure 2 presents scanning electron microscopy (SEM) micrographs illustrating the microstructural evolution of near-rapidly solidified Fe-20Mn-9Al-1.2C-xCr low-density steel strips. Subfigures (a)-(c) display the as-cast microstructures of 0Cr, 3Cr, and 6Cr alloys, respectively, while subfigures (d)-(f) show the corresponding annealed conditions (600°C for 3 hours). The images reveal a dual-phase microstructure comprising γ-austenite matrix (darker gray regions) and irregularly shaped δ-ferrite particles (lighter contrast, indicated by arrows). The volume fraction of δ-ferrite visibly increases with Cr addition, evolving from approximately 3% in as-cast 0Cr to 12% in 3Cr and 18% in 6Cr, with further increases to 6%, 14%, and 24% respectively after annealing. Concurrently, Cr addition suppresses κ-carbide precipitation within the austenite matrix. All micrographs share a consistent scale bar of 20 μm. These observations demonstrate that Cr promotes ferrite formation and stabilizes the microstructure during both solidification and subsequent heat treatment.", "confidence": "high"}

File: outputs_dataset/A9/intermediate/multimodal/figure_006.txt
{"image_type": "microscopy_tem", "description": "TEM micrographs revealing nano-scale precipitation in γ-austenite (a-c) and δ-ferrite (d-f) of as-cast Fe-20Mn-9Al-1.2C steel (0Cr). Subfigure (a) shows a bright-field (BF) image of γ-austenite matrix with scattered contrast features, while (b) presents a dark-field (DF) image using the (001) reflection revealing uniformly distributed κ-carbide nanoparticles (marked κ). Subfigure (c) displays the selected area diffraction pattern (SADP) along [110] zone axis showing superlattice spots confirming ordered perovskite κ-carbides with orientation relationship [110]γ//[110]κ. Subfigures (d-f) characterize δ-ferrite: (d) BF image showing irregular ferrite morphology, (e) DF image using (002) superlattice reflection highlighting DO3 ordered phase distribution, and (f) corresponding [110] SADP with superlattice reflections confirming DO3 ordering. Caption reports κ-carbides possess 3% volume fraction and 6 nm average size with lattice parameter 0.387 nm, while DO3 phase measures 26±3 nm. These observations demonstrate coherent precipitation of ordered phases in both austenitic and ferritic constituents.", "confidence": "high"}

File: outputs_dataset/A9/intermediate/multimodal/figure_007.txt
{"image_type": "microscopy_tem", "description": "This figure presents comprehensive TEM characterization of the as-cast 3Cr steel strip (Fe-20Mn-9Al-1.2C-3Cr), revealing dual-phase microstructure comprising γ-austenite and δ-ferrite at the nanoscale. Subfigure (a) shows a bright-field (BF) image of the γ-austenite matrix (labeled γ+κ) with a scale bar of 500 nm, displaying the austenitic grain structure. Subfigure (b) provides the selected-area diffraction pattern (SADP) along the [110]γ zone axis, exhibiting superlattice reflections confirming coherent precipitation of nano-scale κ-carbides within the austenitic matrix, with indexed reflections including (110), (111), (001), and (002). Subfigure (c) presents a BF image of δ-ferrite regions (labeled δ+DO3). Subfigure (d) is a dark-field (DF) image acquired using the (002) superlattice reflection, visualizing the densely distributed ordered DO3 phase (space group Fm3m) within the δ-ferrite matrix, with precipitate sizes around 30±3 nm as reported in the text. Subfigure (e) shows the SADP along [110]δ zone axis, identifying both fundamental ferrite reflections and DO3 superlattice spots (002, 111, 110). The figure collectively demonstrates that Cr addition promotes δ-ferrite formation (12% volume fraction in 3Cr vs. 3% in 0Cr) while suppressing κ-carbide precipitation in austenite, yet maintains coherent DO3 ordering in the ferritic phase, supporting the structure-property relationships in these near-rapidly solidified low-density steels.", "confidence": "high"}

File: outputs_dataset/A9/intermediate/multimodal/figure_010.txt
{"image_type": "microscopy_sem", "description": "Figure 8 presents scanning electron microscopy (SEM) micrographs illustrating the microstructural evolution of near-rapidly solidified Fe-20Mn-9Al-1.2C-xCr (x = 0, 3, 6 wt%) steel strips after cold rolling and subsequent annealing. Subfigures (a)-(c) show the CR20% condition for 0Cr, 3Cr, and 6Cr steels respectively, while (d)-(f) display the corresponding CR20% + annealed (600°C for 3 h) conditions. The images reveal a dual-phase microstructure comprising δ-ferrite (bright contrast, indicated by arrows labeled δ) dispersed within a γ-austenite matrix (darker gray, labeled γ). With increasing Cr content from 0% to 6%, the volume fraction of δ-ferrite visibly increases from approximately 5% to 18% in the cold-rolled state, consistent with the ferrite-stabilizing effect of Cr. The rolling direction (RD) and transverse direction (TD) are indicated in each micrograph, showing the planar distribution of phases. All images share a 20 μm scale bar. These micrographs demonstrate that annealing after cold rolling does not significantly alter the δ-ferrite morphology or volume fraction, but promotes κ-carbide precipitation, supporting the observed mechanical trends where Cr-containing steels exhibit higher strength.", "confidence": "high"}

File: outputs_dataset/A9/intermediate/multimodal/figure_012.txt
{"image_type": "microscopy_tem", "description": "This figure presents transmission electron microscopy (TEM) bright-field micrographs revealing the deformation microstructures of γ-austenite in near-rapidly solidified low-density Fe-20Mn-9Al-1.2C-xCr steel strips after cold rolling with 20% reduction. Subfigures (a), (b), and (c) correspond to the 0Cr, 3Cr, and 6Cr steel strips, respectively, each accompanied by selected area diffraction patterns (SADP) taken along the [110] zone axis. All micrographs clearly display {111} planar slip bands within the austenite matrix, with yellow arrows indicating the crystallographic orientation. The caption reports quantitative measurements showing that average slip band spacing decreases significantly with increasing Cr content: 371 ± 47 nm for 0Cr, 100 ± 15 nm for 3Cr, and 45 ± 13 nm for 6Cr. This systematic refinement of slip band spacing with Cr addition explains the enhanced reinforcement effect observed in Cr-containing cold-rolled strips, where smaller spacing correlates with stronger strain hardening. The scale bar in each image represents 500 nm.", "confidence": "high"}

File: outputs_dataset/A9/intermediate/multimodal/figure_013.txt
{"image_type": "microscopy_tem", "description": "Figure 11 presents TEM micrographs of γ-austenite in annealed Fe-20Mn-9Al-1.2C-xCr low-density steel strips (0Cr, 3Cr, and 6Cr) subjected to annealing at 600°C. Subfigures (a), (c), and (e) are bright-field (BF) images showing the austenite matrix morphology at 500 nm and 100 nm scales, while (b), (d), and (f) are dark-field (DF) images obtained using the (001) superlattice reflection to reveal the distribution of nano-scale κ-carbides. The insets in (a), (c), and (e) display selected-area diffraction patterns (SADP) along the [110] zone axis, where the circled (001) spots confirm the ordered perovskite structure. The 0Cr steel exhibits abundant κ-carbides with a measured volume fraction of 7% and average size of 8 nm. In the 3Cr steel, κ-carbides are reduced to 4% volume fraction and 4 nm size. In the 6Cr steel, κ-carbides are extremely fine and barely visible. This trend demonstrates that Cr addition suppresses κ-carbide precipitation by expanding the solid solubility of Al and C, thereby reducing the driving force for precipitation and decreasing yield strength.", "confidence": "high"}

File: outputs_dataset/A9/intermediate/multimodal/figure_015.txt
```json
{
  "image_type": "microscopy_tem",
  "description": "This figure presents TEM bright-field micrographs comparing the deformation microstructures of annealed 0Cr and 6Cr steel strips (Fe-20Mn-9Al-1.2C-xCr low-density steels) subjected to tensile deformation at a true strain of 0.075. Subfigure (a) shows slip bands in the 0Cr steel strip, with SAED pattern inset confirming the [110] zone axis, where planar slip occurs on {111} planes accompanied by dislocation arrays. Subfigure (b) reveals a typical dislocation network structure within the austenite matrix of the 0Cr steel. Subfigure (c) displays slip bands in the 6Cr steel strip, also with [110] SAED pattern, where caption states the spacing is significantly smaller than in 0Cr. Subfigure (d) illustrates scattered dislocations that become entangled and agglomerated between slip bands in the 6Cr steel. The comparison demonstrates that Cr addition refines slip band spacing and increases dislocation density, which impedes dislocation glide and results in higher strain hardening rates, supporting the planar slip characteristic observed in these austenitic steels.",
  "confidence": "high"
}
```

File: outputs_dataset/A9/intermediate/multimodal/figure_016.txt
{"image_type": "microscopy_tem", "description": "This set of transmission electron microscopy (TEM) micrographs reveals the deformation substructures in annealed (600°C for 3 h) low-density Fe-20Mn-9Al-1.2C-xCr steel strips (0Cr and 6Cr) after tensile fracture. Subfigure (a) shows dense {111} planar slip bands in the 0Cr steel, with the selected area electron diffraction (SAED) pattern along the [110] zone axis indicating the fcc austenite matrix. Subfigure (b) captures the intersection region between δ-ferrite and microbands in 0Cr steel (indicated by white arrows), where dislocation entanglements occur at phase boundaries due to deformation incompatibility. Subfigure (c) presents a shearable low-angle grain boundary in 6Cr steel, with the SAED patterns on both sides along [110] confirming a misorientation of 2.56°, and yellow arrows marking the {111} slip planes; slip bands extend through this boundary creating small steps. Subfigure (d) illustrates microband formation in 6Cr steel (white arrows). These images support that Cr addition promotes microband formation versus planar slip, and that low-angle boundaries can be penetrated by slip bands during high-strain deformation.", "confidence": "high"}
