Repository: RiverYanggg/SteelDig_multimodal

# SteelDig Multimodal

一个面向材料科学论文的本地抽取流水线项目。

项目当前包含两条核心能力链：

1. 主抽取工作流
   从论文 Markdown 中抽取结构化文本信息，并可对图片组图做多模态分析。
2. Knowledge 工作流
   把清洗后的论文文本进一步压缩为适合训练或知识整理的 claim 集与 Markdown 知识卡片。
3. Knowledge Graph 工作流
   把 `outputs_dataset/<paper_id>/final/` 下的结构化抽取结果映射为 Neo4j 可查询知识图谱。

这两条链既可以独立运行，也可以按单篇论文串行衔接运行。项目已经支持：

- 多篇论文并行处理
- 单篇论文内部严格按阶段顺序执行
- 以 `paper_id` 为目录隔离输出
- `fused` 模式下把多模态图像结论注入 knowledge 汇总
- 把文本抽取结果和 multimodal figure 摘要共同导入 Neo4j 图谱

---

## 1. 项目目标

这个仓库的目标不是“把论文原样摘要一下”，而是把材料科学论文中的高价值事实拆成两类产物：

- 面向结构化数据库/后续程序消费的 JSON
- 面向知识训练/知识整理的 Markdown 与 claims

具体来说：

- 主抽取工作流负责“尽可能保留原始细节”
  - 文本模型输出大 JSON
  - 图像模型输出 Figure 级别 JSON
- Knowledge 工作流负责“把细节压缩成更高信息密度的训练材料”
  - paper_map

File: outputs_dataset/A1/normalized/unit_normalization_report.json
{
  "paper_id": "A1",
  "source_path": "/Users/mac/Desktop/SteelDig/SteelDig_multimodal/outputs_dataset/A1/final/text_extraction.json",
  "target_unit_policy": {
    "temperature": "°C",
    "duration": "h",
    "stress": "MPa",
    "length": "μm",
    "percent": "%",
    "hardness": "HV",
    "density": "g/cm^3",
    "mass_gain": "mg/cm^2",
    "energy_density": "mJ/m^2",
    "fracture_toughness": "MPa·m^0.5",
    "rate": "s^-1"
  },
  "summary": {
    "converted_count": 7,
    "unchanged_count": 21,
    "skipped_count": 4,
    "ambiguous_count": 6
  },
  "changes": [
    {
      "path": "$.processing_steps[1]",
      "quantity_kind": "temperature",
      "status": "unchanged",
      "reason": "already canonical",
      "original": {
        "unit": "°C",
        "temperature": "900-1100"
      },
      "normalized": {
        "unit": "°C",
        "temperature": "900-1100"
      }
    },
    {
      "path": "$.processing_steps[2]",
      "quantity_kind": null,
      "status": "ambiguous",
      "reason": "cannot infer quantity kind",
      "original": null,
      "normalized": null
    },
    {
      "path": "$.processing_steps[3]",
      "quantity_kind": "temperature",
      "status": "unchanged",
      "reason": "already canonical",
      "original": {
        "unit": "°C",
        "temperature": "700-950"
      },
      "normalized": {
        "unit": "°C",
        "temperature": "700-950"
      }
    },
    {
      "path": "$.processing_steps[4].temperature",
      "quantity_kind": null,
      "status": "ambiguous",
      "reason": "cannot parse numeric value",
      "original": {
        "value": "~900",
        "unit": "°C"
      },
      "normalized": null
    },
    {
      "path": "$.processing_steps[5]",
      "quantity_kind": null,
      "status": "ambiguous",
      "reason": "cannot infer quantity kind",
      "original": null,
      "normalized": null
    },
    {
      "path": "$.processing_steps[6]",
      "quantity_kind": "temperature",
      "status": "unchanged",
      "reason": "already canonical",
      "original": {
        "unit": "°C",
        "temperature": "700-900"
      },
      "normalized": {
        "unit": "°C",
        "temperature": "700-900"
      }
    },
    {
      "path": "$.processing_steps[6].duration",
      "quantity_kind": "duration",
      "status": "converted",
      "reason": "normalized duration to h",
      "original": "1-30 min",
      "normalized": "0.0166666666667-0.5 h"
    },
    {
      "path": "$.processing_steps[7]",
      "quantity_kind": "temperature",
      "status": "unchanged",
      "reason": "already canonical",
      "original": {
        "unit": "°C",
        "temperature": "900-1100"
      },
      "normalized": {
        "unit": "°C",
        "temperature": "900-1100"
      }
    },
    {
      "path": "$.processing_steps[7].duration",
      "quantity_kind": "duration",
      "status": "skipped",
      "reason": "unsupported conversion min - 2 h -> h",
      "original": "25 min - 2 h",
      "normalized": null
    },
    {
      "path": "$.processing_steps[8]",
      "quantity_kind": "temperature",
      "status": "unchanged",
      "reason": "already canonical",
      "original": {
        "unit": "°C",
        "temperature": "450-700"
      },
      "normalized": {
        "unit": "°C",
        "temperature": "450-700"
      }
    },
    {
      "path": "$.processing_steps[8].duration",
      "quantity_kind": "duration",
      "status": "skipped",
      "reason": "unsupported conversion min - 24 h -> h",
      "original": "5 min - 24 h",
      "normalized": null
    },
    {
      "path": "$.processing_steps[9]",
      "quantity_kind": "temperature",
      "status": "unchanged",
      "reason": "already canonical",
      "original": {
        "unit": "°C",
        "temperature": "900-1100"
      },
      "normalized": {
        "unit": "°C",
        "temperature": "900-1100"
      }
    },
    {
      "path": "$.processing_steps[9].duration",
      "quantity_kind": "duration",
      "status": "skipped",
      "reason": "unsupported conversion min - 2 h -> h",
      "original": "30 min - 2 h",
      "normalized": null
    },
    {
      "path": "$.processing_steps[10]",
      "quantity_kind": "temperature",
      "status": "unchanged",
      "reason": "already canonical",
      "original": {
        "unit": "°C",
        "temperature": "450-650"
      },
      "normalized": {
        "unit": "°C",
        "temperature": "450-650"
      }
    },
    {
      "path": "$.processing_steps[10].duration",
      "quantity_kind": "duration",
      "status": "unchanged",
      "reason": "already canonical",
      "original": "1-20 h",
      "normalized": "1-20 h"
    },
    {
      "path": "$.processing_steps[11]",
      "quantity_kind": "temperature",
      "status": "unchanged",
      "reason": "already canonical",
      "original": {
        "unit": "°C",
        "temperature": "600-900"
      },
      "normalized": {
        "unit": "°C",
        "temperature": "600-900"
      }
    },
    {
      "path": "$.processing_steps[11].duration",
      "quantity_kind": "duration",
      "status": "converted",
      "reason": "normalized duration to h",
      "original": "1-5 min",
      "normalized": "0.0166666666667-0.0833333333333 h"
    },
    {
      "path": "$.processing_steps[12]",
      "quantity_kind": "temperature",
      "status": "unchanged",
      "reason": "already canonical",
      "original": {
        "unit": "°C",
        "temperature": "1100"
      },
      "normalized": {
        "unit": "°C",
        "temperature": "1100"
      }
    },
    {
      "path": "$.processing_steps[12].duration",
      "quantity_kind": "duration",
      "status": "unchanged",
      "reason": "already canonical",
      "original": "2 h",
      "normalized": "2 h"
    },
    {
      "path": "$.structures[0].microstructure_list[0].grain_structure.average_grain_size",
      "quantity_kind": "length",
      "status": "converted",
      "reason": "normalized length to μm",
      "original": {
        "unit": "µm",
        "value": "40-90"
      },
      "normalized": {
        "unit": "μm",
        "value": "40-90"
      }
    },
    {
      "path": "$.structures[0].microstructure_list[0].precipitates[0].size",
      "quantity_kind": null,
      "status": "ambiguous",
      "reason": "unit is empty",
      "original": {
        "unit": null,
        "value": "coarse"
      },
      "normalized": null
    },
    {
      "path": "$.structures[2].microstructure_list[0].grain_structure.average_grain_size",
      "quantity_kind": "length",
      "status": "converted",
      "reason": "normalized length to μm",
      "original": {
        "unit": "µm",
        "value": "40-60"
      },
      "normalized": {
        "unit": "μm",
        "value": "40-60"
      }
    },
    {
      "path": "$.structures[2].microstructure_list[0].precipitates[0].size",
      "quantity_kind": "length",
      "status": "converted",
      "reason": "normalized length to μm",
      "original": {
        "unit": "nm",
        "value": "2-30"
      },
      "normalized": {
        "unit": "μm",
        "value": "0.002-0.03"
      }
    },
    {
      "path": "$.structures[3].microstructure_list[0].grain_structure.average_grain_size",
      "quantity_kind": "length",
      "status": "converted",
      "reason": "normalized length to μm",
      "original": {
        "unit": "µm",
        "value": "38-80"
      },
      "normalized": {
        "unit": "μm",
        "value": "38-80"
      }
    },
    {
      "path": "$.structures[3].microstructure_list[0].precipitates[0].size",
      "quantity_kind": "length",
      "status": "converted",
      "reason": "normalized length to μm",
      "original": {
        "unit": "nm",
        "value": "2-20"
      },
      "normalized": {
        "unit": "μm",
        "value": "0.002-0.02"
      }
    },
    {
      "path": "$.properties[0].mechanical.tensile_properties.ultimate_tensile_strength[0]",
      "quantity_kind": "stress",
      "status": "unchanged",
      "reason": "already canonical",
      "original": {
        "unit": "MPa",
        "value": "200-600"
      },
      "normalized": {
        "unit": "MPa",
        "value": "200-600"
      }
    },
    {
      "path": "$.properties[0].mechanical.tensile_properties.elongation[0]",
      "quantity_kind": "percent",
      "status": "unchanged",
      "reason": "already canonical",
      "original": {
        "unit": "%",
        "value": "10-40"
      },
      "normalized": {
        "unit": "%",
        "value": "10-40"
      }
    },
    {
      "path": "$.properties[0].physical.density.value",
      "quantity_kind": null,
      "status": "ambiguous",
      "reason": "cannot parse numeric value",
      "original": {
        "value": "7.87 - 0.098*Al(wt%)",
        "unit": "g/cm3"
      },
      "normalized": null
    },
    {
      "path": "$.properties[1].mechanical.tensile_properties.ultimate_tensile_strength[0]",
      "quantity_kind": "stress",
      "status": "unchanged",
      "reason": "already canonical",
      "original": {
        "unit": "MPa",
        "value": "400-900"
      },
      "normalized": {
        "unit": "MPa",
        "value": "400-900"
      }
    },
    {
      "path": "$.properties[1].mechanical.tensile_properties.elongation[0]",
      "quantity_kind": "percent",
      "status": "unchanged",
      "reason": "already canonical",
      "original": {
        "unit": "%",
        "value": "10-40"
      },
      "normalized": {
        "unit": "%",
        "value": "10-40"
      }
    },
    {
      "path": "$.properties[2].mechanical.tensile_properties.ultimate_tensile_strength[0]",
      "quantity_kind": "stress",
      "status": "unchanged",
      "reason": "already canonical",
      "original": {
        "unit": "MPa",
        "value": "800-1300"
      },
      "normalized": {
        "unit": "MPa",
        "value": "800-1300"
      }
    },
    {
      "path": "$.properties[2].mechanical.tensile_properties.elongation[0]",
      "quantity_kind": "percent",
      "status": "unchanged",
      "reason": "already canonical",
      "original": {
        "unit": "%",
        "value": "10-40"
      },
      "normalized": {
        "unit": "%",
        "value": "10-40"
      }
    },
    {
      "path": "$.properties[3].mechanical.tensile_properties.yield_strength[0]",
      "quantity_kind": "stress",
      "status": "unchanged",
      "reason": "already canonical",
      "original": {
        "unit": "MPa",
        "value": "400-1000"
      },
      "normalized": {
        "unit": "MPa",
        "value": "400-1000"
      }
    },
    {
      "path": "$.properties[3].mechanical.tensile_properties.ultimate_tensile_strength[0]",
      "quantity_kind": "stress",
      "status": "unchanged",
      "reason": "already canonical",
      "original": {
        "unit": "MPa",
        "value": "800-1500"
      },
      "normalized": {
        "unit": "MPa",
        "value": "800-1500"
      }
    },
    {
      "path": "$.properties[3].mechanical.tensile_properties.elongation[0]",
      "quantity_kind": "percent",
      "status": "unchanged",
      "reason": "already canonical",
      "original": {
        "unit": "%",
        "value": "30-100"
      },
      "normalized": {
        "unit": "%",
        "value": "30-100"
      }
    },
    {
      "path": "$.properties[3].mechanical.fracture_toughness",
      "quantity_kind": "fracture_toughness",
      "status": "skipped",
      "reason": "unsupported conversion J/cm2 (CVN) at RT in solution-treated condition; much reduced after aging -> MPa·m^0.5",
      "original": {
        "unit": "J/cm2 (CVN) at RT in solution-treated condition; much reduced after aging",
        "value": "200"
      },
      "normalized": null
    },
    {
      "path": "$.properties[3].physical.density.value",
      "quantity_kind": null,
      "status": "ambiguous",
      "reason": "cannot parse numeric value",
      "original": {
        "value": "8.15 - 0.101*Al(wt%) - 0.41*C(wt%) - 0.0085*Mn(wt%)",
        "unit": "g/cm3"
      },
      "normalized": null
    },
    {
      "path": "$.performance[0].service_conditions.operating_temperature",
      "quantity_kind": "temperature",
      "status": "unchanged",
      "reason": "already canonical",
      "original": {
        "unit": "°C",
        "min": "-100",
        "max": "25"
      },
      "normalized": {
        "unit": "°C",
        "min": "-100",
        "max": "25"
      }
    }
  ]
}

File: outputs_dataset/A3/normalized/text_extraction_units.json
{
  "papers": [
    {
      "paper_id": "A3",
      "doi": null,
      "title": "Effect of cold rolling and subsequent heat treatment on microstructural evolution and mechanical properties of Fe-Mn-Al-C-(Ni) based austenitic low-density steels",
      "authors": [
        "Bidyapati Mishra",
        "Rajdeep Sarkar",
        "Vajinder Singh",
        "Deepak Kumar",
        "A. Mukhopadhyay",
        "V. Madhu",
        "M.J.N.V. Prasad"
      ],
      "publication_year": null,
      "journal": null,
      "keywords": [
        "Low-density steels",
        "Austenite",
        "Cold rolling",
        "Microstructure",
        "Tensile properties"
      ],
      "research_type": "experimental",
      "paper_scope": "Investigate the effects of alloy composition, cold rolling and heat treatment temperature on concurrent precipitation of κ-carbide/B2 particles, recrystallization, and mechanical properties in Fe-Mn-Al-C-(Ni) austenitic low-density steels."
    }
  ],
  "alloys": [
    {
      "alloy_id": "alloy_28mn0ni",
      "paper_id": "A3",
      "alloy_name": "28Mn0Ni",
      "aliases": [
        "28Mn0Ni",
        "Fe-28Mn-9Al-0.9C"
      ],
      "base_element": "Fe",
      "alloying_elements": [
        "Mn",
        "Al",
        "C"
      ],
      "nominal_composition": [
        {
          "element": "Mn",
          "weight_percent": "28.3 ± 0.4",
          "atomic_percent": null
        },
        {
          "element": "Al",
          "weight_percent": "9.0 ± 0.05",
          "atomic_percent": null
        },
        {
          "element": "C",
          "weight_percent": "0.9 ± 0.01",
          "atomic_percent": null
        },
        {
          "element": "Fe",
          "weight_percent": "Balance",
          "atomic_percent": null
        }
      ],
      "alloys_notes": "Nickel-free low-density steel."
    },
    {
      "alloy_id": "alloy_28mn5ni",
      "paper_id": "A3",
      "alloy_name": "28Mn5Ni",
      "aliases": [
        "28Mn5Ni",
        "Fe-28Mn-9Al-0.9C-5Ni"
      ],
      "base_element": "Fe",
      "alloying_elements": [
        "Mn",
        "Al",
        "C",
        "Ni"
      ],
      "nominal_composition": [
        {
          "element": "Mn",
          "weight_percent": "28.1 ± 0.4",
          "atomic_percent": null
        },
        {
          "element": "Al",
          "weight_percent": "8.6 ± 0.04",
          "atomic_percent": null
        },
        {
          "element": "C",
          "weight_percent": "0.9 ± 0.01",
          "atomic_percent": null
        },
        {
          "element": "Ni",
          "weight_percent": "4.8 ± 0.04",
          "atomic_percent": null
        },
        {
          "element": "Fe",
          "weight_percent": "Balance",
          "atomic_percent": null
        }
      ],
      "alloys_notes": "Nickel-containing low-density steel with high Mn."
    },
    {
      "alloy_id": "alloy_15mn5ni",
      "paper_id": "A3",
      "alloy_name": "15Mn5Ni",
      "aliases": [
        "15Mn5Ni",
        "Fe-15Mn-9Al-0.9C-5Ni"
      ],
      "base_element": "Fe",
      "alloying_elements": [
        "Mn",
        "Al",
        "C",
        "Ni"
      ],
      "nominal_composition": [
        {
          "element": "Mn",
          "weight_percent": "14.7 ± 0.3",
          "atomic_percent": null
        },
        {
          "element": "Al",
          "weight_percent": "9.8 ± 0.05",
          "atomic_percent": null
        },
        {
          "element": "C",
          "weight_percent": "0.9 ± 0.01",
          "atomic_percent": null
        },
        {
          "element": "Ni",
          "weight_percent": "4.1 ± 0.05",
          "atomic_percent": null
        },
        {
          "element": "Fe",
          "weight_percent": "Balance",
          "atomic_percent": null
        }
      ],
      "alloys_notes": "Nickel-containing low-density steel with lower Mn."
    }
  ],
  "processes": [
    {
      "process_id": "proc_28mn0ni_hr",
      "paper_id": "A3",
      "alloy_id": "alloy_28mn0ni",
      "description": "Homogenized at 1423 K for 2.5 h and hot rolled at 1323 K.",
      "processes_notes": "Referred as HR condition."
    },
    {
      "process_id": "proc_28mn0ni_hr_cr",
      "paper_id": "A3",
      "alloy_id": "alloy_28mn0ni",
      "description": "Homogenized at 1423 K for 2.5 h, hot rolled at 1323 K, then cold rolled to ~50% reduction in thickness at room temperature.",
      "processes_notes": "Referred as HR+CR condition."
    },
    {
      "process_id": "proc_28mn0ni_hr_cr_873",
      "paper_id": "A3",
      "alloy_id": "alloy_28mn0ni",
      "description": "Homogenized at 1423 K for 2.5 h, hot rolled at 1323 K, cold rolled 50%, then heat treated at 873 K for 1 h followed by water quenching.",
      "processes_notes": null
    },
    {
      "process_id": "proc_28mn0ni_hr_cr_973",
      "paper_id": "A3",
      "alloy_id": "alloy_28mn0ni",
      "description": "Homogenized at 1423 K for 2.5 h, hot rolled at 1323 K, cold rolled 50%, then heat treated at 973 K for 1 h followed by water quenching.",
      "processes_notes": null
    },
    {
      "process_id": "proc_28mn0ni_hr_cr_1023",
      "paper_id": "A3",
      "alloy_id": "alloy_28mn0ni",
      "description": "Homogenized at 1423 K for 2.5 h, hot rolled at 1323 K, cold rolled 50%, then heat treated at 1023 K for 1 h followed by water quenching.",
      "processes_notes": null
    },
    {
      "process_id": "proc_28mn0ni_hr_cr_1073",
      "paper_id": "A3",
      "alloy_id": "alloy_28mn0ni",
      "description": "Homogenized at 1423 K for 2.5 h, hot rolled at 1323 K, cold rolled 50%, then heat treated at 1073 K for 1 h followed by water quenching.",
      "processes_notes": null
    },
    {
      "process_id": "proc_28mn0ni_hr_cr_1173",
      "paper_id": "A3",
      "alloy_id": "alloy_28mn0ni",
      "description": "Homogenized at 1423 K for 2.5 h, hot rolled at 1323 K, cold rolled 50%, then heat treated at 1173 K for 1 h followed by water quenching.",
      "processes_notes": null
    },
    {
      "process_id": "proc_28mn0ni_hr_cr_1273",
      "paper_id": "A3",
      "alloy_id": "alloy_28mn0ni",
      "description": "Homogenized at 1423 K for 2.5 h, hot rolled at 1323 K, cold rolled 50%, then heat treated at 1273 K for 1 h followed by water quenching.",
      "processes_notes": null
    },
    {
      "process_id": "proc_28mn5ni_hr",
      "paper_id": "A3",
      "alloy_id": "alloy_28mn5ni",
      "description": "Homogenized at 1423 K for 2.5 h and hot rolled at 1323 K.",
      "processes_notes": "Referred as HR condition."
    },
    {
      "process_id": "proc_28mn5ni_hr_cr",
      "paper_id": "A3",
      "alloy_id": "alloy_28mn5ni",
      "description": "Homogenized at 1423 K for 2.5 h, hot rolled at 1323 K, then cold rolled to ~50% reduction in thickness at room temperature.",
      "processes_notes": "Referred as HR+CR condition."
    },
    {
      "process_id": "proc_28mn5ni_hr_cr_873",
      "paper_id": "A3",
      "alloy_id": "alloy_28mn5ni",
      "description": "Homogenized at 1423 K for 2.5 h, hot rolled at 1323 K, cold rolled 50%, then heat treated at 873 K for 1 h followed by water quenching.",
      "processes_notes": null
    },
    {
      "process_id": "proc_28mn5ni_hr_cr_973",
      "paper_id": "A3",
      "alloy_id": "alloy_28mn5ni",
      "description": "Homogenized at 1423 K for 2.5 h, hot rolled at 1323 K, cold rolled 50%, then heat treated at 973 K for 1 h followed by water quenching.",
      "processes_notes": null
    },
    {
      "process_id": "proc_28mn5ni_hr_cr_1023",
      "paper_id": "A3",
      "alloy_id": "alloy_28mn5ni",
      "description": "Homogenized at 1423 K for 2.5 h, hot rolled at 1323 K, cold rolled 50%, then heat treated at 1023 K for 1 h followed by water quenching.",
      "processes_notes": null
    },
    {
      "process_id": "proc_28mn5ni_hr_cr_1073",
      "paper_id": "A3",
      "alloy_id": "alloy_28mn5ni",
      "description": "Homogenized at 1423 K for 2.5 h, hot rolled at 1323 K, cold rolled 50%, then heat treated at 1073 K for 1 h followed by water quenching.",
      "processes_notes": null
    },
    {
      "process_id": "proc_28mn5ni_hr_cr_1173",
      "paper_id": "A3",
      "alloy_id": "alloy_28mn5ni",
      "description": "Homogenized at 1423 K for 2.5 h, hot rolled at 1323 K, cold rolled 50%, then heat treated at 1173 K for 1 h followed by water quenching.",
      "processes_notes": null
    },
    {
      "process_id": "proc_28mn5ni_hr_cr_1273",
      "paper_id": "A3",
      "alloy_id": "alloy_28mn5ni",
      "description": "Homogenized at 1423 K for 2.5 h, hot rolled at 1323 K, cold rolled 50%, then heat treated at 1273 K for 1 h followed by water quenching.",
      "processes_notes": null
    },
    {
      "process_id": "proc_15mn5ni_hr",
      "paper_id": "A3",
      "alloy_id": "alloy_15mn5ni",
      "description": "Homogenized at 1423 K for 2.5 h and hot rolled at 1323 K.",
      "processes_notes": "Referred as HR condition. Contains B2 stringers."
    },
    {
      "process_id": "proc_15mn5ni_hr_cr",
      "paper_id": "A3",
      "alloy_id": "alloy_15mn5ni",
      "description": "Homogenized at 1423 K for 2.5 h, hot rolled at 1323 K, then cold rolled to ~50% reduction in thickness at room temperature.",
      "processes_notes": "Referred as HR+CR condition. Experienced cracking beyond 50% reduction."
    },
    {
      "process_id": "proc_15mn5ni_hr_cr_873",
      "paper_id": "A3",
      "alloy_id": "alloy_15mn5ni",
      "description": "Homogenized at 1423 K for 2.5 h, hot rolled at 1323 K, cold rolled 50%, then heat treated at 873 K for 1 h followed by water quenching.",
      "processes_notes": null
    },
    {
      "process_id": "proc_15mn5ni_hr_cr_973",
      "paper_id": "A3",
      "alloy_id": "alloy_15mn5ni",
      "description": "Homogenized at 1423 K for 2.5 h, hot rolled at 1323 K, cold rolled 50%, then heat treated at 973 K for 1 h followed by water quenching.",
      "processes_notes": null
    },
    {
      "process_id": "proc_15mn5ni_hr_cr_1023",
      "paper_id": "A3",
      "alloy_id": "alloy_15mn5ni",
      "description": "Homogenized at 1423 K for 2.5 h, hot rolled at 1323 K, cold rolled 50%, then heat treated at 1023 K for 1 h followed by water quenching.",
      "processes_notes": null
    },
    {
      "process_id": "proc_15mn5ni_hr_cr_1073",
      "paper_id": "A3",
      "alloy_id": "alloy_15mn5ni",
      "description": "Homogenized at 1423 K for 2.5 h, hot rolled at 1323 K, cold rolled 50%, then heat treated at 1073 K for 1 h followed by water quenching.",
      "processes_notes": null
    },
    {
      "process_id": "proc_15mn5ni_hr_cr_1173",
      "paper_id": "A3",
      "alloy_id": "alloy_15mn5ni",
      "description": "Homogenized at 1423 K for 2.5 h, hot rolled at 1323 K, cold rolled 50%, then heat treated at 1173 K for 1 h followed by water quenching.",
      "processes_notes": null
    },
    {
      "process_id": "proc_15mn5ni_hr_cr_1273",
      "paper_id": "A3",
      "alloy_id": "alloy_15mn5ni",
      "description": "Homogenized at 1423 K for 2.5 h, hot rolled at 1323 K, cold rolled 50%, then heat treated at 1273 K for 1 h followed by water quenching.",
      "processes_notes": null
    }
  ],
  "samples": [
    {
      "sample_id": "sample_28mn0ni_hr",
      "paper_id": "A3",
      "alloy_id": "alloy_28mn0ni",
      "process_id": "proc_28mn0ni_hr"
    },
    {
      "sample_id": "sample_28mn0ni_hr_cr",
      "paper_id": "A3",
      "alloy_id": "alloy_28mn0ni",
      "process_id": "proc_28mn0ni_hr_cr"
    },
    {
      "sample_id": "sample_28mn0ni_hr_cr_873",
      "paper_id": "A3",
      "alloy_id": "alloy_28mn0ni",
      "process_id": "proc_28mn0ni_hr_cr_873"
    },
    {
      "sample_id": "sample_28mn0ni_hr_cr_973",
      "paper_id": "A3",
      "alloy_id": "alloy_28mn0ni",
      "process_id": "proc_28mn0ni_hr_cr_973"
    },
    {
      "sample_id": "sample_28mn0ni_hr_cr_1023",
      "paper_id": "A3",
      "alloy_id": "alloy_28mn0ni",
      "process_id": "proc_28mn0ni_hr_cr_1023"
    },
    {
      "sample_id": "sample_28mn0ni_hr_cr_1073",
      "paper_id": "A3",
      "alloy_id": "alloy_28mn0ni",
      "process_id": "proc_28mn0ni_hr_cr_1073"
    },
    {
      "sample_id": "sample_28mn0ni_hr_cr_1173",
      "paper_id": "A3",
      "alloy_id": "alloy_28mn0ni",
      "process_id": "proc_28mn0ni_hr_cr_1173"
    },
    {
      "sample_id": "sample_28mn0ni_hr_cr_1273",
      "paper_id": "A3",
      "alloy_id": "alloy_28mn0ni",
      "process_id": "proc_28mn0ni_hr_cr_1273"
    },
    {
      "sample_id": "sample_28mn5ni_hr",
      "paper_id": "A3",
      "alloy_id": "alloy_28mn5ni",
      "process_id": "proc_28mn5ni_hr"
    },
    {
      "sample_id": "sample_28mn5ni_hr_cr",
      "paper_id": "A3",
      "alloy_id": "alloy_28mn5ni",
      "process_id": "proc_28mn5ni_hr_cr"
    },
    {
      "sample_id": "sample_28mn5ni_hr_cr_873",
      "paper_id": "A3",
      "alloy_id": "alloy_28mn5ni",
      "process_id": "proc_28mn5ni_hr_cr_873"
    },
    {
      "sample_id": "sample_28mn5ni_hr_cr_973",
      "paper_id": "A3",
      "alloy_id": "alloy_28mn5ni",
      "process_id": "proc_28mn5ni_hr_cr_973"
    },
    {
      "sample_id": "sample_28mn5ni_hr_cr_1023",
      "paper_id": "A3",
      "alloy_id": "alloy_28mn5ni",
      "process_id": "proc_28mn5ni_hr_cr_1023"
    },
    {
      "sample_id": "sample_28mn5ni_hr_cr_1073",
      "paper_id": "A3",
      "alloy_id": "alloy_28mn5ni",
      "process_id": "proc_28mn5ni_hr_cr_1073"
    },
    {
      "sample_id": "sample_28mn5ni_hr_cr_1173",
      "paper_id": "A3",
      "alloy_id": "alloy_28mn5ni",
      "process_id": "proc_28mn5ni_hr_cr_1173"
    },
    {
      "sample_id": "sample_28mn5ni_hr_cr_1273",
      "paper_id": "A3",
      "alloy_id": "alloy_28mn5ni",
      "process_id": "proc_28mn5ni_hr_cr_1273"
    },
    {
      "sample_id": "sample_15mn5ni_hr",
      "paper_id": "A3",
      "alloy_id": "alloy_15mn5ni",
      "process_id": "proc_15mn5ni_hr"
    },
    {
      "sample_id": "sample_15mn5ni_hr_cr",
      "paper_id": "A3",
      "alloy_id": "alloy_15mn5ni",
      "process_id": "proc_15mn5ni_hr_cr"
    },
    {
      "sample_id": "sample_15mn5ni_hr_cr_873",
      "paper_id": "A3",
      "alloy_id": "alloy_15mn5ni",
      "process_id": "proc_15mn5ni_hr_cr_873"
    },
    {
      "sample_id": "sample_15mn5ni_hr_cr_973",
      "paper_id": "A3",
      "alloy_id": "alloy_15mn5ni",
      "process_id": "proc_15mn5ni_hr_cr_973"
    },
    {
      "sample_id": "sample_15mn5ni_hr_cr_1023",
      "paper_id": "A3",
      "alloy_id": "alloy_15mn5ni",
      "process_id": "proc_15mn5ni_hr_cr_1023"
    },
    {
      "sample_id": "sample_15mn5ni_hr_cr_1073",
      "paper_id": "A3",
      "alloy_id": "alloy_15mn5ni",
      "process_id": "proc_15mn5ni_hr_cr_1073"
    },
    {
      "sample_id": "sample_15mn5ni_hr_cr_1173",
      "paper_id": "A3",
      "alloy_id": "alloy_15mn5ni",
      "process_id": "proc_15mn5ni_hr_cr_1173"
    },
    {
      "sample_id": "sample_15mn5ni_hr_cr_1273",
      "paper_id": "A3",
      "alloy_id": "alloy_15mn5ni",
      "process_id": "proc_15mn5ni_hr_cr_1273"
    }
  ],
  "processing_steps": [
    {
      "sample_id": "sample_28mn0ni_hr",
      "paper_id": "A3",
      "sequence": "1",
      "type": "homogenization",
      "method": "homogenization at 1423 K",
      "temperature": "1149.85",
      "unit": "°C",
      "duration": "2.5 h",
      "cooling_medium": null,
      "reduction_ratio": null,
      "processing_steps_notes": "Initial ingot homogenization before hot rolling."
    },
    {
      "sample_id": "sample_28mn0ni_hr",
      "paper_id": "A3",
      "sequence": "2",
      "type": "hot_rolling",
      "method": "hot rolling at 1323 K",
      "temperature": "1049.85",
      "unit": "°C",
      "duration": null,
      "cooling_medium": null,
      "reduction_ratio": null,
      "processing_steps_notes": "Final thickness ~13 mm."
    },
    {
      "sample_id": "sample_28mn0ni_hr_cr",
      "paper_id": "A3",
      "sequence": "1",
      "type": "homogenization",
      "method": "homogenization at 1423 K",
      "temperature": "1149.85",
      "unit": "°C",
      "duration": "2.5 h",
      "cooling_medium": null,
      "reduction_ratio": null,
      "processing_steps_notes": null
    },
    {
      "sample_id": "sample_28mn0ni_hr_cr",
      "paper_id": "A3",
      "sequence": "2",
      "type": "hot_rolling",
      "method": "hot rolling at 1323 K",
      "temperature": "1049.85",
      "unit": "°C",
      "duration": null,
      "cooling_medium": null,
      "reduction_ratio": null,
      "processing_steps_notes": null
    },
    {
      "sample_id": "sample_28mn0ni_hr_cr",
      "paper_id": "A3",
      "sequence": "3",
      "type": "cold_rolling",
      "method": "multiple pass cold rolling at room temperature",
      "temperature": "room temperature",
      "unit": "K",
      "duration": null,
      "cooling_medium": null,
      "reduction_ratio": "50",
      "processing_steps_notes": "Reduction from ~13 mm to ~6 mm."
    },
    {
      "sample_id": "sample_28mn0ni_hr_cr_973",
      "paper_id": "A3",
      "sequence": "1",
      "type": "homogenization",
      "method": "homogenization at 1423 K",
      "temperature": "1149.85",
      "unit": "°C",
      "duration": "2.5 h",
      "cooling_medium": null,
      "reduction_ratio": null,
      "processing_steps_notes": null
    },
    {
      "sample_id": "sample_28mn0ni_hr_cr_973",
      "paper_id": "A3",
      "sequence": "2",
      "type": "hot_rolling",
      "method": "hot rolling at 1323 K",
      "temperature": "1049.85",
      "unit": "°C",
      "duration": null,
      "cooling_medium": null,
      "reduction_ratio": null,
      "processing_steps_notes": null
    },
    {
      "sample_id": "sample_28mn0ni_hr_cr_973",
      "paper_id": "A3",
      "sequence": "3",
      "type": "cold_rolling",
      "method": "multiple pass cold rolling at room temperature to ~50% reduction",
      "temperature": "room temperature",
      "unit": "K",
      "duration": null,
      "cooling_medium": null,
      "reduction_ratio": "50",
      "processing_steps_notes": null
    },
    {
      "sample_id": "sample_28mn0ni_hr_cr_973",
      "paper_id": "A3",
      "sequence": "4",
      "type": "heat_treatment",
      "method": "heat treatment at 973 K for 1 h",
      "temperature": "699.85",
      "unit": "°C",
      "duration": "1 h",
      "cooling_medium": "water quenching",
      "reduction_ratio": null,
      "processing_steps_notes": null
    }
  ],
  "structures": [
    {
      "structure_id": "struct_28mn0ni_hr_cr",
      "sample_id": "sample_28mn0ni_hr_cr",
      "overall_structure": "Single-phase deformed austenite with planar slip bands; no deformation twinning or martensite.",
      "number_of_phases": "1",
      "microstructure_counts": null,
      "microstructure_list": [
        {
          "uuid": "uuid_28mn0ni_hr_cr_1",
          "related_sequence": "3",
          "phases_present": [
            {
              "phase_name": "γ (austenite)",
              "crystal_structure": "FCC",
              "volume_fraction": "1.0",
              "morphology": "deformed grains with parallel planar slip bands",
              "grain_size": "~5-7 μm (similar to HR)",
              "texture": "nearly random"
            }
          ],
          "defects": [
            {
              "type": "planar slip bands",
              "porosity": null,
              "inclusions": [],
              "dislocation_density": "high (cold rolled)",
              "lattice_distortion": null
            }
          ],
          "grain_structure": {
            "average_grain_size": {
              "value": "5-7",
              "unit": "μm"
            },
            "grain_size_distribution": null,
            "texture": "nearly random"
          },
          "precipitates": []
        }
      ]
    },
    {
      "structure_id": "struct_28mn0ni_hr_cr_973",
      "sample_id": "sample_28mn0ni_hr_cr_973",
      "overall_structure": "Partially recrystallized austenite (recrystallization fraction ~0.4) with nm-sized κ-carbides and intergranular B2.",
      "number_of_phases": "3",
      "microstructure_counts": "Recrystallization fraction: 0.4; twin fraction: 0.1; B2 fraction: 0.05",
      "microstructure_list": [
        {
          "uuid": "uuid_28mn0ni_973_recryst",
          "related_sequence": "4",
          "phases_present": [
            {
              "phase_name": "recrystallized γ",
              "crystal_structure": "FCC",
              "volume_fraction": "0.4",
              "morphology": "equiaxed grains with annealing twins",
              "grain_size": "2.5 μm",
              "texture": null
            },
            {
              "phase_name": "κ-carbide (intragranular)",
              "crystal_structure": null,
              "volume_fraction": "fine uniformly distributed",
              "morphology": "fine intragranular precipitates",
              "grain_size": null,
              "texture": null
            }
          ],
          "defects": [],
          "grain_structure": {
            "average_grain_size": {
              "value": "2.5",
              "unit": "μm"
            },
            "grain_size_distribution": null,
            "texture": null
          },
          "precipitates": [
            {
              "precipitate_id": "k_1",
              "type": "κ-carbide",
              "size": {
                "value": "0.01-0.06",
                "unit": "μm"
              },
              "distribution": "uniform in recrystallized grains, coarser in deformed regions",
              "coherency": null
            }
          ]
        },
        {
          "uuid": "uuid_28mn0ni_973_def",
          "related_sequence": "4",
          "phases_present": [
            {
              "phase_name": "deformed γ",
              "crystal_structure": "FCC",
              "volume_fraction": "0.6",
              "morphology": "unrecrystallized deformed grains",
              "grain_size": null,
              "texture": null
            },
            {
              "phase_name": "κ-carbide (coarser)",
              "crystal_structure": null,
              "volume_fraction": "inhomogeneous",
              "morphology": "coarser precipitates in deformed austenite",
              "grain_size": null,
              "texture": null
            },
            {
              "phase_name": "B2 (intergranular)",
              "crystal_structure": "ordered BCC (B2)",
              "volume_fraction": "0.05",
              "morphology": "intergranular particles",
              "grain_size": "0.5-1.5 μm",
              "texture": null
            }
          ],
          "defects": [],
          "grain_structure": null,
          "precipitates": [
            {
              "precipitate_id": "k_2",
              "type": "κ-carbide",
              "size": {
                "value": "0.01-0.06",
                "unit": "μm"
              },
              "distribution": "coarser and inhomogeneous in deformed regions",
              "coherency": null
            },
            {
              "precipitate_id": "b2_1",
              "type": "B2",
              "size": {
                "value": "0.5-1.5",
                "unit": "μm"
              },
              "distribution": "along grain boundaries",
              "coherency": null
            }
          ]
        }
      ]
    }
  ],
  "interfaces": [
    {
      "interface_set_id": "intf_15mn5ni_1023",
      "sample_id": "sample_15mn5ni_hr_cr_1023",
      "phases": [
        {
          "interface_id": "gamma_b2_1",
          "microstructure_uuid": null,
          "phase_1_name": "γ (austenite)",
          "phase_2_name": "B2",
          "coherence": null
        }
      ],
      "defect_interaction": [
        {
          "interaction_id": "crack_1",
          "microstructure_uuid": null,
          "interaction_type": "crack_propagation",
          "quality_description": "Crack propagates along γ/B2 interphase boundaries, leading to quasi-cleavage fracture."
        }
      ],
      "interface_notes": [
        {
          "stress_strain_distribution": "Intergranular cracks observed; cracking initiated at phase boundaries due to large volume fraction of B2 and κ-carbides."
        },
        {
          "slippage_situation": null
        }
      ],
      "phase_evolution": "At 1023 K, high fraction of B2 and κ-carbides at grain boundaries promotes brittle intergranular fracture."
    }
  ],
  "properties": [
    {
      "property_set_id": "prop_28mn0ni_hr_cr",
      "sample_id": "sample_28mn0ni_hr_cr",
      "mechanical": {
        "tensile_properties": {
          "yield_strength": [
            {
              "direction": null,
              "value": "1350 ± 10",
              "unit": "MPa",
              "others": {
                "uncertainty": "10"
              }
            }
          ],
          "ultimate_tensile_strength": [
            {
              "direction": null,
              "value": "1500 ± 10",
              "unit": "MPa",
              "others": {
                "uncertainty": "10"
              }
            }
          ],
          "elongation": [
            {
              "direction": null,
              "value": "10 ± 0.4",
              "unit": "%"
            }
          ],
          "youngs_modulus": null,
          "stress_strain_curves": null,
          "stress_strain_distribution": [],
          "strain_hardening_rate": []
        },
        "hardness": [
          {
            "region": "bulk",
            "value": "430",
            "scale": "Vickers",
            "unit": "VHN"
          }
        ],
        "fracture_toughness": {
          "value": null,
          "unit": null
        },
        "fatigue_properties": {
          "fatigue_limit": null,
          "cycles_to_failure": null
        },
        "creep_properties": {
          "steady_state_creep_rate": null,
          "rupture_life": null
        }
      },
      "physical": {
        "density": {
          "value": null,
          "unit": null
        },
        "thermal_properties": {
          "thermal_conductivity": null,
          "thermal_expansion_coefficient": null,
          "specific_heat": null
        },
        "electrical_properties": {
          "electrical_conductivity": null,
          "resistivity": null
        },
        "magnetic_properties": {
          "magnetic_susceptibility": null,
          "curie_temperature": null
        }
      },
      "chemical": {
        "corrosion_resistance": {
          "test_medium": null,
          "corrosion_rate": null,
          "passivation_behavior": null
        },
        "oxidation_resistance": {
          "oxidation_rate_constant": null,
          "protective_scale": null
        }
      },
      "radiation_properties": {
        "void_swelling": null,
        "irradiation_hardening": null,
        "helium_embrittlement": null
      }
    },
    {
      "property_set_id": "prop_28mn0ni_hr_cr_973",
      "sample_id": "sample_28mn0ni_hr_cr_973",
      "mechanical": {
        "tensile_properties": {
          "yield_strength": [
            {
              "direction": null,
              "value": "884 ± 6",
              "unit": "MPa",
              "others": {
                "uncertainty": "6"
              }
            }
          ],
          "ultimate_tensile_strength": [
            {
              "direction": null,
              "value": "1162 ± 10",
              "unit": "MPa",
              "others": {
                "uncertainty": "10"
              }
            }
          ],
          "elongation": [
            {
              "direction": null,
              "value": "23 ± 0.5",
              "unit": "%"
            }
          ],
          "youngs_modulus": null,
          "stress_strain_curves": null,
          "stress_strain_distribution": [],
          "strain_hardening_rate": [
            {
              "property_id": "strain_hardening_exponent",
              "direction": null,
              "value": "0.16",
              "unit": "dimensionless"
            }
          ]
        },
        "hardness": [
          {
            "region": "bulk",
            "value": "340",
            "scale": "Vickers",
            "unit": "VHN"
          }
        ],
        "fracture_toughness": {
          "value": null,
          "unit": null
        },
        "fatigue_properties": {
          "fatigue_limit": null,
          "cycles_to_failure": null
        },
        "creep_properties": {
          "steady_state_creep_rate": null,
          "rupture_life": null
        }
      },
      "physical": {
        "density": null,
        "thermal_properties": null,
        "electrical_properties": null,
        "magnetic_properties": null
      },
      "chemical": {
        "corrosion_resistance": null,
        "oxidation_resistance": null
      },
      "radiation_properties": null
    },
    {
      "property_set_id": "prop_28mn0ni_hr_cr_1023",
      "sample_id": "sample_28mn0ni_hr_cr_1023",
      "mechanical": {
        "tensile_properties": {
          "yield_strength": [
            {
              "direction": null,
              "value": "732 ± 2",
              "unit": "MPa",
              "others": {
                "uncertainty": "2"
              }
            }
          ],
          "ultimate_tensile_strength": [
            {
              "direction": null,
              "value": "1051 ± 5",
              "unit": "MPa",
              "others": {
                "uncertainty": "5"
              }
            }
          ],
          "elongation": [
            {
              "direction": null,
              "value": "36 ± 2",
              "unit": "%"
            }
          ],
          "youngs_modulus": null,
          "stress_strain_curves": null,
          "stress_strain_distribution": [],
          "strain_hardening_rate": [
            {
              "property_id": "strain_hardening_exponent",
              "direction": null,
              "value": "0.30",
              "unit": "dimensionless"
            }
          ]
        },
        "hardness": [],
        "fracture_toughness": null,
        "fatigue_properties": null,
        "creep_properties": null
      },
      "physical": null,
      "chemical": null,
      "radiation_properties": null
    },
    {
      "property_set_id": "prop_28mn0ni_hr_cr_1173",
      "sample_id": "sample_28mn0ni_hr_cr_1173",
      "mechanical": {
        "tensile_properties": {
          "yield_strength": [
            {
              "direction": null,
              "value": "504 ± 5",
              "unit": "MPa",
              "others": {
                "uncertainty": "5"
              }
            }
          ],
          "ultimate_tensile_strength": [
            {
              "direction": null,
              "value": "905 ± 8",
              "unit": "MPa",
              "others": {
                "uncertainty": "8"
              }
            }
          ],
          "elongation": [
            {
              "direction": null,
              "value": "86 ± 2",
              "unit": "%"
            }
          ],
          "youngs_modulus": null,
          "stress_strain_curves": null,
          "stress_strain_distribution": [],
          "strain_hardening_rate": [
            {
              "property_id": "strain_hardening_exponent",
              "direction": null,
              "value": "0.50",
              "unit": "dimensionless"
            }
          ]
        },
        "hardness": [
          {
            "region": "bulk",
            "value": "240",
            "scale": "Vickers",
            "unit": "VHN"
          }
        ],
        "fracture_toughness": null,
        "fatigue_properties": null,
        "creep_properties": null
      },
      "physical": null,
      "chemical": null,
      "radiation_properties": null
    },
    {
      "property_set_id": "prop_28mn5ni_hr_cr",
      "sample_id": "sample_28mn5ni_hr_cr",
      "mechanical": {
        "tensile_properties": {
          "yield_strength": [
            {
              "direction": null,
              "value": "1394 ± 5",
              "unit": "MPa",
              "others": {
                "uncertainty": "5"
              }
            }
          ],
          "ultimate_tensile_strength": [
            {
              "direction": null,
              "value": "1571 ± 5",
              "unit": "MPa",
              "others": {
                "uncertainty": "5"
              }
            }
          ],
          "elongation": [
            {
              "direction": null,
              "value": "11 ± 0.4",
              "unit": "%"
            }
          ],
          "youngs_modulus": null,
          "stress_strain_curves": null,
          "stress_strain_distribution": [],
          "strain_hardening_rate": []
        },
        "hardness": [
          {
            "region": "bulk",
            "value": "450",
            "scale": "Vickers",
            "unit": "VHN"
          }
        ],
        "fracture_toughness": null,
        "fatigue_properties": null,
        "creep_properties": null
      },
      "physical": null,
      "chemical": null,
      "radiation_properties": null
    },
    {
      "property_set_id": "prop_28mn5ni_hr_cr_973",
      "sample_id": "sample_28mn5ni_hr_cr_973",
      "mechanical": {
        "tensile_properties": {
          "yield_strength": [
            {
              "direction": null,
              "value": "1450 ± 15",
              "unit": "MPa",
              "others": {
                "uncertainty": "15"
              }
            }
          ],
          "ultimate_tensile_strength": [
            {
              "direction": null,
              "value": "1645 ± 10",
              "unit": "MPa",
              "others": {
                "uncertainty": "10"
              }
            }
          ],
          "elongation": [
            {
              "direction": null,
              "value": "5 ± 1",
              "unit": "%"
            }
          ],
          "youngs_modulus": null,
          "stress_strain_curves": null,
          "stress_strain_distribution": [],
          "strain_hardening_rate": []
        },
        "hardness": [
          {
            "region": "bulk",
            "value": "450",
            "scale": "Vickers",
            "unit": "VHN"
          }
        ],
        "fracture_toughness": null,
        "fatigue_properties": null,
        "creep_properties": null
      },
      "physical": null,
      "chemical": null,
      "radiation_properties": null
    },
    {
      "property_set_id": "prop_28mn5ni_hr_cr_1023",
      "sample_id": "sample_28mn5ni_hr_cr_1023",
      "mechanical": {
        "tensile_properties": {
          "yield_strength": [
            {
              "direction": null,
              "value": "1289 ± 2",
              "unit": "MPa",
              "others": {
                "uncertainty": "2"
              }
            }
          ],
          "ultimate_tensile_strength": [
            {
              "direction": null,
              "value": "1537 ± 2",
              "unit": "MPa",
              "others": {
                "uncertainty": "2"
              }
            }
          ],
          "elongation": [
            {
              "direction": null,
              "value": "17 ± 1",
              "unit": "%"
            }
          ],
          "youngs_modulus": null,
          "stress_strain_curves": null,
          "stress_strain_distribution": [],
          "strain_hardening_rate": []
        },
        "hardness": [],
        "fracture_toughness": null,
        "fatigue_properties": null,
        "creep_properties": null
      },
      "physical": null,
      "chemical": null,
      "radiation_properties": null
    },
    {
      "property_set_id": "prop_28mn5ni_hr_cr_1173",
      "sample_id": "sample_28mn5ni_hr_cr_1173",
      "mechanical": {
        "tensile_properties": {
          "yield_strength": [
            {
              "direction": null,
              "value": "900 ± 4",
              "unit": "MPa",
              "others": {
                "uncertainty": "4"
              }
            }
          ],
          "ultimate_tensile_strength": [
            {
              "direction": null,
              "value": "1236 ± 5",
              "unit": "MPa",
              "others": {
                "uncertainty": "5"
              }
            }
          ],
          "elongation": [
            {
              "direction": null,
              "value": "39 ± 1",
              "unit": "%"
            }
          ],
          "youngs_modulus": null,
          "stress_strain_curves": null,
          "stress_strain_distribution": [],
          "strain_hardening_rate": [
            {
              "property_id": "strain_hardening_exponent",
              "direction": null,
              "value": "0.30",
              "unit": "dimensionless"
            }
          ]
        },
        "hardness": [
          {
            "region": "bulk",
            "value": "330",
            "scale": "Vickers",
            "unit": "VHN"
          }
        ],
        "fracture_toughness": null,
        "fatigue_properties": null,
        "creep_properties": null
      },
      "physical": null,
      "chemical": null,
      "radiation_properties": null
    },
    {
      "property_set_id": "prop_15mn5ni_hr_cr",
      "sample_id": "sample_15mn5ni_hr_cr",
      "mechanical": {
        "tensile_properties": {
          "yield_strength": [
            {
              "direction": null,
              "value": "1665 ± 12",
              "unit": "MPa",
              "others": {
                "uncertainty": "12"
              }
            }
          ],
          "ultimate_tensile_strength": [
            {
              "direction": null,
              "value": "1800 ± 15",
              "unit": "MPa",
              "others": {
                "uncertainty": "15"
              }
            }
          ],
          "elongation": [
            {
              "direction": null,
              "value": "7 ± 0.5",
              "unit": "%"
            }
          ],
          "youngs_modulus": null,
          "stress_strain_curves": null,
          "stress_strain_distribution": [],
          "strain_hardening_rate": []
        },
        "hardness": [
          {
            "region": "bulk",
            "value": "460",
            "scale": "Vickers",
            "unit": "VHN"
          }
        ],
        "fracture_toughness": null,
        "fatigue_properties": null,
        "creep_properties": null
      },
      "physical": null,
      "chemical": null,
      "radiation_properties": null
    },
    {
      "property_set_id": "prop_15mn5ni_hr_cr_1173",
      "sample_id": "sample_15mn5ni_hr_cr_1173",
      "mechanical": {
        "tensile_properties": {
          "yield_strength": [
            {
              "direction": null,
              "value": "971 ± 5",
              "unit": "MPa",
              "others": {
                "uncertainty": "5"
              }
            }
          ],
          "ultimate_tensile_strength": [
            {
              "direction": null,
              "value": "1303 ± 12",
              "unit": "MPa",
              "others": {
                "uncertainty": "12"
              }
            }
          ],
          "elongation": [
            {
              "direction": null,
              "value": "36 ± 1",
              "unit": "%"
            }
          ],
          "youngs_modulus": null,
          "stress_strain_curves": null,
          "stress_strain_distribution": [],
          "strain_hardening_rate": [
            {
              "property_id": "strain_hardening_exponent",
              "direction": null,
              "value": "0.30",
              "unit": "dimensionless"
            }
          ]
        },
        "hardness": [
          {
            "region": "bulk",
            "value": "340",
            "scale": "Vickers",
            "unit": "VHN"
          }
        ],
        "fracture_toughness": null,
        "fatigue_properties": null,
        "creep_properties": null
      },
      "physical": null,
      "chemical": null,
      "radiation_properties": null
    }
  ],
  "performance": [],
  "characterization_methods": [
    {
      "characterization_id": "char_1",
      "sample_id": "sample_28mn0ni_hr_cr",
      "microstructure_uuid": "uuid_28mn0ni_hr_cr_1",
      "technique": "SEM-EBSD",
      "purpose": "Microstructural characterization of cold rolled state",
      "key_findings": "Austenite deformed by planar slip; parallel slip bands observed; no deformation twinning or martensite."
    },
    {
      "characterization_id": "char_2",
      "sample_id": "sample_28mn0ni_hr_cr_973",
      "microstructure_uuid": "uuid_28mn0ni_973_recryst",
      "technique": "TEM",
      "purpose": "Identify phases and precipitates after heat treatment at 973 K",
      "key_findings": "Intragranular κ-carbides (10-60 nm) in recrystallized and deformed regions; intergranular B2 particles present."
    },
    {
      "characterization_id": "char_3",
      "sample_id": "sample_15mn5ni_hr_cr_1023",
      "microstructure_uuid": null,
      "technique": "SEM fractography",
      "purpose": "Fracture surface analysis",
      "key_findings": "Quasi-cleavage fracture with intergranular cracks along γ/B2 interfaces; microcracks present."
    },
    {
      "characterization_id": "char_4",
      "sample_id": "sample_28mn0ni_hr_cr",
      "microstructure_uuid": null,
      "technique": "Vickers hardness tester",
      "purpose": "Measure bulk hardness (30 kg load)",
      "key_findings": "Hardness increased to ~430 VHN after 50% cold reduction."
    },
    {
      "characterization_id": "char_5",
      "sample_id": "sample_28mn0ni_hr_cr_973",
      "microstructure_uuid": null,
      "technique": "Tensile testing (ASTM E8M)",
      "purpose": "Evaluate tensile properties at room temperature",
      "key_findings": "YS 884 MPa, UTS 1162 MPa, elongation 23%."
    }
  ],
  "computational_details": [],
  "unmapped_findings": [
    "All three alloys attained similar hardness (~450 VHN) and strength levels after 50% cold reduction, despite different initial hardness.",
    "B2 stringers in 15Mn5Ni underwent shearing and fragmentation during cold rolling, indicating load sharing by the ordered intermetallic phase.",
    "15Mn5Ni alloy exhibited brittle behavior with <1% elongation when heat treated at 973 K and 1023 K, due to high volume fraction of B2 and κ-carbides along grain boundaries.",
    "In Ni-free LDS, processing temperature window around 973 K is critical to achieve strength-ductility balance; slight increase to 1023 K drastically reduces strength.",
    "Dislocation-twin interaction and dynamic slip band refinement were identified as dominant strain hardening mechanisms in fully recrystallized alloys."
  ]
}
