Repository: RiverYanggg/SteelDig_multimodal

# SteelDig Multimodal

一个面向材料科学论文的本地抽取流水线项目。

项目当前包含两条核心能力链：

1. 主抽取工作流
   从论文 Markdown 中抽取结构化文本信息，并可对图片组图做多模态分析。
2. Knowledge 工作流
   把清洗后的论文文本进一步压缩为适合训练或知识整理的 claim 集与 Markdown 知识卡片。
3. Knowledge Graph 工作流
   把 `outputs_dataset/<paper_id>/final/` 下的结构化抽取结果映射为 Neo4j 可查询知识图谱。

这两条链既可以独立运行，也可以按单篇论文串行衔接运行。项目已经支持：

- 多篇论文并行处理
- 单篇论文内部严格按阶段顺序执行
- 以 `paper_id` 为目录隔离输出
- `fused` 模式下把多模态图像结论注入 knowledge 汇总
- 把文本抽取结果和 multimodal figure 摘要共同导入 Neo4j 图谱

---

## 1. 项目目标

这个仓库的目标不是“把论文原样摘要一下”，而是把材料科学论文中的高价值事实拆成两类产物：

- 面向结构化数据库/后续程序消费的 JSON
- 面向知识训练/知识整理的 Markdown 与 claims

具体来说：

- 主抽取工作流负责“尽可能保留原始细节”
  - 文本模型输出大 JSON
  - 图像模型输出 Figure 级别 JSON
- Knowledge 工作流负责“把细节压缩成更高信息密度的训练材料”
  - paper_map

File: outputs_dataset/A4/normalized/text_extraction_units.json
{
  "papers": [
    {
      "paper_id": "A4",
      "doi": null,
      "title": "Enhanced mechanical properties of a Fe-Mn-Al-C austenitic low-density steel by increasing hot-rolling reduction",
      "authors": [
        "Ziyuan Gao",
        "Qingfeng Kang",
        "Xueliang An",
        "Hui Wang",
        "Cunyu Wang",
        "Wenquan Cao"
      ],
      "publication_year": null,
      "journal": null,
      "keywords": [
        "Fe-Mn-Al-C",
        "Low-density steel",
        "Hot rolling",
        "Grain refinement",
        "Dislocation strengthening",
        "Slip band",
        "Microband",
        "Strain-hardening behavior"
      ],
      "research_type": "experimental",
      "paper_scope": "The microstructure evolution and mechanical properties of a Fe-Mn-Al-C austenitic low-density steel at different hot-rolling reductions are investigated, and the strengthening and strain-hardening mechanisms are analyzed."
    }
  ],
  "alloys": [
    {
      "alloy_id": "alloy_fe31mn9al1c_nb45mo45w45",
      "paper_id": "A4",
      "alloy_name": "Fe-31Mn-9Al-1C-0.45Nb-0.45Mo-0.45W",
      "aliases": [],
      "base_element": "Fe",
      "alloying_elements": [
        "Mn",
        "Al",
        "C",
        "Nb",
        "Mo",
        "W"
      ],
      "nominal_composition": [
        {
          "element": "Fe",
          "weight_percent": "bal.",
          "atomic_percent": null
        },
        {
          "element": "Mn",
          "weight_percent": "31",
          "atomic_percent": null
        },
        {
          "element": "Al",
          "weight_percent": "9",
          "atomic_percent": null
        },
        {
          "element": "C",
          "weight_percent": "1",
          "atomic_percent": null
        },
        {
          "element": "Nb",
          "weight_percent": "0.45",
          "atomic_percent": null
        },
        {
          "element": "Mo",
          "weight_percent": "0.45",
          "atomic_percent": null
        },
        {
          "element": "W",
          "weight_percent": "0.45",
          "atomic_percent": null
        }
      ],
      "alloys_notes": "Actual composition (wt%): Mn 30.9, Al 8.7, C 0.9, Nb 0.45, Mo 0.45, W 0.43, Fe balance. Density measured: 6.82 g/cm³, ~13% density reduction compared to pure iron."
    }
  ],
  "processes": [
    {
      "process_id": "proc_fe31mn9_45",
      "paper_id": "A4",
      "alloy_id": "alloy_fe31mn9al1c_nb45mo45w45",
      "description": "Hot-forged billet reheated at 1150°C, hot-rolled to a reduction of 45% (thickness 60 mm) in 4 passes, followed by water quenching.",
      "processes_notes": "Forged from ingot at 1150°C to 110 mm billet and air cooled prior to reheating."
    },
    {
      "process_id": "proc_fe31mn9_68",
      "paper_id": "A4",
      "alloy_id": "alloy_fe31mn9al1c_nb45mo45w45",
      "description": "Hot-forged billet reheated at 1150°C, hot-rolled to a reduction of 68% (thickness 35 mm) in 6 passes, followed by water quenching.",
      "processes_notes": null
    },
    {
      "process_id": "proc_fe31mn9_82",
      "paper_id": "A4",
      "alloy_id": "alloy_fe31mn9al1c_nb45mo45w45",
      "description": "Hot-forged billet reheated at 1150°C, hot-rolled to a reduction of 82% (thickness 20 mm) in 9 passes, followed by water quenching.",
      "processes_notes": null
    }
  ],
  "samples": [
    {
      "sample_id": "sample_hr45",
      "paper_id": "A4",
      "alloy_id": "alloy_fe31mn9al1c_nb45mo45w45",
      "process_id": "proc_fe31mn9_45"
    },
    {
      "sample_id": "sample_hr68",
      "paper_id": "A4",
      "alloy_id": "alloy_fe31mn9al1c_nb45mo45w45",
      "process_id": "proc_fe31mn9_68"
    },
    {
      "sample_id": "sample_hr82",
      "paper_id": "A4",
      "alloy_id": "alloy_fe31mn9al1c_nb45mo45w45",
      "process_id": "proc_fe31mn9_82"
    }
  ],
  "processing_steps": [
    {
      "sample_id": "sample_hr45",
      "paper_id": "A4",
      "sequence": "0",
      "type": "thermomechanical_processing",
      "method": "Hot forging",
      "temperature": "1150",
      "unit": "°C",
      "duration": null,
      "cooling_medium": "air",
      "reduction_ratio": null,
      "processing_steps_notes": "Forged to 110 mm thickness billet"
    },
    {
      "sample_id": "sample_hr45",
      "paper_id": "A4",
      "sequence": "1",
      "type": "heat_treatment",
      "method": "Reheating",
      "temperature": "1150",
      "unit": "°C",
      "duration": null,
      "cooling_medium": null,
      "reduction_ratio": null,
      "processing_steps_notes": "Reheated before hot rolling"
    },
    {
      "sample_id": "sample_hr45",
      "paper_id": "A4",
      "sequence": "2",
      "type": "thermomechanical_processing",
      "method": "Hot rolling",
      "temperature": "1150",
      "unit": "°C",
      "duration": null,
      "cooling_medium": null,
      "reduction_ratio": "45 %",
      "processing_steps_notes": "4 passes; final thickness 60 mm"
    },
    {
      "sample_id": "sample_hr45",
      "paper_id": "A4",
      "sequence": "3",
      "type": "cooling",
      "method": "Water quenching",
      "temperature": null,
      "unit": null,
      "duration": null,
      "cooling_medium": "water",
      "reduction_ratio": null,
      "processing_steps_notes": null
    },
    {
      "sample_id": "sample_hr68",
      "paper_id": "A4",
      "sequence": "0",
      "type": "thermomechanical_processing",
      "method": "Hot forging",
      "temperature": "1150",
      "unit": "°C",
      "duration": null,
      "cooling_medium": "air",
      "reduction_ratio": null,
      "processing_steps_notes": "Forged to 110 mm thickness billet"
    },
    {
      "sample_id": "sample_hr68",
      "paper_id": "A4",
      "sequence": "1",
      "type": "heat_treatment",
      "method": "Reheating",
      "temperature": "1150",
      "unit": "°C",
      "duration": null,
      "cooling_medium": null,
      "reduction_ratio": null,
      "processing_steps_notes": "Reheated before hot rolling"
    },
    {
      "sample_id": "sample_hr68",
      "paper_id": "A4",
      "sequence": "2",
      "type": "thermomechanical_processing",
      "method": "Hot rolling",
      "temperature": "1150",
      "unit": "°C",
      "duration": null,
      "cooling_medium": null,
      "reduction_ratio": "68 %",
      "processing_steps_notes": "6 passes; final thickness 35 mm"
    },
    {
      "sample_id": "sample_hr68",
      "paper_id": "A4",
      "sequence": "3",
      "type": "cooling",
      "method": "Water quenching",
      "temperature": null,
      "unit": null,
      "duration": null,
      "cooling_medium": "water",
      "reduction_ratio": null,
      "processing_steps_notes": null
    },
    {
      "sample_id": "sample_hr82",
      "paper_id": "A4",
      "sequence": "0",
      "type": "thermomechanical_processing",
      "method": "Hot forging",
      "temperature": "1150",
      "unit": "°C",
      "duration": null,
      "cooling_medium": "air",
      "reduction_ratio": null,
      "processing_steps_notes": "Forged to 110 mm thickness billet"
    },
    {
      "sample_id": "sample_hr82",
      "paper_id": "A4",
      "sequence": "1",
      "type": "heat_treatment",
      "method": "Reheating",
      "temperature": "1150",
      "unit": "°C",
      "duration": null,
      "cooling_medium": null,
      "reduction_ratio": null,
      "processing_steps_notes": "Reheated before hot rolling"
    },
    {
      "sample_id": "sample_hr82",
      "paper_id": "A4",
      "sequence": "2",
      "type": "thermomechanical_processing",
      "method": "Hot rolling",
      "temperature": "1150",
      "unit": "°C",
      "duration": null,
      "cooling_medium": null,
      "reduction_ratio": "82 %",
      "processing_steps_notes": "9 passes; final thickness 20 mm"
    },
    {
      "sample_id": "sample_hr82",
      "paper_id": "A4",
      "sequence": "3",
      "type": "cooling",
      "method": "Water quenching",
      "temperature": null,
      "unit": null,
      "duration": null,
      "cooling_medium": "water",
      "reduction_ratio": null,
      "processing_steps_notes": null
    }
  ],
  "structures": [
    {
      "structure_id": "struct_hr45",
      "sample_id": "sample_hr45",
      "overall_structure": "Equiaxed fully austenitic microstructure with annealing twins, containing nano-sized κ-carbides and (Nb,Mo,W)C particles.",
      "number_of_phases": "3",
      "microstructure_counts": "Austenite matrix >96%, κ-carbide ~3.5%, (Nb,Mo,W)C ~0.193% (volume fractions)",
      "microstructure_list": [
        {
          "uuid": "uuid_hr45_main",
          "related_sequence": "3",
          "phases_present": [
            {
              "phase_name": "Austenite (γ)",
              "crystal_structure": "FCC",
              "volume_fraction": ">96%",
              "morphology": "Equiaxed grains with annealing twins",
              "grain_size": null,
              "texture": null
            }
          ],
          "defects": [
            {
              "type": "dislocation",
              "porosity": null,
              "inclusions": [],
              "dislocation_density": "2.71 × 10^13 m^-2",
              "lattice_distortion": null
            }
          ],
          "grain_structure": {
            "average_grain_size": {
              "value": "21.82",
              "unit": "μm"
            },
            "grain_size_distribution": "Mean grain size excluding twins: 45.11 μm; effective grain size including twin boundaries: 21.82 μm; Σ3 twin boundary fraction: 67%",
            "texture": null
          },
          "precipitates": [
            {
              "precipitate_id": "ppt_hr45_kappa",
              "type": "κ-carbide ((Fe,Mn)3AlC_x, L'12)",
              "size": {
                "value": "0.81 ± 0.26",
                "unit": "nm"
              },
              "distribution": "Homogeneously distributed within austenite matrix",
              "coherency": "coherent"
            },
            {
              "precipitate_id": "ppt_hr45_MC",
              "type": "(Nb,Mo,W)C (MC-type carbide, FCC)",
              "size": {
                "value": "submicron: 261 ± 36; micron-sized: 1–25",
                "unit": "nm (submicron); μm (micron)"
              },
              "distribution": "Submicron particles homogeneously distributed; micron-sized particles along rolling direction at grain boundaries and interior",
              "coherency": "incoherent"
            }
          ]
        }
      ]
    },
    {
      "structure_id": "struct_hr68",
      "sample_id": "sample_hr68",
      "overall_structure": "Equiaxed fully austenitic microstructure with annealing twins, containing nano-sized κ-carbides and (Nb,Mo,W)C particles.",
      "number_of_phases": "3",
      "microstructure_counts": "Austenite matrix >96%, κ-carbide ~3.3%, (Nb,Mo,W)C ~0.201% (volume fractions)",
      "microstructure_list": [
        {
          "uuid": "uuid_hr68_main",
          "related_sequence": "3",
          "phases_present": [
            {
              "phase_name": "Austenite (γ)",
              "crystal_structure": "FCC",
              "volume_fraction": ">96%",
              "morphology": "Equiaxed grains with annealing twins",
              "grain_size": null,
              "texture": null
            }
          ],
          "defects": [
            {
              "type": "dislocation",
              "porosity": null,
              "inclusions": [],
              "dislocation_density": "7.49 × 10^13 m^-2",
              "lattice_distortion": null
            }
          ],
          "grain_structure": {
            "average_grain_size": {
              "value": "11.55",
              "unit": "μm"
            },
            "grain_size_distribution": "Mean grain size excluding twins: 27.02 μm; effective grain size including twin boundaries: 11.55 μm; Σ3 twin boundary fraction: 60%",
            "texture": null
          },
          "precipitates": [
            {
              "precipitate_id": "ppt_hr68_kappa",
              "type": "κ-carbide ((Fe,Mn)3AlC_x, L'12)",
              "size": {
                "value": "0.78 ± 0.17",
                "unit": "nm"
              },
              "distribution": "Homogeneously distributed within austenite matrix",
              "coherency": "coherent"
            },
            {
              "precipitate_id": "ppt_hr68_MC",
              "type": "(Nb,Mo,W)C (MC-type carbide, FCC)",
              "size": {
                "value": "submicron: 256 ± 42; micron-sized: 1–25",
                "unit": "nm (submicron); μm (micron)"
              },
              "distribution": "Submicron particles homogeneously distributed; micron-sized particles along rolling direction at grain boundaries and interior",
              "coherency": "incoherent"
            }
          ]
        }
      ]
    },
    {
      "structure_id": "struct_hr82",
      "sample_id": "sample_hr82",
      "overall_structure": "Equiaxed fully austenitic microstructure with annealing twins, containing nano-sized κ-carbides and (Nb,Mo,W)C particles.",
      "number_of_phases": "3",
      "microstructure_counts": "Austenite matrix >96%, κ-carbide ~3.9%, (Nb,Mo,W)C ~0.198% (volume fractions)",
      "microstructure_list": [
        {
          "uuid": "uuid_hr82_main",
          "related_sequence": "3",
          "phases_present": [
            {
              "phase_name": "Austenite (γ)",
              "crystal_structure": "FCC",
              "volume_fraction": ">96%",
              "morphology": "Equiaxed grains with annealing twins",
              "grain_size": null,
              "texture": null
            }
          ],
          "defects": [
            {
              "type": "dislocation",
              "porosity": null,
              "inclusions": [],
              "dislocation_density": "9.87 × 10^13 m^-2",
              "lattice_distortion": null
            }
          ],
          "grain_structure": {
            "average_grain_size": {
              "value": "7.02",
              "unit": "μm"
            },
            "grain_size_distribution": "Mean grain size excluding twins: 18.80 μm; effective grain size including twin boundaries: 7.02 μm; Σ3 twin boundary fraction: 52%",
            "texture": null
          },
          "precipitates": [
            {
              "precipitate_id": "ppt_hr82_kappa",
              "type": "κ-carbide ((Fe,Mn)3AlC_x, L'12)",
              "size": {
                "value": "0.83 ± 0.23",
                "unit": "nm"
              },
              "distribution": "Homogeneously distributed within austenite matrix",
              "coherency": "coherent"
            },
            {
              "precipitate_id": "ppt_hr82_MC",
              "type": "(Nb,Mo,W)C (MC-type carbide, FCC)",
              "size": {
                "value": "submicron: 259 ± 23; micron-sized: 1–25",
                "unit": "nm (submicron); μm (micron)"
              },
              "distribution": "Submicron particles homogeneously distributed; micron-sized particles along rolling direction at grain boundaries and interior",
              "coherency": "incoherent"
            }
          ]
        }
      ]
    }
  ],
  "interfaces": [
    {
      "interface_set_id": "iface_hr45",
      "sample_id": "sample_hr45",
      "phases": [
        {
          "interface_id": "int_hr45_kappa_aust",
          "microstructure_uuid": "uuid_hr45_main",
          "phase_1_name": "Austenite",
          "phase_2_name": "κ-carbide",
          "coherence": "coherent"
        },
        {
          "interface_id": "int_hr45_MC_aust",
          "microstructure_uuid": "uuid_hr45_main",
          "phase_1_name": "Austenite",
          "phase_2_name": "(Nb,Mo,W)C",
          "coherence": "incoherent"
        }
      ],
      "defect_interaction": [
        {
          "interaction_id": "disl_kappa_shear_hr45",
          "microstructure_uuid": "uuid_hr45_main",
          "interaction_type": "shearing",
          "quality_description": "Dislocations shear coherent κ-carbides, creating anti-phase boundaries and causing glide plane softening."
        },
        {
          "interaction_id": "disl_MC_orowan_hr45",
          "microstructure_uuid": "uuid_hr45_main",
          "interaction_type": "Orowan bypass",
          "quality_description": "Dislocations bypass incoherent (Nb,Mo,W)C particles via Orowan mechanism."
        }
      ],
      "interface_notes": [
        {
          "stress_strain_distribution": null
        },
        {
          "slippage_situation": null
        }
      ],
      "phase_evolution": "With increasing hot-rolling reduction, grain size refined due to enhanced DRX and PSN, dislocation density increased, while precipitate types and volume fractions remained similar."
    },
    {
      "interface_set_id": "iface_hr68",
      "sample_id": "sample_hr68",
      "phases": [
        {
          "interface_id": "int_hr68_kappa_aust",
          "microstructure_uuid": "uuid_hr68_main",
          "phase_1_name": "Austenite",
          "phase_2_name": "κ-carbide",
          "coherence": "coherent"
        },
        {
          "interface_id": "int_hr68_MC_aust",
          "microstructure_uuid": "uuid_hr68_main",
          "phase_1_name": "Austenite",
          "phase_2_name": "(Nb,Mo,W)C",
          "coherence": "incoherent"
        }
      ],
      "defect_interaction": [
        {
          "interaction_id": "disl_kappa_shear_hr68",
          "microstructure_uuid": "uuid_hr68_main",
          "interaction_type": "shearing",
          "quality_description": "Dislocations shear coherent κ-carbides, creating anti-phase boundaries and causing glide plane softening."
        },
        {
          "interaction_id": "disl_MC_orowan_hr68",
          "microstructure_uuid": "uuid_hr68_main",
          "interaction_type": "Orowan bypass",
          "quality_description": "Dislocations bypass incoherent (Nb,Mo,W)C particles via Orowan mechanism."
        }
      ],
      "interface_notes": [
        {
          "stress_strain_distribution": null
        },
        {
          "slippage_situation": null
        }
      ],
      "phase_evolution": null
    },
    {
      "interface_set_id": "iface_hr82",
      "sample_id": "sample_hr82",
      "phases": [
        {
          "interface_id": "int_hr82_kappa_aust",
          "microstructure_uuid": "uuid_hr82_main",
          "phase_1_name": "Austenite",
          "phase_2_name": "κ-carbide",
          "coherence": "coherent"
        },
        {
          "interface_id": "int_hr82_MC_aust",
          "microstructure_uuid": "uuid_hr82_main",
          "phase_1_name": "Austenite",
          "phase_2_name": "(Nb,Mo,W)C",
          "coherence": "incoherent"
        }
      ],
      "defect_interaction": [
        {
          "interaction_id": "disl_kappa_shear_hr82",
          "microstructure_uuid": "uuid_hr82_main",
          "interaction_type": "shearing",
          "quality_description": "Dislocations shear coherent κ-carbides, creating anti-phase boundaries and causing glide plane softening."
        },
        {
          "interaction_id": "disl_MC_orowan_hr82",
          "microstructure_uuid": "uuid_hr82_main",
          "interaction_type": "Orowan bypass",
          "quality_description": "Dislocations bypass incoherent (Nb,Mo,W)C particles via Orowan mechanism."
        }
      ],
      "interface_notes": [
        {
          "stress_strain_distribution": null
        },
        {
          "slippage_situation": null
        }
      ],
      "phase_evolution": null
    }
  ],
  "properties": [
    {
      "property_set_id": "prop_hr45",
      "sample_id": "sample_hr45",
      "mechanical": {
        "tensile_properties": {
          "yield_strength": [
            {
              "direction": "RD",
              "value": "480",
              "unit": "MPa",
              "others": {
                "uncertainty": "0.0"
              }
            }
          ],
          "ultimate_tensile_strength": [
            {
              "direction": "RD",
              "value": "861",
              "unit": "MPa",
              "others": {
                "uncertainty": "11.0"
              }
            }
          ],
          "elongation": [
            {
              "direction": "RD (uniform)",
              "value": "52",
              "unit": "%",
              "others": {
                "uncertainty": "1.0"
              }
            },
            {
              "direction": "RD (total)",
              "value": "60",
              "unit": "%",
              "others": {
                "uncertainty": "1.0"
              }
            }
          ],
          "youngs_modulus": null,
          "stress_strain_curves": "Engineering stress-strain curves shown in Fig. 5a; true stress-strain and strain-hardening rate curves in Fig. 10.",
          "stress_strain_distribution": [],
          "strain_hardening_rate": [
            {
              "property_id": null,
              "direction": "RD",
              "value": "~2000",
              "unit": "MPa"
            }
          ]
        },
        "hardness": [],
        "fracture_toughness": null,
        "fatigue_properties": {
          "fatigue_limit": null,
          "cycles_to_failure": null
        },
        "creep_properties": {
          "steady_state_creep_rate": null,
          "rupture_life": null
        },
        "reduction_of_area": [
          {
            "direction": "RD",
            "value": "63",
            "unit": "%",
            "others": {
              "uncertainty": "1.0"
            }
          }
        ],
        "impact_toughness": {
          "test_method": "Charpy V-notch",
          "value": "133",
          "unit": "J/m^2",
          "uncertainty": "2.5"
        }
      },
      "physical": {
        "density": {
          "value": "6.82",
          "unit": "g/cm^3"
        },
        "thermal_properties": {
          "thermal_conductivity": null,
          "thermal_expansion_coefficient": null,
          "specific_heat": null
        },
        "electrical_properties": {
          "electrical_conductivity": null,
          "resistivity": null
        },
        "magnetic_properties": {
          "magnetic_susceptibility": null,
          "curie_temperature": null
        },
        "stacking_fault_energy": {
          "value": "~73",
          "unit": "mJ/m^2"
        }
      },
      "chemical": {
        "corrosion_resistance": {
          "test_medium": null,
          "corrosion_rate": null,
          "passivation_behavior": null
        },
        "oxidation_resistance": {
          "oxidation_rate_constant": null,
          "protective_scale": null
        }
      },
      "radiation_properties": {
        "void_swelling": null,
        "irradiation_hardening": null,
        "helium_embrittlement": null
      }
    },
    {
      "property_set_id": "prop_hr68",
      "sample_id": "sample_hr68",
      "mechanical": {
        "tensile_properties": {
          "yield_strength": [
            {
              "direction": "RD",
              "value": "577",
              "unit": "MPa",
              "others": {
                "uncertainty": "0.0"
              }
            }
          ],
          "ultimate_tensile_strength": [
            {
              "direction": "RD",
              "value": "922",
              "unit": "MPa",
              "others": {
                "uncertainty": "2.0"
              }
            }
          ],
          "elongation": [
            {
              "direction": "RD (uniform)",
              "value": "47",
              "unit": "%",
              "others": {
                "uncertainty": "0.5"
              }
            },
            {
              "direction": "RD (total)",
              "value": "57",
              "unit": "%",
              "others": {
                "uncertainty": "0.0"
              }
            }
          ],
          "youngs_modulus": null,
          "stress_strain_curves": null,
          "stress_strain_distribution": [],
          "strain_hardening_rate": [
            {
              "property_id": null,
              "direction": "RD",
              "value": "~2000",
              "unit": "MPa"
            }
          ]
        },
        "hardness": [],
        "fracture_toughness": null,
        "fatigue_properties": {
          "fatigue_limit": null,
          "cycles_to_failure": null
        },
        "creep_properties": {
          "steady_state_creep_rate": null,
          "rupture_life": null
        },
        "reduction_of_area": [
          {
            "direction": "RD",
            "value": "63",
            "unit": "%",
            "others": {
              "uncertainty": "0.0"
            }
          }
        ],
        "impact_toughness": {
          "test_method": "Charpy V-notch",
          "value": "116",
          "unit": "J/m^2",
          "uncertainty": "2.8"
        }
      },
      "physical": {
        "density": {
          "value": "6.82",
          "unit": "g/cm^3"
        },
        "thermal_properties": {
          "thermal_conductivity": null,
          "thermal_expansion_coefficient": null,
          "specific_heat": null
        },
        "electrical_properties": {
          "electrical_conductivity": null,
          "resistivity": null
        },
        "magnetic_properties": {
          "magnetic_susceptibility": null,
          "curie_temperature": null
        },
        "stacking_fault_energy": {
          "value": "~73",
          "unit": "mJ/m^2"
        }
      },
      "chemical": {
        "corrosion_resistance": {
          "test_medium": null,
          "corrosion_rate": null,
          "passivation_behavior": null
        },
        "oxidation_resistance": {
          "oxidation_rate_constant": null,
          "protective_scale": null
        }
      },
      "radiation_properties": {
        "void_swelling": null,
        "irradiation_hardening": null,
        "helium_embrittlement": null
      }
    },
    {
      "property_set_id": "prop_hr82",
      "sample_id": "sample_hr82",
      "mechanical": {
        "tensile_properties": {
          "yield_strength": [
            {
              "direction": "RD",
              "value": "648",
              "unit": "MPa",
              "others": {
                "uncertainty": "13.0"
              }
            }
          ],
          "ultimate_tensile_strength": [
            {
              "direction": "RD",
              "value": "976",
              "unit": "MPa",
              "others": {
                "uncertainty": "11.0"
              }
            }
          ],
          "elongation": [
            {
              "direction": "RD (uniform)",
              "value": "39",
              "unit": "%",
              "others": {
                "uncertainty": "0.8"
              }
            },
            {
              "direction": "RD (total)",
              "value": "50",
              "unit": "%",
              "others": {
                "uncertainty": "1.0"
              }
            }
          ],
          "youngs_modulus": null,
          "stress_strain_curves": null,
          "stress_strain_distribution": [],
          "strain_hardening_rate": [
            {
              "property_id": null,
              "direction": "RD",
              "value": "~2000",
              "unit": "MPa"
            }
          ]
        },
        "hardness": [],
        "fracture_toughness": null,
        "fatigue_properties": {
          "fatigue_limit": null,
          "cycles_to_failure": null
        },
        "creep_properties": {
          "steady_state_creep_rate": null,
          "rupture_life": null
        },
        "reduction_of_area": [
          {
            "direction": "RD",
            "value": "61.5",
            "unit": "%",
            "others": {
              "uncertainty": "0.3"
            }
          }
        ],
        "impact_toughness": {
          "test_method": "Charpy V-notch",
          "value": "105",
          "unit": "J/m^2",
          "uncertainty": "1.2"
        }
      },
      "physical": {
        "density": {
          "value": "6.82",
          "unit": "g/cm^3"
        },
        "thermal_properties": {
          "thermal_conductivity": null,
          "thermal_expansion_coefficient": null,
          "specific_heat": null
        },
        "electrical_properties": {
          "electrical_conductivity": null,
          "resistivity": null
        },
        "magnetic_properties": {
          "magnetic_susceptibility": null,
          "curie_temperature": null
        },
        "stacking_fault_energy": {
          "value": "~73",
          "unit": "mJ/m^2"
        }
      },
      "chemical": {
        "corrosion_resistance": {
          "test_medium": null,
          "corrosion_rate": null,
          "passivation_behavior": null
        },
        "oxidation_resistance": {
          "oxidation_rate_constant": null,
          "protective_scale": null
        }
      },
      "radiation_properties": {
        "void_swelling": null,
        "irradiation_hardening": null,
        "helium_embrittlement": null
      }
    }
  ],
  "performance": [
    {
      "performance_id": "perf_comp_hr82",
      "sample_id": "sample_hr82",
      "service_conditions": {
        "operating_temperature": {
          "min": "room temperature",
          "max": "room temperature",
          "unit": null
        },
        "stress_state": "tensile and impact",
        "environment": "air"
      },
      "lifetime_prediction": {
        "model_used": null,
        "predicted_lifetime": null,
        "confidence_interval": null
      },
      "comparative_performance": {
        "benchmark_alloy": "Solution-treated austenitic stainless steels (SUS347J1TB, Nickel-free ASS, Super ASS) and Fe-Mn-Al-C alloys (Fe-28Mn-9Al-0.8C, Fe-30Mn-9Al-0.4-1.2C etc.)",
        "benchmark_process_id": null,
        "benchmark_sample_id": null,
        "improvement_percentage": "YS of HR82 comparable to aging-hardened steels (~650 MPa) but with significantly higher ductility (50% vs. 21%) and toughness (105 J/m^2 vs. 35 J/m^2); markedly higher YS than solution-treated ASS with similar ductility and toughness."
      }
    }
  ],
  "characterization_methods": [
    {
      "characterization_id": "char_sem_hr45",
      "sample_id": "sample_hr45",
      "microstructure_uuid": "uuid_hr45_main",
      "technique": "SEM (BSE, JSM-7200F)",
      "purpose": "Microstructural observation of precipitates and fracture surfaces",
      "key_findings": "Revealed micron-sized and submicron-sized (Nb,Mo,W)C particles; fracture surfaces showed ductile dimples and microvoids."
    },
    {
      "characterization_id": "char_ebsd_hr45",
      "sample_id": "sample_hr45",
      "microstructure_uuid": "uuid_hr45_main",
      "technique": "EBSD (step size 1 µm, HKL Channel 5)",
      "purpose": "Grain size, twin boundary fraction, and dislocation density (KAM) analysis",
      "key_findings": "Mean grain size 45.11 µm (without twins), effective 21.82 µm; Σ3 twin boundary fraction 67%; GND density 2.71×10^13 m^-2."
    },
    {
      "characterization_id": "char_tem_hr45",
      "sample_id": "sample_hr45",
      "microstructure_uuid": "uuid_hr45_main",
      "technique": "TEM (FEI Tecnai G2 F20, 200 kV) + EDS",
      "purpose": "Characterization of nano-sized κ-carbides, deformation substructures, and chemical composition",
      "key_findings": "κ-carbides size 0.81±0.26 nm, V_f 3.5±0.33%; (Nb,Mo,W)C particles identified; slip bands and Taylor lattice observed."
    },
    {
      "characterization_id": "char_tensile_hr45",
      "sample_id": "sample_hr45",
      "microstructure_uuid": null,
      "technique": "Uniaxial tensile test (MTS, strain rate 1.0×10^-3 s^-1)",
      "purpose": "Measure tensile properties and strain-hardening behavior",
      "key_findings": "YS 480.0 MPa, UTS 861.0 MPa, UE 52.0%, TE 60.0%."
    },
    {
      "characterization_id": "char_impact_hr45",
      "sample_id": "sample_hr45",
      "microstructure_uuid": null,
      "technique": "Charpy V-notch impact test (room temperature)",
      "purpose": "Measure impact toughness",
      "key_findings": "CVN impact energy 133±2.5 J/m^2."
    },
    {
      "characterization_id": "char_sem_hr68",
      "sample_id": "sample_hr68",
      "microstructure_uuid": "uuid_hr68_main",
      "technique": "SEM (BSE, JSM-7200F)",
      "purpose": "Microstructural observation of precipitates and fracture surfaces",
      "key_findings": "Revealed micron-sized and submicron-sized (Nb,Mo,W)C particles; fracture surfaces showed ductile dimples and microvoids."
    },
    {
      "characterization_id": "char_ebsd_hr68",
      "sample_id": "sample_hr68",
      "microstructure_uuid": "uuid_hr68_main",
      "technique": "EBSD (step size 1 µm, HKL Channel 5)",
      "purpose": "Grain size, twin boundary fraction, and dislocation density (KAM) analysis",
      "key_findings": "Mean grain size 27.02 µm, effective 11.55 µm; Σ3 twin boundary fraction 60%; GND density 7.49×10^13 m^-2."
    },
    {
      "characterization_id": "char_tem_hr68",
      "sample_id": "sample_hr68",
      "microstructure_uuid": "uuid_hr68_main",
      "technique": "TEM (FEI Tecnai G2 F20, 200 kV) + EDS",
      "purpose": "Characterization of nano-sized κ-carbides, deformation substructures, and chemical composition",
      "key_findings": "κ-carbides size 0.78±0.17 nm, V_f 3.3±0.52%; slip bands and microbands observed."
    },
    {
      "characterization_id": "char_tensile_hr68",
      "sample_id": "sample_hr68",
      "microstructure_uuid": null,
      "technique": "Uniaxial tensile test (MTS, strain rate 1.0×10^-3 s^-1)",
      "purpose": "Measure tensile properties and strain-hardening behavior",
      "key_findings": "YS 577.0 MPa, UTS 922.0 MPa, UE 47.0%, TE 57.0%."
    },
    {
      "characterization_id": "char_impact_hr68",
      "sample_id": "sample_hr68",
      "microstructure_uuid": null,
      "technique": "Charpy V-notch impact test (room temperature)",
      "purpose": "Measure impact toughness",
      "key_findings": "CVN impact energy 116±2.8 J/m^2."
    },
    {
      "characterization_id": "char_sem_hr82",
      "sample_id": "sample_hr82",
      "microstructure_uuid": "uuid_hr82_main",
      "technique": "SEM (BSE, JSM-7200F)",
      "purpose": "Microstructural observation of precipitates and fracture surfaces",
      "key_findings": "Revealed micron-sized and submicron-sized (Nb,Mo,W)C particles; fracture surfaces showed ductile dimples and microvoids."
    },
    {
      "characterization_id": "char_ebsd_hr82",
      "sample_id": "sample_hr82",
      "microstructure_uuid": "uuid_hr82_main",
      "technique": "EBSD (step size 1 µm, HKL Channel 5)",
      "purpose": "Grain size, twin boundary fraction, and dislocation density (KAM) analysis",
      "key_findings": "Mean grain size 18.80 µm, effective 7.02 µm; Σ3 twin boundary fraction 52%; GND density 9.87×10^13 m^-2."
    },
    {
      "characterization_id": "char_tem_hr82",
      "sample_id": "sample_hr82",
      "microstructure_uuid": "uuid_hr82_main",
      "technique": "TEM (FEI Tecnai G2 F20, 200 kV) + EDS",
      "purpose": "Characterization of nano-sized κ-carbides, deformation substructures, and chemical composition",
      "key_findings": "κ-carbides size 0.83±0.23 nm, V_f 3.9±0.39%; slip bands, microbands, and Taylor lattice evolution documented."
    },
    {
      "characterization_id": "char_tensile_hr82",
      "sample_id": "sample_hr82",
      "microstructure_uuid": null,
      "technique": "Uniaxial tensile test (MTS, strain rate 1.0×10^-3 s^-1)",
      "purpose": "Measure tensile properties and strain-hardening behavior",
      "key_findings": "YS 648.0 MPa, UTS 976.0 MPa, UE 39.0%, TE 50.0%."
    },
    {
      "characterization_id": "char_impact_hr82",
      "sample_id": "sample_hr82",
      "microstructure_uuid": null,
      "technique": "Charpy V-notch impact test (room temperature)",
      "purpose": "Measure impact toughness",
      "key_findings": "CVN impact energy 105±1.2 J/m^2."
    }
  ],
  "computational_details": [
    {
      "computation_id": "comp_sfe",
      "sample_id": null,
      "simulation_method": "Thermodynamic model (Olson-Cohen)",
      "software_used": null,
      "potential_model": null,
      "validation_against_experiment": null,
      "analytical_model": [
        {
          "model_name": "Stacking fault energy calculation",
          "equation_role": "Equation (2)",
          "parameters": "Lattice constant a, Avogadro constant N_A, free energy difference ΔG^{γ→ε}, γ/ε interface energy σ",
          "model_note": "Calculated SFE ~73 mJ/m², indicating high SFE."
        }
      ]
    },
    {
      "computation_id": "comp_strengthening",
      "sample_id": null,
      "simulation_method": "Analytical strengthening models",
      "software_used": null,
      "potential_model": null,
      "validation_against_experiment": "Calculated yield strengths (Table 2) show good agreement with experimental values.",
      "analytical_model": [
        {
          "model_name": "Yield strength decomposition",
          "equation_role": "Equation (5) summarizing contributions from friction, precipitation, dislocation, and grain boundary strengthening; sub-models Eq. (6) (κ shearing), Eq. (7) ((Nb,Mo,W)C Orowan), Eq. (8) (dislocation), Eq. (9) (Hall-Petch).",
          "parameters": "σ0=203.1 MPa, Hall-Petch coefficient k_HP=733.43 MPa·μm^(1/2), Taylor factor M=3.06, shear moduli 68 GPa (κ) and 170 GPa (MC), Burgers vector b=0.26 nm, APB energy 350 mJ/m², Poisson's ratio ν.",
          "model_note": "Grain boundary strengthening (from HAGBs and twin boundaries) was the dominant mechanism, followed by dislocation strengthening."
        }
      ]
    }
  ],
  "unmapped_findings": [
    "Slip band spacing refined with strain, saturating at ~50 nm for all samples; earlier saturation in finer-grained samples led to earlier microband formation and slight ductility loss.",
    "Three-staged strain-hardening behavior: initial drop (stage I) due to glide plane softening, increase (stage II) from slip band refinement and long-range stress, slow decline (stage III) from microband formation.",
    "Fractography: all samples showed ductile fracture with dimples and microvoids; intergranular (Nb,Mo,W)C particles act as microcrack nucleation sites, but effect mitigated by debonding of intragranular particles.",
    "KAM maps (Fig. 1g-i) indicate higher local strain concentrations with increasing rolling reduction, consistent with higher GND densities.",
    "Fig. 10 shows strain-hardening rate curves; the rate maintained ~2000 MPa over a wide strain range, contributing to excellent ductility.",
    "No image pixel data available for figures; conclusions based on text descriptions of micrographs and graphs."
  ]
}
