Repository: RiverYanggg/SteelDig_multimodal

# SteelDig Multimodal

一个面向材料科学论文的本地抽取流水线项目。

项目当前包含两条核心能力链：

1. 主抽取工作流
   从论文 Markdown 中抽取结构化文本信息，并可对图片组图做多模态分析。
2. Knowledge 工作流
   把清洗后的论文文本进一步压缩为适合训练或知识整理的 claim 集与 Markdown 知识卡片。
3. Knowledge Graph 工作流
   把 `outputs_dataset/<paper_id>/final/` 下的结构化抽取结果映射为 Neo4j 可查询知识图谱。

这两条链既可以独立运行，也可以按单篇论文串行衔接运行。项目已经支持：

- 多篇论文并行处理
- 单篇论文内部严格按阶段顺序执行
- 以 `paper_id` 为目录隔离输出
- `fused` 模式下把多模态图像结论注入 knowledge 汇总
- 把文本抽取结果和 multimodal figure 摘要共同导入 Neo4j 图谱

---

## 1. 项目目标

这个仓库的目标不是“把论文原样摘要一下”，而是把材料科学论文中的高价值事实拆成两类产物：

- 面向结构化数据库/后续程序消费的 JSON
- 面向知识训练/知识整理的 Markdown 与 claims

具体来说：

- 主抽取工作流负责“尽可能保留原始细节”
  - 文本模型输出大 JSON
  - 图像模型输出 Figure 级别 JSON
- Knowledge 工作流负责“把细节压缩成更高信息密度的训练材料”
  - paper_map

File: outputs_dataset/A3/verify/sample_bundles/sample_15mn5ni_hr_cr_1073.json (part 1 of 3)
{
  "sample_id": "sample_15mn5ni_hr_cr_1073",
  "sample": {
    "sample_id": "sample_15mn5ni_hr_cr_1073",
    "paper_id": "A3",
    "alloy_id": "alloy_15mn5ni",
    "process_id": "proc_15mn5ni_hr_cr_1073"
  },
  "alloy": {
    "alloy_id": "alloy_15mn5ni",
    "paper_id": "A3",
    "alloy_name": "15Mn5Ni",
    "aliases": [
      "15Mn5Ni",
      "Fe-15Mn-9Al-0.9C-5Ni"
    ],
    "base_element": "Fe",
    "alloying_elements": [
      "Mn",
      "Al",
      "C",
      "Ni"
    ],
    "nominal_composition": [
      {
        "element": "Mn",
        "weight_percent": "14.7 ± 0.3",
        "atomic_percent": null
      },
      {
        "element": "Al",
        "weight_percent": "9.8 ± 0.05",
        "atomic_percent": null
      },
      {
        "element": "C",
        "weight_percent": "0.9 ± 0.01",
        "atomic_percent": null
      },
      {
        "element": "Ni",
        "weight_percent": "4.1 ± 0.05",
        "atomic_percent": null
      },
      {
        "element": "Fe",
        "weight_percent": "Balance",
        "atomic_percent": null
      }
    ],
    "alloys_notes": "Nickel-containing low-density steel with lower Mn."
  },
  "process": {
    "process_id": "proc_15mn5ni_hr_cr_1073",
    "paper_id": "A3",
    "alloy_id": "alloy_15mn5ni",
    "description": "Homogenized at 1423 K for 2.5 h, hot rolled at 1323 K, cold rolled 50%, then heat treated at 1073 K for 1 h followed by water quenching.",
    "processes_notes": null
  },
  "processing_steps": [],
  "structures": [],
  "interfaces": [],
  "properties": [],
  "performance": [],
  "known_issues": [],
  "evidence_blocks": [
    {
      "block_id": "b0001",
      "text": "# Effect of cold rolling and subsequent heat treatment on microstructural evolution and mechanical properties of Fe-Mn-Al-C-(Ni) based austenitic low-density steels",
      "char_start": 0,
      "char_end": 164
    },
    {
      "block_id": "b0002",
      "text": "![](images/18f1e5223f5f7f3843d508ce0d96c96338127270b7e31524838c2194991e317c.jpg)",
      "char_start": 166,
      "char_end": 246
    },
    {
      "block_id": "b0003",
      "text": "Bidyapati Mishra a,b,\\*\\*, Rajdeep Sarkar a , Vajinder Singh a , Deepak Kumar a , A. Mukhopadhyay a , V. Madhu a , M.J.N.V. Prasad b,\\*",
      "char_start": 248,
      "char_end": 383
    },
    {
      "block_id": "b0004",
      "text": "a Defence Metallurgical Research Laboratory, Hyderabad, 500058, India\nb Microstructural Engineering and Mechanical Performance Lab, Department of Metallurgical Engineering and Materials Science, Indian Institute of Technology Bombay, Mumbai, 400076, India",
      "char_start": 385,
      "char_end": 640
    },
    {
      "block_id": "b0005",
      "text": "# A R T I C L E I N F O",
      "char_start": 642,
      "char_end": 665
    },
    {
      "block_id": "b0006",
      "text": "Keywords:",
      "char_start": 667,
      "char_end": 676
    },
    {
      "block_id": "b0007",
      "text": "Low-density steels",
      "char_start": 678,
      "char_end": 696
    },
    {
      "block_id": "b0008",
      "text": "Austenite",
      "char_start": 698,
      "char_end": 707
    },
    {
      "block_id": "b0009",
      "text": "Cold rolling",
      "char_start": 709,
      "char_end": 721
    },
    {
      "block_id": "b0010",
      "text": "Microstructure",
      "char_start": 723,
      "char_end": 737
    },
    {
      "block_id": "b0011",
      "text": "Tensile properties",
      "char_start": 739,
      "char_end": 757
    },
    {
      "block_id": "b0012",
      "text": "# A B S T R A C T",
      "char_start": 759,
      "char_end": 776
    },
    {
      "block_id": "b0013",
      "text": "Thermo-mechanical processing in a two-phase domain of low-density steel (LDS) has the potential of enhancing strength-ductility combination. In the present study, the effects of alloy composition, cold rolling and heat treatment temperature (973–1173 K) on concurrent precipitation of κ-carbide/B2 particles and recrystallization and subsequently, mechanical properties include hardness variation and tensile response are evaluated. In order to understand the synergistic effect of Mn/Ni ratio towards selecting the two-phase processing window, three LDS alloy compositions, namely Fe–28Mn–9Al-0.9C, Fe–28Mn–9Al-0.9C–5Ni and Fe–15Mn–9Al-0.9C–5Ni (in weight percent) are vacuum induction melted, hot rolled and then cold rolled to 50% reduction in thickness at room temperature. The LDS alloys containing Ni showed much delayed recrystallization as compared to Ni-free LDS. The Mn/Ni ratio played a vital role towards controlling precipitation and recrystallization and accordingly, the mechanical properties. All the three alloys exhibited similar hardness, strength and ductility levels after 50% cold reduction. Upon heat treatment, there was precipitation of intergranular and intragranular B2 phase particles along with κ-carbides, whose fraction decreased with increasing the temperature. The tensile response of LDS alloys was influenced primarily by the volume fraction of these precipitates as well as the recrystallized austenite grains. Planar slip activity, dynamic slip band refinement in conjunction with dislocation-twin interaction mechanisms were noticed in fully recrystallized austenite and thereby leading to enhanced strain hardening and ductility. Furthermore, lowering Mn in Ni containing LDS reduced the processing temperature window of the alloy in two-phase region.",
      "char_start": 778,
      "char_end": 2568
    },
    {
      "block_id": "b0014",
      "text": "# 1. Introduction",
      "char_start": 2570,
      "char_end": 2587
    },
    {
      "block_id": "b0015",
      "text": "Austenite based low-density steel (LDS) is one of the advanced high strength steels and is considered as a potential candidate material for certain automotive and defense applications owing to its high specific strength and ductility combinations. These alloys typically have high Mn and C content to stabilize austenite phase at room temperature. Apart from inducing significant hardening by solid solution and facilitating intermetallic precipitation, aluminum (Al) addition is known to reduce physical density of steel significantly [1–4]. Further, nickel (Ni) addition to Fe–Mn–Al–C based alloy system leads to formation of hard intermetallic particles such as Fe(Ni)Al (B2) and (Fe,Ni)3Al (D03), and thereby attain superior strength in LDS alloys [5–10]. Based on alloying and processing conditions, Fe-(25–30)Mn-(8–11)Al-(0.8–1.2)C-(0–5)Ni (all elements in wt. %) based LDS alloys show triplex structure with austenite (γ), ferrite (disordered/ordered B2) and kappa (κ) carbides as main microstructural constituents [4–10]. Most of these alloys are reported to be processed at temperatures higher than 1173 K, having completely recrystallized austenite as predominant microstructure, resulting into lower yield strengths. Strength enhancement is achieved in fully recrystallized alloys by subsequent ageing at 723 K–923 K [11–14]. However, a prolonged ageing treatment reduces ductility of LDS alloys due to precipitation of intergranular κ-carbides $[ 1 5 , 1 6 ]$ . It is also reported that concurrent κ-carbides and ferrite precipitation affects the recrystallization kinetics. This phenomenon has been exploited by several researchers to control the primary recrystallization of austenite in Ni-free LDS for achieving better strength-ductility combination [17–20].",
      "char_start": 2589,
      "char_end": 4363
    },
    {
      "block_id": "b0016",
      "text": "Further, Ni addition in Fe–Mn–Al–C based LDS facilitates precipitation of finer Ni-rich ordered B2 particles in the temperature range of 973 K–1173 K [7–10]. It seems to be that Ni addition provides an opportunity to further exploit thermo-mechanical processing window to achieve better properties by fine tuning the recrystallization process after cold deformation, which is not yet explored.",
      "char_start": 4364,
      "char_end": 4757
    },
    {
      "block_id": "b0017",
      "text": "Zhang et al. [17] utilized concurrent second phase precipitation and controlled recrystallization in Fe–26Mn-10.6Al-1.2C alloy to attain better strength-ductility combination. A processing window was explored by varying deformation (rolling reduction at room temperature) and subsequently, the annealing temperature and time. To optimize the recrystallization kinetics thickness reduction levels of 60% and annealing temperature window of 1123 K–1173 K were explored. The best strength-ductility combination was reported for annealing temperature and time combination of 1143 K and 30 s, respectively [17]. On similar lines, synergistic effect of partial recrystallization and κ-carbide strengthening resulting into higher yield strength and sufficient ductility in Ni-free LDS was reported by annealing for shorter duration of time (3 min) at 1123 K–1223 K [18]. Brasche et al. [19] reported change in morphology and precipitation of κ-carbides in deformed and recrystallized austenite regions. Also, their interplay with recrystallization was utilized to attain higher strength-ductility combination in Ni-free LDS. It was also reported that Ni containing LDS shows fine ordered B2 precipitation during thermo-mechanical processing [7–10]. Similar to κ-carbide, concurrent B2 precipitation can be exploited for obtaining superior properties by controlling the recrystallization process post cold rolling deformation, which is not systematically addressed in literature.",
      "char_start": 4759,
      "char_end": 6230
    },
    {
      "block_id": "b0018",
      "text": "In view of the gaps in literature, as mentioned above, the present work is aimed to explore the effect of Ni addition vis-a-vis \\` thermomechanical processing on microstructure evolution and their effects on mechanical properties include hardness and tensile response. A comparison study has been made with Ni-free LDS. In this context, three different compositions Fe–28Mn–9Al-0.9C, Fe–28Mn–9Al-0.9C–5Ni and Fe–15Mn–9Al-0.9C–15Mn (all elements are in wt. %) namely, 28Mn0Ni, 28Mn5Ni and 15Mn5Ni, respectively were investigated to understand the effects of Mn and Ni on secondary phase precipitation and recrystallization of austenite and subsequently on mechanical behavior of LDS alloys.",
      "char_start": 6232,
      "char_end": 6921
    },
    {
      "block_id": "b0019",
      "text": "# 2. Materials and experimental methods",
      "char_start": 6923,
      "char_end": 6962
    },
    {
      "block_id": "b0020",
      "text": "# 2.1. Thermo-mechanical processing",
      "char_start": 6964,
      "char_end": 6999
    },
    {
      "block_id": "b0021",
      "text": "For the present study, three low-density steel grades with different Mn and Ni content were prepared by vacuum induction melting route. The chemical composition of the three alloys determined by wet chemical analysis and emission spectroscopy is provided in Table 1. The sound portion of the 30 kg ingot was homogenized at 1423 K for 2.5 h and then hot rolled at 1323 K. This processing condition is hereafter referred to as HR. The final thickness of hot rolled plate was about 13 mm. The details of the hot rolling process were reported elsewhere [21]. Samples were cut from the hot-rolled plates and were subsequently cold rolled to \\~50% reduction in thickness (\\~6 mm thick sheets) by subjecting to several passes. It is important to note that 15Mn5Ni alloy has experienced cracking beyond 50% cold reduction; hence, further reduction was not carried out on any of the chosen alloys for comparison reasons. The samples after cold rolling are denoted with HR + CR. Subsequently, the cold rolled sheets were heat treated in the temperature range of 873 K–1273 K for 1 h followed by water quenching. The heat-treated samples are henceforth referred with the heat treatment temperature.",
      "char_start": 7001,
      "char_end": 8188
    },
    {
      "block_id": "b0022",
      "text": "Table 1 The chemical composition of the three different LDS alloys used for the present study.",
      "char_start": 8190,
      "char_end": 8284
    },
    {
      "block_id": "b0023",
      "text": "<table><tr><td rowspan=\"2\">Alloy designation</td><td colspan=\"5\">Elements in weight %</td></tr><tr><td>Mn</td><td>Al</td><td>C</td><td>Ni</td><td>Fe</td></tr><tr><td>28Mn0Ni</td><td>28.3 ± 0.4</td><td>9.0 ± 0.05</td><td>0.9 ± 0.01</td><td>-</td><td>Balance</td></tr><tr><td>28Mn5Ni</td><td>28.1 ± 0.4</td><td>8.6 ± 0.04</td><td>0.9 ± 0.01</td><td>4.8 ± 0.04</td><td>Balance</td></tr><tr><td>15Mn5Ni</td><td>14.7 ± 0.3</td><td>9.8 ± 0.05</td><td>0.9 ± 0.01</td><td>4.1 ± 0.05</td><td>Balance</td></tr></table>",
      "char_start": 8286,
      "char_end": 8794
    },
    {
      "block_id": "b0024",
      "text": "# 2.2. Microstructure characterization",
      "char_start": 8796,
      "char_end": 8834
    },
    {
      "block_id": "b0025",
      "text": "Orientation imaging microscopy (OIM) was performed on cold rolled and heat-treated samples using Zeiss Supra 55 FEG-Scanning electron microscope (SEM) equipped with EDS and Nordley EBSD detectors from Oxford. Samples for OIM were polished to colloidal silica of \\~100 nm surface finish. A step size of 120 nm and 250 nm was employed on an area of ${ \\sim } 1 0 0 \\times 1 0 0 ~ \\mathrm { \\mu m } ^ { 2 }$ and ${ \\sim } 2 0 0 \\times 2 0 0 ~ \\mu \\mathrm { m } ^ { 2 }$ for fine- and coarsegrained samples, respectively. Three scans for each sample were used to analyze the microstructure. The collated data were then analyzed using $\\mathrm { T S L \\mathrm { \\mathrm { - O I M } ^ { \\mathrm { T M } } } }$ software for grain orientations, grain size and twin fractions. Detailed analysis includes kernel average misorientation (KAM) representing strain localization and grain orientation spread (GOS) of $2 ^ { \\circ }$ criterion to delineate the recrystallized microstructure. Grain size of the recrystallized grains was determined using linear intercept method. To calculate the volume fraction of twins, coherent site lattice (CSL) Σ3 boundaries were selected. Based on the fraction of Σ3 boundaries, twin fraction was reported. In addition, X-ray diffraction studies were carried out on selected samples using $\\mathrm { { C o - K _ { \\alpha } } } _ { \\alpha }$ radiation at 45 kV and 135 mA with a beam size of \\~2 mm in a Rigaku XRD instrument.",
      "char_start": 8836,
      "char_end": 10284
    },
    {
      "block_id": "b0026",
      "text": "Transmission electron microscopy (TEM) studies were carried out to understand and identify the phases present in the heat-treated samples. The specimens for TEM examination were prepared by twin jet electropolishing technique using mixed acid solution as electrolyte at 243 K $( - 3 0 \\ ^ { \\circ } \\mathbf { C } )$ . A FEI TECNAI 20T G2 transmission electron microscope operating at 200 kV equipped with EDAX energy dispersive X-ray spectroscopy was used for TEM study. Post tensile fractography studies were performed on selected fractured specimens of the alloys using Zeiss EVO 18 SEM.",
      "char_start": 10286,
      "char_end": 10875
    },
    {
      "block_id": "b0027",
      "text": "# 2.3. Mechanical characterization",
      "char_start": 10877,
      "char_end": 10911
    },
    {
      "block_id": "b0028",
      "text": "Hardness and tensile tests of heat-treated samples were conducted to evaluate the change in mechanical properties for the chosen alloys upon cold working and heat treatment. The bulk hardness was measured as per ASTM E− 140-02 using an AFFRI Vickers hardness tester under a peak load of 30 kg (\\~300 N) for a dwell time of 15 s. Hardness values averaged over ten measurements on each sample were reported. Flat tensile specimens with a gauge length of 30 mm, width 6 mm and thickness 4–5 mm were prepared and tested as per ASTM E8M standard for evaluating strength and ductility of the chosen alloys in different processing conditions. Tensile tests were conducted at room temperature under a constant cross-head speed of 0.5 mm min− 1 (initial strain rate of $\\sim 3 \\times 1 0 ^ { - 4 } s ^ { - 1 } )$ using $\\mathrm { W a l t e r + B a i ^ { A G } }$ testing machine. The tensile tests were triplicated for each condition and the average of three readings was reported. Additionally, interrupted tensile tests were carried out on selected specimens to understand the role of microstructure in general and second phase in particular on evolution of microstructure with progress of deformation.",
      "char_start": 10913,
      "char_end": 12108
    },
    {
      "block_id": "b0029",
      "text": "# 3. Results",
      "char_start": 12110,
      "char_end": 12122
    },
    {
      "block_id": "b0030",
      "text": "# 3.1. Microstructural evolution",
      "char_start": 12124,
      "char_end": 12156
    },
    {
      "block_id": "b0031",
      "text": "# 3.1.1. Effect of cold reduction",
      "char_start": 12158,
      "char_end": 12191
    },
    {
      "block_id": "b0032",
      "text": "Microstructures of all the three alloys under investigation in hot rolled (HR) condition were already reported elsewhere [21]. Summary of the findings include: (i) all the three alloys exhibited equiaxed and similar grain sizes of γ-matrix (d \\~5–7 μm) with nearly random texture in HR condition; (ii) Ni addition led to formation of considerable amounts of B2 phase in the form of elongated stringers (bamboo-like morphology) and polygonal particles in γ-matrix, where15Mn5Ni alloy contained higher B2 fraction (\\~12%) than that of in 28Mn5Ni (\\~4%), (iii) similarly, 15Mn5Ni alloy possessed higher volume fraction of κ-carbides followed by 28Mn5Ni and 28Mn0Ni alloys, and (iv) the microstructures of higher Mn LDS alloys consisted of higher fraction of twins (\\~28–40%) than in 15Mn5Ni alloy.",
      "char_start": 12193,
      "char_end": 12987
    },
    {
      "block_id": "b0033",
      "text": "Fig. 1 presents the OIM-EBSD results of the three alloys in $\\mathrm { H R } + \\mathrm { C R }$ condition. Fig. 1a–c, d-f and g-i show the colored inverse pole figure (IPF), image quality (IQ) and phase contrast maps, respectively of 28Mn0Ni, 28Mn5Ni and 15Mn5Ni alloys. As noted earlier in HR condition, 28Mn0Ni alloy is a single-phase austenite whereas both 28Mn5Ni and 15Mn5Ni alloys exhibit two phase $( \\gamma + \\mathtt { B } 2 )$ microstructure with higher fraction of B2 in the latter alloy in HR + CR condition too. Irrespective of the alloy content, the austenite grains deformed mostly by planar slip as reflected by parallel slip bands marked by an arrow in Fig. 1b. There were no traces of deformation twinning and martensite transformation in any of the cold rolled alloys and is consistent with the earlier reports on similar grades of LDS [22,23]. However, cold rolling led to substantial changes in the morphology of B2 stringer seen in 15Mn5Ni. It is noticed that the B2 stringer underwent concurrent deformation with austenite grains, which resulted in significant reduction in the average thickness of B2 stringer from \\~8 μm to \\~2 μm and eventually sheared and fragmented at higher strain. The inset in Fig. 1g shows the OIM-IPF map for a selected B2 phase (region marked by a rectangular box) alone in cold rolled 15Mn5Ni alloy. One of such typical stringers having near <100> orientation undergoes shearing and subsequent fragmentation (\\~35–45◦ to rolling direction) at two different locations marked by arrows in the inset.",
      "char_start": 12989,
      "char_end": 14537
    },
    {
      "block_id": "b0034",
      "text": "This clearly indicates that B2 being an ordered intermetallic phase yet shares considerable load during deformation and can undergo progressive microstructural changes ranging from dislocation accumulation, substructure development to fragmentation of stringers during loading.",
      "char_start": 14538,
      "char_end": 14815
    },
    {
      "block_id": "b0035",
      "text": "# 3.1.2. Effect of heat treatment",
      "char_start": 14817,
      "char_end": 14850
    },
    {
      "block_id": "b0036",
      "text": "Fig. 2a and b shows the XRD patterns of 28Mn0Ni and 15Mn5Ni alloys, respectively in both cold rolled (HR + CR) and heat-treated conditions. Both 28Mn0Ni and 15Mn5Ni alloy samples in cold rolled condition showed the peaks at Bragg angles corresponding to γ-phase and γ+B2 phases, respectively. However, upon heat treatment at 973 K additional peaks corresponding to κ-carbides and B2 appeared in both the alloys, and this observation is consistent with the earlier reports on similar steel grades [18,24–26]. On further heat treatment at 1173 K, the XRD pattern of 28Mn0Ni alloy showed peaks corresponding to γ-phase only, whereas 15Mn5Ni alloy exhibited XRD peaks corresponding to both γ and B2 phases, but no noticeable peaks corresponding to κ-carbides. Surprisingly, the diffraction peaks corresponding to B2 were more intense in 15Mn5Ni alloy sample heat treated at 973 K than in the same alloy heat treated at 1173 K. This indicates that higher volume fraction of the secondary phases at lower annealing temperature.",
      "char_start": 14852,
      "char_end": 15873
    },
    {
      "block_id": "b0037",
      "text": "Microstructure evolution in all the three alloys under various heat treatment conditions was examined in-detail and the results are presented in $\\mathrm { F i g s . ~ } 3 \\mathrm { - } 7 .$ . Three main characteristic microstructural features were observed in the heat-treated samples, namely (a) deformed austenite, (b) recrystallized austenite along with annealing twins and (c) secondary B2 phase. Two different types of B2 precipitation were noticed, namely fine intragranular B2 (size: 50–200 nm) and coarser intergranular B2 (size: 0.5–1.5 μm). The former ones could not be indexed with SEM-EBSD characterization. In addition, B2 stringers were present prior to heat treatment in Ni containing low-density steels.",
      "char_start": 15875,
      "char_end": 16595
    },
    {
      "block_id": "b0038",
      "text": "Fig. 3 shows the OIM-EBSD results of the three alloys in HR + CR+1023 K condition. Fig. 3a–c, d-f and g-i show the colored IPF, phase maps and kernel average misorientation (KAM) maps, respectively of 28Mn0Ni, 28Mn5Ni and 15Mn5Ni alloys. In Fig. 4, for brevity reasons, just the colored IPF maps of the three alloys in HR + CR+973 K (Fig. 4a, $^ { \\mathrm { c } , \\mathrm { e } ) }$ and $\\mathrm { H R } + \\mathrm { C R } + 1 1 7 3 \\mathrm { ~ K ~ } ( \\mathrm { F i g . ~ 4 b , d , f } )$ conditions are presented. To",
      "char_start": 16597,
      "char_end": 17114
    },
    {
      "block_id": "b0039",
      "text": "![](images/21b5a16789f5ee974d5e32f8540ac71089142d3d88757dbb035994da62414765.jpg)",
      "char_start": 17116,
      "char_end": 17196
    },
    {
      "block_id": "b0040",
      "text": "<details>\n<summary>text_image</summary>",
      "char_start": 17198,
      "char_end": 17237
    },
    {
      "block_id": "b0041",
      "text": "ND\nHR+CR\n(a)\n(b)\n(c)\n28Mn0Ni\n111\n110\n(d)\n(e)\n(f)\n28Mn5Ni\n20 µm\n(g)\n(h)\n(i)\nB2\nFCC\n15Mn5Ni\n</details>",
      "char_start": 17239,
      "char_end": 17339
    },
    {
      "block_id": "b0042",
      "text": "Fig. 1. Colored inverse pole figure (IPF) maps (for austenite phase), image quality (IQ) maps and phase contrast maps, respectively of (a–c) 28Mn0Ni, (d–f) 28Mn5Ni and $( \\pmb { g } \\mathrm { - } \\mathbf { i } )$ 15Mn5Ni alloys in $\\mathrm { H R } \\ + \\ \\mathrm { C R }$ condition. Inset of (g) shows the IPF map of B2 phase alone. The arrows in yellow color shown in the inset of $( \\mathfrak { g } )$ indicate shearing and fragmentation of B2 phase. Whereas, the arrow in blue color shown in (b) reveal the slip bands. (For interpretation of the references to color in this figure legend, the reader is referred to the Web version of this article.)",
      "char_start": 17341,
      "char_end": 17991
    },
    {
      "block_id": "b0043",
      "text": "![](images/d8e8c088fecbdec01e094e4e4ad981f78c609fcab2b1a2ca13456548b1d1aa69.jpg)",
      "char_start": 17993,
      "char_end": 18073
    },
    {
      "block_id": "b0044",
      "text": "Fig. 2. X-ray diffraction patterns of (a) 28Mn0Ni and (b) 15Mn5Ni alloy in HR + CR as well as in selected heat-treated conditions.\n![](images/fc74e85cf76821e9e5b45b73159fa69ec8fc8a34df9e15b5a51e95704e845483.jpg)",
      "char_start": 18075,
      "char_end": 18286
    },
    {
      "block_id": "b0045",
      "text": "<details>\n<summary>text_image</summary>",
      "char_start": 18288,
      "char_end": 18327
    },
    {
      "block_id": "b0046",
      "text": "HR+CR+1023 K\n(a)\nRD\n28Mn0Ni\n20µm\n(b)\nB2\n(c)\nMin Max\n0 5\n(d)\n2µm\n28Mn5Ni\n20µm\n(e)\nFCC\n(f)\n(g)\n20µm\n(h)\n(i)\n15Mn5Ni\n</details>",
      "char_start": 18329,
      "char_end": 18453
    },
    {
      "block_id": "b0047",
      "text": "Fig. 3. Colored IPF (for austenite phase), phase contrast and KAM maps of (a–c) 28Mn0Ni, (d–f) 28Mn5Ni and (g–i) 15Mn5Ni alloys, respectively in HR + CR+1023 K condition. Inset of (d) shows the colored IPF map at higher magnification revealing the fine recrystallized austenite grains.",
      "char_start": 18455,
      "char_end": 18740
    },
    {
      "block_id": "b0048",
      "text": "highlight the dissolution of B2 particles with increase in heat treatment temperature, the phase maps of 15Mn5Ni alloy in HR + CR+973 K and $\\mathrm { H R } + \\mathrm { C R } { + } 1 1 7 3 \\ \\mathrm { K }$ conditions are shown in Fig. 4g and h, respectively. Dissolution rate of finer B2 particles was seen to be higher than that of B2 stringers. The recrystallization fraction was calculated based on KAM maps as well as GOS <2◦ criteria. Fig. 5 illustrates the evolution of microstructural features (quantified using the OIM-EBSD data) such as recrystallization fraction of austenite grains (Fig. 5a), the mean grain size of recrystallized austenite grains (Fig. 5b), twin fraction (Fig. 5c)",
      "char_start": 18742,
      "char_end": 19435
    },
    {
      "block_id": "b0049",
      "text": "and secondary phase (B2) volume fraction (Fig. 5d) as a function of heat treatment temperature and alloy composition. The volume fraction of prior B2 phase in both 28Mn5Ni and 15Mn5Ni are reported with horizontal broken lines in Fig. 5d.",
      "char_start": 19437,
      "char_end": 19674
    },
    {
      "block_id": "b0050",
      "text": "The following points were noted on the effect of subsequent heat treatment on microstructural evolution in the cold rolled three alloys: (i) The degree of recrystallization of austenite grain structure in a given alloy increased with the heat treatment temperature; for example, the cold rolled 28Mn0Ni alloy microstructure transformed from partial recrystallization at 973 K to complete recrystallization at 1023 K followed by significant grain growth at 1173 K, which indicates an increased mean grain size of the recrystallized austenite with temperature. (ii) Surprisingly, the volume fraction of recrystallized austenite grains at a given temperature was noted to be higher in nearly B2-free alloy than that of in B2-containing alloys, i.e., 28Mn0Ni alloy exhibited extensive recrystallization as compared to in 28Mn5Ni and 15Mn5Ni alloys. (iii) The volume fraction of annealing twins increased with the heat treatment temperature and was found to be highest in 28Mn0Ni alloy and least in 15Mn5Ni alloy at any given temperature. (iv) Signif icant amounts of secondary B2 phase precipitated out in all three alloys, even in 28Mn0Ni alloy upon heat treatment at 973 K; however, its volume fraction decreased gradually with further heat treatment at",
      "char_start": 19676,
      "char_end": 20927
    },
    {
      "block_id": "b0051",
      "text": "![](images/3fa4658e685e3e21c3d98d5ec0bd69c6555f4ef8785c7aa454b8c59948c14efb.jpg)",
      "char_start": 20929,
      "char_end": 21009
    },
    {
      "block_id": "b0052",
      "text": "<details>\n<summary>text_image</summary>",
      "char_start": 21011,
      "char_end": 21050
    },
    {
      "block_id": "b0053",
      "text": "ND HR+CR+973 K\nHR+CR+1173 K\n(a)\n(b)\n28Mn0Ni\n(c)\n(d)\n28Mn5Ni\n20 µm\n(e)\n(f)\n15Mn5Ni\n(g)\nB2\nFCC\n20 µm\n(h)\n</details>",
      "char_start": 21052,
      "char_end": 21165
    },
    {
      "block_id": "b0054",
      "text": "Fig. 4. Colored IPF maps (for austenite phase) of (a,b) 28Mn0Ni, (c,d) 28Mn5Ni and (e,f) 15Mn5Ni alloys in HR + CR+973 K and HR + CR+1173 K conditions, respectively. (g,h) phase maps of 15Mn5Ni alloy in HR + CR+973 K and HR + CR+1173 K conditions, respectively. Inset of (f) shows the colored IPF map for B2 phase alone revealing an extended recovery of its grains.",
      "char_start": 21167,
      "char_end": 21532
    },
    {
      "block_id": "b0055",
      "text": "higher temperatures. This observation corroborates the XRD results (Fig. 2). Though Ni addition facilitates precipitation of B2 phase, it was more pronounced at lower Mn levels i.e., in 15Mn5Ni alloy during heat treatment at 973 K. It is also interesting to notice prominent coarser precipitate (B2) rich zone around deformed austenite in 15Mn5Ni alloy, whereas in 28Mn5Ni alloy fine secondary B2 was precipitated mostly along grain boundaries. In addition, the inset in Fig. 4f shows the colored IPF map for B2 phase alone, and it illustrates the presence of both prior B2 phase and new B2 precipitates formed upon heat treatment at 1173 K. The prior B2 phase grains, which deformed heavily along with γ-matrix in cold rolling, were fully recovered and developed bambootype grain morphology upon heat treatment. Interestingly, the new B2 precipitates showed single crystal type orientations, but displayed some orientation relationship with the adjacent γ-grains.",
      "char_start": 21534,
      "char_end": 22498
    },
    {
      "block_id": "b0056",
      "text": "![](images/85236c890ae0edf5272e8c195074b77a08c986ae93507f226f07e46eaf8f78c7.jpg)",
      "char_start": 22500,
      "char_end": 22580
    },
    {
      "block_id": "b0057",
      "text": "<details>\n<summary>scatter</summary>",
      "char_start": 22582,
      "char_end": 22618
    },
    {
      "block_id": "b0058",
      "text": "| Heat treatment temperature (K) | 28Mn0Ni | 28Mn5Ni | 15Mn5Ni |\n| ------------------------------ | ------- | ------- | ------- |\n| 973                            | 0.4     | 0.0     | 0.0     |\n| 1073                           | 0.9     | 0.1     | 0.1     |\n| 1173                           | 1.0     | 0.4     | 0.5     |\n</details>",
      "char_start": 22620,
      "char_end": 22955
    },
    {
      "block_id": "b0059",
      "text": "![](images/66063e801add9afcddc96a1799ec6ef844cf109969002607bf62c3e8fd2b9ee8.jpg)",
      "char_start": 22957,
      "char_end": 23037
    },
    {
      "block_id": "b0060",
      "text": "<details>\n<summary>scatter</summary>",
      "char_start": 23039,
      "char_end": 23075
    },
    {
      "block_id": "b0061",
      "text": "(b)\nGrain size of recry. austenite (µm)\n| Heat treatment temperature (K) | 28Mn0Ni (µm) | 28Mn5Ni (µm) | 15Mn5Ni (µm) |\n|---|---|---|---|\n| 973 | 2.5 | 1.0 | 1.0 |\n| 1073 | 4.0 | 1.0 | 1.0 |\n| 1173 | 40.0 | 6.0 | 4.0 |\nError bar indicates variability in measurements.\n</details>",
      "char_start": 23077,
      "char_end": 23355
    },
    {
      "block_id": "b0062",
      "text": "![](images/c8e8f5b305b4736b063e391d584228b3c92ba945e6ed604cb8af20df4e1d088c.jpg)",
      "char_start": 23357,
      "char_end": 23437
    },
    {
      "block_id": "b0063",
      "text": "<details>\n<summary>scatter</summary>",
      "char_start": 23439,
      "char_end": 23475
    },
    {
      "block_id": "b0064",
      "text": "| Heat treatment temperature (K) | 28Mn0Ni | 28Mn5Ni | 15Mn5Ni |\n| ------------------------------ | ------- | ------- | ------- |\n| 973                            | 0.1     | 0.0     | 0.0     |\n| 1073                           | 0.5     | 0.0     | 0.0     |\n| 1173                           | 0.6     | 0.35    | 0.2     |\n</details>",
      "char_start": 23477,
      "char_end": 23812
    },
    {
      "block_id": "b0065",
      "text": "![](images/89b9000c87ec1fab4b2a9fbd12ab03d0aeac6c1d792790d209c61e09e73bf489.jpg)",
      "char_start": 23814,
      "char_end": 23894
    },
    {
      "block_id": "b0066",
      "text": "<details>\n<summary>scatter</summary>",
      "char_start": 23896,
      "char_end": 23932
    },
    {
      "block_id": "b0067",
      "text": "| Heat treatment temperature (K) | 28Mn0Ni | 28Mn5Ni | 15Mn5Ni |\n| ------------------------------ | ------- | ------- | ------- |\n| 973                            | 0.05    | 0.1     | 0.4     |\n| 1073                           | 0.03    | 0.08    | 0.3     |\n| 1173                           | 0.0     | 0.1     | 0.15    |\n</details>",
      "char_start": 23934,
      "char_end": 24269
    },
    {
      "block_id": "b0068",
      "text": "Fig. 5. The variation in (a) recrystallization fraction of austenite, (b) grain size of recrystallized austenite, (c) twin fraction and (d) secondary B2 phase fraction in 28Mn0Ni, 28Mn5Ni and 15Mn5Ni alloys as a function of heat treatment temperature.",
      "char_start": 24271,
      "char_end": 24522
    },
    {
      "block_id": "b0069",
      "text": "In order to characterize the deformed austenite regions and finer microstructural features such as κ-carbides and B2 particles which were not revealed at SEM-EBSD scale, TEM studies were carried out on selected heat-treated samples. Fig. 6a–d, e-f and g-h show the TEM images of 28Mn0Ni, 28Mn5Ni and 15Mn5Ni alloy samples heat treated at 973 K. Fig. 6b,d,f,h are dark-field TEM micrographs and the rest are bright-field images. The dark-field images were captured from (010) satellite spots corresponding to κ-carbide in selected area electron diffraction (SAED) patterns shown as insets in Fig. 6a–d. As noticed in EBSD examination (Fig. 4), there were mixed regions of recrystallized and deformed austenite grains in all the alloy samples heat treated at 973 K. In recrystallized austenite regions, fine uniformly distributed intragranular κ-carbides were seen (shown by dotted (orange) arrow in Fig. 6b), while the deformed austenite region contained inhomogeneous and relatively coarse κ-carbides of size 10–60 nm (Fig. 6d). The size of κ-carbides in deformed austenite regions was found to be higher in 15Mn5Ni alloy than that compared to in 28Mn0Ni and 28Mn5Ni alloys under similar conditions. The observations of coarser and higher volume fraction of κ-carbides in deformed austenite and finer ones in recrystallized region are consistent with earlier studies shown in Ni-free LDS [17–19]. In addition to κ-carbides, intergranular B2 particles were observed in 28Mn0Ni alloy samples heat treated at 973 K. One such region marking presence of intergranular B2 particles identified by solid (white) arrow is shown in Fig. 6a.",
      "char_start": 24524,
      "char_end": 26154
    },
    {
      "block_id": "b0070",
      "text": "Similarly, fine intragranular B2 (5–20 nm sizes) marked by broken (yellow) arrow, intergranular B2 (50–200 nm sizes) particles as well as κ-carbides were noticed in both 28Mn5Ni (Fig. 6e and f) and 15Mn5Ni (Fig. 6g and h) alloy samples heat-treated at 973 K. The microstructure evolution in all the three alloys under heat treatment at higher temperature of 1173 K is shown in Fig. 7. It is noted that no secondary phase precipitates were seen in 28Mn0Ni alloy (Fig. 7a and b). In case of Ni containing steels heat-treated at 1173 K, fraction of intragranular B2 precipitation decreased with increase in recrystallized austenite fraction (Fig. 7c–f). This indicates that highly strained regions are preferential nucleation sites for these precipitates. Furthermore, the composition profile of B2 was taken using TEM-EDS and is provided in Table 2. This elemental analysis indicated B2 as FeAl based phase but contains significant amounts of Mn and Ni in it, whose content varied with their contents in the steel. Furthermore, the B2 phase enriched with Ni content with increasing the heat treatment temperature.",
      "char_start": 26155,
      "char_end": 27266
    },
    {
      "block_id": "b0071",
      "text": "# 3.2. Mechanical behavior",
      "char_start": 27268,
      "char_end": 27294
    },
    {
      "block_id": "b0072",
      "text": "# 3.2.1. Hardness variation",
      "char_start": 27296,
      "char_end": 27323
    },
    {
      "block_id": "b0073",
      "text": "Fig. 8a shows the variation in bulk hardness on Vickers scale (\\~300 N peak load) as a function of degree of cold work under rolling at room temperature. The initial hardness values of 28Mn0Ni, 28Mn5Ni and 15Mn5Ni alloys in HR condition were noted to be \\~256 ± 5 VHN, \\~268 ± 5 VHN and \\~375 ± 6 VHN respectively [21]. With progress of deformation under cold rolling the hardness of all the three alloys increased and surprisingly, saturated to around 450 VHN at 50% of cold reduction. At 50% cold reduction, the hardness of 15Mn5Ni alloy was \\~20 VHN higher than that of 28Mn0Ni alloy. It is also interesting to note that in the initial cold reduction regime the rate of work hardening in Ni free alloy (28Mn0Ni) was lower as compared to in the Ni containing alloys (28Mn5Ni and 15Mn5Ni). However, later the rate of work hardening increased rapidly in 28Mn0Ni alloy with further cold reduction.",
      "char_start": 27325,
      "char_end": 28221
    },
    {
      "block_id": "b0074",
      "text": "Fig. 8b illustrates the effect of subsequent heat treatment temperature on evolution of hardness in all the three alloys subjected to 50% cold reduction. The significant findings are as follows: (i) Upon subsequent heat treatment at 873 K, the hardness of Ni-containing alloys (28Mn5Ni and 15Mn5Ni) was increased to 500 VHN, while there was no noticeable change in hardness of 28Mn0Ni alloy. (ii) Under a given heat treatment, hardness of Ni containing alloys was significantly higher than that of 28Mn0Ni alloy, (iii) both the Ni containing alloys showed almost similar trend in drop in hardness with the heat treatment temperature, and (iv) the drop-in hardness with temperature was more prominent in Ni-free (28Mn0Ni) alloy. The variation in hardness of LDS alloys as a function of heat treatment temperature could be related to substantial and differential microstructural changes, as noted in previous section, such as precipitation and dissolution of secondary phases (κ-carbides and B2 particles), recrystallization and grain growth phenomena etc., occurring in these alloys depending on the composition of steel and is",
      "char_start": 28223,
      "char_end": 29349
    },
    {
      "block_id": "b0075",
      "text": "HR+CR+973 K\n![](images/5615fedf030576e53ee7e6122164ae4f6c7a797407b7d3769c5d07cce1b47a0b.jpg)",
      "char_start": 29351,
      "char_end": 29443
    },
    {
      "block_id": "b0076",
      "text": "<details>\n<summary>text_image</summary>",
      "char_start": 29445,
      "char_end": 29484
    },
    {
      "block_id": "b0077",
      "text": "(a)\nB2\nγ\n1 µm\nZA[101]\n010\n10 1/nm\nK\n500 nm\n(b)\n</details>",
      "char_start": 29486,
      "char_end": 29543
    },
    {
      "block_id": "b0078",
      "text": "![](images/cb67d80743a7d9ee8a232eeb6c90760033885a80f717849f808d801ce890d2d9.jpg)",
      "char_start": 29545,
      "char_end": 29625
    },
    {
      "block_id": "b0079",
      "text": "<details>\n<summary>text_image</summary>",
      "char_start": 29627,
      "char_end": 29666
    },
    {
      "block_id": "b0080",
      "text": "(c)\nγ\n500 nm\nZA[101]\n101\n010\n10.5/nm\nγ\n(d)\nK\n500 nm\n</details>",
      "char_start": 29668,
