Repository: RiverYanggg/SteelDig_multimodal

# SteelDig Multimodal

一个面向材料科学论文的本地抽取流水线项目。

项目当前包含两条核心能力链：

1. 主抽取工作流
   从论文 Markdown 中抽取结构化文本信息，并可对图片组图做多模态分析。
2. Knowledge 工作流
   把清洗后的论文文本进一步压缩为适合训练或知识整理的 claim 集与 Markdown 知识卡片。
3. Knowledge Graph 工作流
   把 `outputs_dataset/<paper_id>/final/` 下的结构化抽取结果映射为 Neo4j 可查询知识图谱。

这两条链既可以独立运行，也可以按单篇论文串行衔接运行。项目已经支持：

- 多篇论文并行处理
- 单篇论文内部严格按阶段顺序执行
- 以 `paper_id` 为目录隔离输出
- `fused` 模式下把多模态图像结论注入 knowledge 汇总
- 把文本抽取结果和 multimodal figure 摘要共同导入 Neo4j 图谱

---

## 1. 项目目标

这个仓库的目标不是“把论文原样摘要一下”，而是把材料科学论文中的高价值事实拆成两类产物：

- 面向结构化数据库/后续程序消费的 JSON
- 面向知识训练/知识整理的 Markdown 与 claims

具体来说：

- 主抽取工作流负责“尽可能保留原始细节”
  - 文本模型输出大 JSON
  - 图像模型输出 Figure 级别 JSON
- Knowledge 工作流负责“把细节压缩成更高信息密度的训练材料”
  - paper_map
  - chunk-level claims
  - normalized claims
  - synthesis payload
  - text_knowledge.md
- Knowledge Graph 工作流负责“把高密度抽取压缩成实体、关系、证据三层图”
  - `Paper / Alloy / Process / Sample / PhaseOccurrence / Figure / Finding`
  - 可增量重复导入 Neo4j
  - 适合单篇浏览与跨论文查询

---

## 2. 适用输入

项目当前默认输入是论文转换后的 Markdown 文件，优先使用类似下面的目录形式：

```text
dataset/
  10.1002_srin.202200207/
    hybrid_auto/
      10.1002_srin.202200207.md
      images/
        xxx.jpg
        yyy.jpg
```

如果同目录中存在 `*_content_list.json`，预处理会利用它做更精细的噪声清除；如果不存在，则退化为纯 Markdown 规则清洗。

---

## 3. 项目结构总览

```text
.
├── config/
│   └── workflow.json
├── dataset/
│   └── <paper_id>/hybrid_auto/
├── prompt/
│   ├── json_schema.json
│   ├── text_extractor_prompt.md
│   └── image_type_prompt.md
├── paper_extractor/
│   ├── client.py
│   ├── common.py
│   ├── config.py
│   ├── knowledge_graph/
│   │   ├── __init__.py
│   │   ├── builder.py
│   │   ├── config.py
│   │   ├── neo4j_writer.py
│   │   └── README.md
│   ├── postprocess.py
│   ├── workflow.py
│   ├── preprocess/
│   │   ├── __init__.py
│   │   ├── content_list.py
│   │   ├── image_groups.py
│   │   ├── markdown_cleaner.py
│   │   ├── models.py
│   │   └── pipeline.py
│   └── knowledge/
│       ├── __init__.py
│       ├── chunker.py
│       ├── extractor.py
│       ├── markdown_writer.py
│       ├── normalizer.py
│       ├── prompts.py
│       ├── synthesis_payload.py
│       └── workflow.py
├── docs/
│   └── quickstart.md
├── run_knowledge_graph.py
├── run_knowledge_workflow.py
├── run_paper_then_knowledge_workflow.py
├── run_paper_workflow.py
├── requirements.txt
└── pyproject.toml
```

建议同时阅读以下文档：

- [docs/quickstart.md](/Users/mac/Desktop/LLM_project/SteelDig_multimodal/docs/quickstart.md)
- [docs/neo4j_queries.md](/Users/mac/Desktop/LLM_project/SteelDig_multimodal/docs/neo4j_queries.md)
- [paper_extractor/README.md](/Users/mac/Desktop/LLM_project/SteelDig_multimodal/paper_extractor/README.md)
- [paper_extractor/preprocess/README.md](/Users/mac/Desktop/LLM_project/SteelDig_multimodal/paper_extractor/preprocess/README.md)
- [paper_extractor/knowledge/README.md](/Users/mac/Desktop/LLM_project/SteelDig_multimodal/paper_extractor/knowledge/README.md)

---

## 4. 安装与环境准备

### 4.1 Python 版本

建议使用 Python 3.11 及以上。

### 4.2 安装依赖

```bash
pip install -r requirements.txt
```

当前 `requirements.txt` 很少，只列了：

- `openai`
- `httpx`
- `neo4j`

其中：

- `openai` 用于访问 OpenAI-compatible 接口
- `httpx` 被 [paper_extractor/client.py](/Users/mac/Desktop/LLM_project/SteelDig_multimodal/paper_extractor/client.py:1) 显式依赖
- `neo4j` 用于把抽取结果写入本地 Neo4j 图数据库

如果你没有安装 `httpx`，运行入口时会直接在 import 阶段失败。
如果你没有安装 `neo4j`，图谱入口会在写库前直接失败。

### 4.3 本地模型服务

项目默认假设你已经有一个 OpenAI 兼容接口，例如：

- vLLM
- 本地 OpenAI-compatible 服务
- 其他兼容 `/v1/chat/completions` 的服务

默认配置写在 [config/workflow.json](/Users/mac/Desktop/LLM_project/SteelDig_multimodal/config/workflow.json)。

典型默认值类似：

```json
{
  "text_model": {
    "model": "Qwen/Qwen3.5-9B",
    "base_url": "http://127.0.0.1:8000/v1",
    "api_key": "EMPTY",
    "max_tokens": 16384
  },
  "multimodal_model": {
    "model": "Qwen/Qwen3.5-9B",
    "base_url": "http://127.0.0.1:8000/v1",
    "api_key": "EMPTY",
    "max_tokens": 8192
  }
}
```

说明：

- 文本与多模态可以使用同一个模型服务
- 如果本地服务不要求真实 API key，保留 `"EMPTY"` 即可
- `max_tokens` 会透传到 OpenAI-compatible `chat.completions.create`，对豆包 / Ark 兼容接口可直接生效
- `client.py` 会强制 `trust_env=False`，避免本地 `127.0.0.1` 请求被系统代理转发

---

## 5. 最重要的运行方式

这一节只讲“怎么启动”。

### 5.1 方式 A：运行主抽取工作流

适用于你只想做：

- 文本结构化抽取
- 可选图片多模态抽取
- post-parse 生成 `final/*.json`

命令：

```bash
python3 run_paper_workflow.py --config config/workflow.json
```

常用示例：

```bash
python3 run_paper_workflow.py \
  --config config/workflow.json \
  --workers 4 \
  --input dataset \
  --recursive
```

如果已经跑过一部分论文，想自动跳过已完成抽取结果：

```bash
python3 run_paper_workflow.py \
  --config config/workflow.json \
  --workers 4 \
  --input dataset \
  --recursive \
  --skip-existing
```

如果只跑文本，不跑图片：

```bash
python3 run_paper_workflow.py \
  --config config/workflow.json \
  --skip-multimodal
```

如果只想保留模型原始输出，不立即做 txt -> json 后处理：

```bash
python3 run_paper_workflow.py \
  --config config/workflow.json \
  --skip-post-parse
```

File: outputs_dataset/A1/verify_compare/before_final/sample_inputs/sample_austenitic.json (part 1 of 9)
{
  "instruction": "你正在执行材料论文结构化抽取结果的证据质量评估。\n\n你不是抽取器，也不是修复器。你不能修改 JSON，不能补充 prompt 中未列出的字段，不能凭外部知识判断。你只能根据 evidence_blocks 判断 fields 中每个字段值是否被论文证据支持。\n\n判断标准：\n- yes：字段值被证据明确支持，或与证据表达等价。\n- partial：字段大体正确，但有细节缺失、范围不完整或表达略有偏差。\n- unknown：给定证据不足以判断，或证据没有直接覆盖该字段。\n- no：字段值与证据矛盾，或明显归属到错误 sample。\n\nevidence_confidence：\n- 0.9-1.0：证据直接、明确、字段值基本逐项可核验。\n- 0.6-0.8：证据支持主要含义，但不是完全逐字对应。\n- 0.3-0.5：证据较弱，只能间接支持。\n- 0.0-0.2：几乎没有证据或证据冲突。\n\n输出要求：\n只输出 JSON，不要 Markdown，不要解释性前后缀。格式固定为：\n{\n  \"paper_id\": \"...\",\n  \"sample_id\": \"...\",\n  \"results\": [\n    {\n      \"field_id\": \"F00001\",\n      \"is_correct\": \"yes\" 或 \"partial\" 或 \"unknown\" 或 \"no\",\n      \"evidence_confidence\": 0.0,\n      \"evidence_refs\": [\"b0001\"],\n      \"reason\": \"简短中文理由\"\n    }\n  ]\n}\n\n必须为输入 fields 中的每个 field_id 输出一条 result。evidence_refs 只能引用输入 evidence_blocks 中存在的 block_id。\n",
  "paper_id": "A1",
  "sample_id": "sample_austenitic",
  "sample_context": {
    "sample_id": "sample_austenitic",
    "sample": {
      "sample_id": "sample_austenitic",
      "paper_id": "A1",
      "alloy_id": "alloy_austenitic",
      "process_id": "proc_austenitic"
    },
    "alloy": {
      "alloy_id": "alloy_austenitic",
      "paper_id": "A1",
      "alloy_name": "Austenitic low density steel",
      "aliases": [
        "fully austenitic Fe-Mn-Al-C",
        "age-hardenable austenitic"
      ],
      "base_element": "Fe",
      "alloying_elements": [
        "Al",
        "Mn",
        "C"
      ],
      "nominal_composition": [
        {
          "element": "Fe",
          "weight_percent": "balance",
          "atomic_percent": null
        },
        {
          "element": "Al",
          "weight_percent": "5-12",
          "atomic_percent": null
        },
        {
          "element": "Mn",
          "weight_percent": "12-30",
          "atomic_percent": null
        },
        {
          "element": "C",
          "weight_percent": "0.6-2.0",
          "atomic_percent": null
        }
      ],
      "alloys_notes": "Single-phase gamma after solution treatment; precipitation of kappa'-carbide when Al>7% and C>0.7%. Best properties in Al 7-10%, Mn 15-30%, C 0.7-1.2%."
    },
    "process": {
      "process_id": "proc_austenitic",
      "paper_id": "A1",
      "alloy_id": "alloy_austenitic",
      "description": "Solution treatment at 900-1100 °C in single-phase gamma region, water quenching; optional aging at 450-700 °C for kappa' precipitation hardening, or cold rolling + recrystallization annealing.",
      "processes_notes": "Age hardening from intragranular kappa'-carbides; overaging leads to grain boundary kappa* and loss of ductility."
    }
  },
  "fields": [
    {
      "field_id": "F00104",
      "sample_id": "sample_austenitic",
      "section": "processing_steps",
      "path": "processing_steps.sample_austenitic.cooling_medium",
      "value": "water quenching",
      "field_weight": 1.3,
      "candidate_evidence_refs": []
    },
    {
      "field_id": "F00105",
      "sample_id": "sample_austenitic",
      "section": "processing_steps",
      "path": "processing_steps.sample_austenitic.duration",
      "value": "1-5 min",
      "field_weight": 1.3,
      "candidate_evidence_refs": []
    },
    {
      "field_id": "F00106",
      "sample_id": "sample_austenitic",
      "section": "processing_steps",
      "path": "processing_steps.sample_austenitic.method",
      "value": "cold rolling + recovery/recrystallization annealing",
      "field_weight": 1.3,
      "candidate_evidence_refs": []
    },
    {
      "field_id": "F00107",
      "sample_id": "sample_austenitic",
      "section": "processing_steps",
      "path": "processing_steps.sample_austenitic.processing_steps_notes",
      "value": "For non-age hardenable grades; grain refinement and ductility restoration.",
      "field_weight": 1.3,
      "candidate_evidence_refs": []
    },
    {
      "field_id": "F00108",
      "sample_id": "sample_austenitic",
      "section": "processing_steps",
      "path": "processing_steps.sample_austenitic.reduction_ratio",
      "value": "50",
      "field_weight": 1.3,
      "candidate_evidence_refs": []
    },
    {
      "field_id": "F00109",
      "sample_id": "sample_austenitic",
      "section": "processing_steps",
      "path": "processing_steps.sample_austenitic.sequence",
      "value": "3",
      "field_weight": 1.3,
      "candidate_evidence_refs": []
    },
    {
      "field_id": "F00110",
      "sample_id": "sample_austenitic",
      "section": "processing_steps",
      "path": "processing_steps.sample_austenitic.temperature_with_unit",
      "value": "600-900 °C",
      "field_weight": 1.3,
      "candidate_evidence_refs": []
    },
    {
      "field_id": "F00111",
      "sample_id": "sample_austenitic",
      "section": "processing_steps",
      "path": "processing_steps.sample_austenitic.type",
      "value": "heat_treatment",
      "field_weight": 1.3,
      "candidate_evidence_refs": []
    },
    {
      "field_id": "F00142",
      "sample_id": "sample_austenitic",
      "section": "structures",
      "path": "structures.sample_austenitic.microstructure_list[1].grain_structure.average_grain_size.value_with_unit",
      "value": "38-80 µm",
      "field_weight": 1.5,
      "candidate_evidence_refs": []
    },
    {
      "field_id": "F00143",
      "sample_id": "sample_austenitic",
      "section": "structures",
      "path": "structures.sample_austenitic.microstructure_list[1].phases_present[austenite_gamma].crystal_structure",
      "value": "FCC",
      "field_weight": 1.5,
      "candidate_evidence_refs": []
    },
    {
      "field_id": "F00144",
      "sample_id": "sample_austenitic",
      "section": "structures",
      "path": "structures.sample_austenitic.microstructure_list[1].phases_present[austenite_gamma].grain_size",
      "value": "20-80 µm",
      "field_weight": 1.5,
      "candidate_evidence_refs": []
    },
    {
      "field_id": "F00145",
      "sample_id": "sample_austenitic",
      "section": "structures",
      "path": "structures.sample_austenitic.microstructure_list[1].phases_present[austenite_gamma].morphology",
      "value": "equiaxed grains with twins",
      "field_weight": 1.5,
      "candidate_evidence_refs": []
    },
    {
      "field_id": "F00146",
      "sample_id": "sample_austenitic",
      "section": "structures",
      "path": "structures.sample_austenitic.microstructure_list[1].phases_present[austenite_gamma].phase_name",
      "value": "austenite (gamma)",
      "field_weight": 1.5,
      "candidate_evidence_refs": []
    },
    {
      "field_id": "F00147",
      "sample_id": "sample_austenitic",
      "section": "structures",
      "path": "structures.sample_austenitic.microstructure_list[1].phases_present[austenite_gamma].volume_fraction",
      "value": "matrix",
      "field_weight": 1.5,
      "candidate_evidence_refs": []
    },
    {
      "field_id": "F00148",
      "sample_id": "sample_austenitic",
      "section": "structures",
      "path": "structures.sample_austenitic.microstructure_list[1].phases_present[short_range_order_sro_kappa_carbide].crystal_structure",
      "value": "L1_2 / E2_1",
      "field_weight": 1.5,
      "candidate_evidence_refs": []
    },
    {
      "field_id": "F00149",
      "sample_id": "sample_austenitic",
      "section": "structures",
      "path": "structures.sample_austenitic.microstructure_list[1].phases_present[short_range_order_sro_kappa_carbide].grain_size",
      "value": "<2 nm (SRO) to 10-20 nm (aged)",
      "field_weight": 1.5,
      "candidate_evidence_refs": []
    },
    {
      "field_id": "F00150",
      "sample_id": "sample_austenitic",
      "section": "structures",
      "path": "structures.sample_austenitic.microstructure_list[1].phases_present[short_range_order_sro_kappa_carbide].morphology",
      "value": "nanoscale domains, cuboidal particles",
      "field_weight": 1.5,
      "candidate_evidence_refs": []
    },
    {
      "field_id": "F00151",
      "sample_id": "sample_austenitic",
      "section": "structures",
      "path": "structures.sample_austenitic.microstructure_list[1].phases_present[short_range_order_sro_kappa_carbide].phase_name",
      "value": "short-range order (SRO) / kappa'-carbide",
      "field_weight": 1.5,
      "candidate_evidence_refs": []
    },
    {
      "field_id": "F00152",
      "sample_id": "sample_austenitic",
      "section": "structures",
      "path": "structures.sample_austenitic.microstructure_list[1].phases_present[short_range_order_sro_kappa_carbide].volume_fraction",
      "value": "depending on Al and C content",
      "field_weight": 1.5,
      "candidate_evidence_refs": []
    },
    {
      "field_id": "F00153",
      "sample_id": "sample_austenitic",
      "section": "structures",
      "path": "structures.sample_austenitic.microstructure_list[1].precipitates[kappa_carbide_fe_mn_3alcx].coherency",
      "value": "coherent, cube-on-cube relationship",
      "field_weight": 1.5,
      "candidate_evidence_refs": []
    },
    {
      "field_id": "F00154",
      "sample_id": "sample_austenitic",
      "section": "structures",
      "path": "structures.sample_austenitic.microstructure_list[1].precipitates[kappa_carbide_fe_mn_3alcx].distribution",
      "value": "uniform intragranular",
      "field_weight": 1.5,
      "candidate_evidence_refs": []
    },
    {
      "field_id": "F00155",
      "sample_id": "sample_austenitic",
      "section": "structures",
      "path": "structures.sample_austenitic.microstructure_list[1].precipitates[kappa_carbide_fe_mn_3alcx].size.value_with_unit",
      "value": "2-20 nm",
      "field_weight": 1.5,
      "candidate_evidence_refs": []
    },
    {
      "field_id": "F00156",
      "sample_id": "sample_austenitic",
      "section": "structures",
      "path": "structures.sample_austenitic.microstructure_list[1].precipitates[kappa_carbide_fe_mn_3alcx].type",
      "value": "kappa'-carbide (Fe,Mn)3AlCx",
      "field_weight": 1.5,
      "candidate_evidence_refs": []
    },
    {
      "field_id": "F00157",
      "sample_id": "sample_austenitic",
      "section": "structures",
      "path": "structures.sample_austenitic.microstructure_list[1].related_sequence",
      "value": "1",
      "field_weight": 1.5,
      "candidate_evidence_refs": []
    },
    {
      "field_id": "F00158",
      "sample_id": "sample_austenitic",
      "section": "structures",
      "path": "structures.sample_austenitic.number_of_phases",
      "value": "1-2",
      "field_weight": 1.5,
      "candidate_evidence_refs": []
    },
    {
      "field_id": "F00159",
      "sample_id": "sample_austenitic",
      "section": "structures",
      "path": "structures.sample_austenitic.overall_structure",
      "value": "Single-phase austenite with varying density of SRO / kappa' precipitates depending on aging",
      "field_weight": 1.5,
      "candidate_evidence_refs": []
    },
    {
      "field_id": "F00220",
      "sample_id": "sample_austenitic",
      "section": "interfaces",
      "path": "interfaces.sample_austenitic.defect_interaction[0].interaction_type",
      "value": "dislocation shearing of kappa'",
      "field_weight": 1.3,
      "candidate_evidence_refs": []
    },
    {
      "field_id": "F00221",
      "sample_id": "sample_austenitic",
      "section": "interfaces",
      "path": "interfaces.sample_austenitic.defect_interaction[0].quality_description",
      "value": "Shearing of kappa' carbides by dislocations enhances planar slip and reduces work hardening rate.",
      "field_weight": 1.3,
      "candidate_evidence_refs": []
    },
    {
      "field_id": "F00222",
      "sample_id": "sample_austenitic",
      "section": "interfaces",
      "path": "interfaces.sample_austenitic.interface_notes[0].slippage_situation",
      "value": "Planar glide dominates; slip bands refine dynamically (DSBR) or form microbands (MBIP) depending on SRO/precipitates.",
      "field_weight": 1.3,
      "candidate_evidence_refs": []
    },
    {
      "field_id": "F00223",
      "sample_id": "sample_austenitic",
      "section": "interfaces",
      "path": "interfaces.sample_austenitic.phase_evolution",
      "value": "Aging: SRO -> kappa' (L'12) -> kappa (E21); overaging: grain boundary kappa* and b-Mn.",
      "field_weight": 1.3,
      "candidate_evidence_refs": []
    },
    {
      "field_id": "F00224",
      "sample_id": "sample_austenitic",
      "section": "interfaces",
      "path": "interfaces.sample_austenitic.phases[austenite].coherence",
      "value": "initially coherent (K-S OR), loses coherency upon coarsening",
      "field_weight": 1.3,
      "candidate_evidence_refs": []
    },
    {
      "field_id": "F00225",
      "sample_id": "sample_austenitic",
      "section": "interfaces",
      "path": "interfaces.sample_austenitic.phases[austenite].phase_1_name",
      "value": "austenite",
      "field_weight": 1.3,
      "candidate_evidence_refs": []
    },
    {
      "field_id": "F00226",
      "sample_id": "sample_austenitic",
      "section": "interfaces",
      "path": "interfaces.sample_austenitic.phases[austenite].phase_2_name",
      "value": "alpha-ferrite (B2)",
      "field_weight": 1.3,
      "candidate_evidence_refs": []
    },
    {
      "field_id": "F00232",
      "sample_id": "sample_austenitic",
      "section": "properties",
      "path": "properties.sample_austenitic.chemical.corrosion_resistance.passivation_behavior",
      "value": "far inferior to 304 stainless steel, comparable to conventional high strength steels",
      "field_weight": 1.5,
      "candidate_evidence_refs": []
    },
    {
      "field_id": "F00233",
      "sample_id": "sample_austenitic",
      "section": "properties",
      "path": "properties.sample_austenitic.chemical.corrosion_resistance.test_medium",
      "value": "aqueous environments",
      "field_weight": 1.5,
      "candidate_evidence_refs": []
    },
    {
      "field_id": "F00234",
      "sample_id": "sample_austenitic",
      "section": "properties",
      "path": "properties.sample_austenitic.mechanical.fracture_toughness.value_with_unit",
      "value": "200 J/cm2 (CVN) at RT in solution-treated condition; much reduced after aging",
      "field_weight": 1.5,
      "candidate_evidence_refs": []
    },
    {
      "field_id": "F00235",
      "sample_id": "sample_austenitic",
      "section": "properties",
      "path": "properties.sample_austenitic.mechanical.tensile_properties.elongation[0].value_with_unit",
      "value": "30-100 %",
      "field_weight": 1.5,
      "candidate_evidence_refs": []
    },
    {
      "field_id": "F00236",
      "sample_id": "sample_austenitic",
      "section": "properties",
      "path": "properties.sample_austenitic.mechanical.tensile_properties.ultimate_tensile_strength[0].value_with_unit",
      "value": "800-1500 MPa",
      "field_weight": 1.5,
      "candidate_evidence_refs": []
    },
    {
      "field_id": "F00237",
      "sample_id": "sample_austenitic",
      "section": "properties",
      "path": "properties.sample_austenitic.mechanical.tensile_properties.yield_strength[0].value_with_unit",
      "value": "400-1000 MPa",
      "field_weight": 1.5,
      "candidate_evidence_refs": []
    },
    {
      "field_id": "F00238",
      "sample_id": "sample_austenitic",
      "section": "properties",
      "path": "properties.sample_austenitic.mechanical.tensile_properties.youngs_modulus",
      "value": "160-175 GPa for Fe-20Mn-(7-10)Al-(0.7-1.2)C cold rolled and annealed; a 2% reduction per 1% Al addition",
      "field_weight": 1.5,
      "candidate_evidence_refs": []
    },
    {
      "field_id": "F00239",
      "sample_id": "sample_austenitic",
      "section": "properties",
      "path": "properties.sample_austenitic.physical.density.value_with_unit",
      "value": "8.15 - 0.101*Al(wt%) - 0.41*C(wt%) - 0.0085*Mn(wt%) g/cm3",
      "field_weight": 1.5,
      "candidate_evidence_refs": []
    },
    {
      "field_id": "F00247",
      "sample_id": "sample_austenitic",
      "section": "performance",
      "path": "performance.sample_austenitic.comparative_performance.benchmark_alloy",
      "value": "Mn TWIP steels",
      "field_weight": 1.5,
      "candidate_evidence_refs": []
    },
    {
      "field_id": "F00248",
      "sample_id": "sample_austenitic",
      "section": "performance",
      "path": "performance.sample_austenitic.comparative_performance.improvement_percentage",
      "value": "specific energy absorption ~0.5 J/mm3, similar to Mn TWIP steels and 50% higher than DC04/HSLA steels",
      "field_weight": 1.5,
      "candidate_evidence_refs": []
    },
    {
      "field_id": "F00249",
      "sample_id": "sample_austenitic",
      "section": "performance",
      "path": "performance.sample_austenitic.service_conditions.environment",
      "value": "air",
      "field_weight": 1.5,
      "candidate_evidence_refs": []
    },
    {
      "field_id": "F00250",
      "sample_id": "sample_austenitic",
      "section": "performance",
      "path": "performance.sample_austenitic.service_conditions.operating_temperature.max",
      "value": "25",
      "field_weight": 1.5,
      "candidate_evidence_refs": []
    },
    {
      "field_id": "F00251",
      "sample_id": "sample_austenitic",
      "section": "performance",
      "path": "performance.sample_austenitic.service_conditions.operating_temperature.min",
      "value": "-100",
      "field_weight": 1.5,
      "candidate_evidence_refs": []
    },
    {
      "field_id": "F00252",
      "sample_id": "sample_austenitic",
      "section": "performance",
      "path": "performance.sample_austenitic.service_conditions.operating_temperature.unit",
      "value": "°C",
      "field_weight": 1.5,
      "candidate_evidence_refs": []
    },
    {
      "field_id": "F00253",
      "sample_id": "sample_austenitic",
      "section": "performance",
      "path": "performance.sample_austenitic.service_conditions.stress_state",
      "value": "high strain rate compression",
      "field_weight": 1.5,
      "candidate_evidence_refs": []
    },
    {
      "field_id": "F00257",
      "sample_id": "sample_austenitic",
      "section": "characterization_methods",
      "path": "characterization_methods.sample_austenitic.key_findings",
      "value": "Yield strength 0.4-1.0 GPa, UTS 0.6-2.0 GPa, elongation 30-100% in austenitic steels; strain hardening dominated by planar glide and SRO/kappa' interaction.",
      "field_weight": 1.0,
      "candidate_evidence_refs": []
    },
    {
      "field_id": "F00258",
      "sample_id": "sample_austenitic",
      "section": "characterization_methods",
      "path": "characterization_methods.sample_austenitic.purpose",
      "value": "Assess strength, elongation, strain hardening behaviour.",
      "field_weight": 1.0,
      "candidate_evidence_refs": []
    },
    {
      "field_id": "F00259",
      "sample_id": "sample_austenitic",
      "section": "characterization_methods",
      "path": "characterization_methods.sample_austenitic.technique",
      "value": "Tensile testing (various specimen geometries)",
      "field_weight": 1.0,
      "candidate_evidence_refs": []
    }
  ],
  "evidence_blocks": [
    {
      "block_id": "b0001",
      "text": "# Current state of Fe-Mn-Al-C low density steels",
      "char_start": 0,
      "char_end": 48
    },
    {
      "block_id": "b0002",
      "text": "Shangping Chen a,⇑ , Radhakanta Rana a , Arunansu Haldar b , Ranjit Kumar Ray b",
      "char_start": 50,
      "char_end": 129
    },
    {
      "block_id": "b0003",
      "text": "a Tata Steel, PO Box 10000, 1970CA IJmuiden, The Netherlands",
      "char_start": 131,
      "char_end": 191
    },
    {
      "block_id": "b0004",
      "text": "b Tata Steel, Jamshedpur 831007, Jharkhand, India",
      "char_start": 193,
      "char_end": 242
    },
    {
      "block_id": "b0005",
      "text": "![](images/4a330848874e15141fff25a3490456abe64dc662a5ce8a505f576ee3616f0a92.jpg)",
      "char_start": 244,
      "char_end": 324
    },
    {
      "block_id": "b0006",
      "text": "# a r t i c l e i n f o",
      "char_start": 326,
      "char_end": 349
    },
    {
      "block_id": "b0007",
      "text": "Article history:",
      "char_start": 351,
      "char_end": 367
    },
    {
      "block_id": "b0008",
      "text": "Received 10 January 2017",
      "char_start": 369,
      "char_end": 393
    },
    {
      "block_id": "b0009",
      "text": "Received in revised form 14 April 2017",
      "char_start": 395,
      "char_end": 433
    },
    {
      "block_id": "b0010",
      "text": "Accepted 30 May 2017",
      "char_start": 435,
      "char_end": 455
    },
    {
      "block_id": "b0011",
      "text": "Available online 31 May 2017",
      "char_start": 457,
      "char_end": 485
    },
    {
      "block_id": "b0012",
      "text": "Keywords:",
      "char_start": 487,
      "char_end": 496
    },
    {
      "block_id": "b0013",
      "text": "Low density steels",
      "char_start": 498,
      "char_end": 516
    },
    {
      "block_id": "b0014",
      "text": "Deformation mechanisms",
      "char_start": 518,
      "char_end": 540
    },
    {
      "block_id": "b0015",
      "text": "Phase transformation",
      "char_start": 542,
      "char_end": 562
    },
    {
      "block_id": "b0016",
      "text": "Short-range ordering",
      "char_start": 564,
      "char_end": 584
    },
    {
      "block_id": "b0017",
      "text": "j-carbide",
      "char_start": 586,
      "char_end": 595
    },
    {
      "block_id": "b0018",
      "text": "Planar glide",
      "char_start": 597,
      "char_end": 609
    },
    {
      "block_id": "b0019",
      "text": "TRIP steel",
      "char_start": 611,
      "char_end": 621
    },
    {
      "block_id": "b0020",
      "text": "TWIP steel",
      "char_start": 623,
      "char_end": 633
    },
    {
      "block_id": "b0021",
      "text": "Stacking fault energy",
      "char_start": 635,
      "char_end": 656
    },
    {
      "block_id": "b0022",
      "text": "# a b s t r a c t",
      "char_start": 658,
      "char_end": 675
    },
    {
      "block_id": "b0023",
      "text": "Fe-Mn-Al-C steels, previously developed in the 1950s for replacing Fe-Cr-Ni steels, are currently generating a lot of interest with potential applications for structural parts in the automotive industry because they are lighter. This paper provides a review on the physical metallurgy, processing strategies, strengthening mechanisms and mechanical properties of Fe-Mn-Al-C steels from the published literature over a period of many years, and suggests avenues for future applications of these alloys in the automotive sector.",
      "char_start": 677,
      "char_end": 1203
    },
    {
      "block_id": "b0024",
      "text": "The addition of Al to Fe-C steels leads to a reduction in both density and Young’s modulus. A 1.3% reduction in density and a 2% reduction in Young’s modulus are obtained per 1 wt% addition of Al. Due to the addition of the high amounts of Al, together with Mn and C, the physical metallurgy, general processing, microstructural evolutions and deformation mechanisms of these steels are largely different from those of the conventional steels.",
      "char_start": 1205,
      "char_end": 1648
    },
    {
      "block_id": "b0025",
      "text": "The addition of Al to high-Mn austenitic steels brings two other important effects: increasing the stacking fault energy (SFE) and producing short-range ordering (SRO) and/ or j0 -carbide precipitation. Plastic deformation of low-density Fe-Mn-Al-C steels with a high SFE, which involves SRO, is dominated by planar glide. New deformation mechanisms such as the microband induced plasticity (MBIP), the dynamic slip band refinement (DSBR) and the shear band induced plasticity (SIP) are introduced to describe plastic deformation of Fe-Mn-Al-C austenitic steels in addition to the transformation-induced plasticity (TRIP) and the twinning-induced plasticity (TWIP), which are often observed in Mn TWIP steels. These new deformation mechanisms are related to the formation and uniform arrangement of the SRO or nano-sized j0 -carbides which are coherent with the austenitic matrix. The j0 -carbide precipitation is a unique strengthening mechanism in the austenitic Fe-Mn-Al-C steels bearing high amounts of Al and C.",
      "char_start": 1650,
      "char_end": 2666
    },
    {
      "block_id": "b0026",
      "text": "The lightweight Fe-Mn–Al-C alloys can produce a variety of microstructures and achieve a wide range of properties. These alloys can be classified into four categories: ferritic steels, ferrite based duplex steels, austenite based duplex steels and austenitic steels. The austenitic steels are the most promising in terms of properties and processing. The tensile properties of the austenitic lightweight steels are similar to those of high Mn TWIP steels. The impact toughness of these steels in the solution treated condition is slightly lower than that of Cr-Ni stainless steels but is higher than that of the conventional high strength steels. The energy absorption at high strain rate is similar to that of high Mn TWIP steels and higher than that of conventional deep drawing steels. The ferrite based duplex lowdensity steels is another promising alternative. A bimodal microstructure can be obtained here through process control for steels with lower alloying contents, in which the plastic deformation of the ferrite and the TRIP and/or TWIP effects from the retained austenite can be profitably used. This type of Fe-Mn-Al-C steels exhibits an improved combination of strength and ductility compared with the first generation advanced high strength steels. The ferritic Fe-Al steels have tensile properties comparable with HSLA steels of 400– 500 MPa strength level. The corrosion behaviour of Fe-Mn-Al-C steels is not improved in comparison with the conventional high strength steels. The application properties such as the fatigue behaviour and formability of Fe-Mn-Al-C steels cannot be properly understood at this stage, because of the limited experimental results so far. Some other application aspects such as weldability, coatability are not well documented.",
      "char_start": 2668,
      "char_end": 4442
    },
    {
      "block_id": "b0027",
      "text": "The applications of the Fe-Mn-Al-C steels in the automobiles is still not prevalent due to the lack of knowledge related to application properties so far. Above all, the reduced Young’s modulus of these steels and the processing problems as a result of the high Al and high Mn contents are the main issues. The future developments will therefore have to concentrate on the alloying and processing strategies and also on the methods to increase the Young’s modulus. An improved processing strategy and a high value for the Young’s modulus will go a long way towards upscaling these steels to real automotive applications.",
      "char_start": 4444,
      "char_end": 5064
    },
    {
      "block_id": "b0028",
      "text": "\u0001 2017 Elsevier Ltd. All rights reserved.",
      "char_start": 5066,
      "char_end": 5107
    },
    {
      "block_id": "b0029",
      "text": "# Contents",
      "char_start": 5109,
      "char_end": 5119
    },
    {
      "block_id": "b0030",
      "text": "1. Introduction . 347\n2. Physical properties of Fe-Mn-Al-C low density steels . . . 348",
      "char_start": 5121,
      "char_end": 5208
    },
    {
      "block_id": "b0031",
      "text": "2.1. Density . . . 348\n2.2. Young’s modulus . . . . 348",
      "char_start": 5210,
      "char_end": 5265
    },
    {
      "block_id": "b0032",
      "text": "3. Classification of low density steels . . . 349\n4. Thermodynamics and alloy design of Fe-Mn-Al-C alloys. . . 350",
      "char_start": 5267,
      "char_end": 5381
    },
    {
      "block_id": "b0033",
      "text": "4.1. Fe-Al phase diagram . . . 350\n4.2. Fe-Mn-C and Fe-Al-C phase diagrams . . 351\n4.3. Fe-Mn-Al-C phase diagrams . . 353",
      "char_start": 5383,
      "char_end": 5504
    },
    {
      "block_id": "b0034",
      "text": "5. Processing and microstructural development in Fe-Mn-Al-C alloys . . 356",
      "char_start": 5506,
      "char_end": 5580
    },
    {
      "block_id": "b0035",
      "text": "5.1. General processes . . 356\n5.2. Microstructural evolution in ferritic Fe-Al steels. . 357\n5.3. Microstructural evolution in austenitic Fe-Mn-Al-C steels . . 358",
      "char_start": 5582,
      "char_end": 5746
    },
    {
      "block_id": "b0036",
      "text": "5.3.1. Intragranular j0 -carbide precipitation. . . 358\n5.3.2. Intergranular j⁄ -carbide precipitation . 360\n5.3.3. Conditions for the formation of intragranular j0 and intergranular j⁄ carbides . . 360\n5.3.4. Precipitation of a (B2) . 362",
      "char_start": 5748,
      "char_end": 5987
    },
    {
      "block_id": "b0037",
      "text": "5.4. Microstructural evolution in duplex Fe-Mn-Al-C steels . . 363",
      "char_start": 5989,
      "char_end": 6055
    },
    {
      "block_id": "b0038",
      "text": "6. Strengthening mechanisms . . 365",
      "char_start": 6057,
      "char_end": 6092
    },
    {
      "block_id": "b0039",
      "text": "6.1. Ferritic low density steels. . 365\n6.2. Austenitic low density steels . . 366\n6.3. Austenite based duplex low density steels . . 368\n6.4. Ferrite based duplex low density steels. . . 372",
      "char_start": 6094,
      "char_end": 6285
    },
    {
      "block_id": "b0040",
      "text": "7. Tensile properties of Fe-Mn-Al-C alloys . . . 372",
      "char_start": 6287,
      "char_end": 6339
    },
    {
      "block_id": "b0041",
      "text": "7.1. Ferrite based low density steels . . . . 373\n7.2. Duplex and austenitic Fe-Mn-Al-C steels. . 374",
      "char_start": 6341,
      "char_end": 6442
    },
    {
      "block_id": "b0042",
      "text": "7.2.1. Solution treated and water quenched condition 374\n7.2.2. Age hardenable austenitic steels . . 376\n7.2.3. Non-age hardenable austenitic steels . . 378",
      "char_start": 6444,
      "char_end": 6600
    },
    {
      "block_id": "b0043",
      "text": "8. Application properties of Fe-Mn-Al-C alloys 378",
      "char_start": 6602,
      "char_end": 6652
    },
    {
      "block_id": "b0044",
      "text": "8.1. Impact toughness . . 378\n8.2. High strain rate property 380\n8.3. Fatigue behaviour . . 381\n8.4. Formability . 381\n8.5. Corrosion resistance . 382\n8.6. Weldability 382",
      "char_start": 6654,
      "char_end": 6825
    },
    {
      "block_id": "b0045",
      "text": "9. Critical assessment of available literature 383",
      "char_start": 6827,
      "char_end": 6877
    },
    {
      "block_id": "b0046",
      "text": "10. Future developments . . 385\n11. Conclusions. . . 386",
      "char_start": 6879,
      "char_end": 6935
    },
    {
      "block_id": "b0047",
      "text": "References 387",
      "char_start": 6937,
      "char_end": 6951
    },
    {
      "block_id": "b0048",
      "text": "# 1. Introduction",
      "char_start": 6953,
      "char_end": 6970
    },
    {
      "block_id": "b0049",
      "text": "Steels are used in high volumes in the automotive sector due to their attractive mechanical properties, high formability, recyclability and relatively low cost. Automotive industry has been striving for reducing weight of cars in order to increase fuel efficiency and to reduce CO2 emission. One way of achieving this is by down-gauging existing conventional steels, after ensuring that their strength and formability are substantially increased. However, the down-gauging potential of a sheet is limited by the stiffness and dent resistance consideration. On the contrary, overall reduction in the density of steels could be a novel approach that would allow a direct weight saving. In recent years, there has been a conscious scientific focus on developing such low density steels.",
      "char_start": 6972,
      "char_end": 7755
    },
    {
      "block_id": "b0050",
      "text": "The Fe-Mn-Al-C system is a promising class of monolithic low density steels that offers a combination of outstanding mechanical properties (yield strength: 0.4–1.0 GPa, ultimate tensile strength: 0.6–2.0 GPa; elongation: 30–100% [1–9]) and specific weight reduction (1.3% density reduction per 1 wt% Al addition [6]). In addition, these alloys have been reported to possess many attractive properties such as high strength and toughness at room and low temperatures [1–10], good fatigue properties [11,12] as well as good oxidation resistance at elevated temperatures [13,14]. The abilities to age harden, and to absorb energy in a crash have identified Fe-Mn-Al-C alloys as potential advanced high strength steels [1–10].",
      "char_start": 7757,
      "char_end": 8479
    },
    {
      "block_id": "b0051",
      "text": "Alloys of the Fe-Mn-Al-C system have been developed for different uses, including cryogenic applications, oxidation resistance applications at high temperature and corrosion resistance applications such as in the aircraft and chemical industries, with specific compositions recommended for each application. More recently, the possibility of adopting alloys of this system for structural purposes, in particular for the automotive industry, has attracted considerable attention since these steel grades can potentially be used for lightweight crash-resistant car body structures. A few typical examples, illustrating the history of development of Fe-Mn-Al-C steels, are given in Table 1.",
      "char_start": 8481,
      "char_end": 9168
    },
    {
      "block_id": "b0052",
      "text": "Fe-Mn-Al-C alloys have a number of features that distinguish them from other iron based alloys, and these also make their physical metallurgy both complex and interesting. Since 1980s, research laboratories around the world, both academic and industrial, have been engaged in understanding and developing these steels seriously, generating an appreciable amount of related literature. Howell et al. [1] published an extensive review on age hardening Fe-Mn-Al-C alloys in 2008. Kim et al. [2] compiled a concise review on Fe-Mn-Al-C steels for automotive applications in 2013. Scripta Materialia [3] and JOM [4] have published special issues in recent past devoted to low density steels. The potential of lightweight steels for automotive applications [19] and for military and other transportation industry [20] has been assessed. An overview of lightweight ferrous materials and promises has also been given by some of the current authors [21]. Recently, it has been reported that the B2 intermetallic phase can be utilised to increase the strength of low density steels [22]. The concept of high-entropy alloys has been applied to design multicomponent steels including Fe-Mn-Al-C steels [23]. However, a complete review on the different aspects of low density steels and their suitability for the automotive industry is lacking. Therefore, it is strongly felt that this review will be very timely and important in this context.",
      "char_start": 9170,
      "char_end": 10600
    },
    {
      "block_id": "b0053",
      "text": "In this paper, the recent progress on the development of the Fe-Mn-Al-C wrought sheet products, which are of particular importance in the automotive industry, is critically reviewed. The physical and mechanical properties relevant for automotive applications for the individual classes of these low-density steels are discussed. The metallurgical principles, microstructural evolutions through the processing routes and the related mechanical properties of various lightweight steels have been closely examined. Different strengthening and ductility-enhancing mechanisms operative in lowdensity steels, such as precipitation hardening, solid solution strengthening, transformation induced plasticity (TRIP), twinning induced plasticity (TWIP), shear band induced plasticity (SIP), microband induced plasticity (MBIP) and dynamic slip band refinement (DSBR), are highlighted as well. Drawbacks and processing issues hindering the successful possibility of mass production of these steels are presented. Finally, some future directions of research on low-density steels have been proposed.",
      "char_start": 10602,
      "char_end": 11689
    },
    {
      "block_id": "b0054",
      "text": "Table 1 The development and applications of Fe-Mn-Al-C steels.",
      "char_start": 11691,
      "char_end": 11753
    },
    {
      "block_id": "b0055",
      "text": "<table><tr><td> $Alloys^a$ </td><td>Targeted properties</td><td>Developers</td><td>Aimed applications</td><td>Year</td></tr><tr><td>Fe-13Mn-1.2C</td><td>High toughness and excellent wear resistance</td><td>Hadfield [15]</td><td>The mining industry, cement mixers, railway switches</td><td>1882</td></tr><tr><td>Fe-(20-50)Mn-(3-12)Al</td><td>Good ductility and corrosion resistance</td><td>Dean and Anderson [16]</td><td>Electrical heating elements</td><td>1943</td></tr><tr><td>Fe-34Mn-10Al-0.76C</td><td>Good corrosion and oxidation resistance</td><td>Ham and Cairns [17]</td><td>Replacement of Cr-Ni stainless steels</td><td>1958</td></tr><tr><td>Fe-(25-30)Mn-(8-10)Al-1C</td><td>Precipitation hardening and good oxidation resistance</td><td>Kayak [18]</td><td>Springs, gears, landing gears</td><td>1969</td></tr><tr><td>Fe-30Mn-5Al-0.3C-Nb</td><td>High strength and elongation at lower temperatures</td><td>Kim et al. [10]</td><td>Cryogenic structures</td><td>1985</td></tr><tr><td>Fe-(18-28)Mn-(9-12)Al-(0.7-1.2)C</td><td>Low weight, high crash worthiness</td><td>Frommeyer and Brüx [6]</td><td>Automotive body frames</td><td>2000</td></tr></table>",
      "char_start": 11755,
      "char_end": 12907
    },
    {
      "block_id": "b0056",
      "text": "a All the alloy chemistries in this paper are given in wt% unless otherwise mentioned.",
      "char_start": 12909,
      "char_end": 12995
    },
    {
      "block_id": "b0057",
      "text": "# 2. Physical properties of Fe-Mn-Al-C low density steels",
      "char_start": 12997,
      "char_end": 13054
    },
    {
      "block_id": "b0058",
      "text": "# 2.1. Density",
      "char_start": 13056,
      "char_end": 13070
    },
    {
      "block_id": "b0059",
      "text": "Weight reduction is the main driving force for developing Fe-Mn-Al-C steels for automotive applications. Alloying elements with a lower density than Fe $( 7 . { \\overset { - } { 8 } } \\mathbf { g } / \\mathbf { c m } ^ { 3 } )$ such as ${ \\mathsf { A l } } ( 2 . 7 \\mathrm { g } / \\mathrm { c m } ^ { 3 } )$ , Si $( 2 . 3 \\mathrm { g } / \\mathrm { c m } ^ { 3 } )$ , Mn $( 7 . 2 1 \\ \\mathrm { g } / \\mathrm { c m } ^ { 3 } )$ and $\\mathrm { C r } ( 7 . 1 9 \\mathrm { g } / \\mathrm { c m } ^ { 3 } )$ are often added to Fe-C steels to reduce the density as well as to control the phase constitution. The lower density results from the fact that these light elements change the lattice parameter of steels and at the same time reduce density by virtue of their low atomic masses [24–26]. For example, a 12% aluminium addition will reduce the density of iron by 17% of which lattice dilatation contributes 10% and atomic mass reduction contributes an additional 7%.",
      "char_start": 13072,
      "char_end": 14033
    },
    {
      "block_id": "b0060",
